Repository: lamalab-org/perla-extract

# PERLA Extract

Turn photovoltaic papers and supporting information into source-linked device,
performance, processing and stability records.

# Edit my-experiment.toml: model, paper/SI paths and control/treatment settings.
perla-experiment my-experiment.toml --check
perla-experiment my-experiment.toml
```

Open the generated `summary.md` first; `figure-data/` contains plotting tables.
Build [model-generated development references](benchmarks/development) to tune
Astra versus cheaper models; evaluate frozen choices on the [human test set](benchmarks/test).
[Experiment guide](docs/workflows/extraction-ablations.md).

File: data/15_selected_papers/10.1021--acs.chemmater.8b01521.json
{
  "cells": [
    {
      "active_area": {
        "unit": null,
        "value": null
      },
      "additional_notes": null,
      "averaged_quantities": null,
      "device_architecture": "nip",
      "encapsulated": null,
      "ff": {
        "value": null
      },
      "jsc": {
        "unit": null,
        "value": null
      },
      "layers": [
        {
          "additional_treatment": null,
          "deposition": null,
          "functionality": "Substrate",
          "name": "FTO",
          "thickness": {
            "unit": null,
            "value": null
          }
        },
        {
          "additional_treatment": null,
          "deposition": null,
          "functionality": "Electron-transport",
          "name": "TiO2",
          "thickness": {
            "unit": null,
            "value": null
          }
        },
        {
          "additional_treatment": null,
          "deposition": null,
          "functionality": "Absorber",
          "name": "MAPbI3",
          "thickness": {
            "unit": null,
            "value": null
          }
        },
        {
          "additional_treatment": "Rapid reduction at -0.6 V for 10 s",
          "deposition": [
            {
              "additional_parameters": {
                "charge_density": "10 mC cm^-2",
                "potential": "1.0 V"
              },
              "antisolvent": null,
              "atmosphere": "Other",
              "duration": {
                "unit": null,
                "value": null
              },
              "method": "Electrodeposition",
              "solution": {
                "compounds": null,
                "solutes": [
                  {
                    "concentration": {
                      "unit": "mol/L",
                      "value": 0.010000000000000002
                    },
                    "name": "bis-EDOT"
                  },
                  {
                    "concentration": {
                      "unit": "mol/L",
                      "value": 0.10000000000000003
                    },
                    "name": "Bu4NPF6"
                  }
                ],
                "solvents": [
                  {
                    "name": "dichloromethane",
                    "volume_fraction": null
                  }
                ],
                "temperature": {
                  "unit": null,
                  "value": null
                },
                "volume": {
                  "unit": null,
                  "value": null
                }
              },
              "step_name": null,
              "temperature": {
                "unit": null,
                "value": null
              }
            }
          ],
          "functionality": "Hole-transport",
          "name": "PEDOT",
          "thickness": {
            "unit": null,
            "value": null
          }
        }
      ],
      "light_source": {
        "description": null,
        "lamp": null,
        "light_intensity": {
          "unit": null,
          "value": null
        },
        "type": null
      },
      "number_devices": null,
      "pce": {
        "unit": "%",
        "value": 5.9
      },
      "perovskite_composition": {
        "a_ions": [],
        "b_ions": [],
        "bandgap": {
          "unit": null,
          "value": null
        },
        "dimensionality": null,
        "formula": "MAPbI3",
        "x_ions": []
      },
      "stability": {
        "PCE_T80": {
          "unit": null,
          "value": null
        },
        "PCE_after_1000_hours": {
          "unit": null,
          "value": null
        },
        "PCE_at_the_end_of_the_experiment": {
          "unit": null,
          "value": null
        },
        "PCE_at_the_start_of_the_experiment": {
          "unit": null,
          "value": null
        },
        "humidity": {
          "unit": null,
          "value": null
        },
        "light_intensity": {
          "unit": null,
          "value": null
        },
        "potential_bias": null,
        "temperature": {
          "unit": null,
          "value": null
        },
        "time": {
          "unit": null,
          "value": null
        }
      },
      "voc": {
        "unit": null,
        "value": null
      }
    }
  ]
}

File: data/15_selected_papers/10.1021--acsaem.9b01928.json
{
  "cells": [
    {
      "active_area": {
        "unit": null,
        "value": null
      },
      "additional_notes": "Device fabricated using AC-VASP method in fully ambient conditions. ZnAl-MMOs/TiO2 electron transport layer improved performance compared to bare TiO2.",
      "averaged_quantities": null,
      "device_architecture": "nip",
      "encapsulated": null,
      "ff": {
        "value": null
      },
      "jsc": {
        "unit": "mA cm^-2",
        "value": 21.93
      },
      "layers": [
        {
          "additional_treatment": null,
          "deposition": null,
          "functionality": "Substrate",
          "name": "FTO",
          "thickness": {
            "unit": null,
            "value": null
          }
        },
        {
          "additional_treatment": null,
          "deposition": null,
          "functionality": "Electron-transport",
          "name": "TiO2",
          "thickness": {
            "unit": null,
            "value": null
          }
        },
        {
          "additional_treatment": "ZnAl-MMOs nanoplatelets infiltrated into mesoporous TiO2",
          "deposition": null,
          "functionality": "Electron-transport",
          "name": "ZnAl-MMOs/TiO2",
          "thickness": {
            "unit": null,
            "value": null
          }
        },
        {
          "additional_treatment": null,
          "deposition": [
            {
              "additional_parameters": null,
              "antisolvent": null,
              "atmosphere": "Ambient air",
              "duration": {
                "unit": null,
                "value": null
              },
              "method": "AC-VASP",
              "solution": {
                "compounds": null,
                "solutes": [
                  {
                    "concentration": {
                      "unit": null,
                      "value": null
                    },
                    "name": null
                  }
                ],
                "solvents": [
                  {
                    "name": null,
                    "volume_fraction": null
                  }
                ],
                "temperature": {
                  "unit": null,
                  "value": null
                },
                "volume": {
                  "unit": null,
                  "value": null
                }
              },
              "step_name": null,
              "temperature": {
                "unit": null,
                "value": null
              }
            }
          ],
          "functionality": "Absorber",
          "name": "CH3NH3PbI3",
          "thickness": {
            "unit": null,
            "value": null
          }
        },
        {
          "additional_treatment": null,
          "deposition": null,
          "functionality": "Contact",
          "name": "Au",
          "thickness": {
            "unit": null,
            "value": null
          }
        }
      ],
      "light_source": {
        "description": null,
        "lamp": null,
        "light_intensity": {
          "unit": "mW cm^-2",
          "value": 100.0
        },
        "type": "AM 1.5G"
      },
      "number_devices": null,
      "pce": {
        "unit": "%",
        "value": 18.54
      },
      "perovskite_composition": {
        "a_ions": null,
        "b_ions": null,
        "bandgap": {
          "unit": null,
          "value": null
        },
        "dimensionality": null,
        "formula": "CH3NH3PbI3",
        "x_ions": null
      },
      "stability": {
        "PCE_T80": {
          "unit": null,
          "value": null
        },
        "PCE_after_1000_hours": {
          "unit": null,
          "value": null
        },
        "PCE_at_the_end_of_description": {
          "unit": null,
          "value": null
        },
        "PCE_at_the_start_of_the_experiment": {
          "unit": null,
          "value": null
        },
        "humidity": {
          "unit": null,
          "value": null
        },
        "light_intensity": {
          "unit": null,
          "value": null
        },
        "potential_bias": null,
        "temperature": {
          "unit": null,
          "value": null
        },
        "time": {
          "unit": null,
          "value": null
        }
      },
      "voc": {
        "unit": null,
        "value": null
      }
    },
    {
      "active_area": {
        "unit": null,
        "value": null
      },
      "additional_notes": "HTM-free device fabricated using AC-VASP method in fully ambient conditions. ZnAl-MMOs/TiO2 electron transport layer improved performance compared to bare TiO2.",
      "averaged_quantities": null,
      "device_architecture": "nip",
      "encapsulated": null,
      "ff": {
        "value": null
      },
      "jsc": {
        "unit": "mA cm^-2",
        "value": 18.81
      },
      "layers": [
        {
          "additional_treatment": null,
          "deposition": null,
          "functionality": "Substrate",
          "name": "FTO",
          "thickness": {
            "unit": null,
            "value": null
          }
        },
        {
          "additional_treatment": null,
          "deposition": null,
          "functionality": "Electron-transport",
          "name": "TiO2",
          "thickness": {
            "unit": null,
            "value": null
          }
        },
        {
          "additional_treatment": null,
          "deposition": [
            {
              "additional_parameters": null,
              "antisolvent": null,
              "atmosphere": "Ambient air",
              "duration": {
                "unit": null,
                "value": null
              },
              "method": "AC-VASP",
              "solution": {
                "compounds": null,
                "solutes": [
                  {
                    "concentration": {
                      "unit": null,
                      "value": null
                    },
                    "name": null
                  }
                ],
                "solvents": [
                  {
                    "name": null,
                    "volume_fraction": null
                  }
                ],
                "temperature": {
                  "unit": null,
                  "value": null
                },
                "volume": {
                  "unit": null,
                  "value": null
                }
              },
              "step_name": null,
              "temperature": {
                "unit": null,
                "value": null
              }
            }
          ],
          "functionality": "Absorber",
          "name": "CH3NH3PbI3",
          "thickness": {
            "unit": null,
            "value": null
          }
        },
        {
          "additional_treatment": null,
          "deposition": null,
          "functionality": "Contact",
          "name": "Au",
          "thickness": {
            "unit": null,
            "value": null
          }
        }
      ],
      "light_source": {
        "description": null,
        "lamp": null,
        "light_intensity": {
          "unit": "mW cm^-2",
          "value": 100.0
        },
        "type": "AM 1.5G"
      },
      "number_devices": null,
      "pce": {
        "unit": "%",
        "value": 14.45
      },
      "perovskite_composition": {
        "a_ions": null,
        "b_ions": null,
        "bandgap": {
          "unit": null,
          "value": null
        },
        "dimensionality": null,
        "formula": "CH3NH3PbI3",
        "x_ions": null
      },
      "stability": {
        "PCE_T80": {
          "unit": null,
          "value": null
        },
        "PCE_after_1000_hours": {
          "unit": null,
          "value": null
        },
        "PCE_at_the_end_of_description": {
          "unit": null,
          "value": null
        },
        "PCE_at_the_start_of_the_experiment": {
          "unit": null,
          "value": null
        },
        "humidity": {
          "unit": null,
          "value": null
        },
        "light_intensity": {
          "unit": null,
          "value": null
        },
        "potential_bias": null,
        "temperature": {
          "unit": null,
          "value": null
        },
        "time": {
          "unit": null,
          "value": null
        }
      },
      "voc": {
        "unit": null,
        "value": null
      }
    }
  ]
}

File: data/15_selected_papers/10.1038--nmat4014.json
{
  "cells": [
    {
      "perovskite_composition": {
        "formula": "CH3NH3Pb(I1-xBrx)3",
        "sample_type": "Polycrystalline film",
        "dimensionality": "3D",
        "a_ions": [
          {
            "abbreviation": "MA",
            "common_name": "Methylammonium",
            "molecular_formula": "CH3NH3+",
            "coefficient": "1"
          }
        ],
        "b_ions": [
          {
            "abbreviation": "Pb",
            "common_name": "Lead",
            "molecular_formula": "Pb2+",
            "coefficient": "1"
          }
        ],
        "x_ions": [
          {
            "abbreviation": "I",
            "common_name": "Iodide",
            "molecular_formula": "I-",
            "coefficient": "1-x"
          },
          {
            "abbreviation": "Br",
            "common_name": "Bromide",
            "molecular_formula": "Br-",
            "coefficient": "x"
          }
        ],
        "bandgap": null,
        "impurities": null,
        "additives": null
      },
      "device_architecture": "nip",
      "pce": {
        "value": 16.2,
        "unit": "%"
      },
      "jsc": null,
      "voc": null,
      "ff": {
                "value": null
            },
      "number_devices": null,
      "averaged_quantities": null,
      "active_area": {
        "value": 0.094,
        "unit": "cm^2"
      },
      "light_source": {
        "type": "AM 1.5G",
        "description": null,
        "light_intensity": {
          "value": 100.0,
          "unit": "mW cm^-2"
        },
        "lamp": null
      },
      "encapsulated": false,
      "additional_notes": "Certified power-conversion efficiency of 16.2% under standard reporting conditions",
      "stability": null,
      "layers": [
        {
          "name": "FTO",
          "thickness": null,
          "functionality": "Substrate",
          "deposition": null,
          "additional_treatment": null
        },
        {
          "name": "TiO2",
          "thickness": {
            "value": 70.0,
            "unit": "nm"
          },
          "functionality": "Electron-transport",
          "deposition": [
            {
              "step_name": "Spray pyrolysis",
              "method": "Spray coating",
              "atmosphere": "Air",
              "temperature": {
                "value": 450.0,
                "unit": "°C"
              },
              "duration": null,
              "antisolvent": null,
              "solution": {
                "compounds": null,
                "solutes": [
                  {
                    "name": "titanium diisopropoxide bis(acetylacetonate)",
                    "concentration": {
                      "value": 0.02,
                      "unit": "mol/L"
                    }
                  }
                ],
                "volume": null,
                "temperature": null,
                "solvents": null
              },
              "additional_parameters": null
            }
          ],
          "additional_treatment": null
        },
        {
          "name": "mp-TiO2",
          "thickness": {
            "value": 200.0,
            "unit": "nm"
          },
          "functionality": "Electron-transport",
          "deposition": [
            {
              "step_name": "Spin-coating",
              "method": "Spin-coating",
              "atmosphere": "Air",
              "temperature": null,
              "duration": null,
              "antisolvent": null,
              "solution": null,
              "additional_parameters": null
            },
            {
              "step_name": "Calcining",
              "method": "Thermal-annealing",
              "atmosphere": "Air",
              "temperature": {
                "value": 500.0,
                "unit": "°C"
              },
              "duration": {
                "value": 3600.0,
                "unit": "s"
              },
              "antisolvent": null,
              "solution": null,
              "additional_parameters": null
            }
          ],
          "additional_treatment": null
        },
        {
          "name": "CH3NH3Pb(I1-xBrx)3",
          "thickness": null,
          "functionality": "Absorber",
          "deposition": [
            {
              "step_name": "Spin-coating",
              "method": "Spin-coating",
              "atmosphere": "Ambient air",
              "temperature": null,
              "duration": null,
              "antisolvent": "toluene",
              "solution": {
                "compounds": null,
                "solutes": [
                  {
                    "name": "MAI",
                    "concentration": {
                      "value": 0.8000000000000003,
                      "unit": "mol/L"
                    }
                  },
                  {
                    "name": "MABr",
                    "concentration": {
                      "value": 0.8000000000000003,
                      "unit": "mol/L"
                    }
                  },
                  {
                    "name": "PbI2",
                    "concentration": {
                      "value": 0.8000000000000003,
                      "unit": "mol/L"
                    }
                  },
                  {
                    "name": "PbBr2",
                    "concentration": {
                      "value": 0.8000000000000003,
                      "unit": "mol/L"
                    }
                  }
                ],
                "volume": null,
                "temperature": {
                  "value": 60.0,
                  "unit": "°C"
                },
                "solvents": [
                  {
                    "name": "GBL",
                    "volume_fraction": 0.7
                  },
                  {
                    "name": "DMSO",
                    "volume_fraction": 0.3
                  }
                ]
              },
              "additional_parameters": null
            },
            {
              "step_name": "Annealing",
              "method": "Thermal-annealing",
              "atmosphere": "Ambient air",
              "temperature": {
                "value": 100.0,
                "unit": "°C"
              },
              "duration": {
                "value": 600.0,
                "unit": "s"
              },
              "antisolvent": null,
              "solution": null,
              "additional_parameters": null
            }
          ],
          "additional_treatment": null
        },
        {
          "name": "PTAA",
          "thickness": {
            "value": 50.0,
            "unit": "nm"
          },
          "functionality": "Hole-transport",
          "deposition": [
            {
              "step_name": "Spin-coating",
              "method": "Spin-coating",
              "atmosphere": "Ambient air",
              "temperature": null,
              "duration": null,
              "antisolvent": null,
              "solution": {
                "compounds": null,
                "solutes": [
                  {
                    "name": "PTAA",
                    "concentration": {
                      "value": 10.0,
                      "unit": "mg/mL"
                    }
                  },
                  {
                    "name": "lithium bistrifluoromethanesulphonimidate",
                    "concentration": {
                      "value": 170.0,
                      "unit": "mg/mL"
                    }
                  }
                ],
                "volume": null,
                "temperature": null,
                "solvents": [
                  {
                    "name": "toluene",
                    "volume_fraction": null
                  }
                ]
              },
              "additional_parameters": null
            }
          ],
          "additional_treatment": null
        },
        {
          "name": "Au",
          "thickness": null,
          "functionality": "Contact",
          "deposition": [
            {
              "step_name": "Thermal evaporation",
              "method": "Evaporation",
              "atmosphere": "Vacuum",
              "temperature": null,
              "duration": null,
              "antisolvent": null,
              "solution": null,
              "additional_parameters": null
            }
          ],
          "additional_treatment": null
        }
      ]
    },
    {
      "perovskite_composition": {
        "formula": "CH3NH3Pb(I1-xBrx)3",
        "sample_type": "Polycrystalline film",
        "dimensionality": "3D",
        "a_ions": [
          {
            "abbreviation": "MA",
            "common_name": "Methylammonium",
            "molecular_formula": "CH3NH3+",
            "coefficient": "1"
          }
        ],
        "b_ions": [
          {
            "abbreviation": "Pb",
            "common_name": "Lead",
            "molecular_formula": "Pb2+",
            "coefficient": "1"
          }
        ],
        "x_ions": [
          {
            "abbreviation": "I",
            "common_name": "Iodide",
            "molecular_formula": "I-",
            "coefficient": "1-x"
          },
          {
            "abbreviation": "Br",
            "common_name": "Bromide",
            "molecular_formula": "Br-",
            "coefficient": "x"
          }
        ],
        "bandgap": null,
        "impurities": null,
        "additives": null
      },
      "device_architecture": "nip",
      "pce": {
        "value": 16.5,
        "unit": "%"
      },
      "jsc": {
        "value": 19.58,
        "unit": "mA cm^-2"
      },
      "voc": {
        "value": 1.105,
        "unit": "V"
      },
      "ff": {
        "value": 76.2
      },
      "number_devices": null,
      "averaged_quantities": null,
      "active_area": {
        "value": 0.094,
        "unit": "cm^2"
      },
      "light_source": {
        "type": "AM 1.5G",
        "description": null,
        "light_intensity": {
          "value": 100.0,
          "unit": "mW cm^-2"
        },
        "lamp": null
      },
      "encapsulated": false,
      "additional_notes": "Best performing solar cell with average values from forward and reverse scans",
      "stability": null,
      "layers": [
        {
          "name": "FTO",
          "thickness": null,
          "functionality": "Substrate",
          "deposition": null,
          "additional_treatment": null
        },
        {
          "name": "TiO2",
          "thickness": {
            "value": 70.0,
            "unit": "nm"
          },
          "functionality": "Electron-transport",
          "deposition": [
            {
              "step_name": "Spray pyrolysis",
              "method": "Spray coating",
              "atmosphere": "Air",
              "temperature": {
                "value": 450.0,
                "unit": "°C"
              },
              "duration": null,
              "antisolvent": null,
              "solution": {
                "compounds": null,
                "solutes": [
                  {
                    "name": "titanium diisopropoxide bis(acetylacetonate)",
                    "concentration": {
                      "value": 0.02,
                      "unit": "mol/L"
                    }
                  }
                ],
                "volume": null,
                "temperature": null,
                "solvents": null
              },
              "additional_parameters": null
            }
          ],
          "additional_treatment": null
        },
        {
          "name": "mp-TiO2",
          "thickness": {
            "value": 200.0,
            "unit": "nm"
          },
          "functionality": "Electron-transport",
          "deposition": [
            {
              "step_name": "Spin-coating",
              "method": "Spin-coating",
              "atmosphere": "Air",
              "temperature": null,
              "duration": null,
              "antisolvent": null,
              "solution": null,
              "additional_parameters": null
            },
            {
              "step_name": "Calcining",
              "method": "Thermal-annealing",
              "atmosphere": "Air",
              "temperature": {
                "value": 500.0,
                "unit": "°C"
              },
              "duration": {
                "value": 3600.0,
                "unit": "s"
              },
              "antisolvent": null,
              "solution": null,
              "additional_parameters": null
            }
          ],
          "additional_treatment": null
        },
        {
          "name": "CH3NH3Pb(I1-xBrx)3",
          "thickness": null,
          "functionality": "Absorber",
          "deposition": [
            {
              "step_name": "Spin-coating",
              "method": "Spin-coating",
              "atmosphere": "Ambient air",
              "temperature": null,
              "duration": null,
              "antisolvent": "toluene",
              "solution": {
                "compounds": null,
                "solutes": [
                  {
                    "name": "MAI",
                    "concentration": {
                      "value": 0.8000000000000003,
                      "unit": "mol/L"
                    }
                  },
                  {
                    "name": "MABr",
                    "concentration": {
                      "value": 0.8000000000000003,
                      "unit": "mol/L"
                    }
                  },
                  {
                    "name": "PbI2",
                    "concentration": {
                      "value": 0.8000000000000003,
                      "unit": "mol/L"
                    }
                  },
                  {
                    "name": "PbBr2",
                    "concentration": {
                      "value": 0.8000000000000003,
                      "unit": "mol/L"
                    }
                  }
                ],
                "volume": null,
                "temperature": {
                  "value": 60.0,
                  "unit": "°C"
                },
                "solvents": [
                  {
                    "name": "GBL",
                    "volume_fraction": 0.7
                  },
                  {
                    "name": "DMSO",
                    "volume_fraction": 0.3
                  }
                ]
              },
              "additional_parameters": null
            },
            {
              "step_name": "Annealing",
              "method": "Thermal-annealing",
              "atmosphere": "Ambient air",
              "temperature": {
                "value": 100.0,
                "unit": "°C"
              },
              "duration": {
                "value": 600.0,
                "unit": "s"
              },
              "antisolvent": null,
              "solution": null,
              "additional_parameters": null
            }
          ],
          "additional_treatment": null
        },
        {
          "name": "PTAA",
          "thickness": {
            "value": 50.0,
            "unit": "nm"
          },
          "functionality": "Hole-transport",
          "deposition": [
            {
              "step_name": "Spin-coating",
              "method": "Spin-coating",
              "atmosphere": "Ambient air",
              "temperature": null,
              "duration": null,
              "antisolvent": null,
              "solution": {
                "compounds": null,
                "solutes": [
                  {
                    "name": "PTAA",
                    "concentration": {
                      "value": 10.0,
                      "unit": "mg/mL"
                    }
                  },
                  {
                    "name": "lithium bistrifluoromethanesulphonimidate",
                    "concentration": {
                      "value": 170.0,
                      "unit": "mg/mL"
                    }
                  }
                ],
                "volume": null,
                "temperature": null,
                "solvents": [
                  {
                    "name": "toluene",
                    "volume_fraction": null
                  }
                ]
              },
              "additional_parameters": null
            }
          ],
          "additional_treatment": null
        },
        {
          "name": "Au",
          "thickness": null,
          "functionality": "Contact",
          "deposition": [
            {
              "step_name": "Thermal evaporation",
              "method": "Evaporation",
              "atmosphere": "Vacuum",
              "temperature": null,
              "duration": null,
              "antisolvent": null,
              "solution": null,
              "additional_parameters": null
            }
          ],
          "additional_treatment": null
        }
      ]
    }
  ]
}

File: data/15_selected_papers/10.1038--s41560-022-01102-w.json
{
  "cells": [
    {
      "perovskite_composition": {
        "formula": "Cs0.2FA0.8Pb0.5Sn0.5I3",
        "sample_type": "Polycrystalline film",
        "dimensionality": "3D",
        "a_ions": [
          {
            "abbreviation": "Cs",
            "common_name": "Cesium",
            "molecular_formula": "Cs+",
            "coefficient": "0.2"
          },
          {
            "abbreviation": "FA",
            "common_name": "Formamidinium",
            "molecular_formula": "CH6N2+",
            "coefficient": "0.8"
          }
        ],
        "b_ions": [
          {
            "abbreviation": "Pb",
            "common_name": "Lead",
            "molecular_formula": "Pb2+",
            "coefficient": "0.5"
          },
          {
            "abbreviation": "Sn",
            "common_name": "Tin",
            "molecular_formula": "Sn2+",
            "coefficient": "0.5"
          }
        ],
        "x_ions": [
          {
            "abbreviation": "I",
            "common_name": "Iodide",
            "molecular_formula": "I-",
            "coefficient": "3"
          }
        ],
        "bandgap": {
          "value": 1.22,
          "unit": "eV"
        },
        "impurities": null,
        "additives": {
          "abbreviation": "BHC",
          "concentration": {
            "value": 1.0,
            "unit": "mg/mL"
          }
        }
      },
      "device_architecture": "pin",
      "pce": {
        "value": 19.4,
        "unit": "%"
      },
      "jsc": {
        "value": 30.1,
        "unit": "mA cm^-2"
      },
      "voc": {
        "value": 0.837,
        "unit": "V"
      },
      "ff": {
        "value": 75.6
      },
      "number_devices": null,
      "averaged_quantities": null,
      "active_area": {
        "value": null,
        "unit": null
      },
      "light_source": {
        "type": "AM 1.5G",
        "description": null,
        "light_intensity": {
          "value": 100.0,
          "unit": "mW cm^-2"
        },
        "lamp": null
      },
      "encapsulated": false,
      "additional_notes": null,
      "stability": null,
      "layers": [
        {
          "name": "Glass",
          "thickness": null,
          "functionality": "Substrate",
          "deposition": null,
          "additional_treatment": null
        },
        {
          "name": "ITO",
          "thickness": null,
          "functionality": "Contact",
          "deposition": null,
          "additional_treatment": null
        },
        {
          "name": "PEDOT:PSS",
          "thickness": null,
          "functionality": "Hole-transport",
          "deposition": [
            {
              "step_name": "Blade coating",
              "method": "Blade coating",
              "atmosphere": "Ambient air",
              "temperature": {
                "value": 70.0,
                "unit": "°C"
              },
              "duration": null,
              "antisolvent": null,
              "solution": null,
              "additional_parameters": null
            },
            {
              "step_name": "Annealing",
              "method": "Thermal-annealing",
              "atmosphere": "N2",
              "temperature": {
                "value": 130.0,
                "unit": "°C"
              },
              "duration": {
                "value": 600.0,
                "unit": "s"
              },
              "antisolvent": null,
              "solution": null,
              "additional_parameters": null
            }
          ],
          "additional_treatment": null
        },
        {
          "name": "Cs0.2FA0.8Pb0.5Sn0.5I3",
          "thickness": {
            "value": 1000.0,
            "unit": "nm"
          },
          "functionality": "Absorber",
          "deposition": [
            {
              "step_name": "Blade coating",
              "method": "Blade coating",
              "atmosphere": "N2",
              "temperature": {
                "value": 100.0,
                "unit": "°C"
              },
              "duration": null,
              "antisolvent": null,
              "solution": {
                "compounds": null,
                "solutes": [
                  {
                    "name": "Cs0.2FA0.8Pb0.5Sn0.5I3",
                    "concentration": {
                      "value": 2.4000000000000004,
                      "unit": "mol/L"
                    }
                  },
                  {
                    "name": "SnF2",
                    "concentration": {
                      "value": 10.0,
                      "unit": "wt%"
                    }
                  },
                  {
                    "name": "PEAI",
                    "concentration": {
                      "value": 1.0,
                      "unit": "mg/mL"
                    }
                  },
                  {
                    "name": "BHC",
                    "concentration": {
                      "value": 1.0,
                      "unit": "mg/mL"
                    }
                  }
                ],
                "volume": null,
                "temperature": null,
                "solvents": [
                  {
                    "name": "DMF",
                    "volume_fraction": 0.86
                  },
                  {
                    "name": "DMSO",
                    "volume_fraction": 0.14
                  }
                ]
              },
              "additional_parameters": null
            },
            {
              "step_name": "Annealing",
              "method": "Thermal-annealing",
              "atmosphere": "N2",
              "temperature": {
                "value": 150.0,
                "unit": "°C"
              },
              "duration": {
                "value": 10.0,
                "unit": "s"
              },
              "antisolvent": null,
              "solution": null,
              "additional_parameters": null
            },
            {
              "step_name": "Annealing",
              "method": "Thermal-annealing",
              "atmosphere": "N2",
              "temperature": {
                "value": 100.0,
                "unit": "°C"
              },
              "duration": {
                "value": 420.0,
                "unit": "s"
              },
              "antisolvent": null,
              "solution": null,
              "additional_parameters": null
            }
          ],
          "additional_treatment": "BHC surface treatment"
        },
        {
          "name": "PCBM",
          "thickness": null,
          "functionality": "Electron-transport",
          "deposition": [
            {
              "step_name": "Spin coating",
              "method": "Spin-coating",
              "atmosphere": "N2",
              "temperature": null,
              "duration": null,
              "antisolvent": null,
              "solution": {
                "compounds": null,
                "solutes": [
                  {
                    "name": "PCBM",
                    "concentration": {
                      "value": 10.0,
                      "unit": "mg/mL"
                    }
                  }
                ],
                "volume": null,
                "temperature": null,
                "solvents": [
                  {
                    "name": "toluene",
                    "volume_fraction": 1.0
                  }
                ]
              },
              "additional_parameters": null
            },
            {
              "step_name": "Annealing",
              "method": "Thermal-annealing",
              "atmosphere": "N2",
              "temperature": {
                "value": 70.0,
                "unit": "°C"
              },
              "duration": {
                "value": 600.0,
                "unit": "s"
              },
              "antisolvent": null,
              "solution": null,
              "additional_parameters": null
            }
          ],
          "additional_treatment": null
        },
        {
          "name": "C60",
          "thickness": {
            "value": 25.0,
            "unit": "nm"
          },
          "functionality": "Electron-transport",
          "deposition": [
            {
              "step_name": "Thermal evaporation",
              "method": "Evaporation",
              "atmosphere": "Vacuum",
              "temperature": null,
              "duration": null,
              "antisolvent": null,
              "solution": null,
              "additional_parameters": null
            }
          ],
          "additional_treatment": null
        },
        {
          "name": "BCP",
          "thickness": {
            "value": 6.0,
            "unit": "nm"
          },
          "functionality": "Electron-transport",
          "deposition": [
            {
              "step_name": "Thermal evaporation",
              "method": "Evaporation",
              "atmosphere": "Vacuum",
              "temperature": null,
              "duration": null,
              "antisolvent": null,
              "solution": null,
              "additional_parameters": null
            }
          ],
          "additional_treatment": null
        },
        {
          "name": "Cu",
          "thickness": {
            "value": 80.0,
            "unit": "nm"
          },
          "functionality": "Contact",
          "deposition": [
            {
              "step_name": "Thermal evaporation",
              "method": "Evaporation",
              "atmosphere": "Vacuum",
              "temperature": null,
              "duration": null,
              "antisolvent": null,
              "solution": null,
              "additional_parameters": null
            }
          ],
          "additional_treatment": null
        }
      ]
    }
  ]
}
