Repository: lamalab-org/perla-extract

# PERLA Extract

Turn photovoltaic papers and supporting information into source-linked device,
performance, processing and stability records.

# Edit my-experiment.toml: model, paper/SI paths and control/treatment settings.
perla-experiment my-experiment.toml --check
perla-experiment my-experiment.toml
```

Open the generated `summary.md` first; `figure-data/` contains plotting tables.
Build [model-generated development references](benchmarks/development) to tune
Astra versus cheaper models; evaluate frozen choices on the [human test set](benchmarks/test).
[Experiment guide](docs/workflows/extraction-ablations.md).

File: data/15_selected_papers/10.1038--s41563-025-02163-4.json
{
  "cells": [
    {
      "perovskite_composition": {
        "formula": "Cs0.05FA0.9MA0.05PbI3",
        "sample_type": "Polycrystalline film",
        "dimensionality": "3D",
        "a_ions": [
          {
            "abbreviation": "Cs",
            "common_name": "Cesium",
            "molecular_formula": "Cs+",
            "coefficient": "0.05"
          },
          {
            "abbreviation": "FA",
            "common_name": "Formamidinium",
            "molecular_formula": "CH6N+",
            "coefficient": "0.9"
          },
          {
            "abbreviation": "MA",
            "common_name": "Methylammonium",
            "molecular_formula": "CH5N+",
            "coefficient": "0.05"
          }
        ],
        "b_ions": [
          {
            "abbreviation": "Pb",
            "common_name": "Lead",
            "molecular_formula": "Pb2+",
            "coefficient": "1"
          }
        ],
        "x_ions": [
          {
            "abbreviation": "I",
            "common_name": "Iodide",
            "molecular_formula": "I-",
            "coefficient": "3"
          }
        ],
        "bandgap": {
          "value": 1.55,
          "unit": "eV"
        },
        "impurities": null,
        "additives": null
      },
      "device_architecture": "pin",
      "pce": {
        "value": 24.3,
        "unit": "%"
      },
      "jsc": {
        "value": 25.25,
        "unit": "mA cm^-2"
      },
      "voc": {
        "value": 1.156,
        "unit": "V"
      },
      "ff": {
        "value": 83.1
      },
      "number_devices": null,
      "averaged_quantities": null,
      "active_area": {
        "value": 0.085,
        "unit": "cm^2"
      },
      "light_source": {
        "type": "AM 1.5G",
        "description": null,
        "light_intensity": {
          "value": 100.0,
          "unit": "mW cm^-2"
        },
        "lamp": null
      },
      "encapsulated": false,
      "additional_notes": null,
      "stability": null,
      "layers": [
        {
          "name": "ITO",
          "thickness": null,
          "functionality": "Substrate",
          "deposition": null,
          "additional_treatment": null
        },
        {
          "name": "Me-4PACz",
          "thickness": null,
          "functionality": "Hole-transport",
          "deposition": [
            {
              "step_name": "Spin coating",
              "method": "Spin-coating",
              "atmosphere": "Ambient air",
              "temperature": null,
              "duration": {
                "value": 30,
                "unit": "s"
              },
              "antisolvent": null,
              "solution": {
                "compounds": null,
                "solutes": [
                  {
                    "name": "Me-4PACz",
                    "concentration": {
                      "value": 0.5,
                      "unit": "mg/mL"
                    }
                  }
                ],
                "volume": null,
                "temperature": null,
                "solvents": null
              },
              "additional_parameters": null
            },
            {
              "step_name": "Annealing",
              "method": "Thermal-annealing",
              "atmosphere": "Ambient air",
              "temperature": {
                "value": 100.0,
                "unit": "°C"
              },
              "duration": {
                "value": 300.0,
                "unit": "s"
              },
              "antisolvent": null,
              "solution": null,
              "additional_parameters": null
            }
          ],
          "additional_treatment": null
        },
        {
          "name": "Cs0.05FA0.9MA0.05PbI3",
          "thickness": null,
          "functionality": "Absorber",
          "deposition": [
            {
              "step_name": "Spin coating",
              "method": "Spin-coating",
              "atmosphere": "N2",
              "temperature": null,
              "duration": null,
              "antisolvent": "ethyl acetate",
              "solution": null,
              "additional_parameters": null
            },
            {
              "step_name": "Annealing",
              "method": "Thermal-annealing",
              "atmosphere": "N2",
              "temperature": {
                "value": 60.0,
                "unit": "°C"
              },
              "duration": {
                "value": 300.0,
                "unit": "s"
              },
              "antisolvent": null,
              "solution": null,
              "additional_parameters": null
            },
            {
              "step_name": "Annealing",
              "method": "Thermal-annealing",
              "atmosphere": "N2",
              "temperature": {
                "value": 100.0,
                "unit": "°C"
              },
              "duration": {
                "value": 1200.0,
                "unit": "s"
              },
              "antisolvent": null,
              "solution": null,
              "additional_parameters": null
            }
          ],
          "additional_treatment": null
        },
        {
          "name": "PCBM",
          "thickness": {
            "value": 35.0,
            "unit": "nm"
          },
          "functionality": "Electron-transport",
          "deposition": [
            {
              "step_name": "Spin coating",
              "method": "Spin-coating",
              "atmosphere": "N2",
              "temperature": null,
              "duration": {
                "value": 70,
                "unit": "s"
              },
              "antisolvent": null,
              "solution": {
                "compounds": null,
                "solutes": [
                  {
                    "name": "PCBM",
                    "concentration": {
                      "value": 20.0,
                      "unit": "mg/mL"
                    }
                  }
                ],
                "volume": null,
                "temperature": null,
                "solvents": [
                  {
                    "name": "chlorobenzene",
                    "volume_fraction": null
                  }
                ]
              },
              "additional_parameters": null
            },
            {
              "step_name": "Annealing",
              "method": "Thermal-annealing",
              "atmosphere": "N2",
              "temperature": {
                "value": 100.0,
                "unit": "°C"
              },
              "duration": {
                "value": 300.0,
                "unit": "s"
              },
              "antisolvent": null,
              "solution": null,
              "additional_parameters": null
            }
          ],
          "additional_treatment": null
        },
        {
          "name": "BCP",
          "thickness": {
            "value": 8.0,
            "unit": "nm"
          },
          "functionality": "Contact",
          "deposition": [
            {
              "step_name": "Thermal evaporation",
              "method": "Evaporation",
              "atmosphere": "Vacuum",
              "temperature": null,
              "duration": null,
              "antisolvent": null,
              "solution": null,
              "additional_parameters": null
            }
          ],
          "additional_treatment": null
        },
        {
          "name": "Ag",
          "thickness": {
            "value": 100.0,
            "unit": "nm"
          },
          "functionality": "Contact",
          "deposition": [
            {
              "step_name": "Thermal evaporation",
              "method": "Evaporation",
              "atmosphere": "Vacuum",
              "temperature": null,
              "duration": null,
              "antisolvent": null,
              "solution": null,
              "additional_parameters": null
            }
          ],
          "additional_treatment": null
        }
      ]
    },
    {
      "perovskite_composition": {
        "formula": "Cs0.05FA0.9MA0.05PbI3",
        "sample_type": "Polycrystalline film",
        "dimensionality": "3D",
        "a_ions": [
          {
            "abbreviation": "Cs",
            "common_name": "Cesium",
            "molecular_formula": "Cs+",
            "coefficient": "0.05"
          },
          {
            "abbreviation": "FA",
            "common_name": "Formamidinium",
            "molecular_formula": "CH6N+",
            "coefficient": "0.9"
          },
          {
            "abbreviation": "MA",
            "common_name": "Methylammonium",
            "molecular_formula": "CH5N+",
            "coefficient": "0.05"
          }
        ],
        "b_ions": [
          {
            "abbreviation": "Pb",
            "common_name": "Lead",
            "molecular_formula": "Pb2+",
            "coefficient": "1"
          }
        ],
        "x_ions": [
          {
            "abbreviation": "I",
            "common_name": "Iodide",
            "molecular_formula": "I-",
            "coefficient": "3"
          }
        ],
        "bandgap": {
          "value": 1.55,
          "unit": "eV"
        },
        "impurities": null,
        "additives": null
      },
      "device_architecture": "pin",
      "pce": {
        "value": 26.0,
        "unit": "%"
      },
      "jsc": {
        "value": 25.5,
        "unit": "mA cm^-2"
      },
      "voc": {
        "value": 1.179,
        "unit": "V"
      },
      "ff": {
        "value": 86.44
      },
      "number_devices": null,
      "averaged_quantities": null,
      "active_area": {
        "value": 0.085,
        "unit": "cm^2"
      },
      "light_source": {
        "type": "AM 1.5G",
        "description": null,
        "light_intensity": {
          "value": 100.0,
          "unit": "mW cm^-2"
        },
        "lamp": null
      },
      "encapsulated": true,
      "additional_notes": null,
      "stability": {
        "time": {
          "value": 4608000.0,
          "unit": "s"
        },
        "light_intensity": {
          "value": 100.0,
          "unit": "mW cm^-2"
        },
        "humidity": {
          "value": 60.0,
          "unit": "%"
        },
        "temperature": {
          "value": 65.0,
          "unit": "°C"
        },
        "PCE_T80": {
          "value": 4608000.0,
          "unit": "s"
        },
        "PCE_at_the_start_of_the_experiment": {
          "value": 26.0,
          "unit": "%"
        },
        "PCE_after_1000_hours": {
          "value": 22.0,
          "unit": "%"
        },
        "PCE_at_the_end_of_experiment": {
          "value": 20.8,
          "unit": "%"
        },
        "potential_bias": "MPPT"
      },
      "layers": [
        {
          "name": "ITO",
          "thickness": null,
          "functionality": "Substrate",
          "deposition": null,
          "additional_treatment": null
        },
        {
          "name": "Me-4PACz",
          "thickness": null,
          "functionality": "Hole-transport",
          "deposition": [
            {
              "step_name": "Spin coating",
              "method": "Spin-coating",
              "atmosphere": "Ambient air",
              "temperature": null,
              "duration": null,
              "antisolvent": null,
              "solution": {
                "compounds": null,
                "solutes": [
                  {
                    "name": "Me-4PACz",
                    "concentration": {
                      "value": 0.5,
                      "unit": "mg/mL"
                    }
                  }
                ],
                "volume": null,
                "temperature": null,
                "solvents": null
              },
              "additional_parameters": null
            },
            {
              "step_name": "Annealing",
              "method": "Thermal-annealing",
              "atmosphere": "Ambient air",
              "temperature": {
                "value": 100.0,
                "unit": "°C"
              },
              "duration": {
                "value": 300.0,
                "unit": "s"
              },
              "antisolvent": null,
              "solution": null,
              "additional_parameters": null
            }
          ],
          "additional_treatment": null
        },
        {
          "name": "Cs0.05FA0.9MA0.05PbI3",
          "thickness": null,
          "functionality": "Absorber",
          "deposition": [
            {
              "step_name": "Spin coating",
              "method": "Spin-coating",
              "atmosphere": "N2",
              "temperature": null,
              "duration": null,
              "antisolvent": "ethyl acetate",
              "solution": null,
              "additional_parameters": null
            },
            {
              "step_name": "Annealing",
              "method": "Thermal-annealing",
              "atmosphere": "N2",
              "temperature": {
                "value": 60.0,
                "unit": "°C"
              },
              "duration": {
                "value": 300.0,
                "unit": "s"
              },
              "antisolvent": null,
              "solution": null,
              "additional_parameters": null
            },
            {
              "step_name": "Annealing",
              "method": "Thermal-annealing",
              "atmosphere": "N2",
              "temperature": {
                "value": 100.0,
                "unit": "°C"
              },
              "duration": {
                "value": 1200.0,
                "unit": "s"
              },
              "antisolvent": null,
              "solution": null,
              "additional_parameters": null
            }
          ],
          "additional_treatment": null
        },
        {
          "name": "PCNI2-BTI",
          "thickness": {
            "value": 35.0,
            "unit": "nm"
          },
          "functionality": "Electron-transport",
          "deposition": [
            {
              "step_name": "Spin coating",
              "method": "Spin-coating",
              "atmosphere": "N2",
              "temperature": null,
              "duration": {
                "value": 70,
                "unit": "s"
              },
              "antisolvent": null,
              "solution": {
                "compounds": null,
                "solutes": [
                  {
                    "name": "PCNI2-BTI",
                    "concentration": {
                      "value": 7.0,
                      "unit": "mg/mL"
                    }
                  }
                ],
                "volume": null,
                "temperature": null,
                "solvents": [
                  {
                    "name": "chloroform",
                    "volume_fraction": 0.5
                  },
                  {
                    "name": "dichlorobenzene",
                    "volume_fraction": 0.5
                  }
                ]
              },
              "additional_parameters": null
            },
            {
              "step_name": "Annealing",
              "method": "Thermal-annealing",
              "atmosphere": "N2",
              "temperature": {
                "value": 100.0,
                "unit": "°C"
              },
              "duration": {
                "value": 300.0,
                "unit": "s"
              },
              "antisolvent": null,
              "solution": null,
              "additional_parameters": null
            }
          ],
          "additional_treatment": null
        },
        {
          "name": "BCP",
          "thickness": {
            "value": 8.0,
            "unit": "nm"
          },
          "functionality": "Contact",
          "deposition": [
            {
              "step_name": "Thermal evaporation",
              "method": "Evaporation",
              "atmosphere": "Vacuum",
              "temperature": null,
              "duration": null,
              "antisolvent": null,
              "solution": null,
              "additional_parameters": null
            }
          ],
          "additional_treatment": null
        },
        {
          "name": "Ag",
          "thickness": {
            "value": 100.0,
            "unit": "nm"
          },
          "functionality": "Contact",
          "deposition": [
            {
              "step_name": "Thermal evaporation",
              "method": "Evaporation",
              "atmosphere": "Vacuum",
              "temperature": null,
              "duration": null,
              "antisolvent": null,
              "solution": null,
              "additional_parameters": null
            }
          ],
          "additional_treatment": null
        }
      ]
    },
    {
      "perovskite_composition": {
        "formula": "Cs0.05FA0.9MA0.05PbI3",
        "sample_type": "Polycrystalline film",
        "dimensionality": "3D",
        "a_ions": [
          {
            "abbreviation": "Cs",
            "common_name": "Cesium",
            "molecular_formula": "Cs+",
            "coefficient": "0.05"
          },
          {
            "abbreviation": "FA",
            "common_name": "Formamidinium",
            "molecular_formula": "CH6N+",
            "coefficient": "0.9"
          },
          {
            "abbreviation": "MA",
            "common_name": "Methylammonium",
            "molecular_formula": "CH5N+",
            "coefficient": "0.05"
          }
        ],
        "b_ions": [
          {
            "abbreviation": "Pb",
            "common_name": "Lead",
            "molecular_formula": "Pb2+",
            "coefficient": "1"
          }
        ],
        "x_ions": [
          {
            "abbreviation": "I",
            "common_name": "Iodide",
            "molecular_formula": "I-",
            "coefficient": "3"
          }
        ],
        "bandgap": {
          "value": 1.55,
          "unit": "eV"
        },
        "impurities": null,
        "additives": null
      },
      "device_architecture": "pin",
      "pce": {
        "value": 14.1,
        "unit": "%"
      },
      "jsc": {
        "value": 24.47,
        "unit": "mA cm^-2"
      },
      "voc": {
        "value": 0.96,
        "unit": "V"
      },
      "ff": {
        "value": 60.3
      },
      "number_devices": null,
      "averaged_quantities": null,
      "active_area": {
        "value": 0.085,
        "unit": "cm^2"
      },
      "light_source": {
        "type": "AM 1.5G",
        "description": null,
        "light_intensity": {
          "value": 100.0,
          "unit": "mW cm^-2"
        },
        "lamp": null
      },
      "encapsulated": false,
      "additional_notes": null,
      "stability": null,
      "layers": [
        {
          "name": "ITO",
          "thickness": null,
          "functionality": "Substrate",
          "deposition": null,
          "additional_treatment": null
        },
        {
          "name": "Me-4PACz",
          "thickness": null,
          "functionality": "Hole-transport",
          "deposition": [
            {
              "step_name": "Spin coating",
              "method": "Spin-coating",
              "atmosphere": "Ambient air",
              "temperature": null,
              "duration": null,
              "antisolvent": null,
              "solution": {
                "compounds": null,
                "solutes": [
                  {
                    "name": "Me-4PACz",
                    "concentration": {
                      "value": 0.5,
                      "unit": "mg/mL"
                    }
                  }
                ],
                "volume": null,
                "temperature": null,
                "solvents": null
              },
              "additional_parameters": null
            },
            {
              "step_name": "Annealing",
              "method": "Thermal-annealing",
              "atmosphere": "Ambient air",
              "temperature": {
                "value": 100.0,
                "unit": "°C"
              },
              "duration": {
                "value": 300.0,
                "unit": "s"
              },
              "antisolvent": null,
              "solution": null,
              "additional_parameters": null
            }
          ],
          "additional_treatment": null
        },
        {
          "name": "Cs0.05FA0.9MA0.05PbI3",
          "thickness": null,
          "functionality": "Absorber",
          "deposition": [
            {
              "step_name": "Spin coating",
              "method": "Spin-coating",
              "atmosphere": "N2",
              "temperature": null,
              "duration": null,
              "antisolvent": "ethyl acetate",
              "solution": null,
              "additional_parameters": null
            },
            {
              "step_name": "Annealing",
              "method": "Thermal-annealing",
              "atmosphere": "N2",
              "temperature": {
                "value": 60.0,
                "unit": "°C"
              },
              "duration": {
                "value": 300.0,
                "unit": "s"
              },
              "antisolvent": null,
              "solution": null,
              "additional_parameters": null
            },
            {
              "step_name": "Annealing",
              "method": "Thermal-annealing",
              "atmosphere": "N2",
              "temperature": {
                "value": 100.0,
                "unit": "°C"
              },
              "duration": {
                "value": 1200.0,
                "unit": "s"
              },
              "antisolvent": null,
              "solution": null,
              "additional_parameters": null
            }
          ],
          "additional_treatment": null
        },
        {
          "name": "PBTI2-BTI",
          "thickness": {
            "value": 35.0,
            "unit": "nm"
          },
          "functionality": "Electron-transport",
          "deposition": [
            {
              "step_name": "Spin coating",
              "method": "Spin-coating",
              "atmosphere": "N2",
              "temperature": null,
              "duration": {
                "value": 70,
                "unit": "s"
              },
              "antisolvent": null,
              "solution": {
                "compounds": null,
                "solutes": [
                  {
                    "name": "PBTI2-BTI",
                    "concentration": {
                      "value": 7.0,
                      "unit": "mg/mL"
                    }
                  }
                ],
                "volume": null,
                "temperature": null,
                "solvents": [
                  {
                    "name": "chloroform",
                    "volume_fraction": 0.5
                  },
                  {
                    "name": "dichlorobenzene",
                    "volume_fraction": 0.5
                  }
                ]
              },
              "additional_parameters": null
            },
            {
              "step_name": "Annealing",
              "method": "Thermal-annealing",
              "atmosphere": "N2",
              "temperature": {
                "value": 100.0,
                "unit": "°C"
              },
              "duration": {
                "value": 300.0,
                "unit": "s"
              },
              "antisolvent": null,
              "solution": null,
              "additional_parameters": null
            }
          ],
          "additional_treatment": null
        },
        {
          "name": "BCP",
          "thickness": {
            "value": 8.0,
            "unit": "nm"
          },
          "functionality": "Contact",
          "deposition": [
            {
              "step_name": "Thermal evaporation",
              "method": "Evaporation",
              "atmosphere": "Vacuum",
              "temperature": null,
              "duration": null,
              "antisolvent": null,
              "solution": null,
              "additional_parameters": null
            }
          ],
          "additional_treatment": null
        },
        {
          "name": "Ag",
          "thickness": {
            "value": 100.0,
            "unit": "nm"
          },
          "functionality": "Contact",
          "deposition": [
            {
              "step_name": "Thermal evaporation",
              "method": "Evaporation",
              "atmosphere": "Vacuum",
              "temperature": null,
              "duration": null,
              "antisolvent": null,
              "solution": null,
              "additional_parameters": null
            }
          ],
          "additional_treatment": null
        }
      ]
    }
  ]
}

File: data/15_selected_papers/10.1039--c5dt02388b.json (part 1 of 2)
{
  "cells": [
    {
      "active_area": {
        "unit": null,
        "value": 0.09
      },
      "additional_notes": null,
      "averaged_quantities": null,
      "device_architecture": "nip",
      "encapsulated": false,
      "ff": {
        "value": 67.6
      },
      "jsc": {
        "unit": "mA cm^-2",
        "value": 19.1
      },
      "layers": [
        {
          "additional_treatment": null,
          "deposition": [
            {
              "additional_parameters": null,
              "antisolvent": null,
              "atmosphere": null,
              "duration": {
                "unit": null,
                "value": null
              },
              "method": null,
              "solution": {
                "compounds": null,
                "solutes": [
                  {
                    "concentration": {
                      "unit": null,
                      "value": null
                    },
                    "name": null
                  }
                ],
                "solvents": [
                  {
                    "name": null,
                    "volume_fraction": null
                  }
                ],
                "temperature": {
                  "unit": null,
                  "value": null
                },
                "volume": {
                  "unit": null,
                  "value": null
                }
              },
              "step_name": null,
              "temperature": {
                "unit": null,
                "value": null
              }
            }
          ],
          "functionality": "Substrate",
          "name": "FTO",
          "thickness": {
            "unit": null,
            "value": null
          }
        },
        {
          "additional_treatment": null,
          "deposition": [
            {
              "additional_parameters": null,
              "antisolvent": null,
              "atmosphere": "Air",
              "duration": {
                "unit": null,
                "value": null
              },
              "method": "Spin-coating",
              "solution": {
                "compounds": null,
                "solutes": [
                  {
                    "concentration": {
                      "unit": null,
                      "value": null
                    },
                    "name": null
                  }
                ],
                "solvents": [
                  {
                    "name": null,
                    "volume_fraction": null
                  }
                ],
                "temperature": {
                  "unit": null,
                  "value": null
                },
                "volume": {
                  "unit": null,
                  "value": null
                }
              },
              "step_name": null,
              "temperature": {
                "unit": null,
                "value": null
              }
            },
            {
              "additional_parameters": null,
              "antisolvent": null,
              "atmosphere": "Air",
              "duration": {
                "unit": "s",
                "value": 1800
              },
              "method": "TiCl4 treatment",
              "solution": {
                "compounds": null,
                "solutes": [
                  {
                    "concentration": {
                      "unit": null,
                      "value": null
                    },
                    "name": null
                  }
                ],
                "solvents": [
                  {
                    "name": null,
                    "volume_fraction": null
                  }
                ],
                "temperature": {
                  "unit": null,
                  "value": null
                },
                "volume": {
                  "unit": null,
                  "value": null
                }
              },
              "step_name": null,
              "temperature": {
                "unit": "\u00b0C",
                "value": 70
              }
            }
          ],
          "functionality": "Electron-transport",
          "name": "TiO2, compact",
          "thickness": {
            "unit": "nm",
            "value": 50
          }
        },
        {
          "additional_treatment": "10 min TiCl4 treatment",
          "deposition": [
            {
              "additional_parameters": null,
              "antisolvent": null,
              "atmosphere": "Air",
              "duration": {
                "unit": null,
                "value": null
              },
              "method": "Spin-coating",
              "solution": {
                "compounds": null,
                "solutes": [
                  {
                    "concentration": {
                      "unit": null,
                      "value": null
                    },
                    "name": null
                  }
                ],
                "solvents": [
                  {
                    "name": null,
                    "volume_fraction": null
                  }
                ],
                "temperature": {
                  "unit": null,
                  "value": null
                },
                "volume": {
                  "unit": null,
                  "value": null
                }
              },
              "step_name": null,
              "temperature": {
                "unit": null,
                "value": null
              }
            },
            {
              "additional_parameters": null,
              "antisolvent": null,
              "atmosphere": "Air",
              "duration": {
                "unit": "s",
                "value": 1800
              },
              "method": "TiCl4 treatment",
              "solution": {
                "compounds": null,
                "solutes": [
                  {
                    "concentration": {
                      "unit": null,
                      "value": null
                    },
                    "name": null
                  }
                ],
                "solvents": [
                  {
                    "name": null,
                    "volume_fraction": null
                  }
                ],
                "temperature": {
                  "unit": null,
                  "value": null
                },
                "volume": {
                  "unit": null,
                  "value": null
                }
              },
              "step_name": null,
              "temperature": {
                "unit": "\u00b0C",
                "value": 70
              }
            }
          ],
          "functionality": "Electron-transport",
          "name": "TiO2, mesoporous",
          "thickness": {
            "unit": "nm",
            "value": 180
          }
        },
        {
          "additional_treatment": null,
          "deposition": [
            {
              "additional_parameters": null,
              "antisolvent": null,
              "atmosphere": "Air",
              "duration": {
                "unit": null,
                "value": null
              },
              "method": "Two-step sequential deposition",
              "solution": {
                "compounds": null,
                "solutes": [
                  {
                    "concentration": {
                      "unit": "M",
                      "value": 1
                    },
                    "name": "PbI2"
                  }
                ],
                "solvents": [
                  {
                    "name": "DMF",
                    "volume_fraction": null
                  }
                ],
                "temperature": {
                  "unit": null,
                  "value": null
                },
                "volume": {
                  "unit": null,
                  "value": null
                }
              },
              "step_name": "PbI2 deposition",
              "temperature": {
                "unit": null,
                "value": null
              }
            },
            {
              "additional_parameters": null,
              "antisolvent": null,
              "atmosphere": "Air",
              "duration": {
                "unit": "s",
                "value": 7200
              },
              "method": "Two-step sequential deposition",
              "solution": {
                "compounds": null,
                "solutes": [
                  {
                    "concentration": {
                      "unit": "mg/L",
                      "value": 10
                    },
                    "name": "CH3NH3I"
                  }
                ],
                "solvents": [
                  {
                    "name": "2-propanol",
                    "volume_fraction": null
                  }
                ],
                "temperature": {
                  "unit": null,
                  "value": null
                },
                "volume": {
                  "unit": null,
                  "value": null
                }
              },
              "step_name": "MAI reaction",
              "temperature": {
                "unit": null,
                "value": null
              }
            }
          ],
          "functionality": "Absorber",
          "name": "CH3NH3PbI3",
          "thickness": {
            "unit": null,
            "value": null
          }
        },
        {
          "additional_treatment": null,
          "deposition": [
            {
              "additional_parameters": null,
              "antisolvent": null,
              "atmosphere": "Air",
              "duration": {
                "unit": null,
                "value": null
              },
              "method": "Spin-coating",
              "solution": {
                "compounds": null,
                "solutes": [
                  {
                    "concentration": {
                      "unit": "mg/L",
                      "value": 72.3
                    },
                    "name": "Spiro-MeOTAD"
                  },
                  {
                    "concentration": {
                      "unit": "vol%",
                      "value": 28.8
                    },
                    "name": "4-tert-butylpyridine"
                  },
                  {
                    "concentration": {
                      "unit": "vol%",
                      "value": 17.5
                    },
                    "name": "Lithium bis(trifluoromethylsulphonyl)imide"
                  }
                ],
                "solvents": [
                  {
                    "name": "Chlorobenzene",
                    "volume_fraction": null
                  }
                ],
                "temperature": {
                  "unit": null,
                  "value": null
                },
                "volume": {
                  "unit": null,
                  "value": null
                }
              },
              "step_name": null,
              "temperature": {
                "unit": null,
                "value": null
              }
            }
          ],
          "functionality": "Hole-transport",
          "name": "Spiro-MeOTAD",
          "thickness": {
            "unit": null,
            "value": null
          }
        },
        {
          "additional_treatment": null,
          "deposition": [
            {
              "additional_parameters": null,
              "antisolvent": null,
              "atmosphere": "Vacuum",
              "duration": {
                "unit": null,
                "value": null
              },
              "method": "Thermal evaporation",
              "solution": {
                "compounds": null,
                "solutes": [
                  {
                    "concentration": {
                      "unit": null,
                      "value": null
                    },
                    "name": null
                  }
                ],
                "solvents": [
                  {
                    "name": null,
                    "volume_fraction": null
                  }
                ],
                "temperature": {
                  "unit": null,
                  "value": null
                },
                "volume": {
                  "unit": null,
                  "value": null
                }
              },
              "step_name": null,
              "temperature": {
                "unit": null,
                "value": null
              }
            }
          ],
          "functionality": "Contact",
          "name": "Ag",
          "thickness": {
            "unit": "nm",
            "value": 200
          }
        }
      ],
      "light_source": {
        "description": null,
        "lamp": null,
        "light_intensity": {
          "unit": "mW cm^-2",
          "value": 100
        },
        "type": "AM 1.5G"
      },
      "number_devices": null,
      "pce": {
        "unit": "%",
        "value": 11.8
      },
      "perovskite_composition": {
        "a_ions": [],
        "b_ions": [],
        "bandgap": {
          "unit": null,
          "value": null
        },
        "dimensionality": null,
        "formula": "CH3NH3PbI3",
        "x_ions": []
      },
      "stability": {
        "PCE_T80": {
          "unit": null,
          "value": null
        },
        "PCE_after_1000_hours": {
          "unit": null,
          "value": null
        },
        "PCE_at_the_end_of_description": {
          "unit": null,
          "value": null
        },
        "PCE_at_the_start_of_the_experiment": {
          "unit": null,
          "value": null
        },
        "humidity": {
          "unit": null,
          "value": null
        },
        "light_intensity": {
          "unit": null,
          "value": null
        },
        "potential_bias": null,
        "temperature": {
          "unit": null,
          "value": null
        },
        "time": {
          "unit": null,
          "value": null
        }
      },
      "voc": {
        "unit": "V",
        "value": 0.91
      }
    },
    {
      "active_area": {
        "unit": null,
        "value": 0.09
      },
      "additional_notes": null,
      "averaged_quantities": null,
      "device_architecture": "nip",
      "encapsulated": false,
      "ff": {
        "value": 70.4
      },
      "jsc": {
        "unit": "mA cm^-2",
        "value": 19
      },
      "layers": [
        {
          "additional_treatment": null,
          "deposition": [
            {
              "additional_parameters": null,
              "antisolvent": null,
              "atmosphere": null,
              "duration": {
                "unit": null,
                "value": null
              },
              "method": null,
              "solution": {
                "compounds": null,
                "solutes": [
                  {
                    "concentration": {
                      "unit": null,
                      "value": null
                    },
                    "name": null
                  }
                ],
                "solvents": [
                  {
                    "name": null,
                    "volume_fraction": null
                  }
                ],
                "temperature": {
                  "unit": null,
                  "value": null
                },
                "volume": {
                  "unit": null,
                  "value": null
                }
              },
              "step_name": null,
              "temperature": {
                "unit": null,
                "value": null
              }
            }
          ],
          "functionality": "Substrate",
          "name": "FTO",
          "thickness": {
            "unit": null,
            "value": null
          }
        },
        {
          "additional_treatment": null,
          "deposition": [
            {
              "additional_parameters": null,
              "antisolvent": null,
              "atmosphere": "Air",
              "duration": {
                "unit": null,
                "value": null
              },
              "method": "Spin-coating",
              "solution": {
                "compounds": null,
                "solutes": [
                  {
                    "concentration": {
                      "unit": null,
                      "value": null
                    },
                    "name": null
                  }
                ],
                "solvents": [
                  {
                    "name": null,
                    "volume_fraction": null
                  }
                ],
                "temperature": {
                  "unit": null,
                  "value": null
                },
                "volume": {
                  "unit": null,
                  "value": null
                }
              },
              "step_name": null,
              "temperature": {
                "unit": null,
                "value": null
              }
            },
            {
              "additional_parameters": null,
              "antisolvent": null,
              "atmosphere": "Air",
              "duration": {
                "unit": "s",
                "value": 1800
              },
              "method": "TiCl4 treatment",
              "solution": {
                "compounds": null,
                "solutes": [
                  {
                    "concentration": {
                      "unit": null,
                      "value": null
                    },
                    "name": null
                  }
                ],
                "solvents": [
                  {
                    "name": null,
                    "volume_fraction": null
                  }
                ],
                "temperature": {
                  "unit": null,
                  "value": null
                },
                "volume": {
                  "unit": null,
                  "value": null
                }
              },
              "step_name": null,
              "temperature": {
                "unit": "\u00b0C",
                "value": 70
              }
            }
          ],
          "functionality": "Electron-transport",
          "name": "TiO2, compact",
          "thickness": {
            "unit": "nm",
            "value": 50
          }
        },
        {
          "additional_treatment": "60 min TiCl4 treatment",
          "deposition": [
            {
              "additional_parameters": null,
              "antisolvent": null,
              "atmosphere": "Air",
              "duration": {
                "unit": null,
                "value": null
              },
              "method": "Spin-coating",
              "solution": {
                "compounds": null,
                "solutes": [
                  {
                    "concentration": {
                      "unit": null,
                      "value": null
                    },
                    "name": null
                  }
                ],
                "solvents": [
                  {
                    "name": null,
                    "volume_fraction": null
                  }
                ],
                "temperature": {
                  "unit": null,
                  "value": null
                },
                "volume": {
                  "unit": null,
                  "value": null
                }
              },
              "step_name": null,
              "temperature": {
                "unit": null,
                "value": null
              }
            },
            {
              "additional_parameters": null,
              "antisolvent": null,
              "atmosphere": "Air",
              "duration": {
                "unit": "s",
                "value": 1800
              },
              "method": "TiCl4 treatment",
              "solution": {
                "compounds": null,
                "solutes": [
                  {
                    "concentration": {
                      "unit": null,
                      "value": null
                    },
                    "name": null
                  }
                ],
                "solvents": [
                  {
                    "name": null,
                    "volume_fraction": null
                  }
                ],
                "temperature": {
                  "unit": null,
                  "value": null
                },
                "volume": {
                  "unit": null,
                  "value": null
                }
              },
              "step_name": null,
              "temperature": {
                "unit": "\u00b0C",
                "value": 70
              }
            }
          ],
          "functionality": "Electron-transport",
          "name": "TiO2, mesoporous",
          "thickness": {
            "unit": "nm",
            "value": 180
          }
        },
        {
          "additional_treatment": null,
          "deposition": [
            {
              "additional_parameters": null,
              "antisolvent": null,
              "atmosphere": "Air",
              "duration": {
                "unit": null,
                "value": null
              },
              "method": "Two-step sequential deposition",
              "solution": {
                "compounds": null,
                "solutes": [
                  {
                    "concentration": {
                      "unit": "M",
                      "value": 1
                    },
                    "name": "PbI2"
                  }
                ],
                "solvents": [
                  {
                    "name": "DMF",
                    "volume_fraction": null
                  }
                ],
                "temperature": {
                  "unit": null,
                  "value": null
                },
                "volume": {
                  "unit": null,
                  "value": null
                }
              },
              "step_name": "PbI2 deposition",
              "temperature": {
                "unit": null,
                "value": null
              }
            },
            {
              "additional_parameters": null,
              "antisolvent": null,
              "atmosphere": "Air",
              "duration": {
                "unit": "s",
                "value": 7200
              },
              "method": "Two-step sequential deposition",
              "solution": {
                "compounds": null,
                "solutes": [
                  {
                    "concentration": {
                      "unit": "mg/L",
                      "value": 10
                    },
                    "name": "CH3NH3I"
                  }
                ],
                "solvents": [
                  {
                    "name": "2-propanol",
                    "volume_fraction": null
                  }
                ],
                "temperature": {
                  "unit": null,
                  "value": null
                },
                "volume": {
                  "unit": null,
                  "value": null
                }
              },
              "step_name": "MAI reaction",
              "temperature": {
                "unit": null,
                "value": null
              }
            }
          ],
          "functionality": "Absorber",
          "name": "CH3NH3PbI3",
          "thickness": {
            "unit": null,
            "value": null
          }
        },
        {
          "additional_treatment": null,
          "deposition": [
            {
              "additional_parameters": null,
              "antisolvent": null,
              "atmosphere": "Air",
              "duration": {
                "unit": null,
                "value": null
              },
              "method": "Spin-coating",
              "solution": {
                "compounds": null,
                "solutes": [
                  {
                    "concentration": {
                      "unit": "mg/L",
                      "value": 72.3
                    },
                    "name": "Spiro-MeOTAD"
                  },
                  {
                    "concentration": {
                      "unit": "vol%",
                      "value": 28.8
                    },
                    "name": "4-tert-butylpyridine"
                  },
                  {
                    "concentration": {
                      "unit": "vol%",
                      "value": 17.5
                    },
                    "name": "Lithium bis(trifluoromethylsulphonyl)imide"
                  }
                ],
                "solvents": [
                  {
                    "name": "Chlorobenzene",
                    "volume_fraction": null
                  }
                ],
                "temperature": {
                  "unit": null,
                  "value": null
                },
                "volume": {
                  "unit": null,
                  "value": null
                }
              },
              "step_name": null,
              "temperature": {
                "unit": null,
                "value": null
              }
            }
          ],
          "functionality": "Hole-transport",
          "name": "Spiro-MeOTAD",
          "thickness": {
            "unit": null,
            "value": null
          }
        },
        {
          "additional_treatment": null,
          "deposition": [
            {
              "additional_parameters": null,
              "antisolvent": null,
              "atmosphere": "Vacuum",
              "duration": {
                "unit": null,
                "value": null
              },
              "method": "Thermal evaporation",
              "solution": {
                "compounds": null,
                "solutes": [
                  {
                    "concentration": {
                      "unit": null,
                      "value": null
                    },
                    "name": null
                  }
                ],
                "solvents": [
                  {
                    "name": null,
                    "volume_fraction": null
                  }
                ],
                "temperature": {
                  "unit": null,
                  "value": null
                },
                "volume": {
                  "unit": null,
                  "value": null
                }
              },
              "step_name": null,
              "temperature": {
                "unit": null,
                "value": null
              }
            }
          ],
          "functionality": "Contact",
          "name": "Ag",
          "thickness": {
            "unit": "nm",
            "value": 200
          }
        }
      ],
      "light_source": {
        "description": null,
        "lamp": null,
        "light_intensity": {
          "unit": "mW cm^-2",
          "value": 100
        },
        "type": "AM 1.5G"
      },
      "number_devices": null,
      "pce": {
        "unit": "%",
        "value": 12.4
      },
      "perovskite_composition": {
        "a_ions": [],
        "b_ions": [],
        "bandgap": {
          "unit": null,
          "value": null
        },
        "dimensionality": null,
        "formula": "CH3NH3PbI3",
        "x_ions": []
      },
      "stability": {
        "PCE_T80": {
          "unit": null,
          "value": null
        },
        "PCE_after_1000_hours": {
          "unit": null,
          "value": null
        },
        "PCE_at_the_end_of_description": {
          "unit": null,
          "value": null
        },
        "PCE_at_the_start_of_the_experiment": {
          "unit": null,
          "value": null
        },
        "humidity": {
          "unit": null,
          "value": null
        },
        "light_intensity": {
          "unit": null,
          "value": null
        },
        "potential_bias": null,
        "temperature": {
          "unit": null,
          "value": null
        },
        "time": {
          "unit": null,
          "value": null
        }
      },
      "voc": {
        "unit": "V",
        "value": 0.93
      }
    },
    {
      "active_area": {
        "unit": null,
        "value": 0.09
      },
      "additional_notes": null,
      "averaged_quantities": null,
      "device_architecture": "nip",
      "encapsulated": false,
      "ff": {
        "value": 73.1
      },
      "jsc": {
        "unit": "mA cm^-2",
        "value": 21.3
      },
      "layers": [
        {
          "additional_treatment": null,
          "deposition": [
            {
              "additional_parameters": null,
              "antisolvent": null,
              "atmosphere": null,
              "duration": {
                "unit": null,
                "value": null
              },
              "method": null,
              "solution": {
                "compounds": null,
                "solutes": [
                  {
                    "concentration": {
                      "unit": null,
                      "value": null
                    },
                    "name": null
                  }
                ],
                "solvents": [
                  {
                    "name": null,
                    "volume_fraction": null
                  }
                ],
                "temperature": {
                  "unit": null,
                  "value": null
                },
                "volume": {
                  "unit": null,
                  "value": null
                }
              },
              "step_name": null,
              "temperature": {
                "unit": null,
                "value": null
              }
            }
          ],
          "functionality": "Substrate",
          "name": "FTO",
          "thickness": {
            "unit": null,
            "value": null
          }
        },
        {
          "additional_treatment": null,
          "deposition": [
            {
              "additional_parameters": null,
              "antisolvent": null,
              "atmosphere": "Air",
              "duration": {
                "unit": null,
                "value": null
              },
              "method": "Spin-coating",
              "solution": {
                "compounds": null,
                "solutes": [
                  {
                    "concentration": {
                      "unit": null,
                      "value": null
                    },
                    "name": null
                  }
                ],
                "solvents": [
                  {
                    "name": null,
                    "volume_fraction": null
                  }
                ],
                "temperature": {
                  "unit": null,
                  "value": null
                },
                "volume": {
                  "unit": null,
                  "value": null
                }
              },
              "step_name": null,
              "temperature": {
                "unit": null,
                "value": null
              }
            },
            {
              "additional_parameters": null,
              "antisolvent": null,
              "atmosphere": "Air",
              "duration": {
                "unit": "s",
                "value": 1800
              },
              "method": "TiCl4 treatment",
              "solution": {
                "compounds": null,
                "solutes": [
                  {
                    "concentration": {
                      "unit": null,
                      "value": null
                    },
                    "name": null
                  }
                ],
                "solvents": [
                  {
                    "name": null,
                    "volume_fraction": null
                  }
                ],
                "temperature": {
                  "unit": null,
                  "value": null
                },
                "volume": {
                  "unit": null,
                  "value": null
                }
              },
              "step_name": null,
              "temperature": {
                "unit": "\u00b0C",
                "value": 70
              }
            }
          ],
          "functionality": "Electron-transport",
          "name": "TiO2, compact",
          "thickness": {
            "unit": "nm",
            "value": 50
          }
        },
        {
          "additional_treatment": "30 min TiCl4 treatment",
          "deposition": [
            {
              "additional_parameters": null,
              "antisolvent": null,
              "atmosphere": "Air",
              "duration": {
                "unit": null,
                "value": null
              },
              "method": "Spin-coating",
              "solution": {
                "compounds": null,
                "solutes": [
                  {
                    "concentration": {
                      "unit": null,
                      "value": null
                    },
                    "name": null
                  }
                ],
                "solvents": [
                  {
                    "name": null,
                    "volume_fraction": null
                  }
                ],
                "temperature": {
                  "unit": null,
                  "value": null
                },
                "volume": {
                  "unit": null,
                  "value": null
                }
              },
              "step_name": null,
              "temperature": {
                "unit": null,
                "value": null
              }
            },
            {
              "additional_parameters": null,
              "antisolvent": null,
              "atmosphere": "Air",
              "duration": {
                "unit": "s",
                "value": 1800
              },
              "method": "TiCl4 treatment",
              "solution": {
                "compounds": null,
                "solutes": [
                  {
                    "concentration": {
                      "unit": null,
                      "value": null
                    },
                    "name": null
                  }
                ],
                "solvents": [
                  {
                    "name": null,
                    "volume_fraction": null
                  }
                ],
                "temperature": {
                  "unit": null,
                  "value": null
                },
                "volume": {
                  "unit": null,
                  "value": null
                }
              },
              "step_name": null,
              "temperature": {
                "unit": "\u00b0C",
                "value": 70
              }
            }
          ],
          "functionality": "Electron-transport",
          "name": "TiO2, mesoporous",
          "thickness": {
            "unit": "nm",
            "value": 180
          }
        },
        {
          "additional_treatment": null,
          "deposition": [
            {
              "additional_parameters": null,
              "antisolvent": null,
              "atmosphere": "Air",
              "duration": {
                "unit": null,
                "value": null
              },
              "method": "Two-step sequential deposition",
              "solution": {
                "compounds": null,
                "solutes": [
                  {
                    "concentration": {
                      "unit": "M",
                      "value": 1
                    },
                    "name": "PbI2"
                  }
                ],
                "solvents": [
                  {
                    "name": "DMF",
                    "volume_fraction": null
                  }
                ],
                "temperature": {
                  "unit": null,
                  "value": null
                },
                "volume": {
                  "unit": null,
                  "value": null
                }
              },
              "step_name": "PbI2 deposition",
              "temperature": {
                "unit": null,
                "value": null
              }
            },
            {
              "additional_parameters": null,
              "antisolvent": null,
              "atmosphere": "Air",
              "duration": {
                "unit": "s",
                "value": 7200
              },
              "method": "Two-step sequential deposition",
              "solution": {
                "compounds": null,
                "solutes": [
                  {
                    "concentration": {
                      "unit": "mg/L",
                      "value": 10
                    },
                    "name": "CH3NH3I"
                  }
                ],
                "solvents": [
                  {
                    "name": "2-propanol",
                    "volume_fraction": null
                  }
                ],
                "temperature": {
                  "unit": null,
                  "value": null
                },
                "volume": {
                  "unit": null,
                  "value": null
                }
              },
              "step_name": "MAI reaction",
              "temperature": {
                "unit": null,
                "value": null
              }
            }
          ],
          "functionality": "Absorber",
          "name": "CH3NH3PbI3",
          "thickness": {
            "unit": null,
            "value": null
          }
        },
        {
          "additional_treatment": null,
          "deposition": [
            {
              "additional_parameters": null,
              "antisolvent": null,
              "atmosphere": "Air",
              "duration": {
                "unit": null,
                "value": null
              },
              "method": "Spin-coating",
              "solution": {
                "compounds": null,
                "solutes": [
                  {
                    "concentration": {
                      "unit": "mg/L",
                      "value": 72.3
                    },
                    "name": "Spiro-MeOTAD"
                  },
                  {
                    "concentration": {
                      "unit": "vol%",
                      "value": 28.8
                    },
                    "name": "4-tert-butylpyridine"
                  },
                  {
                    "concentration": {
                      "unit": "vol%",
                      "value": 17.5
                    },
                    "name": "Lithium bis(trifluoromethylsulphonyl)imide"
                  }
                ],
                "solvents": [
                  {
                    "name": "Chlorobenzene",
                    "volume_fraction": null
                  }
                ],
                "temperature": {
                  "unit": null,
                  "value": null
                },
                "volume": {
                  "unit": null,
                  "value": null
                }
              },
              "step_name": null,
              "temperature": {
                "unit": null,
                "value": null
