Repository: lamalab-org/perla-extract

# PERLA Extract

Turn photovoltaic papers and supporting information into source-linked device,
performance, processing and stability records.

## Extract a paper

```bash
export OPENAI_API_KEY="your-openai-key"
perla-extract --pdf paper.pdf --supplement paper_si.pdf \
  --model openai/gpt-6.1-sol \
  --max-output-tokens 40000 \
  --output-dir results/paper
```

Docling parses the paper and SI. Open `extraction.json` for records and
`report.json` for usage and issues. Omit `--supplement` when there is no SI.

| Optional pass | When to use it |
| --- | --- |
| Refinement | Test whether one source-and-draft review improves accuracy enough to justify its cost |
| Enrichment | Produce separate composition/processing interpretations for database export |

Both are off by default. [Stage and context details](docs/workflows/extraction.md)
and [other providers](docs/workflows/open-models.md) are documented separately.

## Compare two extraction choices

```bash
cp examples/experiment.toml my-experiment.toml

# Edit my-experiment.toml: model, paper/SI paths and control/treatment settings.
perla-experiment my-experiment.toml --check
perla-experiment my-experiment.toml
```

Open the generated `summary.md` first; `figure-data/` contains plotting tables.
Build [model-generated development references](benchmarks/development) to tune
Astra versus cheaper models; evaluate frozen choices on the [human test set](benchmarks/test).
[Experiment guide](docs/workflows/extraction-ablations.md).

## Find what you need

| Task | Start here |
| --- | --- |
| Try scoring without a model, PDFs or credentials | [Offline example](docs/workflows/scoring-example.md) |
| Understand stages and context limits | [Extraction workflow](docs/workflows/extraction.md) |
| Compare Docling and GraniteDocling locally | [Parser experiment](examples/parsing/README.md) |
| Design a defensible scientific evaluation | [Validation method](docs/methods/validation-and-scale.md) |
| Change or debug the code | [Maintainer guide](docs/development/maintaining.md) |
| Review records, export data or discover papers | [Documentation](docs/index.md) |

The human-corrected references are our test set. They already informed earlier
development, so results must disclose that history rather than claim an untouched
holdout. Model-generated development labels measure teacher agreement.

File: data/claude/10.1002--adfm.201500335.json
{
  "cells": [
    {
      "active_area": {
        "unit": "mm^2",
        "value": 4.5
      },
      "additional_notes": null,
      "averaged_quantities": null,
      "device_architecture": "pin",
      "encapsulated": null,
      "ff": {
        "value": 69.5
      },
      "jsc": {
        "unit": "mA cm^-2",
        "value": 22.59
      },
      "layers": [
        {
          "additional_treatment": null,
          "deposition": null,
          "functionality": "Substrate",
          "name": "ITO",
          "thickness": null
        },
        {
          "additional_treatment": null,
          "deposition": null,
          "functionality": "Hole-transport",
          "name": "PEDOT:PSS",
          "thickness": {
            "unit": "nm",
            "value": 35.0
          }
        },
        {
          "additional_treatment": null,
          "deposition": null,
          "functionality": "Absorber",
          "name": "CH3NH3PbI3-xClx",
          "thickness": null
        },
        {
          "additional_treatment": null,
          "deposition": null,
          "functionality": "Electron-transport",
          "name": "PC61BM",
          "thickness": {
            "unit": "nm",
            "value": 100.0
          }
        },
        {
          "additional_treatment": null,
          "deposition": null,
          "functionality": "Contact",
          "name": "Al",
          "thickness": {
            "unit": "nm",
            "value": 120.0
          }
        }
      ],
      "light_source": {
        "description": null,
        "lamp": null,
        "light_intensity": {
          "unit": "mW cm^-2",
          "value": 100.0
        },
        "type": "AM 1.5G"
      },
      "number_devices": null,
      "pce": {
        "unit": "%",
        "value": 14.13
      },
      "perovskite_composition": {
        "a_ions": null,
        "b_ions": null,
        "bandgap": null,
        "dimensionality": null,
        "formula": "CH3NH3PbI3-xClx",
        "x_ions": null
      },
      "stability": null,
      "voc": {
        "unit": "V",
        "value": 0.9
      }
    }
  ]
}

File: data/claude/10.1002--adfm.201904856.json
{
  "cells": [
    {
      "active_area": {
        "unit": "cm^2",
        "value": 0.1
      },
      "additional_notes": null,
      "averaged_quantities": null,
      "device_architecture": "nip",
      "encapsulated": null,
      "ff": {
        "value": 75.08
      },
      "jsc": {
        "unit": "mA cm^-2",
        "value": 23.64
      },
      "layers": [
        {
          "additional_treatment": null,
          "deposition": null,
          "functionality": "Substrate",
          "name": "FTO",
          "thickness": null
        },
        {
          "additional_treatment": null,
          "deposition": null,
          "functionality": "Electron-transport",
          "name": "c-TiO2",
          "thickness": null
        },
        {
          "additional_treatment": null,
          "deposition": null,
          "functionality": "Electron-transport",
          "name": "m-TiO2",
          "thickness": null
        },
        {
          "additional_treatment": null,
          "deposition": null,
          "functionality": "Absorber",
          "name": "Cs0.05FA0.81MA0.14PbI2.55Br0.45",
          "thickness": null
        },
        {
          "additional_treatment": null,
          "deposition": null,
          "functionality": "Hole-transport",
          "name": "DTB(3%DEG)",
          "thickness": null
        },
        {
          "additional_treatment": null,
          "deposition": null,
          "functionality": "Contact",
          "name": "Au",
          "thickness": {
            "unit": "nm",
            "value": 100.0
          }
        }
      ],
      "light_source": {
        "description": null,
        "lamp": null,
        "light_intensity": {
          "unit": "mW cm^-2",
          "value": 100.0
        },
        "type": "AM 1.5G"
      },
      "number_devices": null,
      "pce": {
        "unit": "%",
        "value": 20.19
      },
      "perovskite_composition": {
        "a_ions": null,
        "b_ions": null,
        "bandgap": null,
        "dimensionality": null,
        "formula": "Cs0.05FA0.81MA0.14PbI2.55Br0.45",
        "x_ions": null
      },
      "stability": {
        "PCE_T80": null,
        "PCE_after_1000_hours": {
          "unit": null,
          "value": null
        },
        "PCE_at_the_end_of_description": {
          "unit": "%",
          "value": 18.63
        },
        "PCE_at_the_start_of_the_experiment": {
          "unit": "%",
          "value": 20.19
        },
        "humidity": null,
        "light_intensity": null,
        "potential_bias": "Open circuit",
        "temperature": null,
        "time": {
          "unit": "days",
          "value": 30.0
        }
      },
      "voc": {
        "unit": "V",
        "value": 1.14
      }
    }
  ]
}

File: data/claude/10.1002--adfm.202212698.json
{
  "cells": [
    {
      "active_area": {
        "unit": "cm^2",
        "value": 0.09
      },
      "additional_notes": "Device retains 90% of initial PCE after 1000 hours of light illumination. Device retains 80% of initial PCE after 10,000 bending cycles with 5 mm radius.",
      "averaged_quantities": null,
      "device_architecture": "nip",
      "encapsulated": null,
      "ff": {
        "value": 80.62
      },
      "jsc": {
        "unit": "mA cm^-2",
        "value": 24.11
      },
      "layers": [
        {
          "additional_treatment": null,
          "deposition": null,
          "functionality": "Substrate",
          "name": "PET",
          "thickness": null
        },
        {
          "additional_treatment": null,
          "deposition": null,
          "functionality": "Contact",
          "name": "ITO",
          "thickness": null
        },
        {
          "additional_treatment": null,
          "deposition": null,
          "functionality": "Electron-transport",
          "name": "SnO2",
          "thickness": null
        },
        {
          "additional_treatment": null,
          "deposition": null,
          "functionality": "Absorber",
          "name": "(FAPbI3)0.95(MAPbBr3)0.05",
          "thickness": null
        },
        {
          "additional_treatment": null,
          "deposition": null,
          "functionality": "Hole-transport",
          "name": "Spiro-OMeTAD",
          "thickness": null
        },
        {
          "additional_treatment": null,
          "deposition": null,
          "functionality": "Contact",
          "name": "Au",
          "thickness": {
            "unit": "nm",
            "value": 80.0
          }
        }
      ],
      "light_source": {
        "description": null,
        "lamp": null,
        "light_intensity": {
          "unit": "mW cm^-2",
          "value": 100.0
        },
        "type": "AM 1.5G"
      },
      "number_devices": null,
      "pce": {
        "unit": "%",
        "value": 22.04
      },
      "perovskite_composition": {
        "a_ions": null,
        "b_ions": null,
        "bandgap": {
          "unit": "eV",
          "value": 1.54
        },
        "dimensionality": null,
        "formula": "(FAPbI3)0.95(MAPbBr3)0.05",
        "x_ions": null
      },
      "stability": {
        "PCE_T80": null,
        "PCE_after_1000_hours": {
          "unit": "%",
          "value": 19.84
        },
        "PCE_at_the_end_of_the_experiment": {
          "unit": "%",
          "value": 17.63
        },
        "PCE_at_the_start_of_the_experiment": {
          "unit": "%",
          "value": 22.04
        },
        "humidity": null,
        "light_intensity": {
          "unit": "mW cm^-2",
          "value": 100.0
        },
        "potential_bias": "Open circuit",
        "temperature": null,
        "time": {
          "unit": "h",
          "value": 1000.0
        }
      },
      "voc": {
        "unit": "V",
        "value": 1.134
      }
    },
    {
      "active_area": {
        "unit": "cm^2",
        "value": 0.09
      },
      "additional_notes": null,
      "averaged_quantities": null,
      "device_architecture": "nip",
      "encapsulated": null,
      "ff": {
        "value": 83.1
      },
      "jsc": {
        "unit": "mA cm^-2",
        "value": 25.36
      },
      "layers": [
        {
          "additional_treatment": null,
          "deposition": null,
          "functionality": "Substrate",
          "name": "Glass",
          "thickness": null
        },
        {
          "additional_treatment": null,
          "deposition": null,
          "functionality": "Contact",
          "name": "ITO",
          "thickness": null
        },
        {
          "additional_treatment": null,
          "deposition": null,
          "functionality": "Electron-transport",
          "name": "SnO2",
          "thickness": null
        },
        {
          "additional_treatment": null,
          "deposition": null,
          "functionality": "Absorber",
          "name": "(FAPbI3)0.95(MAPbBr3)0.05",
          "thickness": null
        },
        {
          "additional_treatment": null,
          "deposition": null,
          "functionality": "Hole-transport",
          "name": "Spiro-OMeTAD",
          "thickness": null
        },
        {
          "additional_treatment": null,
          "deposition": null,
          "functionality": "Contact",
          "name": "Au",
          "thickness": {
            "unit": "nm",
            "value": 80.0
          }
        }
      ],
      "light_source": {
        "description": null,
        "lamp": null,
        "light_intensity": {
          "unit": "mW cm^-2",
          "value": 100.0
        },
        "type": "AM 1.5G"
      },
      "number_devices": null,
      "pce": {
        "unit": "%",
        "value": 24.4
      },
      "perovskite_composition": {
        "a_ions": null,
        "b_ions": null,
        "bandgap": {
          "unit": "eV",
          "value": 1.54
        },
        "dimensionality": null,
        "formula": "(FAPbI3)0.95(MAPbBr3)0.05",
        "x_ions": null
      },
      "stability": null,
      "voc": {
        "unit": "V",
        "value": 1.158
      }
    }
  ]
}

File: data/claude/10.1002--adma.202302143.json
{
  "cells": [
    {
      "active_area": {
        "unit": "cm^2",
        "value": 0.09
      },
      "additional_notes": null,
      "averaged_quantities": true,
      "device_architecture": "pin",
      "encapsulated": false,
      "ff": {
        "value": 79.36
      },
      "jsc": {
        "unit": "mA cm^-2",
        "value": 20.71
      },
      "layers": [
        {
          "additional_treatment": null,
          "deposition": null,
          "functionality": "Contact",
          "name": "ITO",
          "thickness": null
        },
        {
          "additional_treatment": null,
          "deposition": null,
          "functionality": "Hole-transport",
          "name": "2PACz",
          "thickness": null
        },
        {
          "additional_treatment": "PBN surface passivation",
          "deposition": [
            {
              "additional_parameters": null,
              "antisolvent": null,
              "atmosphere": "N2",
              "duration": null,
              "method": "Spin-coating",
              "solution": null,
              "step_name": null,
              "temperature": null
            }
          ],
          "functionality": "Absorber",
          "name": "(PEA)2MA4Pb5I16 w/ PBN",
          "thickness": null
        },
        {
          "additional_treatment": null,
          "deposition": null,
          "functionality": "Electron-transport",
          "name": "PC60BM",
          "thickness": null
        },
        {
          "additional_treatment": null,
          "deposition": null,
          "functionality": "Electron-transport",
          "name": "PEI",
          "thickness": null
        },
        {
          "additional_treatment": null,
          "deposition": null,
          "functionality": "Contact",
          "name": "Ag",
          "thickness": null
        }
      ],
      "light_source": {
        "description": null,
        "lamp": null,
        "light_intensity": {
          "unit": "mW cm^-2",
          "value": 100.0
        },
        "type": "AM 1.5G"
      },
      "number_devices": null,
      "pce": {
        "unit": "%",
        "value": 20.05
      },
      "perovskite_composition": {
        "a_ions": [
          {
            "abbreviation": "PEA",
            "coefficient": null,
            "common_name": "phenylethylammonium",
            "molecular_formula": null
          },
          {
            "abbreviation": "MA",
            "coefficient": null,
            "common_name": "methylammonium",
            "molecular_formula": null
          }
        ],
        "b_ions": [
          {
            "abbreviation": "Pb",
            "coefficient": null,
            "common_name": null,
            "molecular_formula": null
          }
        ],
        "bandgap": null,
        "dimensionality": "2D/3D",
        "formula": "(PEA)2MA4Pb5I16",
        "x_ions": [
          {
            "abbreviation": "I",
            "coefficient": null,
            "common_name": null,
            "molecular_formula": null
          }
        ]
      },
      "stability": {
        "PCE_T80": null,
        "PCE_after_1000_hours": {
          "unit": "%",
          "value": 17.644
        },
        "PCE_at_the_end_of_description": {
          "unit": "%",
          "value": 17.644
        },
        "PCE_at_the_start_of_the_experiment": {
          "unit": "%",
          "value": 20.05
        },
        "humidity": null,
        "light_intensity": {
          "unit": "mW cm^-2",
          "value": 100.0
        },
        "potential_bias": "MPPT",
        "temperature": null,
        "time": {
          "unit": "h",
          "value": 1000.0
        }
      },
      "voc": {
        "unit": "V",
        "value": 1.22
      }
    },
    {
      "active_area": {
        "unit": "cm^2",
        "value": 0.09
      },
      "additional_notes": null,
      "averaged_quantities": true,
      "device_architecture": "pin",
      "encapsulated": false,
      "ff": {
        "value": 78.52
      },
      "jsc": {
        "unit": "mA cm^-2",
        "value": 18.44
      },
      "layers": [
        {
          "additional_treatment": null,
          "deposition": null,
          "functionality": "Contact",
          "name": "ITO",
          "thickness": null
        },
        {
          "additional_treatment": null,
          "deposition": null,
          "functionality": "Hole-transport",
          "name": "2PACz",
          "thickness": null
        },
        {
          "additional_treatment": null,
          "deposition": [
            {
              "additional_parameters": null,
              "antisolvent": null,
              "atmosphere": "N2",
              "duration": null,
              "method": "Spin-coating",
              "solution": null,
              "step_name": null,
              "temperature": null
            }
          ],
          "functionality": "Absorber",
          "name": "(PEA)2MA4Pb5I16",
          "thickness": null
        },
        {
          "additional_treatment": null,
          "deposition": null,
          "functionality": "Electron-transport",
          "name": "PC60BM",
          "thickness": null
        },
        {
          "additional_treatment": null,
          "deposition": null,
          "functionality": "Electron-transport",
          "name": "PEI",
          "thickness": null
        },
        {
          "additional_treatment": null,
          "deposition": null,
          "functionality": "Contact",
          "name": "Ag",
          "thickness": null
        }
      ],
      "light_source": {
        "description": null,
        "lamp": null,
        "light_intensity": {
          "unit": "mW cm^-2",
          "value": 100.0
        },
        "type": "AM 1.5G"
      },
      "number_devices": null,
      "pce": {
        "unit": "%",
        "value": 17.53
      },
      "perovskite_composition": {
        "a_ions": [
          {
            "abbreviation": "PEA",
            "coefficient": null,
            "common_name": "phenylethylammonium",
            "molecular_formula": null
          },
          {
            "abbreviation": "MA",
            "coefficient": null,
            "common_name": "methylammonium",
            "molecular_formula": null
          }
        ],
        "b_ions": [
          {
            "abbreviation": "Pb",
            "coefficient": null,
            "common_name": null,
            "molecular_formula": null
          }
        ],
        "bandgap": null,
        "dimensionality": "2D/3D",
        "formula": "(PEA)2MA4Pb5I16",
        "x_ions": [
          {
            "abbreviation": "I",
            "coefficient": null,
            "common_name": null,
            "molecular_formula": null
          }
        ]
      },
      "stability": {
        "PCE_T80": null,
        "PCE_after_1000_hours": {
          "unit": "%",
          "value": 14.024
        },
        "PCE_at_the_end_of_description": {
          "unit": "%",
          "value": 14.024
        },
        "PCE_at_the_start_of_the_experiment": {
          "unit": "%",
          "value": 17.53
        },
        "humidity": null,
        "light_intensity": {
          "unit": "mW cm^-2",
          "value": 100.0
        },
        "potential_bias": "MPPT",
        "temperature": null,
        "time": {
          "unit": "h",
          "value": 340.0
        }
      },
      "voc": {
        "unit": "V",
        "value": 1.21
      }
    }
  ]
}

File: data/claude/10.1002--cphc.201500456.json
{
  "cells": [
    {
      "active_area": {
        "unit": "cm^2",
        "value": 0.07068583470577035
      },
      "additional_notes": null,
      "averaged_quantities": true,
      "device_architecture": "nip",
      "encapsulated": null,
      "ff": {
        "value": 48.5
      },
      "jsc": {
        "unit": "mA cm^-2",
        "value": 20.72
      },
      "layers": [
        {
          "additional_treatment": null,
          "deposition": null,
          "functionality": "Substrate",
          "name": "FTO",
          "thickness": null
        },
        {
          "additional_treatment": null,
          "deposition": [
            {
              "additional_parameters": null,
              "antisolvent": null,
              "atmosphere": "Air",
              "duration": null,
              "method": "Liquid phase deposition",
              "solution": null,
              "step_name": null,
              "temperature": null
            },
            {
              "additional_parameters": null,
              "antisolvent": null,
              "atmosphere": "Air",
              "duration": null,
              "method": "TiCl4 treatment",
              "solution": null,
              "step_name": null,
              "temperature": null
            }
          ],
          "functionality": "Electron-transport",
          "name": "TiO2",
          "thickness": null
        },
        {
          "additional_treatment": null,
          "deposition": [
            {
              "additional_parameters": null,
              "antisolvent": null,
              "atmosphere": "Air",
              "duration": null,
              "method": "Two-step deposition",
              "solution": null,
              "step_name": null,
              "temperature": null
            }
          ],
          "functionality": "Absorber",
          "name": "CH3NH3PbI3",
          "thickness": null
        },
        {
          "additional_treatment": null,
          "deposition": [
            {
              "additional_parameters": null,
              "antisolvent": null,
              "atmosphere": "Air",
              "duration": null,
              "method": "Spin-coating",
              "solution": null,
              "step_name": null,
              "temperature": null
            }
          ],
          "functionality": "Hole-transport",
          "name": "Spiro-OMeTAD",
          "thickness": null
        },
        {
          "additional_treatment": null,
          "deposition": [
            {
              "additional_parameters": null,
              "antisolvent": null,
              "atmosphere": "Vacuum",
              "duration": null,
              "method": "Thermal evaporation",
              "solution": null,
              "step_name": null,
              "temperature": null
            }
          ],
          "functionality": "Contact",
          "name": "Ag",
          "thickness": {
            "unit": "nm",
            "value": 100.0
          }
        }
      ],
      "light_source": {
        "description": null,
        "lamp": null,
        "light_intensity": {
          "unit": "mW cm^-2",
          "value": 100.0
        },
        "type": "AM 1.5G"
      },
      "number_devices": 1,
      "pce": {
        "unit": "%",
        "value": 8.64
      },
      "perovskite_composition": {
        "a_ions": null,
        "b_ions": null,
        "bandgap": null,
        "dimensionality": null,
        "formula": "CH3NH3PbI3",
        "x_ions": null
      },
      "stability": null,
      "voc": {
        "unit": "V",
        "value": 0.86
      }
    }
  ]
}

File: data/claude/10.1002--solr.201900370.json
{
  "cells": [
    {
      "active_area": {
        "unit": "cm^2",
        "value": 0.06
      },
      "additional_notes": null,
      "averaged_quantities": true,
      "device_architecture": "nip",
      "encapsulated": null,
      "ff": {
        "value": 77.8
      },
      "jsc": {
        "unit": "mA cm^-2",
        "value": 23.5
      },
      "layers": [
        {
          "additional_treatment": null,
          "deposition": null,
          "functionality": "Substrate",
          "name": "FTO",
          "thickness": null
        },
        {
          "additional_treatment": null,
          "deposition": null,
          "functionality": "Electron-transport",
          "name": "SnO2",
          "thickness": null
        },
        {
          "additional_treatment": null,
          "deposition": [
            {
              "additional_parameters": null,
              "antisolvent": "toluene",
              "atmosphere": "Ambient air",
              "duration": null,
              "method": "Spin-coating",
              "solution": {
                "compounds": null,
                "solutes": [
                  {
                    "concentration": {
                      "unit": "M",
                      "value": 1.0
                    },
                    "name": "FAI"
                  },
                  {
                    "concentration": {
                      "unit": "M",
                      "value": 1.05
                    },
                    "name": "PbI2"
                  },
                  {
                    "concentration": {
                      "unit": "M",
                      "value": 0.2
                    },
                    "name": "MABr"
                  },
                  {
                    "concentration": {
                      "unit": "M",
                      "value": 0.2
                    },
                    "name": "PbBr2"
                  }
                ],
                "solvents": [
                  {
                    "name": "DMF",
                    "volume_fraction": 0.8
                  },
                  {
                    "name": "DMSO",
                    "volume_fraction": 0.2
                  }
                ],
                "temperature": null,
                "volume": null
              },
              "step_name": null,
              "temperature": null
            },
            {
              "additional_parameters": null,
              "antisolvent": null,
              "atmosphere": "Ambient air",
              "duration": {
                "unit": "min",
                "value": 5.0
              },
              "method": "Thermal-annealing",
              "solution": null,
              "step_name": null,
              "temperature": {
                "unit": "\u00b0C",
                "value": 60.0
              }
            },
            {
              "additional_parameters": null,
              "antisolvent": null,
              "atmosphere": "Ambient air",
              "duration": {
                "unit": "min",
                "value": 10.0
              },
              "method": "Thermal-annealing",
              "solution": null,
              "step_name": null,
              "temperature": {
                "unit": "\u00b0C",
                "value": 120.0
              }
            }
          ],
          "functionality": "Absorber",
          "name": "FA0.85MA0.15PbI2.55Br0.45",
          "thickness": null
        },
        {
          "additional_treatment": null,
          "deposition": null,
          "functionality": "Hole-transport",
          "name": "Spiro-OMeTAD",
          "thickness": null
        },
        {
          "additional_treatment": null,
          "deposition": null,
          "functionality": "Contact",
          "name": "Au",
          "thickness": null
        }
      ],
      "light_source": {
        "description": null,
        "lamp": null,
        "light_intensity": {
          "unit": "mW cm^-2",
          "value": 100.0
        },
        "type": "AM 1.5G"
      },
      "number_devices": 40,
      "pce": {
        "unit": "%",
        "value": 20.3
      },
      "perovskite_composition": {
        "a_ions": [
          {
            "abbreviation": null,
            "coefficient": "0.85",
            "common_name": null,
            "molecular_formula": null
          },
          {
            "abbreviation": null,
            "coefficient": "0.15",
            "common_name": null,
            "molecular_formula": null
          }
        ],
        "b_ions": [
          {
            "abbreviation": null,
            "coefficient": "1",
            "common_name": null,
            "molecular_formula": null
          }
        ],
        "bandgap": null,
        "dimensionality": null,
        "formula": "FA0.85MA0.15PbI2.55Br0.45",
        "x_ions": [
          {
            "abbreviation": null,
            "coefficient": "2.55",
            "common_name": null,
            "molecular_formula": null
          },
          {
            "abbreviation": null,
            "coefficient": "0.45",
            "common_name": null,
            "molecular_formula": null
          }
        ]
      },
      "stability": null,
      "voc": {
        "unit": "V",
        "value": 1.11
      }
    }
  ]
}

File: data/claude/10.1002--solr.202100879.json
{
  "cells": [
    {
      "active_area": {
        "unit": null,
        "value": null
      },
      "additional_notes": null,
      "averaged_quantities": false,
      "device_architecture": "nip",
      "encapsulated": null,
      "ff": {
        "value": 78.57
      },
      "jsc": {
        "unit": "mA cm^-2",
        "value": 24.64
      },
      "layers": [
        {
          "additional_treatment": null,
          "deposition": null,
          "functionality": "Substrate",
          "name": "ITO",
          "thickness": null
        },
        {
          "additional_treatment": null,
          "deposition": null,
          "functionality": "Electron-transport",
          "name": "SnO2",
          "thickness": null
        },
        {
          "additional_treatment": null,
          "deposition": null,
          "functionality": "Absorber",
          "name": "1D/3D perovskite",
          "thickness": null
        },
        {
          "additional_treatment": null,
          "deposition": null,
          "functionality": "Hole-transport",
          "name": "Spiro-OMeTAD",
          "thickness": null
        },
        {
          "additional_treatment": null,
          "deposition": null,
          "functionality": "Contact",
          "name": "Au",
          "thickness": null
        }
      ],
      "light_source": {
        "description": null,
        "lamp": null,
        "light_intensity": {
          "unit": "mW cm^-2",
          "value": 100.0
        },
        "type": "AM 1.5G"
      },
      "number_devices": null,
      "pce": {
        "unit": "%",
        "value": 22.07
      },
      "perovskite_composition": {
        "a_ions": [
          {
            "abbreviation": "Me3S",
            "coefficient": null,
            "common_name": "Trimethylsulfonium",
            "molecular_formula": null
          }
        ],
        "b_ions": [
          {
            "abbreviation": "Pb",
            "coefficient": null,
            "common_name": null,
            "molecular_formula": null
          }
        ],
        "bandgap": null,
        "dimensionality": null,
        "formula": null,
        "x_ions": [
          {
            "abbreviation": "I",
            "coefficient": null,
            "common_name": null,
            "molecular_formula": null
          }
        ]
      },
      "stability": {
        "PCE_T80": null,
        "PCE_after_1000_hours": {
          "unit": "%",
          "value": 21.41
        },
        "PCE_at_the_end_of_description": {
          "unit": "%",
          "value": 21.41
        },
        "PCE_at_the_start_of_the_experiment": {
          "unit": "%",
          "value": 22.07
        },
        "humidity": {
          "unit": "%",
          "value": 50.0
        },
        "light_intensity": null,
        "potential_bias": "Open circuit",
        "temperature": null,
        "time": {
          "unit": "h",
          "value": 1000.0
        }
      },
      "voc": {
        "unit": "V",
        "value": 1.14
      }
    },
    {
      "active_area": {
        "unit": null,
        "value": null
      },
      "additional_notes": null,
      "averaged_quantities": false,
      "device_architecture": "nip",
      "encapsulated": null,
      "ff": {
        "value": 76.3
      },
      "jsc": {
        "unit": "mA cm^-2",
        "value": 24.14
      },
      "layers": [
        {
          "additional_treatment": null,
          "deposition": null,
          "functionality": "Substrate",
          "name": "ITO",
          "thickness": null
        },
        {
          "additional_treatment": null,
          "deposition": null,
          "functionality": "Electron-transport",
          "name": "SnO2",
          "thickness": null
        },
        {
          "additional_treatment": null,
          "deposition": null,
          "functionality": "Absorber",
          "name": "3D perovskite",
          "thickness": null
        },
        {
          "additional_treatment": null,
          "deposition": null,
          "functionality": "Hole-transport",
          "name": "Spiro-OMeTAD",
          "thickness": null
        },
        {
          "additional_treatment": null,
          "deposition": null,
          "functionality": "Contact",
          "name": "Au",
          "thickness": null
        }
      ],
      "light_source": {
        "description": null,
        "lamp": null,
        "light_intensity": {
          "unit": "mW cm^-2",
          "value": 100.0
        },
        "type": "AM 1.5G"
      },
      "number_devices": null,
      "pce": {
        "unit": "%",
        "value": 20.1
      },
      "perovskite_composition": {
        "a_ions": null,
        "b_ions": null,
        "bandgap": null,
        "dimensionality": null,
        "formula": null,
        "x_ions": null
      },
      "stability": null,
      "voc": {
        "unit": "V",
        "value": 1.09
      }
    },
    {
      "active_area": {
        "unit": null,
        "value": null
      },
      "additional_notes": null,
      "averaged_quantities": false,
      "device_architecture": "nip",
      "encapsulated": null,
      "ff": {
        "value": 56.0
      },
      "jsc": {
        "unit": "mA cm^-2",
        "value": 3.76
      },
      "layers": [
        {
          "additional_treatment": null,
          "deposition": null,
          "functionality": "Substrate",
          "name": "ITO",
          "thickness": null
        },
        {
          "additional_treatment": null,
          "deposition": null,
          "functionality": "Electron-transport",
          "name": "SnO2",
          "thickness": null
        },
        {
          "additional_treatment": null,
          "deposition": null,
          "functionality": "Absorber",
          "name": "Me3SPbI3",
          "thickness": null
        },
        {
          "additional_treatment": null,
          "deposition": null,
          "functionality": "Hole-transport",
          "name": "Spiro-OMeTAD",
          "thickness": null
        },
        {
          "additional_treatment": null,
          "deposition": null,
          "functionality": "Contact",
          "name": "Au",
          "thickness": null
        }
      ],
      "light_source": {
        "description": null,
        "lamp": null,
        "light_intensity": {
          "unit": "mW cm^-2",
          "value": 100.0
        },
        "type": "AM 1.5G"
      },
      "number_devices": null,
      "pce": {
        "unit": "%",
        "value": 2.09
      },
      "perovskite_composition": {
        "a_ions": [
          {
            "abbreviation": "Me3S",
            "coefficient": null,
            "common_name": "Trimethylsulfonium",
            "molecular_formula": null
          }
        ],
        "b_ions": [
          {
            "abbreviation": "Pb",
            "coefficient": null,
            "common_name": null,
            "molecular_formula": null
          }
        ],
        "bandgap": null,
        "dimensionality": "1D",
        "formula": "Me3SPbI3",
        "x_ions": [
          {
            "abbreviation": "I",
            "coefficient": null,
            "common_name": null,
            "molecular_formula": null
          }
        ]
      },
      "stability": {
        "PCE_T80": null,
        "PCE_after_1000_hours": {
          "unit": "%",
          "value": null
        },
        "PCE_at_the_end_of_description": {
          "unit": "%",
          "value": null
        },
        "PCE_at_the_start_of_the_experiment": {
          "unit": "%",
          "value": 2.09
        },
        "humidity": {
          "unit": "%",
          "value": 50.0
        },
        "light_intensity": null,
        "potential_bias": "Open circuit",
        "temperature": null,
        "time": {
          "unit": "h",
          "value": 500.0
        }
      },
      "voc": {
        "unit": "V",
        "value": 0.99
      }
    }
  ]
}

File: data/claude/10.1016--j.matlet.2016.07.004.json
{
  "cells": [
    {
      "active_area": {
        "unit": "cm^2",
        "value": 0.1
      },
      "additional_notes": null,
      "averaged_quantities": null,
      "device_architecture": "nip",
      "encapsulated": null,
      "ff": {
        "value": 42.0
      },
      "jsc": {
        "unit": "mA cm^-2",
        "value": 12.3
      },
      "layers": [
        {
          "additional_treatment": null,
          "deposition": null,
          "functionality": "Substrate",
          "name": "FTO",
          "thickness": null
        },
        {
          "additional_treatment": null,
          "deposition": [
            {
              "additional_parameters": null,
              "antisolvent": null,
              "atmosphere": "Air",
              "duration": null,
              "method": "Spin-coating",
              "solution": null,
              "step_name": null,
              "temperature": null
            }
          ],
          "functionality": "Electron-transport",
          "name": "TiO2",
          "thickness": null
        },
        {
          "additional_treatment": null,
          "deposition": [
            {
              "additional_parameters": null,
              "antisolvent": null,
              "atmosphere": "Air",
              "duration": null,
              "method": "Spin-coating",
              "solution": null,
              "step_name": null,
              "temperature": null
            }
          ],
          "functionality": "Absorber",
          "name": "CH3NH3PbI3",
          "thickness": null
        },
        {
          "additional_treatment": null,
          "deposition": [
            {
              "additional_parameters": null,
              "antisolvent": null,
              "atmosphere": "Air",
              "duration": null,
              "method": "Spin-coating",
              "solution": null,
              "step_name": null,
              "temperature": null
            }
          ],
          "functionality": "Hole-transport",
          "name": "Spiro-OMeTAD",
          "thickness": null
        },
        {
          "additional_treatment": null,
          "deposition": [
            {
              "additional_parameters": null,
              "antisolvent": null,
              "atmosphere": "Air",
              "duration": null,
              "method": "Soot collection",
              "solution": null,
              "step_name": null,
              "temperature": null
            }
          ],
          "functionality": "Contact",
          "name": "Carbon",
          "thickness": null
        }
      ],
      "light_source": {
        "description": null,
        "lamp": null,
        "light_intensity": {
          "unit": "mW cm^-2",
          "value": 100.0
        },
        "type": "AM 1.5G"
      },
      "number_devices": null,
      "pce": {
        "unit": "%",
        "value": 4.24
      },
      "perovskite_composition": {
        "a_ions": null,
        "b_ions": null,
        "bandgap": null,
        "dimensionality": null,
        "formula": "CH3NH3PbI3",
        "x_ions": null
      },
      "stability": null,
      "voc": {
        "unit": "V",
        "value": 0.82
      }
    }
  ]
}

File: data/claude/10.1016--j.nanoen.2016.05.023.json
{
  "cells": [
    {
      "active_area": {
        "unit": "mm^2",
        "value": 9.0
      },
      "additional_notes": "Device with PCBM/PEG network shows improved stability, maintaining >85% of initial PCE after 1200 hours in 50% relative humidity. The PCBM/PEG network improves film morphology, passivates traps, and protects the perovskite from moisture.",
      "averaged_quantities": true,
      "device_architecture": "nip",
      "encapsulated": null,
      "ff": {
        "value": 67.3
      },
      "jsc": {
        "unit": "mA cm^-2",
        "value": 23.03
      },
      "layers": [
        {
          "additional_treatment": null,
          "deposition": null,
          "functionality": "Substrate",
          "name": "FTO",
          "thickness": null
        },
        {
          "additional_treatment": null,
          "deposition": [
            {
              "additional_parameters": null,
              "antisolvent": null,
              "atmosphere": "Air",
              "duration": {
                "unit": "min",
                "value": 30.0
              },
              "method": "Spin-coating",
              "solution": null,
              "step_name": null,
              "temperature": {
                "unit": "\u00b0C",
                "value": 450.0
              }
            }
          ],
          "functionality": "Electron-transport",
          "name": "TiO2",
          "thickness": null
        },
        {
          "additional_treatment": null,
          "deposition": [
            {
              "additional_parameters": null,
              "antisolvent": null,
              "atmosphere": "Air",
              "duration": {
                "unit": "min",
                "value": 90.0
              },
              "method": "Spin-coating",
              "solution": null,
              "step_name": null,
              "temperature": {
                "unit": "\u00b0C",
                "value": 100.0
              }
            }
          ],
          "functionality": "Absorber",
          "name": "CH3NH3PbI3 w/ PCBM/PEG",
          "thickness": {
            "unit": "nm",
            "value": 400.0
          }
        },
        {
          "additional_treatment": null,
          "deposition": [
            {
              "additional_parameters": null,
              "antisolvent": null,
              "atmosphere": "Air",
              "duration": null,
              "method": "Spin-coating",
              "solution": null,
              "step_name": null,
              "temperature": null
            }
          ],
          "functionality": "Hole-transport",
          "name": "Spiro-OMeTAD",
          "thickness": null
        },
        {
          "additional_treatment": null,
          "deposition": [
            {
              "additional_parameters": null,
              "antisolvent": null,
              "atmosphere": "Vacuum",
              "duration": null,
              "method": "Evaporation",
              "solution": null,
              "step_name": null,
              "temperature": null
            }
          ],
          "functionality": "Contact",
          "name": "Au",
          "thickness": {
            "unit": "nm",
            "value": 80.0
          }
        }
      ],
      "light_source": {
        "description": null,
        "lamp": null,
        "light_intensity": {
          "unit": "mW cm^-2",
          "value": 100.0
        },
        "type": "AM 1.5G"
      },
      "number_devices": 100,
      "pce": {
        "unit": "%",
        "value": 17.1
      },
      "perovskite_composition": {
        "a_ions": null,
        "b_ions": null,
        "bandgap": null,
        "dimensionality": null,
        "formula": "CH3NH3PbI3",
        "x_ions": null
      },
      "stability": {
        "PCE_T80": null,
        "PCE_after_1000_hours": {
          "unit": "%",
          "value": 14.535
        },
        "PCE_at_the_end_of_the_experiment": {
          "unit": "%",
          "value": 14.535
        },
        "PCE_at_the_start_of_the_experiment": {
          "unit": "%",
          "value": 17.1
        },
        "humidity": {
          "unit": "%",
          "value": 50.0
        },
        "light_intensity": null,
        "potential_bias": "Open circuit",
        "temperature": null,
        "time": {
          "unit": "h",
          "value": 1200.0
        }
      },
      "voc": {
        "unit": "V",
        "value": 1.1
      }
    }
  ]
}
