Repository: lamalab-org/perla-extract

# PERLA Extract

Turn photovoltaic papers and supporting information into source-linked device,
performance, processing and stability records.

# Edit my-experiment.toml: model, paper/SI paths and control/treatment settings.
perla-experiment my-experiment.toml --check
perla-experiment my-experiment.toml
```

Open the generated `summary.md` first; `figure-data/` contains plotting tables.
Build [model-generated development references](benchmarks/development) to tune
Astra versus cheaper models; evaluate frozen choices on the [human test set](benchmarks/test).
[Experiment guide](docs/workflows/extraction-ablations.md).

File: data/claude/10.1016--j.nanoen.2022.107416.json
{
  "cells": [
    {
      "active_area": {
        "unit": null,
        "value": null
      },
      "additional_notes": "The device contains 10 mol% SnF2, 10% PEAI and 5 mg mL\u20131 Sn0 powder in the perovskite precursor. 4A3HA (4-amino-3-hydroxybenzoic acid) was added to the perovskite precursor as a Lewis base additive.",
      "averaged_quantities": null,
      "device_architecture": "pin",
      "encapsulated": null,
      "ff": {
        "value": 71.22
      },
      "jsc": {
        "unit": "mA cm^-2",
        "value": 20.98
      },
      "layers": [
        {
          "additional_treatment": null,
          "deposition": null,
          "functionality": "Substrate",
          "name": "ITO",
          "thickness": null
        },
        {
          "additional_treatment": null,
          "deposition": null,
          "functionality": "Electron-transport",
          "name": "SnO2",
          "thickness": null
        },
        {
          "additional_treatment": null,
          "deposition": [
            {
              "additional_parameters": null,
              "antisolvent": null,
              "atmosphere": "N2",
              "duration": null,
              "method": "Spin-coating",
              "solution": null,
              "step_name": null,
              "temperature": null
            }
          ],
          "functionality": "Absorber",
          "name": "FA0.75MA0.25SnI2.75Br0.25 w/ 4A3HA",
          "thickness": null
        },
        {
          "additional_treatment": null,
          "deposition": null,
          "functionality": "Electron-transport",
          "name": "ICBA",
          "thickness": null
        },
        {
          "additional_treatment": null,
          "deposition": null,
          "functionality": "Contact",
          "name": "Ag",
          "thickness": null
        }
      ],
      "light_source": {
        "description": null,
        "lamp": null,
        "light_intensity": {
          "unit": "mW cm^-2",
          "value": 100.0
        },
        "type": "AM 1.5G"
      },
      "number_devices": null,
      "pce": {
        "unit": "%",
        "value": 13.43
      },
      "perovskite_composition": {
        "a_ions": null,
        "b_ions": null,
        "bandgap": null,
        "dimensionality": null,
        "formula": "FA0.75MA0.25SnI2.75Br0.25",
        "x_ions": null
      },
      "stability": {
        "PCE_T80": null,
        "PCE_after_1000_hours": {
          "unit": "%",
          "value": 10.744
        },
        "PCE_at_the_end_of_the_experiment": {
          "unit": "%",
          "value": 10.744
        },
        "PCE_at_the_start_of_the_experiment": {
          "unit": "%",
          "value": 13.43
        },
        "humidity": null,
        "light_intensity": null,
        "potential_bias": "Open circuit",
        "temperature": {
          "unit": "\u00b0C",
          "value": 85.0
        },
        "time": {
          "unit": "h",
          "value": 1000.0
        }
      },
      "voc": {
        "unit": "V",
        "value": 0.9
      }
    },
    {
      "active_area": {
        "unit": null,
        "value": null
      },
      "additional_notes": "The device contains 10 mol% SnF2, 10% PEAI and 5 mg mL\u20131 Sn0 powder in the perovskite precursor. This is the control device without 4A3HA additive.",
      "averaged_quantities": null,
      "device_architecture": "pin",
      "encapsulated": null,
      "ff": {
        "value": 68.53
      },
      "jsc": {
        "unit": "mA cm^-2",
        "value": 16.33
      },
      "layers": [
        {
          "additional_treatment": null,
          "deposition": null,
          "functionality": "Substrate",
          "name": "ITO",
          "thickness": null
        },
        {
          "additional_treatment": null,
          "deposition": null,
          "functionality": "Electron-transport",
          "name": "SnO2",
          "thickness": null
        },
        {
          "additional_treatment": null,
          "deposition": [
            {
              "additional_parameters": null,
              "antisolvent": null,
              "atmosphere": "N2",
              "duration": null,
              "method": "Spin-coating",
              "solution": null,
              "step_name": null,
              "temperature": null
            }
          ],
          "functionality": "Absorber",
          "name": "FA0.75MA0.25SnI2.75Br0.25",
          "thickness": null
        },
        {
          "additional_treatment": null,
          "deposition": null,
          "functionality": "Electron-transport",
          "name": "ICBA",
          "thickness": null
        },
        {
          "additional_treatment": null,
          "deposition": null,
          "functionality": "Contact",
          "name": "Ag",
          "thickness": null
        }
      ],
      "light_source": {
        "description": null,
        "lamp": null,
        "light_intensity": {
          "unit": "mW cm^-2",
          "value": 100.0
        },
        "type": "AM 1.5G"
      },
      "number_devices": null,
      "pce": {
        "unit": "%",
        "value": 9.44
      },
      "perovskite_composition": {
        "a_ions": null,
        "b_ions": null,
        "bandgap": null,
        "dimensionality": null,
        "formula": "FA0.75MA0.25SnI2.75Br0.25",
        "x_ions": null
      },
      "stability": {
        "PCE_T80": null,
        "PCE_after_1000_hours": {
          "unit": "%",
          "value": 2.832
        },
        "PCE_at_the_end_of_the_experiment": {
          "unit": "%",
          "value": 2.832
        },
        "PCE_at_the_start_of_the_experiment": {
          "unit": "%",
          "value": 9.44
        },
        "humidity": null,
        "light_intensity": null,
        "potential_bias": "Open circuit",
        "temperature": {
          "unit": "\u00b0C",
          "value": 85.0
        },
        "time": {
          "unit": "h",
          "value": 1000.0
        }
      },
      "voc": {
        "unit": "V",
        "value": 0.84
      }
    }
  ]
}

File: data/claude/10.1021--acs.chemmater.8b01521.json
{
  "cells": [
    {
      "active_area": null,
      "additional_notes": null,
      "averaged_quantities": null,
      "device_architecture": "nip",
      "encapsulated": null,
      "ff": {
        "value": 46.5
      },
      "jsc": {
        "unit": "mA cm^-2",
        "value": 15.1
      },
      "layers": [
        {
          "additional_treatment": null,
          "deposition": null,
          "functionality": "Substrate",
          "name": "FTO",
          "thickness": null
        },
        {
          "additional_treatment": null,
          "deposition": null,
          "functionality": "Electron-transport",
          "name": "TiO2",
          "thickness": null
        },
        {
          "additional_treatment": null,
          "deposition": null,
          "functionality": "Absorber",
          "name": "MAPbI3",
          "thickness": null
        },
        {
          "additional_treatment": null,
          "deposition": [
            {
              "additional_parameters": {
                "charge_density": "10 mC cm^-2",
                "electrolyte": "0.01 M bis-EDOT, 0.1 M Bu4NPF6 in dichloromethane",
                "potential": "1.0 V"
              },
              "antisolvent": null,
              "atmosphere": "Other",
              "duration": null,
              "method": "Electrodeposition",
              "solution": null,
              "step_name": null,
              "temperature": null
            },
            {
              "additional_parameters": {
                "duration": "10 s",
                "potential": "-0.6 V"
              },
              "antisolvent": null,
              "atmosphere": "Other",
              "duration": null,
              "method": "Electrochemical post-treatment",
              "solution": null,
              "step_name": null,
              "temperature": null
            }
          ],
          "functionality": "Hole-transport",
          "name": "PEDOT",
          "thickness": null
        }
      ],
      "light_source": {
        "description": null,
        "lamp": null,
        "light_intensity": null,
        "type": "AM 1.5G"
      },
      "number_devices": null,
      "pce": {
        "unit": null,
        "value": 5.9
      },
      "perovskite_composition": {
        "a_ions": null,
        "b_ions": null,
        "bandgap": null,
        "dimensionality": null,
        "formula": "MAPbI3",
        "x_ions": null
      },
      "stability": null,
      "voc": {
        "unit": "V",
        "value": 0.84
      }
    }
  ]
}

File: data/claude/10.1021--acsaem.9b01928.json
{
  "cells": [
    {
      "active_area": {
        "unit": "cm^2",
        "value": 0.09
      },
      "additional_notes": null,
      "averaged_quantities": null,
      "device_architecture": "nip",
      "encapsulated": null,
      "ff": {
        "value": 74.1
      },
      "jsc": {
        "unit": "mA cm^-2",
        "value": 22.93
      },
      "layers": [
        {
          "additional_treatment": null,
          "deposition": null,
          "functionality": "Substrate",
          "name": "FTO",
          "thickness": null
        },
        {
          "additional_treatment": null,
          "deposition": null,
          "functionality": "Electron-transport",
          "name": "c-TiO2",
          "thickness": null
        },
        {
          "additional_treatment": null,
          "deposition": null,
          "functionality": "Electron-transport",
          "name": "ZnAl-MMOs/mp-TiO2",
          "thickness": null
        },
        {
          "additional_treatment": null,
          "deposition": null,
          "functionality": "Absorber",
          "name": "CH3NH3PbI3",
          "thickness": null
        },
        {
          "additional_treatment": null,
          "deposition": null,
          "functionality": "Hole-transport",
          "name": "Spiro-MeOTAD",
          "thickness": null
        },
        {
          "additional_treatment": null,
          "deposition": null,
          "functionality": "Contact",
          "name": "Au",
          "thickness": null
        }
      ],
      "light_source": {
        "description": null,
        "lamp": null,
        "light_intensity": {
          "unit": "mW cm^-2",
          "value": 100.0
        },
        "type": "AM 1.5G"
      },
      "number_devices": null,
      "pce": {
        "unit": "%",
        "value": 18.54
      },
      "perovskite_composition": {
        "a_ions": null,
        "b_ions": null,
        "bandgap": null,
        "dimensionality": null,
        "formula": "CH3NH3PbI3",
        "x_ions": null
      },
      "stability": {
        "PCE_T80": null,
        "PCE_after_1000_hours": {
          "unit": "%",
          "value": 17.61
        },
        "PCE_at_the_end_of_the_experiment": {
          "unit": "%",
          "value": 17.61
        },
        "PCE_at_the_start_of_the_experiment": {
          "unit": "%",
          "value": 18.54
        },
        "humidity": null,
        "light_intensity": null,
        "potential_bias": "Open circuit",
        "temperature": null,
        "time": {
          "unit": "h",
          "value": 720.0
        }
      },
      "voc": {
        "unit": "V",
        "value": 1.09
      }
    },
    {
      "active_area": {
        "unit": "cm^2",
        "value": 0.09
      },
      "additional_notes": null,
      "averaged_quantities": null,
      "device_architecture": "nip",
      "encapsulated": null,
      "ff": {
        "value": 70.5
      },
      "jsc": {
        "unit": "mA cm^-2",
        "value": 20.93
      },
      "layers": [
        {
          "additional_treatment": null,
          "deposition": null,
          "functionality": "Substrate",
          "name": "FTO",
          "thickness": null
        },
        {
          "additional_treatment": null,
          "deposition": null,
          "functionality": "Electron-transport",
          "name": "c-TiO2",
          "thickness": null
        },
        {
          "additional_treatment": null,
          "deposition": null,
          "functionality": "Electron-transport",
          "name": "ZnAl-MMOs/mp-TiO2",
          "thickness": null
        },
        {
          "additional_treatment": null,
          "deposition": null,
          "functionality": "Absorber",
          "name": "CH3NH3PbI3",
          "thickness": null
        },
        {
          "additional_treatment": null,
          "deposition": null,
          "functionality": "Contact",
          "name": "Au",
          "thickness": null
        }
      ],
      "light_source": {
        "description": null,
        "lamp": null,
        "light_intensity": {
          "unit": "mW cm^-2",
          "value": 100.0
        },
        "type": "AM 1.5G"
      },
      "number_devices": null,
      "pce": {
        "unit": "%",
        "value": 14.45
      },
      "perovskite_composition": {
        "a_ions": null,
        "b_ions": null,
        "bandgap": null,
        "dimensionality": null,
        "formula": "CH3NH3PbI3",
        "x_ions": null
      },
      "stability": null,
      "voc": {
        "unit": "V",
        "value": 0.98
      }
    }
  ]
}

File: data/claude/10.1039--c5dt02388b.json
{
  "cells": [
    {
      "active_area": {
        "unit": "cm^2",
        "value": null
      },
      "additional_notes": null,
      "averaged_quantities": null,
      "device_architecture": "nip",
      "encapsulated": null,
      "ff": {
        "value": 73.1
      },
      "jsc": {
        "unit": "mA cm^-2",
        "value": 21.3
      },
      "layers": [
        {
          "additional_treatment": null,
          "deposition": null,
          "functionality": "Substrate",
          "name": "FTO",
          "thickness": null
        },
        {
          "additional_treatment": null,
          "deposition": [
            {
              "additional_parameters": null,
              "antisolvent": null,
              "atmosphere": "Air",
              "duration": null,
              "method": "Dip-coating",
              "solution": null,
              "step_name": null,
              "temperature": null
            }
          ],
          "functionality": "Electron-transport",
          "name": "compact TiO2",
          "thickness": {
            "unit": "nm",
            "value": 50.0
          }
        },
        {
          "additional_treatment": "TiCl4 treatment for 30 min",
          "deposition": null,
          "functionality": "Electron-transport",
          "name": "mesoporous TiO2",
          "thickness": {
            "unit": "nm",
            "value": 180.0
          }
        },
        {
          "additional_treatment": null,
          "deposition": [
            {
              "additional_parameters": null,
              "antisolvent": null,
              "atmosphere": "Air",
              "duration": null,
              "method": "Two-step sequential deposition",
              "solution": null,
              "step_name": null,
              "temperature": null
            }
          ],
          "functionality": "Absorber",
          "name": "CH3NH3PbI3",
          "thickness": null
        },
        {
          "additional_treatment": null,
          "deposition": null,
          "functionality": "Hole-transport",
          "name": "Spiro-MeOTAD",
          "thickness": null
        },
        {
          "additional_treatment": null,
          "deposition": [
            {
              "additional_parameters": null,
              "antisolvent": null,
              "atmosphere": "Vacuum",
              "duration": null,
              "method": "Thermal evaporation",
              "solution": null,
              "step_name": null,
              "temperature": null
            }
          ],
          "functionality": "Contact",
          "name": "Ag",
          "thickness": {
            "unit": "nm",
            "value": 200.0
          }
        }
      ],
      "light_source": {
        "description": null,
        "lamp": null,
        "light_intensity": {
          "unit": "mW cm^-2",
          "value": 100.0
        },
        "type": "AM 1.5G"
      },
      "number_devices": null,
      "pce": {
        "unit": "%",
        "value": 14.6
      },
      "perovskite_composition": {
        "a_ions": null,
        "b_ions": null,
        "bandgap": null,
        "dimensionality": null,
        "formula": "CH3NH3PbI3",
        "x_ions": null
      },
      "stability": null,
      "voc": {
        "unit": "V",
        "value": 0.94
      }
    }
  ]
}

File: data/claude/10.1039--c5ta00568j.json
{
  "cells": [
    {
      "active_area": {
        "unit": "cm^2",
        "value": null
      },
      "additional_notes": null,
      "averaged_quantities": null,
      "device_architecture": "nip",
      "encapsulated": null,
      "ff": {
        "value": null
      },
      "jsc": {
        "unit": "mA cm^-2",
        "value": null
      },
      "layers": [
        {
          "additional_treatment": null,
          "deposition": null,
          "functionality": "Substrate",
          "name": "FTO",
          "thickness": {
            "unit": "nm",
            "value": 3000.0
          }
        },
        {
          "additional_treatment": null,
          "deposition": null,
          "functionality": "Electron-transport",
          "name": "c-TiO2",
          "thickness": {
            "unit": "nm",
            "value": 50.0
          }
        },
        {
          "additional_treatment": null,
          "deposition": [
            {
              "additional_parameters": null,
              "antisolvent": null,
              "atmosphere": "Air",
              "duration": null,
              "method": "Spin-coating",
              "solution": null,
              "step_name": null,
              "temperature": null
            },
            {
              "additional_parameters": null,
              "antisolvent": null,
              "atmosphere": "Air",
              "duration": {
                "unit": "s",
                "value": 2.47
              },
              "method": "NIR annealing",
              "solution": null,
              "step_name": null,
              "temperature": {
                "unit": "\u00b0C",
                "value": 200.0
              }
            }
          ],
          "functionality": "Absorber",
          "name": "CH3NH3PbI3-xClx with 5 wt% Al2O3 nanoparticles",
          "thickness": {
            "unit": "nm",
            "value": 450.0
          }
        },
        {
          "additional_treatment": null,
          "deposition": null,
          "functionality": "Hole-transport",
          "name": "spiro-OMeTAD",
          "thickness": {
            "unit": "nm",
            "value": 200.0
          }
        },
        {
          "additional_treatment": null,
          "deposition": null,
          "functionality": "Contact",
          "name": "Au",
          "thickness": null
        }
      ],
      "light_source": {
        "description": null,
        "lamp": null,
        "light_intensity": {
          "unit": "mW cm^-2",
          "value": null
        },
        "type": "AM 1.5G"
      },
      "number_devices": null,
      "pce": {
        "unit": "%",
        "value": 10.0
      },
      "perovskite_composition": {
        "a_ions": null,
        "b_ions": null,
        "bandgap": null,
        "dimensionality": null,
        "formula": "CH3NH3PbI3-xClx",
        "x_ions": null
      },
      "stability": null,
      "voc": {
        "unit": "V",
        "value": null
      }
    },
    {
      "active_area": {
        "unit": "cm^2",
        "value": null
      },
      "additional_notes": null,
      "averaged_quantities": null,
      "device_architecture": "nip",
      "encapsulated": null,
      "ff": {
        "value": null
      },
      "jsc": {
        "unit": "mA cm^-2",
        "value": null
      },
      "layers": [
        {
          "additional_treatment": null,
          "deposition": null,
          "functionality": "Substrate",
          "name": "FTO",
          "thickness": {
            "unit": "nm",
            "value": 3000.0
          }
        },
        {
          "additional_treatment": null,
          "deposition": null,
          "functionality": "Electron-transport",
          "name": "c-TiO2",
          "thickness": {
            "unit": "nm",
            "value": 50.0
          }
        },
        {
          "additional_treatment": null,
          "deposition": [
            {
              "additional_parameters": null,
              "antisolvent": null,
              "atmosphere": "Air",
              "duration": null,
              "method": "Spin-coating",
              "solution": null,
              "step_name": null,
              "temperature": null
            },
            {
              "additional_parameters": null,
              "antisolvent": null,
              "atmosphere": "Air",
              "duration": {
                "unit": "min",
                "value": 45.0
              },
              "method": "Oven annealing",
              "solution": null,
              "step_name": null,
              "temperature": {
                "unit": "\u00b0C",
                "value": 100.0
              }
            }
          ],
          "functionality": "Absorber",
          "name": "CH3NH3PbI3-xClx with 5 wt% Al2O3 nanoparticles",
          "thickness": {
            "unit": "nm",
            "value": 450.0
          }
        },
        {
          "additional_treatment": null,
          "deposition": null,
          "functionality": "Hole-transport",
          "name": "spiro-OMeTAD",
          "thickness": {
            "unit": "nm",
            "value": 200.0
          }
        },
        {
          "additional_treatment": null,
          "deposition": null,
          "functionality": "Contact",
          "name": "Au",
          "thickness": null
        }
      ],
      "light_source": {
        "description": null,
        "lamp": null,
        "light_intensity": {
          "unit": "mW cm^-2",
          "value": null
        },
        "type": "AM 1.5G"
      },
      "number_devices": null,
      "pce": {
        "unit": "%",
        "value": 10.9
      },
      "perovskite_composition": {
        "a_ions": null,
        "b_ions": null,
        "bandgap": null,
        "dimensionality": null,
        "formula": "CH3NH3PbI3-xClx",
        "x_ions": null
      },
      "stability": null,
      "voc": {
        "unit": "V",
        "value": null
      }
    }
  ]
}

File: data/claude/10.1039--c7nr04692h.json
{
  "cells": [
    {
      "active_area": {
        "unit": "mm^2",
        "value": 7.25
      },
      "additional_notes": null,
      "averaged_quantities": null,
      "device_architecture": "pin",
      "encapsulated": null,
      "ff": {
        "value": 79.0
      },
      "jsc": {
        "unit": "mA cm^-2",
        "value": 22.38
      },
      "layers": [
        {
          "additional_treatment": null,
          "deposition": null,
          "functionality": "Substrate",
          "name": "ITO",
          "thickness": null
        },
        {
          "additional_treatment": null,
          "deposition": null,
          "functionality": "Hole-transport",
          "name": "PEDOT:PSS-V2O5 (2:1)",
          "thickness": null
        },
        {
          "additional_treatment": null,
          "deposition": null,
          "functionality": "Absorber",
          "name": "CH3NH3PbIxCl3-x",
          "thickness": null
        },
        {
          "additional_treatment": null,
          "deposition": [
            {
              "additional_parameters": null,
              "antisolvent": null,
              "atmosphere": "N2",
              "duration": null,
              "method": "Spin-coating",
              "solution": {
                "compounds": null,
                "solutes": [
                  {
                    "concentration": {
                      "unit": "mg/mL",
                      "value": 20.0
                    },
                    "name": "PC61BM"
                  }
                ],
                "solvents": [
                  {
                    "name": "chloroform",
                    "volume_fraction": null
                  }
                ],
                "temperature": null,
                "volume": null
              },
              "step_name": null,
              "temperature": null
            }
          ],
          "functionality": "Electron-transport",
          "name": "PC61BM",
          "thickness": null
        },
        {
          "additional_treatment": null,
          "deposition": [
            {
              "additional_parameters": null,
              "antisolvent": null,
              "atmosphere": "N2",
              "duration": null,
              "method": "Spin-coating",
              "solution": {
                "compounds": null,
                "solutes": [
                  {
                    "concentration": {
                      "unit": "mg/mL",
                      "value": 0.5
                    },
                    "name": "Bphen"
                  }
                ],
                "solvents": [
                  {
                    "name": "ethanol",
                    "volume_fraction": null
                  }
                ],
                "temperature": null,
                "volume": null
              },
              "step_name": null,
              "temperature": null
            }
          ],
          "functionality": "Electron-transport",
          "name": "Bphen",
          "thickness": null
        },
        {
          "additional_treatment": null,
          "deposition": null,
          "functionality": "Contact",
          "name": "Ag",
          "thickness": null
        }
      ],
      "light_source": null,
      "number_devices": null,
      "pce": {
        "unit": null,
        "value": 18.03
      },
      "perovskite_composition": {
        "a_ions": null,
        "b_ions": null,
        "bandgap": null,
        "dimensionality": null,
        "formula": "CH3NH3PbIxCl3-x",
        "x_ions": null
      },
      "stability": null,
      "voc": {
        "unit": "V",
        "value": 1.02
      }
    }
  ]
}
