Repository: lamalab-org/perla-extract

# PERLA Extract

Turn photovoltaic papers and supporting information into source-linked device,
performance, processing and stability records.

## Extract a paper

```bash
export OPENAI_API_KEY="your-openai-key"
perla-extract --pdf paper.pdf --supplement paper_si.pdf \
  --model openai/gpt-6.1-sol \
  --max-output-tokens 40000 \
  --output-dir results/paper
```

Docling parses the paper and SI. Open `extraction.json` for records and
`report.json` for usage and issues. Omit `--supplement` when there is no SI.

| Optional pass | When to use it |
| --- | --- |
| Refinement | Test whether one source-and-draft review improves accuracy enough to justify its cost |
| Enrichment | Produce separate composition/processing interpretations for database export |

Both are off by default. [Stage and context details](docs/workflows/extraction.md)
and [other providers](docs/workflows/open-models.md) are documented separately.

## Compare two extraction choices

```bash
cp examples/experiment.toml my-experiment.toml

# Edit my-experiment.toml: model, paper/SI paths and control/treatment settings.
perla-experiment my-experiment.toml --check
perla-experiment my-experiment.toml
```

Open the generated `summary.md` first; `figure-data/` contains plotting tables.
Build [model-generated development references](benchmarks/development) to tune
Astra versus cheaper models; evaluate frozen choices on the [human test set](benchmarks/test).
[Experiment guide](docs/workflows/extraction-ablations.md).

## Find what you need

| Task | Start here |
| --- | --- |
| Try scoring without a model, PDFs or credentials | [Offline example](docs/workflows/scoring-example.md) |
| Understand stages and context limits | [Extraction workflow](docs/workflows/extraction.md) |
| Compare Docling and GraniteDocling locally | [Parser experiment](examples/parsing/README.md) |
| Design a defensible scientific evaluation | [Validation method](docs/methods/validation-and-scale.md) |
| Change or debug the code | [Maintainer guide](docs/development/maintaining.md) |
| Review records, export data or discover papers | [Documentation](docs/index.md) |

The human-corrected references are our test set. They already informed earlier
development, so results must disclose that history rather than claim an untouched
holdout. Model-generated development labels measure teacher agreement.

File: data/extractions/claude-opus-4-1-20250805/10.1002--solr.202100879.json
{"cells":[{"perovskite_composition":{"formula":"Me3SPbI3","sample_type":"Polycrystalline film","dimensionality":"1D","a_ions":[{"abbreviation":"Me3S","common_name":"Trimethylsulfonium","molecular_formula":"(CH3)3S+","coefficient":"1"}],"b_ions":[{"abbreviation":"Pb","common_name":"Lead","molecular_formula":"Pb2+","coefficient":"1"}],"x_ions":[{"abbreviation":"I","common_name":"Iodide","molecular_formula":"I-","coefficient":"3"}],"bandgap":null,"impurities":null,"additives":null},"device_architecture":"nip","pce":{"value":2.09,"unit":"%"},"jsc":{"value":3.76,"unit":"mA cm^-2"},"voc":{"value":0.99,"unit":"V"},"ff":{"value":56.0},"number_devices":null,"averaged_quantities":null,"active_area":null,"light_source":null,"encapsulated":false,"additional_notes":"Pure 1D Me3SPbI3 device. Maintained negligible decrease after 500 h storage in ambient condition with 50% RH","stability":null,"layers":[{"name":"ITO","thickness":null,"functionality":"Contact","deposition":null,"additional_treatment":null},{"name":"SnO2","thickness":null,"functionality":"Electron-transport","deposition":null,"additional_treatment":null},{"name":"Me3SPbI3","thickness":{"value":1999.9999999999998,"unit":"nm"},"functionality":"Absorber","deposition":null,"additional_treatment":null},{"name":"Spiro-OMeTAD","thickness":null,"functionality":"Hole-transport","deposition":null,"additional_treatment":null},{"name":"Au","thickness":null,"functionality":"Contact","deposition":null,"additional_treatment":null}]},{"perovskite_composition":{"formula":"FA0.85MA0.15PbI2.55Br0.45","sample_type":"Polycrystalline film","dimensionality":"3D","a_ions":[{"abbreviation":"FA","common_name":"Formamidinium","molecular_formula":"CH(NH2)2+","coefficient":"0.85"},{"abbreviation":"MA","common_name":"Methylammonium","molecular_formula":"CH3NH3+","coefficient":"0.15"}],"b_ions":[{"abbreviation":"Pb","common_name":"Lead","molecular_formula":"Pb2+","coefficient":"1"}],"x_ions":[{"abbreviation":"I","common_name":"Iodide","molecular_formula":"I-","coefficient":"2.55"},{"abbreviation":"Br","common_name":"Bromide","molecular_formula":"Br-","coefficient":"0.45"}],"bandgap":null,"impurities":null,"additives":null},"device_architecture":"nip","pce":{"value":20.1,"unit":"%"},"jsc":{"value":24.14,"unit":"mA cm^-2"},"voc":{"value":1.09,"unit":"V"},"ff":{"value":76.3},"number_devices":null,"averaged_quantities":null,"active_area":null,"light_source":null,"encapsulated":false,"additional_notes":"3D reference device","stability":null,"layers":[{"name":"ITO","thickness":null,"functionality":"Contact","deposition":null,"additional_treatment":null},{"name":"SnO2","thickness":null,"functionality":"Electron-transport","deposition":null,"additional_treatment":null},{"name":"FA0.85MA0.15PbI2.55Br0.45","thickness":null,"functionality":"Absorber","deposition":null,"additional_treatment":null},{"name":"Spiro-OMeTAD","thickness":null,"functionality":"Hole-transport","deposition":null,"additional_treatment":null},{"name":"Au","thickness":null,"functionality":"Contact","deposition":null,"additional_treatment":null}]},{"perovskite_composition":{"formula":"FA0.85MA0.15PbI2.55Br0.45 w/ Me3SPbI3","sample_type":"Polycrystalline film","dimensionality":"2D/3D","a_ions":[{"abbreviation":"FA","common_name":"Formamidinium","molecular_formula":"CH(NH2)2+","coefficient":"0.85"},{"abbreviation":"MA","common_name":"Methylammonium","molecular_formula":"CH3NH3+","coefficient":"0.15"},{"abbreviation":"Me3S","common_name":"Trimethylsulfonium","molecular_formula":"(CH3)3S+","coefficient":null}],"b_ions":[{"abbreviation":"Pb","common_name":"Lead","molecular_formula":"Pb2+","coefficient":"1"}],"x_ions":[{"abbreviation":"I","common_name":"Iodide","molecular_formula":"I-","coefficient":"2.55"},{"abbreviation":"Br","common_name":"Bromide","molecular_formula":"Br-","coefficient":"0.45"}],"bandgap":null,"impurities":null,"additives":null},"device_architecture":"nip","pce":{"value":22.06,"unit":"%"},"jsc":{"value":24.64,"unit":"mA cm^-2"},"voc":{"value":1.14,"unit":"V"},"ff":{"value":78.57},"number_devices":null,"averaged_quantities":null,"active_area":null,"light_source":null,"encapsulated":false,"additional_notes":"1D/3D heterostructure device with 0.2 mg/mL Me3SI. Maintained 97% of initial PCE after 1000 h storage under ambient condition (RH 50%) without encapsulation","stability":{"time":{"value":3600000.0,"unit":"s"},"light_intensity":null,"humidity":{"value":50.0,"unit":"%"},"temperature":null,"PCE_T80":null,"PCE_at_the_start_of_the_experiment":{"value":22.06,"unit":"%"},"PCE_after_1000_hours":{"value":21.4,"unit":"%"},"PCE_at_the_end_of_experiment":{"value":21.4,"unit":"%"},"potential_bias":null},"layers":[{"name":"ITO","thickness":null,"functionality":"Contact","deposition":null,"additional_treatment":null},{"name":"SnO2","thickness":null,"functionality":"Electron-transport","deposition":null,"additional_treatment":null},{"name":"FA0.85MA0.15PbI2.55Br0.45 w/ Me3SPbI3","thickness":null,"functionality":"Absorber","deposition":null,"additional_treatment":null},{"name":"Spiro-OMeTAD","thickness":null,"functionality":"Hole-transport","deposition":null,"additional_treatment":null},{"name":"Au","thickness":null,"functionality":"Contact","deposition":null,"additional_treatment":null}]}]}

File: data/extractions/claude-opus-4-1-20250805/10.1016--j.nanoen.2016.05.023.json
{"cells":[{"perovskite_composition":{"formula":"CH3NH3PbI3","sample_type":"Polycrystalline film","dimensionality":"3D","a_ions":[{"abbreviation":"MA","common_name":"Methylammonium","molecular_formula":"CH3NH3+","coefficient":"1"}],"b_ions":[{"abbreviation":"Pb","common_name":"Lead","molecular_formula":"Pb2+","coefficient":"1"}],"x_ions":[{"abbreviation":"I","common_name":"Iodide","molecular_formula":"I-","coefficient":"3"}],"bandgap":null,"impurities":null,"additives":null},"device_architecture":"nip","pce":{"value":12.5,"unit":"%"},"jsc":{"value":22.47,"unit":"mA cm^-2"},"voc":{"value":0.96,"unit":"V"},"ff":{"value":57.9},"number_devices":null,"averaged_quantities":null,"active_area":{"value":0.09,"unit":"cm^2"},"light_source":{"type":"AM 1.5G","description":null,"light_intensity":{"value":100.0,"unit":"mW cm^-2"},"lamp":null},"encapsulated":false,"additional_notes":"Control device without PCBM/PEG. Large hysteresis observed between forward (PCE=3.9%) and reverse scan (PCE=12.5%). Tested in glovebox.","stability":null,"layers":[{"name":"FTO","thickness":null,"functionality":"Substrate","deposition":null,"additional_treatment":null},{"name":"TiO2","thickness":null,"functionality":"Electron-transport","deposition":[{"step_name":"Spin coating","method":"Spin-coating","atmosphere":null,"temperature":null,"duration":null,"antisolvent":null,"solution":null,"additional_parameters":null},{"step_name":"Annealing","method":"Thermal-annealing","atmosphere":null,"temperature":{"value":450.0,"unit":"°C"},"duration":{"value":1800.0,"unit":"s"},"antisolvent":null,"solution":null,"additional_parameters":null}],"additional_treatment":null},{"name":"CH3NH3PbI3","thickness":{"value":300.0,"unit":"nm"},"functionality":"Absorber","deposition":[{"step_name":"Spin coating","method":"Spin-coating","atmosphere":null,"temperature":null,"duration":null,"antisolvent":null,"solution":{"compounds":["CH3NH3I","PbCl2"],"solutes":null,"volume":null,"temperature":null,"solvents":[{"name":"DMF","volume_fraction":null}]},"additional_parameters":{"spin_speed":"2500 r.p.m"}},{"step_name":"Drying","method":"Thermal-annealing","atmosphere":null,"temperature":{"value":50.0,"unit":"°C"},"duration":{"value":3600.0,"unit":"s"},"antisolvent":null,"solution":null,"additional_parameters":null},{"step_name":"Annealing","method":"Thermal-annealing","atmosphere":null,"temperature":{"value":100.0,"unit":"°C"},"duration":{"value":5400.0,"unit":"s"},"antisolvent":null,"solution":null,"additional_parameters":null}],"additional_treatment":null},{"name":"Spiro-OMeTAD","thickness":null,"functionality":"Hole-transport","deposition":[{"step_name":"Spin coating","method":"Spin-coating","atmosphere":null,"temperature":null,"duration":{"value":60.0,"unit":"s"},"antisolvent":null,"solution":{"compounds":["Spiro-OMeTAD","tBP","Li-TFSI"],"solutes":null,"volume":null,"temperature":null,"solvents":[{"name":"chlorobenzene","volume_fraction":null}]},"additional_parameters":{"spin_speed":"3000 r.p.m"}}],"additional_treatment":null},{"name":"Au","thickness":{"value":80.0,"unit":"nm"},"functionality":"Contact","deposition":[{"step_name":"Evaporation","method":"Evaporation","atmosphere":"Vacuum","temperature":null,"duration":null,"antisolvent":null,"solution":null,"additional_parameters":{"pressure":"~10^-6 Torr"}}],"additional_treatment":null}]},{"perovskite_composition":{"formula":"CH3NH3PbI3","sample_type":"Polycrystalline film","dimensionality":"3D","a_ions":[{"abbreviation":"MA","common_name":"Methylammonium","molecular_formula":"CH3NH3+","coefficient":"1"}],"b_ions":[{"abbreviation":"Pb","common_name":"Lead","molecular_formula":"Pb2+","coefficient":"1"}],"x_ions":[{"abbreviation":"I","common_name":"Iodide","molecular_formula":"I-","coefficient":"3"}],"bandgap":null,"impurities":null,"additives":{"abbreviation":"PCBM","concentration":null}},"device_architecture":"nip","pce":{"value":14.2,"unit":"%"},"jsc":{"value":22.88,"unit":"mA cm^-2"},"voc":{"value":1.07,"unit":"V"},"ff":{"value":58.0},"number_devices":null,"averaged_quantities":null,"active_area":{"value":0.09,"unit":"cm^2"},"light_source":{"type":"AM 1.5G","description":null,"light_intensity":{"value":100.0,"unit":"mW cm^-2"},"lamp":null},"encapsulated":false,"additional_notes":"Device with PCBM (5.4‰ mole ratio to perovskite). Reduced hysteresis compared to control. Forward scan PCE=13.3%, reverse scan PCE=14.2%. Tested in glovebox.","stability":null,"layers":[{"name":"FTO","thickness":null,"functionality":"Substrate","deposition":null,"additional_treatment":null},{"name":"TiO2","thickness":null,"functionality":"Electron-transport","deposition":[{"step_name":"Spin coating","method":"Spin-coating","atmosphere":null,"temperature":null,"duration":null,"antisolvent":null,"solution":null,"additional_parameters":null},{"step_name":"Annealing","method":"Thermal-annealing","atmosphere":null,"temperature":{"value":450.0,"unit":"°C"},"duration":{"value":1800.0,"unit":"s"},"antisolvent":null,"solution":null,"additional_parameters":null}],"additional_treatment":null},{"name":"CH3NH3PbI3 w/ PCBM","thickness":{"value":300.0,"unit":"nm"},"functionality":"Absorber","deposition":[{"step_name":"Spin coating","method":"Spin-coating","atmosphere":null,"temperature":null,"duration":null,"antisolvent":null,"solution":{"compounds":["CH3NH3I","PbCl2","PCBM"],"solutes":null,"volume":null,"temperature":null,"solvents":[{"name":"DMF","volume_fraction":null},{"name":"chlorobenzene","volume_fraction":null}]},"additional_parameters":{"spin_speed":"2500 r.p.m"}},{"step_name":"Drying","method":"Thermal-annealing","atmosphere":null,"temperature":{"value":50.0,"unit":"°C"},"duration":{"value":3600.0,"unit":"s"},"antisolvent":null,"solution":null,"additional_parameters":null},{"step_name":"Annealing","method":"Thermal-annealing","atmosphere":null,"temperature":{"value":100.0,"unit":"°C"},"duration":{"value":5400.0,"unit":"s"},"antisolvent":null,"solution":null,"additional_parameters":null}],"additional_treatment":null},{"name":"Spiro-OMeTAD","thickness":null,"functionality":"Hole-transport","deposition":[{"step_name":"Spin coating","method":"Spin-coating","atmosphere":null,"temperature":null,"duration":{"value":60.0,"unit":"s"},"antisolvent":null,"solution":{"compounds":["Spiro-OMeTAD","tBP","Li-TFSI"],"solutes":null,"volume":null,"temperature":null,"solvents":[{"name":"chlorobenzene","volume_fraction":null}]},"additional_parameters":{"spin_speed":"3000 r.p.m"}}],"additional_treatment":null},{"name":"Au","thickness":{"value":80.0,"unit":"nm"},"functionality":"Contact","deposition":[{"step_name":"Evaporation","method":"Evaporation","atmosphere":"Vacuum","temperature":null,"duration":null,"antisolvent":null,"solution":null,"additional_parameters":{"pressure":"~10^-6 Torr"}}],"additional_treatment":null}]},{"perovskite_composition":{"formula":"CH3NH3PbI3","sample_type":"Polycrystalline film","dimensionality":"3D","a_ions":[{"abbreviation":"MA","common_name":"Methylammonium","molecular_formula":"CH3NH3+","coefficient":"1"}],"b_ions":[{"abbreviation":"Pb","common_name":"Lead","molecular_formula":"Pb2+","coefficient":"1"}],"x_ions":[{"abbreviation":"I","common_name":"Iodide","molecular_formula":"I-","coefficient":"3"}],"bandgap":null,"impurities":null,"additives":{"abbreviation":"PCBM/PEG","concentration":null}},"device_architecture":"nip","pce":{"value":17.1,"unit":"%"},"jsc":{"value":23.03,"unit":"mA cm^-2"},"voc":{"value":1.1,"unit":"V"},"ff":{"value":67.3},"number_devices":null,"averaged_quantities":null,"active_area":{"value":0.09,"unit":"cm^2"},"light_source":{"type":"AM 1.5G","description":null,"light_intensity":{"value":100.0,"unit":"mW cm^-2"},"lamp":null},"encapsulated":false,"additional_notes":"Device with PCBM (5.4‰ mole ratio) and PEG (1.1‰ mole ratio, MW 20000 Da). Best performance with suppressed hysteresis. Forward scan PCE=15.9%, reverse scan PCE=17.1%. MPP tracking maintains up to 170 min. Tested in glovebox.","stability":null,"layers":[{"name":"FTO","thickness":null,"functionality":"Substrate","deposition":null,"additional_treatment":null},{"name":"TiO2","thickness":null,"functionality":"Electron-transport","deposition":[{"step_name":"Spin coating","method":"Spin-coating","atmosphere":null,"temperature":null,"duration":null,"antisolvent":null,"solution":null,"additional_parameters":null},{"step_name":"Annealing","method":"Thermal-annealing","atmosphere":null,"temperature":{"value":450.0,"unit":"°C"},"duration":{"value":1800.0,"unit":"s"},"antisolvent":null,"solution":null,"additional_parameters":null}],"additional_treatment":null},{"name":"CH3NH3PbI3 w/ PCBM/PEG","thickness":{"value":300.0,"unit":"nm"},"functionality":"Absorber","deposition":[{"step_name":"Spin coating","method":"Spin-coating","atmosphere":null,"temperature":null,"duration":null,"antisolvent":null,"solution":{"compounds":["CH3NH3I","PbCl2","PCBM","PEG"],"solutes":null,"volume":null,"temperature":null,"solvents":[{"name":"DMF","volume_fraction":null},{"name":"chlorobenzene","volume_fraction":null}]},"additional_parameters":{"spin_speed":"4000 r.p.m"}},{"step_name":"Drying","method":"Thermal-annealing","atmosphere":null,"temperature":{"value":50.0,"unit":"°C"},"duration":{"value":3600.0,"unit":"s"},"antisolvent":null,"solution":null,"additional_parameters":null},{"step_name":"Annealing","method":"Thermal-annealing","atmosphere":null,"temperature":{"value":100.0,"unit":"°C"},"duration":{"value":5400.0,"unit":"s"},"antisolvent":null,"solution":null,"additional_parameters":null}],"additional_treatment":null},{"name":"Spiro-OMeTAD","thickness":null,"functionality":"Hole-transport","deposition":[{"step_name":"Spin coating","method":"Spin-coating","atmosphere":null,"temperature":null,"duration":{"value":60.0,"unit":"s"},"antisolvent":null,"solution":{"compounds":["Spiro-OMeTAD","tBP","Li-TFSI"],"solutes":null,"volume":null,"temperature":null,"solvents":[{"name":"chlorobenzene","volume_fraction":null}]},"additional_parameters":{"spin_speed":"3000 r.p.m"}}],"additional_treatment":null},{"name":"Au","thickness":{"value":80.0,"unit":"nm"},"functionality":"Contact","deposition":[{"step_name":"Evaporation","method":"Evaporation","atmosphere":"Vacuum","temperature":null,"duration":null,"antisolvent":null,"solution":null,"additional_parameters":{"pressure":"~10^-6 Torr"}}],"additional_treatment":null}]},{"perovskite_composition":{"formula":"CH3NH3PbI3","sample_type":"Polycrystalline film","dimensionality":"3D","a_ions":[{"abbreviation":"MA","common_name":"Methylammonium","molecular_formula":"CH3NH3+","coefficient":"1"}],"b_ions":[{"abbreviation":"Pb","common_name":"Lead","molecular_formula":"Pb2+","coefficient":"1"}],"x_ions":[{"abbreviation":"I","common_name":"Iodide","molecular_formula":"I-","coefficient":"3"}],"bandgap":null,"impurities":null,"additives":{"abbreviation":"PEG","concentration":null}},"device_architecture":"nip","pce":{"value":16.3,"unit":"%"},"jsc":{"value":22.92,"unit":"mA cm^-2"},"voc":{"value":1.05,"unit":"V"},"ff":{"value":65.8},"number_devices":null,"averaged_quantities":null,"active_area":{"value":0.09,"unit":"cm^2"},"light_source":{"type":"AM 1.5G","description":null,"light_intensity":{"value":100.0,"unit":"mW cm^-2"},"lamp":null},"encapsulated":false,"additional_notes":"Device with PEG only (1.1‰ mole ratio, MW 20000 Da). Large hysteresis without PCBM passivation. Forward scan PCE=6.3%, reverse scan PCE=16.3%. Tested in glovebox.","stability":null,"layers":[{"name":"FTO","thickness":null,"functionality":"Substrate","deposition":null,"additional_treatment":null},{"name":"TiO2","thickness":null,"functionality":"Electron-transport","deposition":[{"step_name":"Spin coating","method":"Spin-coating","atmosphere":null,"temperature":null,"duration":null,"antisolvent":null,"solution":null,"additional_parameters":null},{"step_name":"Annealing","method":"Thermal-annealing","atmosphere":null,"temperature":{"value":450.0,"unit":"°C"},"duration":{"value":1800.0,"unit":"s"},"antisolvent":null,"solution":null,"additional_parameters":null}],"additional_treatment":null},{"name":"CH3NH3PbI3 w/ PEG","thickness":{"value":300.0,"unit":"nm"},"functionality":"Absorber","deposition":[{"step_name":"Spin coating","method":"Spin-coating","atmosphere":null,"temperature":null,"duration":null,"antisolvent":null,"solution":{"compounds":["CH3NH3I","PbCl2","PEG"],"solutes":null,"volume":null,"temperature":null,"solvents":[{"name":"DMF","volume_fraction":null}]},"additional_parameters":{"spin_speed":"4000 r.p.m"}},{"step_name":"Drying","method":"Thermal-annealing","atmosphere":null,"temperature":{"value":50.0,"unit":"°C"},"duration":{"value":3600.0,"unit":"s"},"antisolvent":null,"solution":null,"additional_parameters":null},{"step_name":"Annealing","method":"Thermal-annealing","atmosphere":null,"temperature":{"value":100.0,"unit":"°C"},"duration":{"value":5400.0,"unit":"s"},"antisolvent":null,"solution":null,"additional_parameters":null}],"additional_treatment":null},{"name":"Spiro-OMeTAD","thickness":null,"functionality":"Hole-transport","deposition":[{"step_name":"Spin coating","method":"Spin-coating","atmosphere":null,"temperature":null,"duration":{"value":60.0,"unit":"s"},"antisolvent":null,"solution":{"compounds":["Spiro-OMeTAD","tBP","Li-TFSI"],"solutes":null,"volume":null,"temperature":null,"solvents":[{"name":"chlorobenzene","volume_fraction":null}]},"additional_parameters":{"spin_speed":"3000 r.p.m"}}],"additional_treatment":null},{"name":"Au","thickness":{"value":80.0,"unit":"nm"},"functionality":"Contact","deposition":[{"step_name":"Evaporation","method":"Evaporation","atmosphere":"Vacuum","temperature":null,"duration":null,"antisolvent":null,"solution":null,"additional_parameters":{"pressure":"~10^-6 Torr"}}],"additional_treatment":null}]}]}

File: data/extractions/claude-opus-4-1-20250805/10.1021--acsaem.9b01928.json
{"cells":[{"perovskite_composition":{"formula":"CH3NH3PbI3","sample_type":"Polycrystalline film","dimensionality":"3D","a_ions":[{"abbreviation":"MA","common_name":"Methylammonium","molecular_formula":"CH5N+","coefficient":"1"}],"b_ions":[{"abbreviation":"Pb","common_name":null,"molecular_formula":null,"coefficient":"1"}],"x_ions":[{"abbreviation":"I","common_name":null,"molecular_formula":null,"coefficient":"3"}],"bandgap":{"value":1.55,"unit":"eV"},"impurities":null,"additives":null},"device_architecture":"nip","pce":{"value":18.54,"unit":"%"},"jsc":{"value":22.01,"unit":"mA cm^-2"},"voc":{"value":1.08,"unit":"V"},"ff":{"value":78.0},"number_devices":20,"averaged_quantities":true,"active_area":null,"light_source":{"type":"AM 1.5G","description":null,"light_intensity":{"value":100.0,"unit":"mW cm^-2"},"lamp":null},"encapsulated":false,"additional_notes":"Best-performing device with ZnAl-MMOs permeated mp-TiO2 ETL. Fabricated using AC-VASP (ambient condition vapor-assisted solution processing) method. 36.4% performance improvement compared to control device.","stability":null,"layers":[{"name":"FTO","thickness":null,"functionality":"Substrate","deposition":null,"additional_treatment":null},{"name":"c-TiO2","thickness":null,"functionality":"Electron-transport","deposition":null,"additional_treatment":null},{"name":"mp-TiO2 with ZnAl-MMOs","thickness":null,"functionality":"Electron-transport","deposition":null,"additional_treatment":"Island-like ZnAl-MMOs (mixed metal oxides from ZnAl-LDH precursor) infiltrated into mp-TiO2 texture"},{"name":"CH3NH3PbI3","thickness":null,"functionality":"Absorber","deposition":[{"step_name":"VASP deposition","method":"Vapor-assisted solution processing","atmosphere":"Ambient air","temperature":null,"duration":null,"antisolvent":null,"solution":null,"additional_parameters":null}],"additional_treatment":null},{"name":"Spiro-MeOTAD","thickness":null,"functionality":"Hole-transport","deposition":null,"additional_treatment":null},{"name":"Au","thickness":null,"functionality":"Contact","deposition":null,"additional_treatment":null}]},{"perovskite_composition":{"formula":"CH3NH3PbI3","sample_type":"Polycrystalline film","dimensionality":"3D","a_ions":[{"abbreviation":"MA","common_name":"Methylammonium","molecular_formula":"CH5N+","coefficient":"1"}],"b_ions":[{"abbreviation":"Pb","common_name":null,"molecular_formula":null,"coefficient":"1"}],"x_ions":[{"abbreviation":"I","common_name":null,"molecular_formula":null,"coefficient":"3"}],"bandgap":{"value":1.55,"unit":"eV"},"impurities":null,"additives":null},"device_architecture":"nip","pce":{"value":13.59,"unit":"%"},"jsc":{"value":19.01,"unit":"mA cm^-2"},"voc":{"value":0.98,"unit":"V"},"ff":{"value":73.0},"number_devices":20,"averaged_quantities":true,"active_area":null,"light_source":{"type":"AM 1.5G","description":null,"light_intensity":{"value":100.0,"unit":"mW cm^-2"},"lamp":null},"encapsulated":false,"additional_notes":"Control device with bare mp-TiO2 ETL. Fabricated using AC-VASP method.","stability":null,"layers":[{"name":"FTO","thickness":null,"functionality":"Substrate","deposition":null,"additional_treatment":null},{"name":"c-TiO2","thickness":null,"functionality":"Electron-transport","deposition":null,"additional_treatment":null},{"name":"mp-TiO2","thickness":null,"functionality":"Electron-transport","deposition":null,"additional_treatment":null},{"name":"CH3NH3PbI3","thickness":null,"functionality":"Absorber","deposition":[{"step_name":"VASP deposition","method":"Vapor-assisted solution processing","atmosphere":"Ambient air","temperature":null,"duration":null,"antisolvent":null,"solution":null,"additional_parameters":null}],"additional_treatment":null},{"name":"Spiro-MeOTAD","thickness":null,"functionality":"Hole-transport","deposition":null,"additional_treatment":null},{"name":"Au","thickness":null,"functionality":"Contact","deposition":null,"additional_treatment":null}]},{"perovskite_composition":{"formula":"CH3NH3PbI3","sample_type":"Polycrystalline film","dimensionality":"3D","a_ions":[{"abbreviation":"MA","common_name":"Methylammonium","molecular_formula":"CH5N+","coefficient":"1"}],"b_ions":[{"abbreviation":"Pb","common_name":null,"molecular_formula":null,"coefficient":"1"}],"x_ions":[{"abbreviation":"I","common_name":null,"molecular_formula":null,"coefficient":"3"}],"bandgap":{"value":1.55,"unit":"eV"},"impurities":null,"additives":null},"device_architecture":"nip","pce":{"value":14.45,"unit":"%"},"jsc":null,"voc":null,"ff":null,"number_devices":null,"averaged_quantities":null,"active_area":null,"light_source":{"type":"AM 1.5G","description":null,"light_intensity":{"value":100.0,"unit":"mW cm^-2"},"lamp":null},"encapsulated":false,"additional_notes":"HTM-free device (Au-PSC) with ZnAl-MMOs permeated mp-TiO2 ETL. Fabricated using AC-VASP method. Built-in potential of 0.85 V.","stability":null,"layers":[{"name":"FTO","thickness":null,"functionality":"Substrate","deposition":null,"additional_treatment":null},{"name":"c-TiO2","thickness":null,"functionality":"Electron-transport","deposition":null,"additional_treatment":null},{"name":"mp-TiO2 with ZnAl-MMOs","thickness":null,"functionality":"Electron-transport","deposition":null,"additional_treatment":"Island-like ZnAl-MMOs infiltrated into mp-TiO2 texture"},{"name":"CH3NH3PbI3","thickness":null,"functionality":"Absorber","deposition":[{"step_name":"VASP deposition","method":"Vapor-assisted solution processing","atmosphere":"Ambient air","temperature":null,"duration":null,"antisolvent":null,"solution":null,"additional_parameters":null}],"additional_treatment":null},{"name":"Au","thickness":null,"functionality":"Contact","deposition":null,"additional_treatment":null}]},{"perovskite_composition":{"formula":"CH3NH3PbI3","sample_type":"Polycrystalline film","dimensionality":"3D","a_ions":[{"abbreviation":"MA","common_name":"Methylammonium","molecular_formula":"CH5N+","coefficient":"1"}],"b_ions":[{"abbreviation":"Pb","common_name":null,"molecular_formula":null,"coefficient":"1"}],"x_ions":[{"abbreviation":"I","common_name":null,"molecular_formula":null,"coefficient":"3"}],"bandgap":{"value":1.55,"unit":"eV"},"impurities":null,"additives":null},"device_architecture":"nip","pce":null,"jsc":null,"voc":null,"ff":null,"number_devices":null,"averaged_quantities":null,"active_area":null,"light_source":{"type":"AM 1.5G","description":null,"light_intensity":{"value":100.0,"unit":"mW cm^-2"},"lamp":null},"encapsulated":false,"additional_notes":"HTM-free control device (Au-PSC) with bare mp-TiO2 ETL. Built-in potential of 0.73 V.","stability":null,"layers":[{"name":"FTO","thickness":null,"functionality":"Substrate","deposition":null,"additional_treatment":null},{"name":"c-TiO2","thickness":null,"functionality":"Electron-transport","deposition":null,"additional_treatment":null},{"name":"mp-TiO2","thickness":null,"functionality":"Electron-transport","deposition":null,"additional_treatment":null},{"name":"CH3NH3PbI3","thickness":null,"functionality":"Absorber","deposition":[{"step_name":"VASP deposition","method":"Vapor-assisted solution processing","atmosphere":"Ambient air","temperature":null,"duration":null,"antisolvent":null,"solution":null,"additional_parameters":null}],"additional_treatment":null},{"name":"Au","thickness":null,"functionality":"Contact","deposition":null,"additional_treatment":null}]}]}

File: data/extractions/claude-opus-4-1-20250805/10.1038--s41563-025-02163-4.json
{"cells":[{"perovskite_composition":{"formula":"Cs0.05FA0.9MA0.05PbI3","sample_type":"Polycrystalline film","dimensionality":"3D","a_ions":[{"abbreviation":"Cs","common_name":"Cesium","molecular_formula":"Cs+","coefficient":"0.05"},{"abbreviation":"FA","common_name":"Formamidinium","molecular_formula":"CH6N+","coefficient":"0.9"},{"abbreviation":"MA","common_name":"Methylammonium","molecular_formula":"CH5N+","coefficient":"0.05"}],"b_ions":[{"abbreviation":"Pb","common_name":"Lead","molecular_formula":"Pb2+","coefficient":"1"}],"x_ions":[{"abbreviation":"I","common_name":"Iodide","molecular_formula":"I-","coefficient":"3"}],"bandgap":{"value":1.55,"unit":"eV"},"impurities":null,"additives":null},"device_architecture":"pin","pce":{"value":26.0,"unit":"%"},"jsc":{"value":25.25,"unit":"mA cm^-2"},"voc":{"value":1.179,"unit":"V"},"ff":{"value":86.44},"number_devices":null,"averaged_quantities":null,"active_area":{"value":0.15,"unit":"cm^2"},"light_source":{"type":"AM 1.5G","description":null,"light_intensity":{"value":100.0,"unit":"mW cm^-2"},"lamp":"300 W Xenon lamp"},"encapsulated":true,"additional_notes":"Certified PCE of 25.4%. Champion device with PCNI2-BTI as non-fullerene ETM.","stability":{"time":{"value":4608000.0,"unit":"s"},"light_intensity":{"value":100.0,"unit":"mW cm^-2"},"humidity":{"value":60.0,"unit":"%"},"temperature":{"value":65.0,"unit":"°C"},"PCE_T80":{"value":4608000.0,"unit":"s"},"PCE_at_the_start_of_the_experiment":{"value":26.0,"unit":"%"},"PCE_after_1000_hours":null,"PCE_at_the_end_of_experiment":{"value":20.8,"unit":"%"},"potential_bias":"MPPT"},"layers":[{"name":"ITO","thickness":null,"functionality":"Contact","deposition":null,"additional_treatment":null},{"name":"Me-4PACz","thickness":null,"functionality":"Hole-transport","deposition":[{"step_name":"Spin coating","method":"Spin-coating","atmosphere":"Ambient air","temperature":null,"duration":null,"antisolvent":null,"solution":null,"additional_parameters":{"speed":"4000 rpm","duration":"30 s","concentration":"0.5 mg/ml"}},{"step_name":"Thermal annealing","method":"Thermal-annealing","atmosphere":"Ambient air","temperature":{"value":100.0,"unit":"°C"},"duration":{"value":300.0,"unit":"s"},"antisolvent":null,"solution":null,"additional_parameters":null}],"additional_treatment":"SAM"},{"name":"Cs0.05FA0.9MA0.05PbI3","thickness":null,"functionality":"Absorber","deposition":[{"step_name":"Spin coating","method":"Spin-coating","atmosphere":"N2","temperature":null,"duration":null,"antisolvent":null,"solution":{"compounds":null,"solutes":[{"name":"PbI2","concentration":null},{"name":"FAI","concentration":null},{"name":"CsI","concentration":null},{"name":"MAI","concentration":null},{"name":"MACl","concentration":null}],"volume":null,"temperature":null,"solvents":[{"name":"DMF","volume_fraction":0.833},{"name":"DMSO","volume_fraction":0.167}]},"additional_parameters":{"speed_1":"100 rpm for 10 s","speed_2":"5000 rpm for 30 s"}},{"step_name":"Antisolvent treatment","method":"Antisolvent-quenching","atmosphere":"N2","temperature":null,"duration":null,"antisolvent":"ethyl acetate","solution":null,"additional_parameters":{"volume":"150 μl","timing":"25 s"}},{"step_name":"Thermal annealing step 1","method":"Thermal-annealing","atmosphere":"N2","temperature":{"value":60.0,"unit":"°C"},"duration":{"value":300.0,"unit":"s"},"antisolvent":null,"solution":null,"additional_parameters":null},{"step_name":"Thermal annealing step 2","method":"Thermal-annealing","atmosphere":"N2","temperature":{"value":100.0,"unit":"°C"},"duration":{"value":1200.0,"unit":"s"},"antisolvent":null,"solution":null,"additional_parameters":null}],"additional_treatment":null},{"name":"PCNI2-BTI","thickness":{"value":35.0,"unit":"nm"},"functionality":"Electron-transport","deposition":[{"step_name":"Spin coating","method":"Spin-coating","atmosphere":"N2","temperature":null,"duration":null,"antisolvent":null,"solution":{"compounds":null,"solutes":[{"name":"PCNI2-BTI","concentration":{"value":7.0,"unit":"mg/mL"}}],"volume":null,"temperature":null,"solvents":[{"name":"chloroform","volume_fraction":0.5},{"name":"dichlorobenzene","volume_fraction":0.5}]},"additional_parameters":{"speed_1":"1200 rpm for 60 s","speed_2":"6000 rpm for 10 s"}},{"step_name":"Thermal annealing","method":"Thermal-annealing","atmosphere":"N2","temperature":{"value":100.0,"unit":"°C"},"duration":{"value":300.0,"unit":"s"},"antisolvent":null,"solution":null,"additional_parameters":null}],"additional_treatment":null},{"name":"BCP","thickness":{"value":7.0,"unit":"nm"},"functionality":"Electron-transport","deposition":[{"step_name":"Thermal evaporation","method":"Evaporation","atmosphere":"Vacuum","temperature":null,"duration":null,"antisolvent":null,"solution":null,"additional_parameters":null}],"additional_treatment":null},{"name":"Ag","thickness":{"value":150.0,"unit":"nm"},"functionality":"Contact","deposition":[{"step_name":"Thermal evaporation","method":"Evaporation","atmosphere":"Vacuum","temperature":null,"duration":null,"antisolvent":null,"solution":null,"additional_parameters":null}],"additional_treatment":null}]},{"perovskite_composition":{"formula":"Cs0.05FA0.9MA0.05PbI3","sample_type":"Polycrystalline film","dimensionality":"3D","a_ions":[{"abbreviation":"Cs","common_name":"Cesium","molecular_formula":"Cs+","coefficient":"0.05"},{"abbreviation":"FA","common_name":"Formamidinium","molecular_formula":"CH6N+","coefficient":"0.9"},{"abbreviation":"MA","common_name":"Methylammonium","molecular_formula":"CH5N+","coefficient":"0.05"}],"b_ions":[{"abbreviation":"Pb","common_name":"Lead","molecular_formula":"Pb2+","coefficient":"1"}],"x_ions":[{"abbreviation":"I","common_name":"Iodide","molecular_formula":"I-","coefficient":"3"}],"bandgap":{"value":1.55,"unit":"eV"},"impurities":null,"additives":null},"device_architecture":"pin","pce":{"value":24.3,"unit":"%"},"jsc":{"value":25.25,"unit":"mA cm^-2"},"voc":{"value":1.156,"unit":"V"},"ff":{"value":83.1},"number_devices":null,"averaged_quantities":null,"active_area":{"value":0.15,"unit":"cm^2"},"light_source":{"type":"AM 1.5G","description":null,"light_intensity":{"value":100.0,"unit":"mW cm^-2"},"lamp":"300 W Xenon lamp"},"encapsulated":true,"additional_notes":"Control device with PCBM as ETM.","stability":{"time":{"value":2732400.0,"unit":"s"},"light_intensity":{"value":100.0,"unit":"mW cm^-2"},"humidity":{"value":60.0,"unit":"%"},"temperature":{"value":65.0,"unit":"°C"},"PCE_T80":{"value":2732400.0,"unit":"s"},"PCE_at_the_start_of_the_experiment":{"value":24.3,"unit":"%"},"PCE_after_1000_hours":null,"PCE_at_the_end_of_experiment":null,"potential_bias":"MPPT"},"layers":[{"name":"ITO","thickness":null,"functionality":"Contact","deposition":null,"additional_treatment":null},{"name":"Me-4PACz","thickness":null,"functionality":"Hole-transport","deposition":[{"step_name":"Spin coating","method":"Spin-coating","atmosphere":"Ambient air","temperature":null,"duration":null,"antisolvent":null,"solution":null,"additional_parameters":{"speed":"4000 rpm","duration":"30 s","concentration":"0.5 mg/ml"}},{"step_name":"Thermal annealing","method":"Thermal-annealing","atmosphere":"Ambient air","temperature":{"value":100.0,"unit":"°C"},"duration":{"value":300.0,"unit":"s"},"antisolvent":null,"solution":null,"additional_parameters":null}],"additional_treatment":"SAM"},{"name":"Cs0.05FA0.9MA0.05PbI3","thickness":null,"functionality":"Absorber","deposition":[{"step_name":"Spin coating","method":"Spin-coating","atmosphere":"N2","temperature":null,"duration":null,"antisolvent":null,"solution":{"compounds":null,"solutes":[{"name":"PbI2","concentration":null},{"name":"FAI","concentration":null},{"name":"CsI","concentration":null},{"name":"MAI","concentration":null},{"name":"MACl","concentration":null}],"volume":null,"temperature":null,"solvents":[{"name":"DMF","volume_fraction":0.833},{"name":"DMSO","volume_fraction":0.167}]},"additional_parameters":{"speed_1":"100 rpm for 10 s","speed_2":"5000 rpm for 30 s"}},{"step_name":"Antisolvent treatment","method":"Antisolvent-quenching","atmosphere":"N2","temperature":null,"duration":null,"antisolvent":"ethyl acetate","solution":null,"additional_parameters":{"volume":"150 μl","timing":"25 s"}},{"step_name":"Thermal annealing step 1","method":"Thermal-annealing","atmosphere":"N2","temperature":{"value":60.0,"unit":"°C"},"duration":{"value":300.0,"unit":"s"},"antisolvent":null,"solution":null,"additional_parameters":null},{"step_name":"Thermal annealing step 2","method":"Thermal-annealing","atmosphere":"N2","temperature":{"value":100.0,"unit":"°C"},"duration":{"value":1200.0,"unit":"s"},"antisolvent":null,"solution":null,"additional_parameters":null}],"additional_treatment":null},{"name":"PCBM","thickness":null,"functionality":"Electron-transport","deposition":[{"step_name":"Spin coating","method":"Spin-coating","atmosphere":"N2","temperature":null,"duration":null,"antisolvent":null,"solution":{"compounds":null,"solutes":[{"name":"PCBM","concentration":{"value":20.0,"unit":"mg/mL"}}],"volume":null,"temperature":null,"solvents":[{"name":"chlorobenzene","volume_fraction":1.0}]},"additional_parameters":{"speed_1":"1200 rpm for 60 s","speed_2":"6000 rpm for 10 s"}}],"additional_treatment":null},{"name":"BCP","thickness":{"value":7.0,"unit":"nm"},"functionality":"Electron-transport","deposition":[{"step_name":"Thermal evaporation","method":"Evaporation","atmosphere":"Vacuum","temperature":null,"duration":null,"antisolvent":null,"solution":null,"additional_parameters":null}],"additional_treatment":null},{"name":"Ag","thickness":{"value":150.0,"unit":"nm"},"functionality":"Contact","deposition":[{"step_name":"Thermal evaporation","method":"Evaporation","atmosphere":"Vacuum","temperature":null,"duration":null,"antisolvent":null,"solution":null,"additional_parameters":null}],"additional_treatment":null}]},{"perovskite_composition":{"formula":"Cs0.05FA0.9MA0.05PbI3","sample_type":"Polycrystalline film","dimensionality":"3D","a_ions":[{"abbreviation":"Cs","common_name":"Cesium","molecular_formula":"Cs+","coefficient":"0.05"},{"abbreviation":"FA","common_name":"Formamidinium","molecular_formula":"CH6N+","coefficient":"0.9"},{"abbreviation":"MA","common_name":"Methylammonium","molecular_formula":"CH5N+","coefficient":"0.05"}],"b_ions":[{"abbreviation":"Pb","common_name":"Lead","molecular_formula":"Pb2+","coefficient":"1"}],"x_ions":[{"abbreviation":"I","common_name":"Iodide","molecular_formula":"I-","coefficient":"3"}],"bandgap":{"value":1.55,"unit":"eV"},"impurities":null,"additives":null},"device_architecture":"pin","pce":{"value":14.1,"unit":"%"},"jsc":{"value":24.47,"unit":"mA cm^-2"},"voc":{"value":0.96,"unit":"V"},"ff":{"value":60.3},"number_devices":null,"averaged_quantities":null,"active_area":{"value":0.15,"unit":"cm^2"},"light_source":{"type":"AM 1.5G","description":null,"light_intensity":{"value":100.0,"unit":"mW cm^-2"},"lamp":"300 W Xenon lamp"},"encapsulated":true,"additional_notes":"Device with PBTI2-BTI (non-cyanated analogue) as ETM.","stability":null,"layers":[{"name":"ITO","thickness":null,"functionality":"Contact","deposition":null,"additional_treatment":null},{"name":"Me-4PACz","thickness":null,"functionality":"Hole-transport","deposition":[{"step_name":"Spin coating","method":"Spin-coating","atmosphere":"Ambient air","temperature":null,"duration":null,"antisolvent":null,"solution":null,"additional_parameters":{"speed":"4000 rpm","duration":"30 s","concentration":"0.5 mg/ml"}},{"step_name":"Thermal annealing","method":"Thermal-annealing","atmosphere":"Ambient air","temperature":{"value":100.0,"unit":"°C"},"duration":{"value":300.0,"unit":"s"},"antisolvent":null,"solution":null,"additional_parameters":null}],"additional_treatment":"SAM"},{"name":"Cs0.05FA0.9MA0.05PbI3","thickness":null,"functionality":"Absorber","deposition":[{"step_name":"Spin coating","method":"Spin-coating","atmosphere":"N2","temperature":null,"duration":null,"antisolvent":null,"solution":{"compounds":null,"solutes":[{"name":"PbI2","concentration":null},{"name":"FAI","concentration":null},{"name":"CsI","concentration":null},{"name":"MAI","concentration":null},{"name":"MACl","concentration":null}],"volume":null,"temperature":null,"solvents":[{"name":"DMF","volume_fraction":0.833},{"name":"DMSO","volume_fraction":0.167}]},"additional_parameters":{"speed_1":"100 rpm for 10 s","speed_2":"5000 rpm for 30 s"}},{"step_name":"Antisolvent treatment","method":"Antisolvent-quenching","atmosphere":"N2","temperature":null,"duration":null,"antisolvent":"ethyl acetate","solution":null,"additional_parameters":{"volume":"150 μl","timing":"25 s"}},{"step_name":"Thermal annealing step 1","method":"Thermal-annealing","atmosphere":"N2","temperature":{"value":60.0,"unit":"°C"},"duration":{"value":300.0,"unit":"s"},"antisolvent":null,"solution":null,"additional_parameters":null},{"step_name":"Thermal annealing step 2","method":"Thermal-annealing","atmosphere":"N2","temperature":{"value":100.0,"unit":"°C"},"duration":{"value":1200.0,"unit":"s"},"antisolvent":null,"solution":null,"additional_parameters":null}],"additional_treatment":null},{"name":"PBTI2-BTI","thickness":null,"functionality":"Electron-transport","deposition":[{"step_name":"Spin coating","method":"Spin-coating","atmosphere":"N2","temperature":null,"duration":null,"antisolvent":null,"solution":{"compounds":null,"solutes":[{"name":"PBTI2-BTI","concentration":{"value":7.0,"unit":"mg/mL"}}],"volume":null,"temperature":null,"solvents":[{"name":"chloroform","volume_fraction":0.5},{"name":"dichlorobenzene","volume_fraction":0.5}]},"additional_parameters":{"speed_1":"1200 rpm for 60 s","speed_2":"6000 rpm for 10 s"}},{"step_name":"Thermal annealing","method":"Thermal-annealing","atmosphere":"N2","temperature":{"value":100.0,"unit":"°C"},"duration":{"value":300.0,"unit":"s"},"antisolvent":null,"solution":null,"additional_parameters":null}],"additional_treatment":null},{"name":"BCP","thickness":{"value":7.0,"unit":"nm"},"functionality":"Electron-transport","deposition":[{"step_name":"Thermal evaporation","method":"Evaporation","atmosphere":"Vacuum","temperature":null,"duration":null,"antisolvent":null,"solution":null,"additional_parameters":null}],"additional_treatment":null},{"name":"Ag","thickness":{"value":150.0,"unit":"nm"},"functionality":"Contact","deposition":[{"step_name":"Thermal evaporation","method":"Evaporation","atmosphere":"Vacuum","temperature":null,"duration":null,"antisolvent":null,"solution":null,"additional_parameters":null}],"additional_treatment":null}]}]}
