Repository: lamalab-org/perla-extract

# PERLA Extract

Turn photovoltaic papers and supporting information into source-linked device,
performance, processing and stability records.

# Edit my-experiment.toml: model, paper/SI paths and control/treatment settings.
perla-experiment my-experiment.toml --check
perla-experiment my-experiment.toml
```

Open the generated `summary.md` first; `figure-data/` contains plotting tables.
Build [model-generated development references](benchmarks/development) to tune
Astra versus cheaper models; evaluate frozen choices on the [human test set](benchmarks/test).
[Experiment guide](docs/workflows/extraction-ablations.md).

File: data/extractions/claude-opus-4-1-20250805/10.1039--c5dt02388b.json
{"cells":[{"perovskite_composition":{"formula":"CH3NH3PbI3","sample_type":"Polycrystalline film","dimensionality":"3D","a_ions":[{"abbreviation":"MA","common_name":"Methylammonium","molecular_formula":"CH3NH3+","coefficient":"1"}],"b_ions":[{"abbreviation":"Pb","common_name":"Lead","molecular_formula":"Pb2+","coefficient":"1"}],"x_ions":[{"abbreviation":"I","common_name":"Iodide","molecular_formula":"I-","coefficient":"3"}],"bandgap":{"value":1.55,"unit":"eV"},"impurities":null,"additives":null},"device_architecture":"nip","pce":{"value":8.4,"unit":"%"},"jsc":{"value":18.3,"unit":"mA cm^-2"},"voc":{"value":0.87,"unit":"V"},"ff":{"value":53.2},"number_devices":null,"averaged_quantities":null,"active_area":null,"light_source":{"type":"AM 1.5G","description":null,"light_intensity":{"value":100.0,"unit":"mW cm^-2"},"lamp":null},"encapsulated":null,"additional_notes":null,"stability":null,"layers":[{"name":"FTO","thickness":null,"functionality":"Substrate","deposition":null,"additional_treatment":null},{"name":"Compact TiO2","thickness":{"value":50.0,"unit":"nm"},"functionality":"Electron-transport","deposition":null,"additional_treatment":null},{"name":"Mesoporous TiO2","thickness":{"value":180.0,"unit":"nm"},"functionality":"Electron-transport","deposition":[{"step_name":"TiCl4 treatment","method":"Solution processing","atmosphere":"Ambient air","temperature":{"value":70.0,"unit":"°C"},"duration":{"value":0.0,"unit":"s"},"antisolvent":null,"solution":null,"additional_parameters":null},{"step_name":"Sintering","method":"Thermal-annealing","atmosphere":"Ambient air","temperature":{"value":500.0,"unit":"°C"},"duration":{"value":1800.0,"unit":"s"},"antisolvent":null,"solution":null,"additional_parameters":null}],"additional_treatment":null},{"name":"CH3NH3PbI3","thickness":null,"functionality":"Absorber","deposition":[{"step_name":"PbI2 deposition","method":"Spin-coating","atmosphere":"Ambient air","temperature":null,"duration":null,"antisolvent":null,"solution":{"compounds":null,"solutes":[{"name":"PbI2","concentration":{"value":462.0,"unit":"mg/mL"}}],"volume":null,"temperature":null,"solvents":[{"name":"DMF","volume_fraction":null}]},"additional_parameters":null},{"step_name":"CH3NH3I dipping","method":"Solution processing","atmosphere":"Ambient air","temperature":null,"duration":{"value":7200.0,"unit":"s"},"antisolvent":null,"solution":{"compounds":null,"solutes":[{"name":"CH3NH3I","concentration":{"value":10.0,"unit":"mg/mL"}}],"volume":null,"temperature":null,"solvents":[{"name":"2-propanol","volume_fraction":null}]},"additional_parameters":null},{"step_name":"Drying","method":"Thermal-annealing","atmosphere":"Ambient air","temperature":{"value":70.0,"unit":"°C"},"duration":{"value":1800.0,"unit":"s"},"antisolvent":null,"solution":null,"additional_parameters":null}],"additional_treatment":null},{"name":"Spiro-MeOTAD","thickness":null,"functionality":"Hole-transport","deposition":[{"step_name":"Spin-coating","method":"Spin-coating","atmosphere":"Ambient air","temperature":null,"duration":null,"antisolvent":null,"solution":null,"additional_parameters":null}],"additional_treatment":null},{"name":"Ag","thickness":{"value":200.0,"unit":"nm"},"functionality":"Contact","deposition":[{"step_name":"Thermal evaporation","method":"Evaporation","atmosphere":"Vacuum","temperature":null,"duration":null,"antisolvent":null,"solution":null,"additional_parameters":null}],"additional_treatment":null}]},{"perovskite_composition":{"formula":"CH3NH3PbI3","sample_type":"Polycrystalline film","dimensionality":"3D","a_ions":[{"abbreviation":"MA","common_name":"Methylammonium","molecular_formula":"CH3NH3+","coefficient":"1"}],"b_ions":[{"abbreviation":"Pb","common_name":"Lead","molecular_formula":"Pb2+","coefficient":"1"}],"x_ions":[{"abbreviation":"I","common_name":"Iodide","molecular_formula":"I-","coefficient":"3"}],"bandgap":{"value":1.55,"unit":"eV"},"impurities":null,"additives":null},"device_architecture":"nip","pce":{"value":9.7,"unit":"%"},"jsc":{"value":18.8,"unit":"mA cm^-2"},"voc":{"value":0.87,"unit":"V"},"ff":{"value":57.0},"number_devices":null,"averaged_quantities":null,"active_area":null,"light_source":{"type":"AM 1.5G","description":null,"light_intensity":{"value":100.0,"unit":"mW cm^-2"},"lamp":null},"encapsulated":null,"additional_notes":null,"stability":null,"layers":[{"name":"FTO","thickness":null,"functionality":"Substrate","deposition":null,"additional_treatment":null},{"name":"Compact TiO2","thickness":{"value":50.0,"unit":"nm"},"functionality":"Electron-transport","deposition":null,"additional_treatment":null},{"name":"Mesoporous TiO2","thickness":{"value":180.0,"unit":"nm"},"functionality":"Electron-transport","deposition":[{"step_name":"TiCl4 treatment","method":"Solution processing","atmosphere":"Ambient air","temperature":{"value":70.0,"unit":"°C"},"duration":{"value":300.0,"unit":"s"},"antisolvent":null,"solution":null,"additional_parameters":null},{"step_name":"Sintering","method":"Thermal-annealing","atmosphere":"Ambient air","temperature":{"value":500.0,"unit":"°C"},"duration":{"value":1800.0,"unit":"s"},"antisolvent":null,"solution":null,"additional_parameters":null}],"additional_treatment":null},{"name":"CH3NH3PbI3","thickness":null,"functionality":"Absorber","deposition":[{"step_name":"PbI2 deposition","method":"Spin-coating","atmosphere":"Ambient air","temperature":null,"duration":null,"antisolvent":null,"solution":{"compounds":null,"solutes":[{"name":"PbI2","concentration":{"value":462.0,"unit":"mg/mL"}}],"volume":null,"temperature":null,"solvents":[{"name":"DMF","volume_fraction":null}]},"additional_parameters":null},{"step_name":"CH3NH3I dipping","method":"Solution processing","atmosphere":"Ambient air","temperature":null,"duration":{"value":7200.0,"unit":"s"},"antisolvent":null,"solution":{"compounds":null,"solutes":[{"name":"CH3NH3I","concentration":{"value":10.0,"unit":"mg/mL"}}],"volume":null,"temperature":null,"solvents":[{"name":"2-propanol","volume_fraction":null}]},"additional_parameters":null},{"step_name":"Drying","method":"Thermal-annealing","atmosphere":"Ambient air","temperature":{"value":70.0,"unit":"°C"},"duration":{"value":1800.0,"unit":"s"},"antisolvent":null,"solution":null,"additional_parameters":null}],"additional_treatment":null},{"name":"Spiro-MeOTAD","thickness":null,"functionality":"Hole-transport","deposition":[{"step_name":"Spin-coating","method":"Spin-coating","atmosphere":"Ambient air","temperature":null,"duration":null,"antisolvent":null,"solution":null,"additional_parameters":null}],"additional_treatment":null},{"name":"Ag","thickness":{"value":200.0,"unit":"nm"},"functionality":"Contact","deposition":[{"step_name":"Thermal evaporation","method":"Evaporation","atmosphere":"Vacuum","temperature":null,"duration":null,"antisolvent":null,"solution":null,"additional_parameters":null}],"additional_treatment":null}]},{"perovskite_composition":{"formula":"CH3NH3PbI3","sample_type":"Polycrystalline film","dimensionality":"3D","a_ions":[{"abbreviation":"MA","common_name":"Methylammonium","molecular_formula":"CH3NH3+","coefficient":"1"}],"b_ions":[{"abbreviation":"Pb","common_name":"Lead","molecular_formula":"Pb2+","coefficient":"1"}],"x_ions":[{"abbreviation":"I","common_name":"Iodide","molecular_formula":"I-","coefficient":"3"}],"bandgap":{"value":1.55,"unit":"eV"},"impurities":null,"additives":null},"device_architecture":"nip","pce":{"value":11.8,"unit":"%"},"jsc":{"value":19.1,"unit":"mA cm^-2"},"voc":{"value":0.91,"unit":"V"},"ff":{"value":67.6},"number_devices":null,"averaged_quantities":null,"active_area":null,"light_source":{"type":"AM 1.5G","description":null,"light_intensity":{"value":100.0,"unit":"mW cm^-2"},"lamp":null},"encapsulated":null,"additional_notes":null,"stability":null,"layers":[{"name":"FTO","thickness":null,"functionality":"Substrate","deposition":null,"additional_treatment":null},{"name":"Compact TiO2","thickness":{"value":50.0,"unit":"nm"},"functionality":"Electron-transport","deposition":null,"additional_treatment":null},{"name":"Mesoporous TiO2","thickness":{"value":180.0,"unit":"nm"},"functionality":"Electron-transport","deposition":[{"step_name":"TiCl4 treatment","method":"Solution processing","atmosphere":"Ambient air","temperature":{"value":70.0,"unit":"°C"},"duration":{"value":600.0,"unit":"s"},"antisolvent":null,"solution":null,"additional_parameters":null},{"step_name":"Sintering","method":"Thermal-annealing","atmosphere":"Ambient air","temperature":{"value":500.0,"unit":"°C"},"duration":{"value":1800.0,"unit":"s"},"antisolvent":null,"solution":null,"additional_parameters":null}],"additional_treatment":null},{"name":"CH3NH3PbI3","thickness":null,"functionality":"Absorber","deposition":[{"step_name":"PbI2 deposition","method":"Spin-coating","atmosphere":"Ambient air","temperature":null,"duration":null,"antisolvent":null,"solution":{"compounds":null,"solutes":[{"name":"PbI2","concentration":{"value":462.0,"unit":"mg/mL"}}],"volume":null,"temperature":null,"solvents":[{"name":"DMF","volume_fraction":null}]},"additional_parameters":null},{"step_name":"CH3NH3I dipping","method":"Solution processing","atmosphere":"Ambient air","temperature":null,"duration":{"value":7200.0,"unit":"s"},"antisolvent":null,"solution":{"compounds":null,"solutes":[{"name":"CH3NH3I","concentration":{"value":10.0,"unit":"mg/mL"}}],"volume":null,"temperature":null,"solvents":[{"name":"2-propanol","volume_fraction":null}]},"additional_parameters":null},{"step_name":"Drying","method":"Thermal-annealing","atmosphere":"Ambient air","temperature":{"value":70.0,"unit":"°C"},"duration":{"value":1800.0,"unit":"s"},"antisolvent":null,"solution":null,"additional_parameters":null}],"additional_treatment":null},{"name":"Spiro-MeOTAD","thickness":null,"functionality":"Hole-transport","deposition":[{"step_name":"Spin-coating","method":"Spin-coating","atmosphere":"Ambient air","temperature":null,"duration":null,"antisolvent":null,"solution":null,"additional_parameters":null}],"additional_treatment":null},{"name":"Ag","thickness":{"value":200.0,"unit":"nm"},"functionality":"Contact","deposition":[{"step_name":"Thermal evaporation","method":"Evaporation","atmosphere":"Vacuum","temperature":null,"duration":null,"antisolvent":null,"solution":null,"additional_parameters":null}],"additional_treatment":null}]},{"perovskite_composition":{"formula":"CH3NH3PbI3","sample_type":"Polycrystalline film","dimensionality":"3D","a_ions":[{"abbreviation":"MA","common_name":"Methylammonium","molecular_formula":"CH3NH3+","coefficient":"1"}],"b_ions":[{"abbreviation":"Pb","common_name":"Lead","molecular_formula":"Pb2+","coefficient":"1"}],"x_ions":[{"abbreviation":"I","common_name":"Iodide","molecular_formula":"I-","coefficient":"3"}],"bandgap":{"value":1.55,"unit":"eV"},"impurities":null,"additives":null},"device_architecture":"nip","pce":{"value":13.1,"unit":"%"},"jsc":{"value":20.5,"unit":"mA cm^-2"},"voc":{"value":0.92,"unit":"V"},"ff":{"value":69.3},"number_devices":null,"averaged_quantities":null,"active_area":null,"light_source":{"type":"AM 1.5G","description":null,"light_intensity":{"value":100.0,"unit":"mW cm^-2"},"lamp":null},"encapsulated":null,"additional_notes":null,"stability":null,"layers":[{"name":"FTO","thickness":null,"functionality":"Substrate","deposition":null,"additional_treatment":null},{"name":"Compact TiO2","thickness":{"value":50.0,"unit":"nm"},"functionality":"Electron-transport","deposition":null,"additional_treatment":null},{"name":"Mesoporous TiO2","thickness":{"value":180.0,"unit":"nm"},"functionality":"Electron-transport","deposition":[{"step_name":"TiCl4 treatment","method":"Solution processing","atmosphere":"Ambient air","temperature":{"value":70.0,"unit":"°C"},"duration":{"value":1200.0,"unit":"s"},"antisolvent":null,"solution":null,"additional_parameters":null},{"step_name":"Sintering","method":"Thermal-annealing","atmosphere":"Ambient air","temperature":{"value":500.0,"unit":"°C"},"duration":{"value":1800.0,"unit":"s"},"antisolvent":null,"solution":null,"additional_parameters":null}],"additional_treatment":null},{"name":"CH3NH3PbI3","thickness":null,"functionality":"Absorber","deposition":[{"step_name":"PbI2 deposition","method":"Spin-coating","atmosphere":"Ambient air","temperature":null,"duration":null,"antisolvent":null,"solution":{"compounds":null,"solutes":[{"name":"PbI2","concentration":{"value":462.0,"unit":"mg/mL"}}],"volume":null,"temperature":null,"solvents":[{"name":"DMF","volume_fraction":null}]},"additional_parameters":null},{"step_name":"CH3NH3I dipping","method":"Solution processing","atmosphere":"Ambient air","temperature":null,"duration":{"value":7200.0,"unit":"s"},"antisolvent":null,"solution":{"compounds":null,"solutes":[{"name":"CH3NH3I","concentration":{"value":10.0,"unit":"mg/mL"}}],"volume":null,"temperature":null,"solvents":[{"name":"2-propanol","volume_fraction":null}]},"additional_parameters":null},{"step_name":"Drying","method":"Thermal-annealing","atmosphere":"Ambient air","temperature":{"value":70.0,"unit":"°C"},"duration":{"value":1800.0,"unit":"s"},"antisolvent":null,"solution":null,"additional_parameters":null}],"additional_treatment":null},{"name":"Spiro-MeOTAD","thickness":null,"functionality":"Hole-transport","deposition":[{"step_name":"Spin-coating","method":"Spin-coating","atmosphere":"Ambient air","temperature":null,"duration":null,"antisolvent":null,"solution":null,"additional_parameters":null}],"additional_treatment":null},{"name":"Ag","thickness":{"value":200.0,"unit":"nm"},"functionality":"Contact","deposition":[{"step_name":"Thermal evaporation","method":"Evaporation","atmosphere":"Vacuum","temperature":null,"duration":null,"antisolvent":null,"solution":null,"additional_parameters":null}],"additional_treatment":null}]},{"perovskite_composition":{"formula":"CH3NH3PbI3","sample_type":"Polycrystalline film","dimensionality":"3D","a_ions":[{"abbreviation":"MA","common_name":"Methylammonium","molecular_formula":"CH3NH3+","coefficient":"1"}],"b_ions":[{"abbreviation":"Pb","common_name":"Lead","molecular_formula":"Pb2+","coefficient":"1"}],"x_ions":[{"abbreviation":"I","common_name":"Iodide","molecular_formula":"I-","coefficient":"3"}],"bandgap":{"value":1.55,"unit":"eV"},"impurities":null,"additives":null},"device_architecture":"nip","pce":{"value":14.6,"unit":"%"},"jsc":{"value":21.3,"unit":"mA cm^-2"},"voc":{"value":0.94,"unit":"V"},"ff":{"value":73.1},"number_devices":null,"averaged_quantities":null,"active_area":null,"light_source":{"type":"AM 1.5G","description":null,"light_intensity":{"value":100.0,"unit":"mW cm^-2"},"lamp":null},"encapsulated":null,"additional_notes":null,"stability":null,"layers":[{"name":"FTO","thickness":null,"functionality":"Substrate","deposition":null,"additional_treatment":null},{"name":"Compact TiO2","thickness":{"value":50.0,"unit":"nm"},"functionality":"Electron-transport","deposition":null,"additional_treatment":null},{"name":"Mesoporous TiO2","thickness":{"value":180.0,"unit":"nm"},"functionality":"Electron-transport","deposition":[{"step_name":"TiCl4 treatment","method":"Solution processing","atmosphere":"Ambient air","temperature":{"value":70.0,"unit":"°C"},"duration":{"value":1800.0,"unit":"s"},"antisolvent":null,"solution":null,"additional_parameters":null},{"step_name":"Sintering","method":"Thermal-annealing","atmosphere":"Ambient air","temperature":{"value":500.0,"unit":"°C"},"duration":{"value":1800.0,"unit":"s"},"antisolvent":null,"solution":null,"additional_parameters":null}],"additional_treatment":null},{"name":"CH3NH3PbI3","thickness":null,"functionality":"Absorber","deposition":[{"step_name":"PbI2 deposition","method":"Spin-coating","atmosphere":"Ambient air","temperature":null,"duration":null,"antisolvent":null,"solution":{"compounds":null,"solutes":[{"name":"PbI2","concentration":{"value":462.0,"unit":"mg/mL"}}],"volume":null,"temperature":null,"solvents":[{"name":"DMF","volume_fraction":null}]},"additional_parameters":null},{"step_name":"CH3NH3I dipping","method":"Solution processing","atmosphere":"Ambient air","temperature":null,"duration":{"value":7200.0,"unit":"s"},"antisolvent":null,"solution":{"compounds":null,"solutes":[{"name":"CH3NH3I","concentration":{"value":10.0,"unit":"mg/mL"}}],"volume":null,"temperature":null,"solvents":[{"name":"2-propanol","volume_fraction":null}]},"additional_parameters":null},{"step_name":"Drying","method":"Thermal-annealing","atmosphere":"Ambient air","temperature":{"value":70.0,"unit":"°C"},"duration":{"value":1800.0,"unit":"s"},"antisolvent":null,"solution":null,"additional_parameters":null}],"additional_treatment":null},{"name":"Spiro-MeOTAD","thickness":null,"functionality":"Hole-transport","deposition":[{"step_name":"Spin-coating","method":"Spin-coating","atmosphere":"Ambient air","temperature":null,"duration":null,"antisolvent":null,"solution":null,"additional_parameters":null}],"additional_treatment":null},{"name":"Ag","thickness":{"value":200.0,"unit":"nm"},"functionality":"Contact","deposition":[{"step_name":"Thermal evaporation","method":"Evaporation","atmosphere":"Vacuum","temperature":null,"duration":null,"antisolvent":null,"solution":null,"additional_parameters":null}],"additional_treatment":null}]},{"perovskite_composition":{"formula":"CH3NH3PbI3","sample_type":"Polycrystalline film","dimensionality":"3D","a_ions":[{"abbreviation":"MA","common_name":"Methylammonium","molecular_formula":"CH3NH3+","coefficient":"1"}],"b_ions":[{"abbreviation":"Pb","common_name":"Lead","molecular_formula":"Pb2+","coefficient":"1"}],"x_ions":[{"abbreviation":"I","common_name":"Iodide","molecular_formula":"I-","coefficient":"3"}],"bandgap":{"value":1.55,"unit":"eV"},"impurities":null,"additives":null},"device_architecture":"nip","pce":{"value":12.4,"unit":"%"},"jsc":{"value":19.0,"unit":"mA cm^-2"},"voc":{"value":0.93,"unit":"V"},"ff":{"value":70.2},"number_devices":null,"averaged_quantities":null,"active_area":null,"light_source":{"type":"AM 1.5G","description":null,"light_intensity":{"value":100.0,"unit":"mW cm^-2"},"lamp":null},"encapsulated":null,"additional_notes":null,"stability":null,"layers":[{"name":"FTO","thickness":null,"functionality":"Substrate","deposition":null,"additional_treatment":null},{"name":"Compact TiO2","thickness":{"value":50.0,"unit":"nm"},"functionality":"Electron-transport","deposition":null,"additional_treatment":null},{"name":"Mesoporous TiO2","thickness":{"value":180.0,"unit":"nm"},"functionality":"Electron-transport","deposition":[{"step_name":"TiCl4 treatment","method":"Solution processing","atmosphere":"Ambient air","temperature":{"value":70.0,"unit":"°C"},"duration":{"value":3600.0,"unit":"s"},"antisolvent":null,"solution":null,"additional_parameters":null},{"step_name":"Sintering","method":"Thermal-annealing","atmosphere":"Ambient air","temperature":{"value":500.0,"unit":"°C"},"duration":{"value":1800.0,"unit":"s"},"antisolvent":null,"solution":null,"additional_parameters":null}],"additional_treatment":null},{"name":"CH3NH3PbI3","thickness":null,"functionality":"Absorber","deposition":[{"step_name":"PbI2 deposition","method":"Spin-coating","atmosphere":"Ambient air","temperature":null,"duration":null,"antisolvent":null,"solution":{"compounds":null,"solutes":[{"name":"PbI2","concentration":{"value":462.0,"unit":"mg/mL"}}],"volume":null,"temperature":null,"solvents":[{"name":"DMF","volume_fraction":null}]},"additional_parameters":null},{"step_name":"CH3NH3I dipping","method":"Solution processing","atmosphere":"Ambient air","temperature":null,"duration":{"value":7200.0,"unit":"s"},"antisolvent":null,"solution":{"compounds":null,"solutes":[{"name":"CH3NH3I","concentration":{"value":10.0,"unit":"mg/mL"}}],"volume":null,"temperature":null,"solvents":[{"name":"2-propanol","volume_fraction":null}]},"additional_parameters":null},{"step_name":"Drying","method":"Thermal-annealing","atmosphere":"Ambient air","temperature":{"value":70.0,"unit":"°C"},"duration":{"value":1800.0,"unit":"s"},"antisolvent":null,"solution":null,"additional_parameters":null}],"additional_treatment":null},{"name":"Spiro-MeOTAD","thickness":null,"functionality":"Hole-transport","deposition":[{"step_name":"Spin-coating","method":"Spin-coating","atmosphere":"Ambient air","temperature":null,"duration":null,"antisolvent":null,"solution":null,"additional_parameters":null}],"additional_treatment":null},{"name":"Ag","thickness":{"value":200.0,"unit":"nm"},"functionality":"Contact","deposition":[{"step_name":"Thermal evaporation","method":"Evaporation","atmosphere":"Vacuum","temperature":null,"duration":null,"antisolvent":null,"solution":null,"additional_parameters":null}],"additional_treatment":null}]}]}
