Repository: lamalab-org/perla-extract

# PERLA Extract

Turn photovoltaic papers and supporting information into source-linked device,
performance, processing and stability records.

## Extract a paper

```bash
export OPENAI_API_KEY="your-openai-key"
perla-extract --pdf paper.pdf --supplement paper_si.pdf \
  --model openai/gpt-6.1-sol \
  --max-output-tokens 40000 \
  --output-dir results/paper
```

Docling parses the paper and SI. Open `extraction.json` for records and
`report.json` for usage and issues. Omit `--supplement` when there is no SI.

| Optional pass | When to use it |
| --- | --- |
| Refinement | Test whether one source-and-draft review improves accuracy enough to justify its cost |
| Enrichment | Produce separate composition/processing interpretations for database export |

Both are off by default. [Stage and context details](docs/workflows/extraction.md)
and [other providers](docs/workflows/open-models.md) are documented separately.

## Compare two extraction choices

```bash
cp examples/experiment.toml my-experiment.toml

# Edit my-experiment.toml: model, paper/SI paths and control/treatment settings.
perla-experiment my-experiment.toml --check
perla-experiment my-experiment.toml
```

Open the generated `summary.md` first; `figure-data/` contains plotting tables.
Build [model-generated development references](benchmarks/development) to tune
Astra versus cheaper models; evaluate frozen choices on the [human test set](benchmarks/test).
[Experiment guide](docs/workflows/extraction-ablations.md).

## Find what you need

| Task | Start here |
| --- | --- |
| Try scoring without a model, PDFs or credentials | [Offline example](docs/workflows/scoring-example.md) |
| Understand stages and context limits | [Extraction workflow](docs/workflows/extraction.md) |
| Compare Docling and GraniteDocling locally | [Parser experiment](examples/parsing/README.md) |
| Design a defensible scientific evaluation | [Validation method](docs/methods/validation-and-scale.md) |
| Change or debug the code | [Maintainer guide](docs/development/maintaining.md) |
| Review records, export data or discover papers | [Documentation](docs/index.md) |

The human-corrected references are our test set. They already informed earlier
development, so results must disclose that history rather than claim an untouched
holdout. Model-generated development labels measure teacher agreement.

File: data/extractions/claude-opus-4-20250514/10.1016--j.jallcom.2023.170970.json
{"cells":[{"perovskite_composition":{"formula":"Cs0.25FA0.75PbI2.4Br0.6","sample_type":"Polycrystalline film","dimensionality":"3D","a_ions":[{"abbreviation":"Cs","common_name":"Cesium","molecular_formula":"Cs+","coefficient":"0.25"},{"abbreviation":"FA","common_name":"Formamidinium","molecular_formula":"CH6N+","coefficient":"0.75"}],"b_ions":[{"abbreviation":"Pb","common_name":"Lead","molecular_formula":"Pb2+","coefficient":"1"}],"x_ions":[{"abbreviation":"I","common_name":"Iodide","molecular_formula":"I-","coefficient":"2.4"},{"abbreviation":"Br","common_name":"Bromide","molecular_formula":"Br-","coefficient":"0.6"}],"bandgap":{"value":1.68,"unit":"eV"},"impurities":null,"additives":null},"device_architecture":"pin","pce":{"value":15.95,"unit":"%"},"jsc":{"value":18.56,"unit":"mA cm^-2"},"voc":{"value":1.1,"unit":"V"},"ff":{"value":78.1},"number_devices":null,"averaged_quantities":null,"active_area":null,"light_source":{"type":"AM 1.5G","description":null,"light_intensity":{"value":100.0,"unit":"mW cm^-2"},"lamp":null},"encapsulated":null,"additional_notes":null,"stability":null,"layers":[{"name":"ITO","thickness":null,"functionality":"Substrate","deposition":null,"additional_treatment":null},{"name":"cp-NiOx","thickness":{"value":35.0,"unit":"nm"},"functionality":"Hole-transport","deposition":[{"step_name":"Compact layer deposition","method":"Spin-coating","atmosphere":"Ambient air","temperature":{"value":350.0,"unit":"°C"},"duration":{"value":1800.0,"unit":"s"},"antisolvent":null,"solution":null,"additional_parameters":null},{"step_name":"Porous layer deposition","method":"Spray coating","atmosphere":"Ambient air","temperature":{"value":350.0,"unit":"°C"},"duration":{"value":1800.0,"unit":"s"},"antisolvent":null,"solution":null,"additional_parameters":null}],"additional_treatment":null},{"name":"Cs0.25FA0.75PbI2.4Br0.6","thickness":{"value":500.0,"unit":"nm"},"functionality":"Absorber","deposition":[{"step_name":"Perovskite deposition","method":"Spin-coating","atmosphere":"N2","temperature":{"value":100.0,"unit":"°C"},"duration":{"value":1800.0,"unit":"s"},"antisolvent":"CB","solution":{"compounds":null,"solutes":null,"volume":null,"temperature":null,"solvents":[{"name":"DMF","volume_fraction":0.8},{"name":"DMSO","volume_fraction":0.2}]},"additional_parameters":null}],"additional_treatment":null},{"name":"PC60BM","thickness":null,"functionality":"Electron-transport","deposition":[{"step_name":"PC60BM deposition","method":"Spin-coating","atmosphere":"N2","temperature":null,"duration":null,"antisolvent":null,"solution":null,"additional_parameters":null}],"additional_treatment":null},{"name":"ZnO","thickness":null,"functionality":"Electron-transport","deposition":[{"step_name":"ZnO deposition","method":"Spin-coating","atmosphere":"N2","temperature":{"value":100.0,"unit":"°C"},"duration":{"value":300.0,"unit":"s"},"antisolvent":null,"solution":null,"additional_parameters":null}],"additional_treatment":null},{"name":"a-ITO","thickness":{"value":80.0,"unit":"nm"},"functionality":"Contact","deposition":null,"additional_treatment":null}]},{"perovskite_composition":{"formula":"Cs0.25FA0.75PbI2.4Br0.6","sample_type":"Polycrystalline film","dimensionality":"3D","a_ions":[{"abbreviation":"Cs","common_name":"Cesium","molecular_formula":"Cs+","coefficient":"0.25"},{"abbreviation":"FA","common_name":"Formamidinium","molecular_formula":"CH6N+","coefficient":"0.75"}],"b_ions":[{"abbreviation":"Pb","common_name":"Lead","molecular_formula":"Pb2+","coefficient":"1"}],"x_ions":[{"abbreviation":"I","common_name":"Iodide","molecular_formula":"I-","coefficient":"2.4"},{"abbreviation":"Br","common_name":"Bromide","molecular_formula":"Br-","coefficient":"0.6"}],"bandgap":{"value":1.68,"unit":"eV"},"impurities":null,"additives":null},"device_architecture":"pin","pce":{"value":13.93,"unit":"%"},"jsc":{"value":18.2,"unit":"mA cm^-2"},"voc":{"value":1.044,"unit":"V"},"ff":{"value":73.31},"number_devices":null,"averaged_quantities":null,"active_area":null,"light_source":{"type":"AM 1.5G","description":null,"light_intensity":{"value":100.0,"unit":"mW cm^-2"},"lamp":null},"encapsulated":null,"additional_notes":null,"stability":null,"layers":[{"name":"ITO","thickness":null,"functionality":"Substrate","deposition":null,"additional_treatment":null},{"name":"c-NiOx","thickness":{"value":20.0,"unit":"nm"},"functionality":"Hole-transport","deposition":[{"step_name":"Compact layer deposition","method":"Spin-coating","atmosphere":"Ambient air","temperature":{"value":350.0,"unit":"°C"},"duration":{"value":1800.0,"unit":"s"},"antisolvent":null,"solution":null,"additional_parameters":null}],"additional_treatment":null},{"name":"Cs0.25FA0.75PbI2.4Br0.6","thickness":{"value":500.0,"unit":"nm"},"functionality":"Absorber","deposition":[{"step_name":"Perovskite deposition","method":"Spin-coating","atmosphere":"N2","temperature":{"value":100.0,"unit":"°C"},"duration":{"value":1800.0,"unit":"s"},"antisolvent":"CB","solution":{"compounds":null,"solutes":null,"volume":null,"temperature":null,"solvents":[{"name":"DMF","volume_fraction":0.8},{"name":"DMSO","volume_fraction":0.2}]},"additional_parameters":null}],"additional_treatment":null},{"name":"PC60BM","thickness":null,"functionality":"Electron-transport","deposition":[{"step_name":"PC60BM deposition","method":"Spin-coating","atmosphere":"N2","temperature":null,"duration":null,"antisolvent":null,"solution":null,"additional_parameters":null}],"additional_treatment":null},{"name":"ZnO","thickness":null,"functionality":"Electron-transport","deposition":[{"step_name":"ZnO deposition","method":"Spin-coating","atmosphere":"N2","temperature":{"value":100.0,"unit":"°C"},"duration":{"value":300.0,"unit":"s"},"antisolvent":null,"solution":null,"additional_parameters":null}],"additional_treatment":null},{"name":"a-ITO","thickness":{"value":80.0,"unit":"nm"},"functionality":"Contact","deposition":null,"additional_treatment":null}]},{"perovskite_composition":{"formula":"Cs0.25FA0.75PbI2.4Br0.6","sample_type":"Polycrystalline film","dimensionality":"3D","a_ions":[{"abbreviation":"Cs","common_name":"Cesium","molecular_formula":"Cs+","coefficient":"0.25"},{"abbreviation":"FA","common_name":"Formamidinium","molecular_formula":"CH6N+","coefficient":"0.75"}],"b_ions":[{"abbreviation":"Pb","common_name":"Lead","molecular_formula":"Pb2+","coefficient":"1"}],"x_ions":[{"abbreviation":"I","common_name":"Iodide","molecular_formula":"I-","coefficient":"2.4"},{"abbreviation":"Br","common_name":"Bromide","molecular_formula":"Br-","coefficient":"0.6"}],"bandgap":{"value":1.68,"unit":"eV"},"impurities":null,"additives":null},"device_architecture":"pin","pce":{"value":17.8,"unit":"%"},"jsc":null,"voc":null,"ff":null,"number_devices":null,"averaged_quantities":null,"active_area":null,"light_source":{"type":"AM 1.5G","description":null,"light_intensity":{"value":100.0,"unit":"mW cm^-2"},"lamp":null},"encapsulated":null,"additional_notes":null,"stability":null,"layers":[{"name":"ITO","thickness":null,"functionality":"Substrate","deposition":null,"additional_treatment":null},{"name":"cp-NiOx","thickness":{"value":35.0,"unit":"nm"},"functionality":"Hole-transport","deposition":[{"step_name":"Compact layer deposition","method":"Spin-coating","atmosphere":"Ambient air","temperature":{"value":350.0,"unit":"°C"},"duration":{"value":1800.0,"unit":"s"},"antisolvent":null,"solution":null,"additional_parameters":null},{"step_name":"Porous layer deposition","method":"Spray coating","atmosphere":"Ambient air","temperature":{"value":350.0,"unit":"°C"},"duration":{"value":1800.0,"unit":"s"},"antisolvent":null,"solution":null,"additional_parameters":null}],"additional_treatment":null},{"name":"Cs0.25FA0.75PbI2.4Br0.6","thickness":{"value":500.0,"unit":"nm"},"functionality":"Absorber","deposition":[{"step_name":"Perovskite deposition","method":"Spin-coating","atmosphere":"N2","temperature":{"value":100.0,"unit":"°C"},"duration":{"value":1800.0,"unit":"s"},"antisolvent":"CB","solution":{"compounds":null,"solutes":null,"volume":null,"temperature":null,"solvents":[{"name":"DMF","volume_fraction":0.8},{"name":"DMSO","volume_fraction":0.2}]},"additional_parameters":null}],"additional_treatment":null},{"name":"PC60BM","thickness":null,"functionality":"Electron-transport","deposition":[{"step_name":"PC60BM deposition","method":"Spin-coating","atmosphere":"N2","temperature":null,"duration":null,"antisolvent":null,"solution":null,"additional_parameters":null}],"additional_treatment":null},{"name":"ZnO","thickness":null,"functionality":"Electron-transport","deposition":[{"step_name":"ZnO deposition","method":"Spin-coating","atmosphere":"N2","temperature":{"value":100.0,"unit":"°C"},"duration":{"value":300.0,"unit":"s"},"antisolvent":null,"solution":null,"additional_parameters":null}],"additional_treatment":null},{"name":"Ag","thickness":{"value":100.0,"unit":"nm"},"functionality":"Contact","deposition":null,"additional_treatment":null}]},{"perovskite_composition":{"formula":"Cs0.25FA0.75PbI2.4Br0.6","sample_type":"Polycrystalline film","dimensionality":"3D","a_ions":[{"abbreviation":"Cs","common_name":"Cesium","molecular_formula":"Cs+","coefficient":"0.25"},{"abbreviation":"FA","common_name":"Formamidinium","molecular_formula":"CH6N+","coefficient":"0.75"}],"b_ions":[{"abbreviation":"Pb","common_name":"Lead","molecular_formula":"Pb2+","coefficient":"1"}],"x_ions":[{"abbreviation":"I","common_name":"Iodide","molecular_formula":"I-","coefficient":"2.4"},{"abbreviation":"Br","common_name":"Bromide","molecular_formula":"Br-","coefficient":"0.6"}],"bandgap":{"value":1.68,"unit":"eV"},"impurities":null,"additives":null},"device_architecture":"pin","pce":{"value":16.1,"unit":"%"},"jsc":null,"voc":null,"ff":null,"number_devices":null,"averaged_quantities":null,"active_area":null,"light_source":{"type":"AM 1.5G","description":null,"light_intensity":{"value":100.0,"unit":"mW cm^-2"},"lamp":null},"encapsulated":null,"additional_notes":null,"stability":null,"layers":[{"name":"ITO","thickness":null,"functionality":"Substrate","deposition":null,"additional_treatment":null},{"name":"c-NiOx","thickness":{"value":20.0,"unit":"nm"},"functionality":"Hole-transport","deposition":[{"step_name":"Compact layer deposition","method":"Spin-coating","atmosphere":"Ambient air","temperature":{"value":350.0,"unit":"°C"},"duration":{"value":1800.0,"unit":"s"},"antisolvent":null,"solution":null,"additional_parameters":null}],"additional_treatment":null},{"name":"Cs0.25FA0.75PbI2.4Br0.6","thickness":{"value":500.0,"unit":"nm"},"functionality":"Absorber","deposition":[{"step_name":"Perovskite deposition","method":"Spin-coating","atmosphere":"N2","temperature":{"value":100.0,"unit":"°C"},"duration":{"value":1800.0,"unit":"s"},"antisolvent":"CB","solution":{"compounds":null,"solutes":null,"volume":null,"temperature":null,"solvents":[{"name":"DMF","volume_fraction":0.8},{"name":"DMSO","volume_fraction":0.2}]},"additional_parameters":null}],"additional_treatment":null},{"name":"PC60BM","thickness":null,"functionality":"Electron-transport","deposition":[{"step_name":"PC60BM deposition","method":"Spin-coating","atmosphere":"N2","temperature":null,"duration":null,"antisolvent":null,"solution":null,"additional_parameters":null}],"additional_treatment":null},{"name":"ZnO","thickness":null,"functionality":"Electron-transport","deposition":[{"step_name":"ZnO deposition","method":"Spin-coating","atmosphere":"N2","temperature":{"value":100.0,"unit":"°C"},"duration":{"value":300.0,"unit":"s"},"antisolvent":null,"solution":null,"additional_parameters":null}],"additional_treatment":null},{"name":"Ag","thickness":{"value":100.0,"unit":"nm"},"functionality":"Contact","deposition":null,"additional_treatment":null}]}]}

File: data/extractions/claude-opus-4-20250514/10.1021--acs.chemmater.8b01521.json
{"cells":[{"perovskite_composition":{"formula":"MAPbI3","sample_type":"Polycrystalline film","dimensionality":"3D","a_ions":[{"abbreviation":"MA","common_name":"Methylammonium","molecular_formula":"CH3NH3+","coefficient":"1"}],"b_ions":[{"abbreviation":"Pb","common_name":"Lead","molecular_formula":"Pb2+","coefficient":"1"}],"x_ions":[{"abbreviation":"I","common_name":"Iodide","molecular_formula":"I-","coefficient":"3"}],"bandgap":null,"impurities":null,"additives":null},"device_architecture":"nip","pce":{"value":5.9,"unit":"%"},"jsc":null,"voc":null,"ff":null,"number_devices":null,"averaged_quantities":null,"active_area":null,"light_source":null,"encapsulated":null,"additional_notes":"Champion device with PEDOT hole-transport layer electrodeposited at E = 1.0 V for Qpol = 10 mC cm^-2, with post-reduction step at E = -0.6 V for t = 10 s","stability":null,"layers":[{"name":"FTO","thickness":null,"functionality":"Contact","deposition":null,"additional_treatment":null},{"name":"TiO2","thickness":null,"functionality":"Electron-transport","deposition":null,"additional_treatment":null},{"name":"MAPbI3","thickness":null,"functionality":"Absorber","deposition":null,"additional_treatment":null},{"name":"PEDOT","thickness":{"value":40.0,"unit":"nm"},"functionality":"Hole-transport","deposition":[{"step_name":"Electrodeposition","method":"Electrodeposition","atmosphere":null,"temperature":null,"duration":null,"antisolvent":null,"solution":{"compounds":["bis-EDOT","Bu4NPF6"],"solutes":[{"name":"bis-EDOT","concentration":{"value":0.010000000000000002,"unit":"mol/L"}},{"name":"Bu4NPF6","concentration":{"value":0.10000000000000003,"unit":"mol/L"}}],"volume":null,"temperature":null,"solvents":[{"name":"dichloromethane","volume_fraction":null}]},"additional_parameters":{"potential":"1.0 V","charge_density":"10 mC cm^-2"}},{"step_name":"Post-reduction","method":"Electrochemical reduction","atmosphere":null,"temperature":null,"duration":{"value":10.0,"unit":"s"},"antisolvent":null,"solution":null,"additional_parameters":{"potential":"-0.6 V"}}],"additional_treatment":"Electrochemical post-reduction to control doping level"}]}]}

File: data/extractions/claude-opus-4-20250514/10.1038--s41467-023-36141-8.json
{"cells":[{"perovskite_composition":{"formula":"FA0.85Cs0.15Pb(I0.6Br0.4)3","sample_type":"Polycrystalline film","dimensionality":"3D","a_ions":[{"abbreviation":"FA","common_name":"Formamidinium","molecular_formula":"CH6N+","coefficient":"0.85"},{"abbreviation":"Cs","common_name":"Cesium","molecular_formula":"Cs+","coefficient":"0.15"}],"b_ions":[{"abbreviation":"Pb","common_name":"Lead","molecular_formula":"Pb2+","coefficient":"1"}],"x_ions":[{"abbreviation":"I","common_name":"Iodide","molecular_formula":"I-","coefficient":"1.8"},{"abbreviation":"Br","common_name":"Bromide","molecular_formula":"Br-","coefficient":"1.2"}],"bandgap":{"value":1.8,"unit":"eV"},"impurities":null,"additives":null},"device_architecture":"pin","pce":{"value":17.0,"unit":"%"},"jsc":{"value":17.0,"unit":"mA cm^-2"},"voc":{"value":1.27,"unit":"V"},"ff":{"value":82.0},"number_devices":null,"averaged_quantities":null,"active_area":{"value":0.25,"unit":"cm^2"},"light_source":{"type":"AM 1.5G","description":null,"light_intensity":{"value":100.0,"unit":"mW cm^-2"},"lamp":"Wavelabs SINUS-220 solar simulator"},"encapsulated":false,"additional_notes":"Champion device with Me-4PACz as HTL and ImBr surface treatment. Steady-state PCE of ~17%. Large area (1 cm2) devices achieved steady-state VOC of 1.29 V.","stability":{"time":{"value":12600000.0,"unit":"s"},"light_intensity":null,"humidity":null,"temperature":{"value":85.0,"unit":"°C"},"PCE_T80":{"value":12600000.0,"unit":"s"},"PCE_at_the_start_of_the_experiment":{"value":17.0,"unit":"%"},"PCE_after_1000_hours":null,"PCE_at_the_end_of_experiment":{"value":13.6,"unit":"%"},"potential_bias":null},"layers":[{"name":"ITO","thickness":null,"functionality":"Contact","deposition":null,"additional_treatment":null},{"name":"Me-4PACz","thickness":{"value":1.0,"unit":"nm"},"functionality":"Hole-transport","deposition":[{"step_name":"Spin coating","method":"Spin-coating","atmosphere":"Ambient air","temperature":null,"duration":null,"antisolvent":null,"solution":{"compounds":null,"solutes":[{"name":"Me-4PACz","concentration":{"value":0.3,"unit":"mg/mL"}}],"volume":null,"temperature":null,"solvents":[{"name":"Ethanol","volume_fraction":1.0}]},"additional_parameters":{"spin_speed":"2000 rpm","spin_duration":"30 s"}},{"step_name":"Thermal annealing","method":"Thermal-annealing","atmosphere":"Ambient air","temperature":{"value":100.0,"unit":"°C"},"duration":{"value":600.0,"unit":"s"},"antisolvent":null,"solution":null,"additional_parameters":null}],"additional_treatment":"Al2O3 nanoparticles diluted at 1:150 by volume in IPA"},{"name":"FA0.85Cs0.15Pb(I0.6Br0.4)3","thickness":null,"functionality":"Absorber","deposition":[{"step_name":"Spin coating","method":"Spin-coating","atmosphere":"N2","temperature":null,"duration":null,"antisolvent":null,"solution":{"compounds":null,"solutes":null,"volume":null,"temperature":null,"solvents":[{"name":"DMF","volume_fraction":0.8},{"name":"DMSO","volume_fraction":0.2}]},"additional_parameters":{"spin_speed_1":"1000 rpm for 5 s","spin_speed_2":"5000 rpm for 30 s"}},{"step_name":"Antisolvent quenching","method":"Antisolvent-quenching","atmosphere":"N2","temperature":null,"duration":null,"antisolvent":"ethyl acetate","solution":null,"additional_parameters":{"volume":"300 μL","timing":"40 s after start"}},{"step_name":"Thermal annealing","method":"Thermal-annealing","atmosphere":"N2","temperature":{"value":100.0,"unit":"°C"},"duration":{"value":3000.0,"unit":"s"},"antisolvent":null,"solution":null,"additional_parameters":null}],"additional_treatment":"ImBr surface treatment"},{"name":"ImBr-induced polytype phase","thickness":null,"functionality":"Other","deposition":[{"step_name":"Spin coating","method":"Spin-coating","atmosphere":"N2","temperature":null,"duration":null,"antisolvent":null,"solution":{"compounds":null,"solutes":[{"name":"ImBr","concentration":{"value":2.0,"unit":"mg/mL"}}],"volume":null,"temperature":null,"solvents":[{"name":"IPA","volume_fraction":1.0}]},"additional_parameters":{"spin_speed":"6000 rpm","spin_duration":"30 s","timing":"after 30 min of perovskite annealing"}},{"step_name":"Thermal annealing","method":"Thermal-annealing","atmosphere":"N2","temperature":{"value":100.0,"unit":"°C"},"duration":{"value":1200.0,"unit":"s"},"antisolvent":null,"solution":null,"additional_parameters":null}],"additional_treatment":null},{"name":"PCBM","thickness":{"value":20.0,"unit":"nm"},"functionality":"Electron-transport","deposition":[{"step_name":"Spin coating","method":"Spin-coating","atmosphere":"N2","temperature":null,"duration":null,"antisolvent":null,"solution":{"compounds":null,"solutes":[{"name":"PCBM","concentration":{"value":20.0,"unit":"mg/mL"}}],"volume":null,"temperature":null,"solvents":[{"name":"CB","volume_fraction":0.9},{"name":"DCB","volume_fraction":0.1}]},"additional_parameters":{"spin_speed":"2000 rpm","spin_duration":"20 s"}},{"step_name":"Thermal annealing","method":"Thermal-annealing","atmosphere":"N2","temperature":{"value":100.0,"unit":"°C"},"duration":{"value":180.0,"unit":"s"},"antisolvent":null,"solution":null,"additional_parameters":null}],"additional_treatment":null},{"name":"BCP","thickness":null,"functionality":"Electron-transport","deposition":[{"step_name":"Spin coating","method":"Spin-coating","atmosphere":"N2","temperature":null,"duration":null,"antisolvent":null,"solution":{"compounds":null,"solutes":[{"name":"BCP","concentration":{"value":0.5,"unit":"mg/mL"}}],"volume":null,"temperature":null,"solvents":[{"name":"IPA","volume_fraction":1.0}]},"additional_parameters":{"spin_speed":"4000 rpm","spin_duration":"20 s"}},{"step_name":"Thermal annealing","method":"Thermal-annealing","atmosphere":"N2","temperature":{"value":100.0,"unit":"°C"},"duration":{"value":60.0,"unit":"s"},"antisolvent":null,"solution":null,"additional_parameters":null}],"additional_treatment":null},{"name":"Ag","thickness":{"value":100.0,"unit":"nm"},"functionality":"Contact","deposition":[{"step_name":"Thermal evaporation","method":"Evaporation","atmosphere":"Vacuum","temperature":null,"duration":null,"antisolvent":null,"solution":null,"additional_parameters":{"pressure":"6 × 10^-6 torr"}}],"additional_treatment":null}]},{"perovskite_composition":{"formula":"FA0.85Cs0.15Pb(I0.6Br0.4)3","sample_type":"Polycrystalline film","dimensionality":"3D","a_ions":[{"abbreviation":"FA","common_name":"Formamidinium","molecular_formula":"CH6N+","coefficient":"0.85"},{"abbreviation":"Cs","common_name":"Cesium","molecular_formula":"Cs+","coefficient":"0.15"}],"b_ions":[{"abbreviation":"Pb","common_name":"Lead","molecular_formula":"Pb2+","coefficient":"1"}],"x_ions":[{"abbreviation":"I","common_name":"Iodide","molecular_formula":"I-","coefficient":"1.8"},{"abbreviation":"Br","common_name":"Bromide","molecular_formula":"Br-","coefficient":"1.2"}],"bandgap":{"value":1.8,"unit":"eV"},"impurities":null,"additives":null},"device_architecture":"pin","pce":{"value":17.0,"unit":"%"},"jsc":{"value":17.0,"unit":"mA cm^-2"},"voc":{"value":1.29,"unit":"V"},"ff":{"value":80.0},"number_devices":null,"averaged_quantities":null,"active_area":{"value":1.0,"unit":"cm^2"},"light_source":{"type":"AM 1.5G","description":null,"light_intensity":{"value":100.0,"unit":"mW cm^-2"},"lamp":"Wavelabs SINUS-220 solar simulator"},"encapsulated":false,"additional_notes":"Large area (1 cm2) device with Me-4PACz as HTL and ImBr surface treatment achieving record steady-state VOC of 1.29 V","stability":null,"layers":[{"name":"ITO","thickness":null,"functionality":"Contact","deposition":null,"additional_treatment":null},{"name":"Me-4PACz","thickness":{"value":1.0,"unit":"nm"},"functionality":"Hole-transport","deposition":null,"additional_treatment":"Al2O3 nanoparticles diluted at 1:150 by volume in IPA"},{"name":"FA0.85Cs0.15Pb(I0.6Br0.4)3","thickness":null,"functionality":"Absorber","deposition":null,"additional_treatment":"ImBr surface treatment"},{"name":"ImBr-induced polytype phase","thickness":null,"functionality":"Other","deposition":null,"additional_treatment":null},{"name":"PCBM","thickness":null,"functionality":"Electron-transport","deposition":null,"additional_treatment":null},{"name":"BCP","thickness":null,"functionality":"Electron-transport","deposition":null,"additional_treatment":null},{"name":"Ag","thickness":{"value":100.0,"unit":"nm"},"functionality":"Contact","deposition":null,"additional_treatment":null}]}]}
