Repository: lamalab-org/perla-extract

# PERLA Extract

Turn photovoltaic papers and supporting information into source-linked device,
performance, processing and stability records.

## Extract a paper

```bash
export OPENAI_API_KEY="your-openai-key"
perla-extract --pdf paper.pdf --supplement paper_si.pdf \
  --model openai/gpt-6.1-sol \
  --max-output-tokens 40000 \
  --output-dir results/paper
```

Docling parses the paper and SI. Open `extraction.json` for records and
`report.json` for usage and issues. Omit `--supplement` when there is no SI.

| Optional pass | When to use it |
| --- | --- |
| Refinement | Test whether one source-and-draft review improves accuracy enough to justify its cost |
| Enrichment | Produce separate composition/processing interpretations for database export |

Both are off by default. [Stage and context details](docs/workflows/extraction.md)
and [other providers](docs/workflows/open-models.md) are documented separately.

## Compare two extraction choices

```bash
cp examples/experiment.toml my-experiment.toml

# Edit my-experiment.toml: model, paper/SI paths and control/treatment settings.
perla-experiment my-experiment.toml --check
perla-experiment my-experiment.toml
```

Open the generated `summary.md` first; `figure-data/` contains plotting tables.
Build [model-generated development references](benchmarks/development) to tune
Astra versus cheaper models; evaluate frozen choices on the [human test set](benchmarks/test).
[Experiment guide](docs/workflows/extraction-ablations.md).

## Find what you need

| Task | Start here |
| --- | --- |
| Try scoring without a model, PDFs or credentials | [Offline example](docs/workflows/scoring-example.md) |
| Understand stages and context limits | [Extraction workflow](docs/workflows/extraction.md) |
| Compare Docling and GraniteDocling locally | [Parser experiment](examples/parsing/README.md) |
| Design a defensible scientific evaluation | [Validation method](docs/methods/validation-and-scale.md) |
| Change or debug the code | [Maintainer guide](docs/development/maintaining.md) |
| Review records, export data or discover papers | [Documentation](docs/index.md) |

The human-corrected references are our test set. They already informed earlier
development, so results must disclose that history rather than claim an untouched
holdout. Model-generated development labels measure teacher agreement.

File: data/extractions/claude-sonnet-4-20250514/10.1002--adfm.202212698.json
{"cells":[{"perovskite_composition":{"formula":"(FAPbI3)0.95(MAPbBr3)0.05","sample_type":"Polycrystalline film","dimensionality":"3D","a_ions":[{"abbreviation":"FA","common_name":"Formamidinium","molecular_formula":"CH6N2+","coefficient":"0.95"},{"abbreviation":"MA","common_name":"Methylammonium","molecular_formula":"CH6N+","coefficient":"0.05"}],"b_ions":[{"abbreviation":"Pb","common_name":"Lead","molecular_formula":"Pb2+","coefficient":"1"}],"x_ions":[{"abbreviation":"I","common_name":"Iodide","molecular_formula":"I-","coefficient":"2.95"},{"abbreviation":"Br","common_name":"Bromide","molecular_formula":"Br-","coefficient":"0.15"}],"bandgap":{"value":1.54,"unit":"eV"},"impurities":null,"additives":null},"device_architecture":"nip","pce":{"value":22.04,"unit":"%"},"jsc":{"value":24.11,"unit":"mA cm^-2"},"voc":{"value":1.1340000000000001,"unit":"V"},"ff":{"value":80.47},"number_devices":null,"averaged_quantities":null,"active_area":{"value":0.09,"unit":"cm^2"},"light_source":{"type":"AM 1.5G","description":null,"light_intensity":{"value":100.0,"unit":"mW cm^-2"},"lamp":null},"encapsulated":false,"additional_notes":"Champion flexible device with BSP+TSP treatment using metformin hydrochloride (MFCl) passivation","stability":{"time":{"value":3600000.0,"unit":"s"},"light_intensity":{"value":100.0,"unit":"mW cm^-2"},"humidity":null,"temperature":null,"PCE_T80":null,"PCE_at_the_start_of_the_experiment":{"value":22.04,"unit":"%"},"PCE_after_1000_hours":{"value":19.84,"unit":"%"},"PCE_at_the_end_of_experiment":{"value":19.84,"unit":"%"},"potential_bias":"MPPT"},"layers":[{"name":"ITO/PEN","thickness":null,"functionality":"Substrate","deposition":null,"additional_treatment":null},{"name":"SnO2","thickness":null,"functionality":"Electron-transport","deposition":[{"step_name":"Spin coating","method":"Spin-coating","atmosphere":"Ambient air","temperature":null,"duration":null,"antisolvent":null,"solution":{"compounds":null,"solutes":[{"name":"SnO2","concentration":{"value":2.5,"unit":"wt%"}}],"volume":null,"temperature":null,"solvents":[{"name":"deionized water","volume_fraction":null}]},"additional_parameters":null},{"step_name":"Hydrothermal treatment","method":"Thermal-annealing","atmosphere":"Air","temperature":{"value":100.0,"unit":"°C"},"duration":{"value":3600.0,"unit":"s"},"antisolvent":null,"solution":null,"additional_parameters":null}],"additional_treatment":null},{"name":"MFCl","thickness":null,"functionality":"Other","deposition":[{"step_name":"Spin coating","method":"Spin-coating","atmosphere":"N2","temperature":null,"duration":null,"antisolvent":null,"solution":{"compounds":null,"solutes":[{"name":"MFCl","concentration":{"value":0.5,"unit":"mg/mL"}}],"volume":null,"temperature":null,"solvents":[{"name":"DMF","volume_fraction":null}]},"additional_parameters":null},{"step_name":"Annealing","method":"Thermal-annealing","atmosphere":"N2","temperature":{"value":100.0,"unit":"°C"},"duration":{"value":300.0,"unit":"s"},"antisolvent":null,"solution":null,"additional_parameters":null}],"additional_treatment":"Buried surface passivation"},{"name":"(FAPbI3)0.95(MAPbBr3)0.05","thickness":null,"functionality":"Absorber","deposition":[{"step_name":"Spin coating","method":"Spin-coating","atmosphere":"N2","temperature":null,"duration":null,"antisolvent":"diethyl ether","solution":{"compounds":["FAPbI3","MAPbBr3","MACl"],"solutes":null,"volume":null,"temperature":null,"solvents":[{"name":"DMSO","volume_fraction":0.111},{"name":"DMF","volume_fraction":0.889}]},"additional_parameters":null},{"step_name":"Annealing","method":"Thermal-annealing","atmosphere":"N2","temperature":{"value":120.0,"unit":"°C"},"duration":{"value":1800.0,"unit":"s"},"antisolvent":null,"solution":null,"additional_parameters":null}],"additional_treatment":null},{"name":"MFCl","thickness":null,"functionality":"Other","deposition":[{"step_name":"Spin coating","method":"Spin-coating","atmosphere":"N2","temperature":null,"duration":null,"antisolvent":null,"solution":{"compounds":null,"solutes":[{"name":"MFCl","concentration":{"value":0.75,"unit":"mg/mL"}}],"volume":null,"temperature":null,"solvents":[{"name":"isopropanol","volume_fraction":null}]},"additional_parameters":null},{"step_name":"Annealing","method":"Thermal-annealing","atmosphere":"N2","temperature":{"value":100.0,"unit":"°C"},"duration":{"value":300.0,"unit":"s"},"antisolvent":null,"solution":null,"additional_parameters":null}],"additional_treatment":"Top surface passivation"},{"name":"Spiro-OMeTAD","thickness":null,"functionality":"Hole-transport","deposition":[{"step_name":"Spin coating","method":"Spin-coating","atmosphere":"N2","temperature":null,"duration":null,"antisolvent":null,"solution":{"compounds":null,"solutes":[{"name":"Spiro-OMeTAD","concentration":{"value":72.3,"unit":"mg/mL"}}],"volume":null,"temperature":null,"solvents":[{"name":"chlorobenzene","volume_fraction":null}]},"additional_parameters":null}],"additional_treatment":null},{"name":"Au","thickness":{"value":80.0,"unit":"nm"},"functionality":"Contact","deposition":[{"step_name":"Thermal evaporation","method":"Evaporation","atmosphere":"Vacuum","temperature":null,"duration":null,"antisolvent":null,"solution":null,"additional_parameters":null}],"additional_treatment":null}]},{"perovskite_composition":{"formula":"(FAPbI3)0.95(MAPbBr3)0.05","sample_type":"Polycrystalline film","dimensionality":"3D","a_ions":[{"abbreviation":"FA","common_name":"Formamidinium","molecular_formula":"CH6N2+","coefficient":"0.95"},{"abbreviation":"MA","common_name":"Methylammonium","molecular_formula":"CH6N+","coefficient":"0.05"}],"b_ions":[{"abbreviation":"Pb","common_name":"Lead","molecular_formula":"Pb2+","coefficient":"1"}],"x_ions":[{"abbreviation":"I","common_name":"Iodide","molecular_formula":"I-","coefficient":"2.95"},{"abbreviation":"Br","common_name":"Bromide","molecular_formula":"Br-","coefficient":"0.15"}],"bandgap":{"value":1.54,"unit":"eV"},"impurities":null,"additives":null},"device_architecture":"nip","pce":{"value":24.4,"unit":"%"},"jsc":{"value":25.36,"unit":"mA cm^-2"},"voc":{"value":1.158,"unit":"V"},"ff":{"value":83.1},"number_devices":null,"averaged_quantities":null,"active_area":null,"light_source":{"type":"AM 1.5G","description":null,"light_intensity":{"value":100.0,"unit":"mW cm^-2"},"lamp":null},"encapsulated":false,"additional_notes":"Champion rigid device with BSP+TSP treatment using metformin hydrochloride (MFCl) passivation","stability":null,"layers":[{"name":"ITO/glass","thickness":null,"functionality":"Substrate","deposition":null,"additional_treatment":null},{"name":"SnO2","thickness":null,"functionality":"Electron-transport","deposition":[{"step_name":"Spin coating","method":"Spin-coating","atmosphere":"Ambient air","temperature":null,"duration":null,"antisolvent":null,"solution":{"compounds":null,"solutes":[{"name":"SnO2","concentration":{"value":2.5,"unit":"wt%"}}],"volume":null,"temperature":null,"solvents":[{"name":"deionized water","volume_fraction":null}]},"additional_parameters":null},{"step_name":"Annealing","method":"Thermal-annealing","atmosphere":"Air","temperature":{"value":150.0,"unit":"°C"},"duration":{"value":1800.0,"unit":"s"},"antisolvent":null,"solution":null,"additional_parameters":null}],"additional_treatment":null},{"name":"MFCl","thickness":null,"functionality":"Other","deposition":[{"step_name":"Spin coating","method":"Spin-coating","atmosphere":"N2","temperature":null,"duration":null,"antisolvent":null,"solution":{"compounds":null,"solutes":[{"name":"MFCl","concentration":{"value":0.5,"unit":"mg/mL"}}],"volume":null,"temperature":null,"solvents":[{"name":"DMF","volume_fraction":null}]},"additional_parameters":null},{"step_name":"Annealing","method":"Thermal-annealing","atmosphere":"N2","temperature":{"value":100.0,"unit":"°C"},"duration":{"value":300.0,"unit":"s"},"antisolvent":null,"solution":null,"additional_parameters":null}],"additional_treatment":"Buried surface passivation"},{"name":"(FAPbI3)0.95(MAPbBr3)0.05","thickness":null,"functionality":"Absorber","deposition":[{"step_name":"Spin coating","method":"Spin-coating","atmosphere":"N2","temperature":null,"duration":null,"antisolvent":"diethyl ether","solution":{"compounds":["FAPbI3","MAPbBr3","MACl"],"solutes":null,"volume":null,"temperature":null,"solvents":[{"name":"DMSO","volume_fraction":0.111},{"name":"DMF","volume_fraction":0.889}]},"additional_parameters":null},{"step_name":"Annealing","method":"Thermal-annealing","atmosphere":"N2","temperature":{"value":120.0,"unit":"°C"},"duration":{"value":1800.0,"unit":"s"},"antisolvent":null,"solution":null,"additional_parameters":null}],"additional_treatment":null},{"name":"MFCl","thickness":null,"functionality":"Other","deposition":[{"step_name":"Spin coating","method":"Spin-coating","atmosphere":"N2","temperature":null,"duration":null,"antisolvent":null,"solution":{"compounds":null,"solutes":[{"name":"MFCl","concentration":{"value":0.75,"unit":"mg/mL"}}],"volume":null,"temperature":null,"solvents":[{"name":"isopropanol","volume_fraction":null}]},"additional_parameters":null},{"step_name":"Annealing","method":"Thermal-annealing","atmosphere":"N2","temperature":{"value":100.0,"unit":"°C"},"duration":{"value":300.0,"unit":"s"},"antisolvent":null,"solution":null,"additional_parameters":null}],"additional_treatment":"Top surface passivation"},{"name":"Spiro-OMeTAD","thickness":null,"functionality":"Hole-transport","deposition":[{"step_name":"Spin coating","method":"Spin-coating","atmosphere":"N2","temperature":null,"duration":null,"antisolvent":null,"solution":{"compounds":null,"solutes":[{"name":"Spiro-OMeTAD","concentration":{"value":72.3,"unit":"mg/mL"}}],"volume":null,"temperature":null,"solvents":[{"name":"chlorobenzene","volume_fraction":null}]},"additional_parameters":null}],"additional_treatment":null},{"name":"Au","thickness":{"value":80.0,"unit":"nm"},"functionality":"Contact","deposition":[{"step_name":"Thermal evaporation","method":"Evaporation","atmosphere":"Vacuum","temperature":null,"duration":null,"antisolvent":null,"solution":null,"additional_parameters":null}],"additional_treatment":null}]},{"perovskite_composition":{"formula":"(FAPbI3)0.95(MAPbBr3)0.05","sample_type":"Polycrystalline film","dimensionality":"3D","a_ions":[{"abbreviation":"FA","common_name":"Formamidinium","molecular_formula":"CH6N2+","coefficient":"0.95"},{"abbreviation":"MA","common_name":"Methylammonium","molecular_formula":"CH6N+","coefficient":"0.05"}],"b_ions":[{"abbreviation":"Pb","common_name":"Lead","molecular_formula":"Pb2+","coefficient":"1"}],"x_ions":[{"abbreviation":"I","common_name":"Iodide","molecular_formula":"I-","coefficient":"2.95"},{"abbreviation":"Br","common_name":"Bromide","molecular_formula":"Br-","coefficient":"0.15"}],"bandgap":{"value":1.54,"unit":"eV"},"impurities":null,"additives":null},"device_architecture":"nip","pce":{"value":20.01,"unit":"%"},"jsc":{"value":23.77,"unit":"mA cm^-2"},"voc":{"value":1.086,"unit":"V"},"ff":{"value":77.43},"number_devices":null,"averaged_quantities":null,"active_area":{"value":0.09,"unit":"cm^2"},"light_source":{"type":"AM 1.5G","description":null,"light_intensity":{"value":100.0,"unit":"mW cm^-2"},"lamp":null},"encapsulated":false,"additional_notes":"Control flexible device without passivation","stability":null,"layers":[{"name":"ITO/PEN","thickness":null,"functionality":"Substrate","deposition":null,"additional_treatment":null},{"name":"SnO2","thickness":null,"functionality":"Electron-transport","deposition":[{"step_name":"Spin coating","method":"Spin-coating","atmosphere":"Ambient air","temperature":null,"duration":null,"antisolvent":null,"solution":{"compounds":null,"solutes":[{"name":"SnO2","concentration":{"value":2.5,"unit":"wt%"}}],"volume":null,"temperature":null,"solvents":[{"name":"deionized water","volume_fraction":null}]},"additional_parameters":null},{"step_name":"Hydrothermal treatment","method":"Thermal-annealing","atmosphere":"Air","temperature":{"value":100.0,"unit":"°C"},"duration":{"value":3600.0,"unit":"s"},"antisolvent":null,"solution":null,"additional_parameters":null}],"additional_treatment":null},{"name":"(FAPbI3)0.95(MAPbBr3)0.05","thickness":null,"functionality":"Absorber","deposition":[{"step_name":"Spin coating","method":"Spin-coating","atmosphere":"N2","temperature":null,"duration":null,"antisolvent":"diethyl ether","solution":{"compounds":["FAPbI3","MAPbBr3","MACl"],"solutes":null,"volume":null,"temperature":null,"solvents":[{"name":"DMSO","volume_fraction":0.111},{"name":"DMF","volume_fraction":0.889}]},"additional_parameters":null},{"step_name":"Annealing","method":"Thermal-annealing","atmosphere":"N2","temperature":{"value":120.0,"unit":"°C"},"duration":{"value":1800.0,"unit":"s"},"antisolvent":null,"solution":null,"additional_parameters":null}],"additional_treatment":null},{"name":"Spiro-OMeTAD","thickness":null,"functionality":"Hole-transport","deposition":[{"step_name":"Spin coating","method":"Spin-coating","atmosphere":"N2","temperature":null,"duration":null,"antisolvent":null,"solution":{"compounds":null,"solutes":[{"name":"Spiro-OMeTAD","concentration":{"value":72.3,"unit":"mg/mL"}}],"volume":null,"temperature":null,"solvents":[{"name":"chlorobenzene","volume_fraction":null}]},"additional_parameters":null}],"additional_treatment":null},{"name":"Au","thickness":{"value":80.0,"unit":"nm"},"functionality":"Contact","deposition":[{"step_name":"Thermal evaporation","method":"Evaporation","atmosphere":"Vacuum","temperature":null,"duration":null,"antisolvent":null,"solution":null,"additional_parameters":null}],"additional_treatment":null}]}]}

File: data/extractions/claude-sonnet-4-20250514/10.1021--acs.chemmater.8b01521.json
{"cells":[{"perovskite_composition":{"formula":"MAPbI3","sample_type":"Polycrystalline film","dimensionality":"3D","a_ions":[{"abbreviation":"MA","common_name":"Methylammonium","molecular_formula":"CH3NH3+","coefficient":"1"}],"b_ions":[{"abbreviation":"Pb","common_name":"Lead","molecular_formula":"Pb2+","coefficient":"1"}],"x_ions":[{"abbreviation":"I","common_name":"Iodide","molecular_formula":"I-","coefficient":"3"}],"bandgap":{"value":1.6,"unit":"eV"},"impurities":null,"additives":null},"device_architecture":"nip","pce":{"value":5.9,"unit":"%"},"jsc":null,"voc":null,"ff":null,"number_devices":null,"averaged_quantities":null,"active_area":null,"light_source":{"type":"AM 1.5G","description":null,"light_intensity":null,"lamp":null},"encapsulated":null,"additional_notes":"Champion device with electrochemically deposited PEDOT hole transport layer. Post-treatment reduction at -0.6 V for 10 s was essential for achieving better performance.","stability":null,"layers":[{"name":"FTO","thickness":null,"functionality":"Substrate","deposition":null,"additional_treatment":null},{"name":"TiO2","thickness":null,"functionality":"Electron-transport","deposition":null,"additional_treatment":null},{"name":"MAPbI3","thickness":null,"functionality":"Absorber","deposition":null,"additional_treatment":null},{"name":"PEDOT","thickness":null,"functionality":"Hole-transport","deposition":[{"step_name":"Electrodeposition","method":"Electrodeposition","atmosphere":"Other","temperature":null,"duration":null,"antisolvent":null,"solution":{"compounds":null,"solutes":[{"name":"bis-EDOT","concentration":{"value":0.010000000000000002,"unit":"mol/L"}},{"name":"Bu4NPF6","concentration":{"value":0.10000000000000003,"unit":"mol/L"}}],"volume":null,"temperature":null,"solvents":[{"name":"dichloromethane","volume_fraction":null}]},"additional_parameters":{"potential":"1.0 V","charge_density":"10 mC cm^-2"}},{"step_name":"Post-treatment reduction","method":"Electrochemical reduction","atmosphere":"Other","temperature":null,"duration":{"value":10.0,"unit":"s"},"antisolvent":null,"solution":null,"additional_parameters":{"potential":"-0.6 V"}}],"additional_treatment":null}]}]}

File: data/extractions/claude-sonnet-4-20250514/10.1039--c5dt02388b.json
{"cells":[{"perovskite_composition":{"formula":"CH3NH3PbI3","sample_type":"Polycrystalline film","dimensionality":"3D","a_ions":[{"abbreviation":"MA","common_name":"Methylammonium","molecular_formula":"CH3NH3+","coefficient":"1"}],"b_ions":[{"abbreviation":"Pb","common_name":"Lead","molecular_formula":"Pb2+","coefficient":"1"}],"x_ions":[{"abbreviation":"I","common_name":"Iodide","molecular_formula":"I-","coefficient":"3"}],"bandgap":{"value":1.55,"unit":"eV"},"impurities":null,"additives":null},"device_architecture":"nip","pce":{"value":8.4,"unit":"%"},"jsc":{"value":18.3,"unit":"mA cm^-2"},"voc":{"value":0.87,"unit":"V"},"ff":{"value":53.2},"number_devices":null,"averaged_quantities":null,"active_area":null,"light_source":{"type":"AM 1.5G","description":null,"light_intensity":{"value":100.0,"unit":"mW cm^-2"},"lamp":null},"encapsulated":false,"additional_notes":"0min TiCl4 treatment","stability":null,"layers":[{"name":"FTO","thickness":null,"functionality":"Substrate","deposition":null,"additional_treatment":null},{"name":"TiO2","thickness":{"value":50.0,"unit":"nm"},"functionality":"Electron-transport","deposition":[{"step_name":"Dip-coating","method":"Dip-coating","atmosphere":"Ambient air","temperature":null,"duration":null,"antisolvent":null,"solution":null,"additional_parameters":null},{"step_name":"Sintering","method":"Thermal-annealing","atmosphere":"Ambient air","temperature":{"value":500.0,"unit":"°C"},"duration":{"value":1800.0,"unit":"s"},"antisolvent":null,"solution":null,"additional_parameters":null}],"additional_treatment":null},{"name":"TiO2","thickness":{"value":180.0,"unit":"nm"},"functionality":"Electron-transport","deposition":[{"step_name":"Spin-coating","method":"Spin-coating","atmosphere":"Ambient air","temperature":null,"duration":null,"antisolvent":null,"solution":null,"additional_parameters":null}],"additional_treatment":null},{"name":"CH3NH3PbI3","thickness":null,"functionality":"Absorber","deposition":[{"step_name":"PbI2 spin-coating","method":"Spin-coating","atmosphere":"Ambient air","temperature":{"value":70.0,"unit":"°C"},"duration":{"value":5.0,"unit":"s"},"antisolvent":null,"solution":{"compounds":null,"solutes":[{"name":"PbI2","concentration":{"value":462.0,"unit":"mg/mL"}}],"volume":null,"temperature":null,"solvents":[{"name":"DMF","volume_fraction":1.0}]},"additional_parameters":{"spin_speed":"6,500 r.p.m."}},{"step_name":"CH3NH3I dipping","method":"Drop-infiltration","atmosphere":"Ambient air","temperature":null,"duration":{"value":7200.0,"unit":"s"},"antisolvent":null,"solution":{"compounds":null,"solutes":[{"name":"CH3NH3I","concentration":{"value":10.0,"unit":"mg/mL"}}],"volume":null,"temperature":null,"solvents":[{"name":"2-propanol","volume_fraction":1.0}]},"additional_parameters":null},{"step_name":"Annealing","method":"Thermal-annealing","atmosphere":"Ambient air","temperature":{"value":70.0,"unit":"°C"},"duration":{"value":1800.0,"unit":"s"},"antisolvent":null,"solution":null,"additional_parameters":null}],"additional_treatment":null},{"name":"Spiro-MeOTAD","thickness":null,"functionality":"Hole-transport","deposition":[{"step_name":"Spin-coating","method":"Spin-coating","atmosphere":"Ambient air","temperature":null,"duration":{"value":30.0,"unit":"s"},"antisolvent":null,"solution":null,"additional_parameters":{"spin_speed":"4,000 r.p.m."}}],"additional_treatment":null},{"name":"Ag","thickness":{"value":200.0,"unit":"nm"},"functionality":"Contact","deposition":[{"step_name":"Thermal evaporation","method":"Evaporation","atmosphere":"Vacuum","temperature":null,"duration":null,"antisolvent":null,"solution":null,"additional_parameters":null}],"additional_treatment":null}]},{"perovskite_composition":{"formula":"CH3NH3PbI3","sample_type":"Polycrystalline film","dimensionality":"3D","a_ions":[{"abbreviation":"MA","common_name":"Methylammonium","molecular_formula":"CH3NH3+","coefficient":"1"}],"b_ions":[{"abbreviation":"Pb","common_name":"Lead","molecular_formula":"Pb2+","coefficient":"1"}],"x_ions":[{"abbreviation":"I","common_name":"Iodide","molecular_formula":"I-","coefficient":"3"}],"bandgap":{"value":1.55,"unit":"eV"},"impurities":null,"additives":null},"device_architecture":"nip","pce":{"value":9.7,"unit":"%"},"jsc":{"value":18.8,"unit":"mA cm^-2"},"voc":{"value":0.87,"unit":"V"},"ff":{"value":57.0},"number_devices":null,"averaged_quantities":null,"active_area":null,"light_source":{"type":"AM 1.5G","description":null,"light_intensity":{"value":100.0,"unit":"mW cm^-2"},"lamp":null},"encapsulated":false,"additional_notes":"5min TiCl4 treatment","stability":null,"layers":[{"name":"FTO","thickness":null,"functionality":"Substrate","deposition":null,"additional_treatment":null},{"name":"TiO2","thickness":{"value":50.0,"unit":"nm"},"functionality":"Electron-transport","deposition":[{"step_name":"Dip-coating","method":"Dip-coating","atmosphere":"Ambient air","temperature":null,"duration":null,"antisolvent":null,"solution":null,"additional_parameters":null},{"step_name":"Sintering","method":"Thermal-annealing","atmosphere":"Ambient air","temperature":{"value":500.0,"unit":"°C"},"duration":{"value":1800.0,"unit":"s"},"antisolvent":null,"solution":null,"additional_parameters":null}],"additional_treatment":null},{"name":"TiO2","thickness":{"value":180.0,"unit":"nm"},"functionality":"Electron-transport","deposition":[{"step_name":"Spin-coating","method":"Spin-coating","atmosphere":"Ambient air","temperature":null,"duration":null,"antisolvent":null,"solution":null,"additional_parameters":null},{"step_name":"TiCl4 treatment","method":"Drop-infiltration","atmosphere":"Ambient air","temperature":{"value":70.0,"unit":"°C"},"duration":{"value":300.0,"unit":"s"},"antisolvent":null,"solution":{"compounds":null,"solutes":[{"name":"TiCl4","concentration":{"value":0.02,"unit":"mol/L"}}],"volume":null,"temperature":null,"solvents":null},"additional_parameters":null},{"step_name":"Sintering","method":"Thermal-annealing","atmosphere":"Ambient air","temperature":{"value":500.0,"unit":"°C"},"duration":{"value":1800.0,"unit":"s"},"antisolvent":null,"solution":null,"additional_parameters":null}],"additional_treatment":null},{"name":"CH3NH3PbI3","thickness":null,"functionality":"Absorber","deposition":[{"step_name":"PbI2 spin-coating","method":"Spin-coating","atmosphere":"Ambient air","temperature":{"value":70.0,"unit":"°C"},"duration":{"value":5.0,"unit":"s"},"antisolvent":null,"solution":{"compounds":null,"solutes":[{"name":"PbI2","concentration":{"value":462.0,"unit":"mg/mL"}}],"volume":null,"temperature":null,"solvents":[{"name":"DMF","volume_fraction":1.0}]},"additional_parameters":{"spin_speed":"6,500 r.p.m."}},{"step_name":"CH3NH3I dipping","method":"Drop-infiltration","atmosphere":"Ambient air","temperature":null,"duration":{"value":7200.0,"unit":"s"},"antisolvent":null,"solution":{"compounds":null,"solutes":[{"name":"CH3NH3I","concentration":{"value":10.0,"unit":"mg/mL"}}],"volume":null,"temperature":null,"solvents":[{"name":"2-propanol","volume_fraction":1.0}]},"additional_parameters":null},{"step_name":"Annealing","method":"Thermal-annealing","atmosphere":"Ambient air","temperature":{"value":70.0,"unit":"°C"},"duration":{"value":1800.0,"unit":"s"},"antisolvent":null,"solution":null,"additional_parameters":null}],"additional_treatment":null},{"name":"Spiro-MeOTAD","thickness":null,"functionality":"Hole-transport","deposition":[{"step_name":"Spin-coating","method":"Spin-coating","atmosphere":"Ambient air","temperature":null,"duration":{"value":30.0,"unit":"s"},"antisolvent":null,"solution":null,"additional_parameters":{"spin_speed":"4,000 r.p.m."}}],"additional_treatment":null},{"name":"Ag","thickness":{"value":200.0,"unit":"nm"},"functionality":"Contact","deposition":[{"step_name":"Thermal evaporation","method":"Evaporation","atmosphere":"Vacuum","temperature":null,"duration":null,"antisolvent":null,"solution":null,"additional_parameters":null}],"additional_treatment":null}]},{"perovskite_composition":{"formula":"CH3NH3PbI3","sample_type":"Polycrystalline film","dimensionality":"3D","a_ions":[{"abbreviation":"MA","common_name":"Methylammonium","molecular_formula":"CH3NH3+","coefficient":"1"}],"b_ions":[{"abbreviation":"Pb","common_name":"Lead","molecular_formula":"Pb2+","coefficient":"1"}],"x_ions":[{"abbreviation":"I","common_name":"Iodide","molecular_formula":"I-","coefficient":"3"}],"bandgap":{"value":1.55,"unit":"eV"},"impurities":null,"additives":null},"device_architecture":"nip","pce":{"value":11.8,"unit":"%"},"jsc":{"value":19.1,"unit":"mA cm^-2"},"voc":{"value":0.91,"unit":"V"},"ff":{"value":67.6},"number_devices":null,"averaged_quantities":null,"active_area":null,"light_source":{"type":"AM 1.5G","description":null,"light_intensity":{"value":100.0,"unit":"mW cm^-2"},"lamp":null},"encapsulated":false,"additional_notes":"10min TiCl4 treatment","stability":null,"layers":[{"name":"FTO","thickness":null,"functionality":"Substrate","deposition":null,"additional_treatment":null},{"name":"TiO2","thickness":{"value":50.0,"unit":"nm"},"functionality":"Electron-transport","deposition":[{"step_name":"Dip-coating","method":"Dip-coating","atmosphere":"Ambient air","temperature":null,"duration":null,"antisolvent":null,"solution":null,"additional_parameters":null},{"step_name":"Sintering","method":"Thermal-annealing","atmosphere":"Ambient air","temperature":{"value":500.0,"unit":"°C"},"duration":{"value":1800.0,"unit":"s"},"antisolvent":null,"solution":null,"additional_parameters":null}],"additional_treatment":null},{"name":"TiO2","thickness":{"value":180.0,"unit":"nm"},"functionality":"Electron-transport","deposition":[{"step_name":"Spin-coating","method":"Spin-coating","atmosphere":"Ambient air","temperature":null,"duration":null,"antisolvent":null,"solution":null,"additional_parameters":null},{"step_name":"TiCl4 treatment","method":"Drop-infiltration","atmosphere":"Ambient air","temperature":{"value":70.0,"unit":"°C"},"duration":{"value":600.0,"unit":"s"},"antisolvent":null,"solution":{"compounds":null,"solutes":[{"name":"TiCl4","concentration":{"value":0.02,"unit":"mol/L"}}],"volume":null,"temperature":null,"solvents":null},"additional_parameters":null},{"step_name":"Sintering","method":"Thermal-annealing","atmosphere":"Ambient air","temperature":{"value":500.0,"unit":"°C"},"duration":{"value":1800.0,"unit":"s"},"antisolvent":null,"solution":null,"additional_parameters":null}],"additional_treatment":null},{"name":"CH3NH3PbI3","thickness":null,"functionality":"Absorber","deposition":[{"step_name":"PbI2 spin-coating","method":"Spin-coating","atmosphere":"Ambient air","temperature":{"value":70.0,"unit":"°C"},"duration":{"value":5.0,"unit":"s"},"antisolvent":null,"solution":{"compounds":null,"solutes":[{"name":"PbI2","concentration":{"value":462.0,"unit":"mg/mL"}}],"volume":null,"temperature":null,"solvents":[{"name":"DMF","volume_fraction":1.0}]},"additional_parameters":{"spin_speed":"6,500 r.p.m."}},{"step_name":"CH3NH3I dipping","method":"Drop-infiltration","atmosphere":"Ambient air","temperature":null,"duration":{"value":7200.0,"unit":"s"},"antisolvent":null,"solution":{"compounds":null,"solutes":[{"name":"CH3NH3I","concentration":{"value":10.0,"unit":"mg/mL"}}],"volume":null,"temperature":null,"solvents":[{"name":"2-propanol","volume_fraction":1.0}]},"additional_parameters":null},{"step_name":"Annealing","method":"Thermal-annealing","atmosphere":"Ambient air","temperature":{"value":70.0,"unit":"°C"},"duration":{"value":1800.0,"unit":"s"},"antisolvent":null,"solution":null,"additional_parameters":null}],"additional_treatment":null},{"name":"Spiro-MeOTAD","thickness":null,"functionality":"Hole-transport","deposition":[{"step_name":"Spin-coating","method":"Spin-coating","atmosphere":"Ambient air","temperature":null,"duration":{"value":30.0,"unit":"s"},"antisolvent":null,"solution":null,"additional_parameters":{"spin_speed":"4,000 r.p.m."}}],"additional_treatment":null},{"name":"Ag","thickness":{"value":200.0,"unit":"nm"},"functionality":"Contact","deposition":[{"step_name":"Thermal evaporation","method":"Evaporation","atmosphere":"Vacuum","temperature":null,"duration":null,"antisolvent":null,"solution":null,"additional_parameters":null}],"additional_treatment":null}]},{"perovskite_composition":{"formula":"CH3NH3PbI3","sample_type":"Polycrystalline film","dimensionality":"3D","a_ions":[{"abbreviation":"MA","common_name":"Methylammonium","molecular_formula":"CH3NH3+","coefficient":"1"}],"b_ions":[{"abbreviation":"Pb","common_name":"Lead","molecular_formula":"Pb2+","coefficient":"1"}],"x_ions":[{"abbreviation":"I","common_name":"Iodide","molecular_formula":"I-","coefficient":"3"}],"bandgap":{"value":1.55,"unit":"eV"},"impurities":null,"additives":null},"device_architecture":"nip","pce":{"value":13.1,"unit":"%"},"jsc":{"value":20.5,"unit":"mA cm^-2"},"voc":{"value":0.92,"unit":"V"},"ff":{"value":69.3},"number_devices":null,"averaged_quantities":null,"active_area":null,"light_source":{"type":"AM 1.5G","description":null,"light_intensity":{"value":100.0,"unit":"mW cm^-2"},"lamp":null},"encapsulated":false,"additional_notes":"20min TiCl4 treatment","stability":null,"layers":[{"name":"FTO","thickness":null,"functionality":"Substrate","deposition":null,"additional_treatment":null},{"name":"TiO2","thickness":{"value":50.0,"unit":"nm"},"functionality":"Electron-transport","deposition":[{"step_name":"Dip-coating","method":"Dip-coating","atmosphere":"Ambient air","temperature":null,"duration":null,"antisolvent":null,"solution":null,"additional_parameters":null},{"step_name":"Sintering","method":"Thermal-annealing","atmosphere":"Ambient air","temperature":{"value":500.0,"unit":"°C"},"duration":{"value":1800.0,"unit":"s"},"antisolvent":null,"solution":null,"additional_parameters":null}],"additional_treatment":null},{"name":"TiO2","thickness":{"value":180.0,"unit":"nm"},"functionality":"Electron-transport","deposition":[{"step_name":"Spin-coating","method":"Spin-coating","atmosphere":"Ambient air","temperature":null,"duration":null,"antisolvent":null,"solution":null,"additional_parameters":null},{"step_name":"TiCl4 treatment","method":"Drop-infiltration","atmosphere":"Ambient air","temperature":{"value":70.0,"unit":"°C"},"duration":{"value":1200.0,"unit":"s"},"antisolvent":null,"solution":{"compounds":null,"solutes":[{"name":"TiCl4","concentration":{"value":0.02,"unit":"mol/L"}}],"volume":null,"temperature":null,"solvents":null},"additional_parameters":null},{"step_name":"Sintering","method":"Thermal-annealing","atmosphere":"Ambient air","temperature":{"value":500.0,"unit":"°C"},"duration":{"value":1800.0,"unit":"s"},"antisolvent":null,"solution":null,"additional_parameters":null}],"additional_treatment":null},{"name":"CH3NH3PbI3","thickness":null,"functionality":"Absorber","deposition":[{"step_name":"PbI2 spin-coating","method":"Spin-coating","atmosphere":"Ambient air","temperature":{"value":70.0,"unit":"°C"},"duration":{"value":5.0,"unit":"s"},"antisolvent":null,"solution":{"compounds":null,"solutes":[{"name":"PbI2","concentration":{"value":462.0,"unit":"mg/mL"}}],"volume":null,"temperature":null,"solvents":[{"name":"DMF","volume_fraction":1.0}]},"additional_parameters":{"spin_speed":"6,500 r.p.m."}},{"step_name":"CH3NH3I dipping","method":"Drop-infiltration","atmosphere":"Ambient air","temperature":null,"duration":{"value":7200.0,"unit":"s"},"antisolvent":null,"solution":{"compounds":null,"solutes":[{"name":"CH3NH3I","concentration":{"value":10.0,"unit":"mg/mL"}}],"volume":null,"temperature":null,"solvents":[{"name":"2-propanol","volume_fraction":1.0}]},"additional_parameters":null},{"step_name":"Annealing","method":"Thermal-annealing","atmosphere":"Ambient air","temperature":{"value":70.0,"unit":"°C"},"duration":{"value":1800.0,"unit":"s"},"antisolvent":null,"solution":null,"additional_parameters":null}],"additional_treatment":null},{"name":"Spiro-MeOTAD","thickness":null,"functionality":"Hole-transport","deposition":[{"step_name":"Spin-coating","method":"Spin-coating","atmosphere":"Ambient air","temperature":null,"duration":{"value":30.0,"unit":"s"},"antisolvent":null,"solution":null,"additional_parameters":{"spin_speed":"4,000 r.p.m."}}],"additional_treatment":null},{"name":"Ag","thickness":{"value":200.0,"unit":"nm"},"functionality":"Contact","deposition":[{"step_name":"Thermal evaporation","method":"Evaporation","atmosphere":"Vacuum","temperature":null,"duration":null,"antisolvent":null,"solution":null,"additional_parameters":null}],"additional_treatment":null}]},{"perovskite_composition":{"formula":"CH3NH3PbI3","sample_type":"Polycrystalline film","dimensionality":"3D","a_ions":[{"abbreviation":"MA","common_name":"Methylammonium","molecular_formula":"CH3NH3+","coefficient":"1"}],"b_ions":[{"abbreviation":"Pb","common_name":"Lead","molecular_formula":"Pb2+","coefficient":"1"}],"x_ions":[{"abbreviation":"I","common_name":"Iodide","molecular_formula":"I-","coefficient":"3"}],"bandgap":{"value":1.55,"unit":"eV"},"impurities":null,"additives":null},"device_architecture":"nip","pce":{"value":14.6,"unit":"%"},"jsc":{"value":21.3,"unit":"mA cm^-2"},"voc":{"value":0.9400000000000001,"unit":"V"},"ff":{"value":73.1},"number_devices":null,"averaged_quantities":null,"active_area":null,"light_source":{"type":"AM 1.5G","description":null,"light_intensity":{"value":100.0,"unit":"mW cm^-2"},"lamp":null},"encapsulated":false,"additional_notes":"30min TiCl4 treatment - champion device. Average PCE 13.89% over 30 devices.","stability":null,"layers":[{"name":"FTO","thickness":null,"functionality":"Substrate","deposition":null,"additional_treatment":null},{"name":"TiO2","thickness":{"value":50.0,"unit":"nm"},"functionality":"Electron-transport","deposition":[{"step_name":"Dip-coating","method":"Dip-coating","atmosphere":"Ambient air","temperature":null,"duration":null,"antisolvent":null,"solution":null,"additional_parameters":null},{"step_name":"Sintering","method":"Thermal-annealing","atmosphere":"Ambient air","temperature":{"value":500.0,"unit":"°C"},"duration":{"value":1800.0,"unit":"s"},"antisolvent":null,"solution":null,"additional_parameters":null}],"additional_treatment":null},{"name":"TiO2","thickness":{"value":180.0,"unit":"nm"},"functionality":"Electron-transport","deposition":[{"step_name":"Spin-coating","method":"Spin-coating","atmosphere":"Ambient air","temperature":null,"duration":null,"antisolvent":null,"solution":null,"additional_parameters":null},{"step_name":"TiCl4 treatment","method":"Drop-infiltration","atmosphere":"Ambient air","temperature":{"value":70.0,"unit":"°C"},"duration":{"value":1800.0,"unit":"s"},"antisolvent":null,"solution":{"compounds":null,"solutes":[{"name":"TiCl4","concentration":{"value":0.02,"unit":"mol/L"}}],"volume":null,"temperature":null,"solvents":null},"additional_parameters":null},{"step_name":"Sintering","method":"Thermal-annealing","atmosphere":"Ambient air","temperature":{"value":500.0,"unit":"°C"},"duration":{"value":1800.0,"unit":"s"},"antisolvent":null,"solution":null,"additional_parameters":null}],"additional_treatment":null},{"name":"CH3NH3PbI3","thickness":null,"functionality":"Absorber","deposition":[{"step_name":"PbI2 spin-coating","method":"Spin-coating","atmosphere":"Ambient air","temperature":{"value":70.0,"unit":"°C"},"duration":{"value":5.0,"unit":"s"},"antisolvent":null,"solution":{"compounds":null,"solutes":[{"name":"PbI2","concentration":{"value":462.0,"unit":"mg/mL"}}],"volume":null,"temperature":null,"solvents":[{"name":"DMF","volume_fraction":1.0}]},"additional_parameters":{"spin_speed":"6,500 r.p.m."}},{"step_name":"CH3NH3I dipping","method":"Drop-infiltration","atmosphere":"Ambient air","temperature":null,"duration":{"value":7200.0,"unit":"s"},"antisolvent":null,"solution":{"compounds":null,"solutes":[{"name":"CH3NH3I","concentration":{"value":10.0,"unit":"mg/mL"}}],"volume":null,"temperature":null,"solvents":[{"name":"2-propanol","volume_fraction":1.0}]},"additional_parameters":null},{"step_name":"Annealing","method":"Thermal-annealing","atmosphere":"Ambient air","temperature":{"value":70.0,"unit":"°C"},"duration":{"value":1800.0,"unit":"s"},"antisolvent":null,"solution":null,"additional_parameters":null}],"additional_treatment":null},{"name":"Spiro-MeOTAD","thickness":null,"functionality":"Hole-transport","deposition":[{"step_name":"Spin-coating","method":"Spin-coating","atmosphere":"Ambient air","temperature":null,"duration":{"value":30.0,"unit":"s"},"antisolvent":null,"solution":null,"additional_parameters":{"spin_speed":"4,000 r.p.m."}}],"additional_treatment":null},{"name":"Ag","thickness":{"value":200.0,"unit":"nm"},"functionality":"Contact","deposition":[{"step_name":"Thermal evaporation","method":"Evaporation","atmosphere":"Vacuum","temperature":null,"duration":null,"antisolvent":null,"solution":null,"additional_parameters":null}],"additional_treatment":null}]},{"perovskite_composition":{"formula":"CH3NH3PbI3","sample_type":"Polycrystalline film","dimensionality":"3D","a_ions":[{"abbreviation":"MA","common_name":"Methylammonium","molecular_formula":"CH3NH3+","coefficient":"1"}],"b_ions":[{"abbreviation":"Pb","common_name":"Lead","molecular_formula":"Pb2+","coefficient":"1"}],"x_ions":[{"abbreviation":"I","common_name":"Iodide","molecular_formula":"I-","coefficient":"3"}],"bandgap":{"value":1.55,"unit":"eV"},"impurities":null,"additives":null},"device_architecture":"nip","pce":{"value":12.4,"unit":"%"},"jsc":{"value":19.0,"unit":"mA cm^-2"},"voc":{"value":0.93,"unit":"V"},"ff":{"value":70.2},"number_devices":null,"averaged_quantities":null,"active_area":null,"light_source":{"type":"AM 1.5G","description":null,"light_intensity":{"value":100.0,"unit":"mW cm^-2"},"lamp":null},"encapsulated":false,"additional_notes":"60min TiCl4 treatment","stability":null,"layers":[{"name":"FTO","thickness":null,"functionality":"Substrate","deposition":null,"additional_treatment":null},{"name":"TiO2","thickness":{"value":50.0,"unit":"nm"},"functionality":"Electron-transport","deposition":[{"step_name":"Dip-coating","method":"Dip-coating","atmosphere":"Ambient air","temperature":null,"duration":null,"antisolvent":null,"solution":null,"additional_parameters":null},{"step_name":"Sintering","method":"Thermal-annealing","atmosphere":"Ambient air","temperature":{"value":500.0,"unit":"°C"},"duration":{"value":1800.0,"unit":"s"},"antisolvent":null,"solution":null,"additional_parameters":null}],"additional_treatment":null},{"name":"TiO2","thickness":{"value":180.0,"unit":"nm"},"functionality":"Electron-transport","deposition":[{"step_name":"Spin-coating","method":"Spin-coating","atmosphere":"Ambient air","temperature":null,"duration":null,"antisolvent":null,"solution":null,"additional_parameters":null},{"step_name":"TiCl4 treatment","method":"Drop-infiltration","atmosphere":"Ambient air","temperature":{"value":70.0,"unit":"°C"},"duration":{"value":3600.0,"unit":"s"},"antisolvent":null,"solution":{"compounds":null,"solutes":[{"name":"TiCl4","concentration":{"value":0.02,"unit":"mol/L"}}],"volume":null,"temperature":null,"solvents":null},"additional_parameters":null},{"step_name":"Sintering","method":"Thermal-annealing","atmosphere":"Ambient air","temperature":{"value":500.0,"unit":"°C"},"duration":{"value":1800.0,"unit":"s"},"antisolvent":null,"solution":null,"additional_parameters":null}],"additional_treatment":null},{"name":"CH3NH3PbI3","thickness":null,"functionality":"Absorber","deposition":[{"step_name":"PbI2 spin-coating","method":"Spin-coating","atmosphere":"Ambient air","temperature":{"value":70.0,"unit":"°C"},"duration":{"value":5.0,"unit":"s"},"antisolvent":null,"solution":{"compounds":null,"solutes":[{"name":"PbI2","concentration":{"value":462.0,"unit":"mg/mL"}}],"volume":null,"temperature":null,"solvents":[{"name":"DMF","volume_fraction":1.0}]},"additional_parameters":{"spin_speed":"6,500 r.p.m."}},{"step_name":"CH3NH3I dipping","method":"Drop-infiltration","atmosphere":"Ambient air","temperature":null,"duration":{"value":7200.0,"unit":"s"},"antisolvent":null,"solution":{"compounds":null,"solutes":[{"name":"CH3NH3I","concentration":{"value":10.0,"unit":"mg/mL"}}],"volume":null,"temperature":null,"solvents":[{"name":"2-propanol","volume_fraction":1.0}]},"additional_parameters":null},{"step_name":"Annealing","method":"Thermal-annealing","atmosphere":"Ambient air","temperature":{"value":70.0,"unit":"°C"},"duration":{"value":1800.0,"unit":"s"},"antisolvent":null,"solution":null,"additional_parameters":null}],"additional_treatment":null},{"name":"Spiro-MeOTAD","thickness":null,"functionality":"Hole-transport","deposition":[{"step_name":"Spin-coating","method":"Spin-coating","atmosphere":"Ambient air","temperature":null,"duration":{"value":30.0,"unit":"s"},"antisolvent":null,"solution":null,"additional_parameters":{"spin_speed":"4,000 r.p.m."}}],"additional_treatment":null},{"name":"Ag","thickness":{"value":200.0,"unit":"nm"},"functionality":"Contact","deposition":[{"step_name":"Thermal evaporation","method":"Evaporation","atmosphere":"Vacuum","temperature":null,"duration":null,"antisolvent":null,"solution":null,"additional_parameters":null}],"additional_treatment":null}]}]}
