Repository: lamalab-org/perla-extract

# PERLA Extract

Turn photovoltaic papers and supporting information into source-linked device,
performance, processing and stability records.

## Extract a paper

```bash
export OPENAI_API_KEY="your-openai-key"
perla-extract --pdf paper.pdf --supplement paper_si.pdf \
  --model openai/gpt-6.1-sol \
  --max-output-tokens 40000 \
  --output-dir results/paper
```

Docling parses the paper and SI. Open `extraction.json` for records and
`report.json` for usage and issues. Omit `--supplement` when there is no SI.

| Optional pass | When to use it |
| --- | --- |
| Refinement | Test whether one source-and-draft review improves accuracy enough to justify its cost |
| Enrichment | Produce separate composition/processing interpretations for database export |

Both are off by default. [Stage and context details](docs/workflows/extraction.md)
and [other providers](docs/workflows/open-models.md) are documented separately.

## Compare two extraction choices

```bash
cp examples/experiment.toml my-experiment.toml

# Edit my-experiment.toml: model, paper/SI paths and control/treatment settings.
perla-experiment my-experiment.toml --check
perla-experiment my-experiment.toml
```

Open the generated `summary.md` first; `figure-data/` contains plotting tables.
Build [model-generated development references](benchmarks/development) to tune
Astra versus cheaper models; evaluate frozen choices on the [human test set](benchmarks/test).
[Experiment guide](docs/workflows/extraction-ablations.md).

## Find what you need

| Task | Start here |
| --- | --- |
| Try scoring without a model, PDFs or credentials | [Offline example](docs/workflows/scoring-example.md) |
| Understand stages and context limits | [Extraction workflow](docs/workflows/extraction.md) |
| Compare Docling and GraniteDocling locally | [Parser experiment](examples/parsing/README.md) |
| Design a defensible scientific evaluation | [Validation method](docs/methods/validation-and-scale.md) |
| Change or debug the code | [Maintainer guide](docs/development/maintaining.md) |
| Review records, export data or discover papers | [Documentation](docs/index.md) |

The human-corrected references are our test set. They already informed earlier
development, so results must disclose that history rather than claim an untouched
holdout. Model-generated development labels measure teacher agreement.

File: data/extractions/gpt-5-2025-08-07/10.1002--solr.202100879.json
{"cells":[{"perovskite_composition":{"formula":"Me3SPbI3","sample_type":"Polycrystalline film","dimensionality":"1D","a_ions":[{"abbreviation":"Me3S","common_name":null,"molecular_formula":null,"coefficient":"1"}],"b_ions":[{"abbreviation":"Pb","common_name":null,"molecular_formula":null,"coefficient":"1"}],"x_ions":[{"abbreviation":"I","common_name":null,"molecular_formula":null,"coefficient":"3"}],"bandgap":{"value":2.35,"unit":"eV"},"impurities":null,"additives":null},"device_architecture":"nip","pce":{"value":2.09,"unit":"%"},"jsc":{"value":3.76,"unit":"mA cm^-2"},"voc":{"value":0.99,"unit":"V"},"ff":{"value":56.0},"number_devices":null,"averaged_quantities":null,"active_area":null,"light_source":null,"encapsulated":null,"additional_notes":"J–V curves reported without hysteresis.","stability":null,"layers":[{"name":"ITO","thickness":null,"functionality":"Substrate","deposition":null,"additional_treatment":null},{"name":"SnO2","thickness":null,"functionality":"Electron-transport","deposition":null,"additional_treatment":null},{"name":"Me3SPbI3","thickness":null,"functionality":"Absorber","deposition":null,"additional_treatment":null},{"name":"Spiro-OMeTAD","thickness":null,"functionality":"Hole-transport","deposition":null,"additional_treatment":null},{"name":"Au","thickness":null,"functionality":"Contact","deposition":null,"additional_treatment":null}]}]}

File: data/extractions/gpt-5-2025-08-07/10.1016--j.jmst.2021.03.045.json
{"cells":[{"perovskite_composition":{"formula":"MAPbI3","sample_type":"Polycrystalline film","dimensionality":"3D","a_ions":[{"abbreviation":"MA","common_name":"Methylammonium","molecular_formula":"CH6N+","coefficient":"1"}],"b_ions":[{"abbreviation":"Pb","common_name":"Lead","molecular_formula":"Pb2+","coefficient":"1"}],"x_ions":[{"abbreviation":"I","common_name":"Iodide","molecular_formula":"I-","coefficient":"3"}],"bandgap":null,"impurities":null,"additives":null},"device_architecture":"nip","pce":{"value":7.06,"unit":"%"},"jsc":{"value":13.2,"unit":"mA cm^-2"},"voc":{"value":0.952,"unit":"V"},"ff":{"value":56.2},"number_devices":null,"averaged_quantities":null,"active_area":{"value":0.09,"unit":"cm^2"},"light_source":{"type":"AM 1.5G","description":"AM 1.5 simulated sunlight at 100 mW cm^-2 using a Polaronix K201 solar simulator; measurements with metal aperture defining 0.09 cm^2 active area; scan speed 0.1 V/s","light_intensity":{"value":100.0,"unit":"mW cm^-2"},"lamp":"150 W xenon lamp"},"encapsulated":null,"additional_notes":null,"stability":null,"layers":[{"name":"FTO-coated glass","thickness":null,"functionality":"Substrate","deposition":null,"additional_treatment":"Patterned using Zn powder and dilute HCl; cleaned with diluted Hellmanex, acetone, ethanol, and deionized water"},{"name":"SnO2 (amorphous, nontreated)","thickness":null,"functionality":"Electron-transport","deposition":[{"step_name":"SnO2 precursor coating","method":"Spin-coating","atmosphere":"Other","temperature":null,"duration":{"value":30.0,"unit":"s"},"antisolvent":null,"solution":{"compounds":["SnCl2·2H2O"],"solutes":null,"volume":null,"temperature":null,"solvents":[{"name":"Ethanol","volume_fraction":null}]},"additional_parameters":{"spin_speed_rpm":3000}},{"step_name":"Drying","method":"Thermal-annealing","atmosphere":"Other","temperature":{"value":100.0,"unit":"°C"},"duration":{"value":60.0,"unit":"s"},"antisolvent":null,"solution":null,"additional_parameters":null},{"step_name":"UV–ozone treatment","method":"Other","atmosphere":"Other","temperature":null,"duration":{"value":2100.0,"unit":"s"},"antisolvent":null,"solution":null,"additional_parameters":null}],"additional_treatment":null},{"name":"MAPbI3","thickness":null,"functionality":"Absorber","deposition":[{"step_name":"Perovskite coating","method":"Spin-coating","atmosphere":"Other","temperature":null,"duration":{"value":25.0,"unit":"s"},"antisolvent":"Diethyl ether","solution":{"compounds":["PbI2","MAI"],"solutes":null,"volume":null,"temperature":null,"solvents":[{"name":"DMF","volume_fraction":null},{"name":"DMSO","volume_fraction":null}]},"additional_parameters":{"spin_speed_rpm":4000,"antisolvent_drip_volume_mL":0.5}},{"step_name":"Annealing 1","method":"Thermal-annealing","atmosphere":"Other","temperature":{"value":65.0,"unit":"°C"},"duration":{"value":60.0,"unit":"s"},"antisolvent":null,"solution":null,"additional_parameters":null},{"step_name":"Annealing 2","method":"Thermal-annealing","atmosphere":"Other","temperature":{"value":100.0,"unit":"°C"},"duration":{"value":120.0,"unit":"s"},"antisolvent":null,"solution":null,"additional_parameters":null}],"additional_treatment":null},{"name":"spiro-MeOTAD (with TBP and Li-TFSI)","thickness":null,"functionality":"Hole-transport","deposition":[{"step_name":"HTL coating","method":"Spin-coating","atmosphere":"Other","temperature":null,"duration":{"value":30.0,"unit":"s"},"antisolvent":null,"solution":{"compounds":["spiro-MeOTAD","4-tert-butylpyridine","Li-TFSI","Chlorobenzene","Acetonitrile"],"solutes":null,"volume":{"value":0.02,"unit":"mL"},"temperature":null,"solvents":[{"name":"Chlorobenzene","volume_fraction":null},{"name":"Acetonitrile","volume_fraction":null}]},"additional_parameters":{"spin_speed_rpm":4000}}],"additional_treatment":"Doped with 4-tert-butylpyridine and Li-TFSI"},{"name":"Au","thickness":null,"functionality":"Contact","deposition":[{"step_name":"Electrode deposition","method":"Evaporation","atmosphere":"Vacuum","temperature":null,"duration":null,"antisolvent":null,"solution":null,"additional_parameters":{"pressure":"10^-6 Torr"}}],"additional_treatment":null}]},{"perovskite_composition":{"formula":"MAPbI3","sample_type":"Polycrystalline film","dimensionality":"3D","a_ions":[{"abbreviation":"MA","common_name":"Methylammonium","molecular_formula":"CH6N+","coefficient":"1"}],"b_ions":[{"abbreviation":"Pb","common_name":"Lead","molecular_formula":"Pb2+","coefficient":"1"}],"x_ions":[{"abbreviation":"I","common_name":"Iodide","molecular_formula":"I-","coefficient":"3"}],"bandgap":null,"impurities":null,"additives":null},"device_architecture":"nip","pce":{"value":17.68,"unit":"%"},"jsc":{"value":20.68,"unit":"mA cm^-2"},"voc":{"value":1.098,"unit":"V"},"ff":{"value":77.87},"number_devices":null,"averaged_quantities":null,"active_area":{"value":0.09,"unit":"cm^2"},"light_source":{"type":"AM 1.5G","description":"AM 1.5 simulated sunlight at 100 mW cm^-2 using a Polaronix K201 solar simulator; measurements with metal aperture defining 0.09 cm^2 active area; scan speed 0.1 V/s","light_intensity":{"value":100.0,"unit":"mW cm^-2"},"lamp":"150 W xenon lamp"},"encapsulated":null,"additional_notes":null,"stability":null,"layers":[{"name":"FTO-coated glass","thickness":null,"functionality":"Substrate","deposition":null,"additional_treatment":"Patterned using Zn powder and dilute HCl; cleaned with diluted Hellmanex, acetone, ethanol, and deionized water"},{"name":"SnO2 (amorphous, IPL 120 pulses)","thickness":null,"functionality":"Electron-transport","deposition":[{"step_name":"SnO2 precursor coating","method":"Spin-coating","atmosphere":"Other","temperature":null,"duration":{"value":30.0,"unit":"s"},"antisolvent":null,"solution":{"compounds":["SnCl2·2H2O"],"solutes":null,"volume":null,"temperature":null,"solvents":[{"name":"Ethanol","volume_fraction":null}]},"additional_parameters":{"spin_speed_rpm":3000}},{"step_name":"Drying","method":"Thermal-annealing","atmosphere":"Other","temperature":{"value":100.0,"unit":"°C"},"duration":{"value":60.0,"unit":"s"},"antisolvent":null,"solution":null,"additional_parameters":null},{"step_name":"UV–ozone treatment","method":"Other","atmosphere":"Other","temperature":null,"duration":{"value":2100.0,"unit":"s"},"antisolvent":null,"solution":null,"additional_parameters":null},{"step_name":"IPL treatment","method":"Other","atmosphere":"Other","temperature":null,"duration":null,"antisolvent":null,"solution":null,"additional_parameters":{"pulses":120,"pulse_duration_ms":2,"energy_per_pulse_J_cm^-2":1.84,"repetition_rate_Hz":4}}],"additional_treatment":null},{"name":"MAPbI3","thickness":null,"functionality":"Absorber","deposition":[{"step_name":"Perovskite coating","method":"Spin-coating","atmosphere":"Other","temperature":null,"duration":{"value":25.0,"unit":"s"},"antisolvent":"Diethyl ether","solution":{"compounds":["PbI2","MAI"],"solutes":null,"volume":null,"temperature":null,"solvents":[{"name":"DMF","volume_fraction":null},{"name":"DMSO","volume_fraction":null}]},"additional_parameters":{"spin_speed_rpm":4000,"antisolvent_drip_volume_mL":0.5}},{"step_name":"Annealing 1","method":"Thermal-annealing","atmosphere":"Other","temperature":{"value":65.0,"unit":"°C"},"duration":{"value":60.0,"unit":"s"},"antisolvent":null,"solution":null,"additional_parameters":null},{"step_name":"Annealing 2","method":"Thermal-annealing","atmosphere":"Other","temperature":{"value":100.0,"unit":"°C"},"duration":{"value":120.0,"unit":"s"},"antisolvent":null,"solution":null,"additional_parameters":null}],"additional_treatment":null},{"name":"spiro-MeOTAD (with TBP and Li-TFSI)","thickness":null,"functionality":"Hole-transport","deposition":[{"step_name":"HTL coating","method":"Spin-coating","atmosphere":"Other","temperature":null,"duration":{"value":30.0,"unit":"s"},"antisolvent":null,"solution":{"compounds":["spiro-MeOTAD","4-tert-butylpyridine","Li-TFSI","Chlorobenzene","Acetonitrile"],"solutes":null,"volume":{"value":0.02,"unit":"mL"},"temperature":null,"solvents":[{"name":"Chlorobenzene","volume_fraction":null},{"name":"Acetonitrile","volume_fraction":null}]},"additional_parameters":{"spin_speed_rpm":4000}}],"additional_treatment":"Doped with 4-tert-butylpyridine and Li-TFSI"},{"name":"Au","thickness":null,"functionality":"Contact","deposition":[{"step_name":"Electrode deposition","method":"Evaporation","atmosphere":"Vacuum","temperature":null,"duration":null,"antisolvent":null,"solution":null,"additional_parameters":{"pressure":"10^-6 Torr"}}],"additional_treatment":null}]},{"perovskite_composition":{"formula":"MAPbI3","sample_type":"Polycrystalline film","dimensionality":"3D","a_ions":[{"abbreviation":"MA","common_name":"Methylammonium","molecular_formula":"CH6N+","coefficient":"1"}],"b_ions":[{"abbreviation":"Pb","common_name":"Lead","molecular_formula":"Pb2+","coefficient":"1"}],"x_ions":[{"abbreviation":"I","common_name":"Iodide","molecular_formula":"I-","coefficient":"3"}],"bandgap":null,"impurities":null,"additives":null},"device_architecture":"nip","pce":{"value":18.16,"unit":"%"},"jsc":{"value":22.12,"unit":"mA cm^-2"},"voc":{"value":1.083,"unit":"V"},"ff":{"value":75.85},"number_devices":null,"averaged_quantities":null,"active_area":{"value":0.09,"unit":"cm^2"},"light_source":{"type":"AM 1.5G","description":"AM 1.5 simulated sunlight at 100 mW cm^-2 using a Polaronix K201 solar simulator; measurements with metal aperture defining 0.09 cm^2 active area; scan speed 0.1 V/s","light_intensity":{"value":100.0,"unit":"mW cm^-2"},"lamp":"150 W xenon lamp"},"encapsulated":null,"additional_notes":null,"stability":null,"layers":[{"name":"FTO-coated glass","thickness":null,"functionality":"Substrate","deposition":null,"additional_treatment":"Patterned using Zn powder and dilute HCl; cleaned with diluted Hellmanex, acetone, ethanol, and deionized water"},{"name":"SnO2 (annealed 185 °C, 3 h)","thickness":null,"functionality":"Electron-transport","deposition":[{"step_name":"SnO2 precursor coating","method":"Spin-coating","atmosphere":"Other","temperature":null,"duration":{"value":30.0,"unit":"s"},"antisolvent":null,"solution":{"compounds":["SnCl2·2H2O"],"solutes":null,"volume":null,"temperature":null,"solvents":[{"name":"Ethanol","volume_fraction":null}]},"additional_parameters":{"spin_speed_rpm":3000}},{"step_name":"Drying","method":"Thermal-annealing","atmosphere":"Other","temperature":{"value":100.0,"unit":"°C"},"duration":{"value":60.0,"unit":"s"},"antisolvent":null,"solution":null,"additional_parameters":null},{"step_name":"Thermal annealing","method":"Thermal-annealing","atmosphere":"Other","temperature":{"value":185.0,"unit":"°C"},"duration":{"value":10800.0,"unit":"s"},"antisolvent":null,"solution":null,"additional_parameters":null}],"additional_treatment":null},{"name":"MAPbI3","thickness":null,"functionality":"Absorber","deposition":[{"step_name":"Perovskite coating","method":"Spin-coating","atmosphere":"Other","temperature":null,"duration":{"value":25.0,"unit":"s"},"antisolvent":"Diethyl ether","solution":{"compounds":["PbI2","MAI"],"solutes":null,"volume":null,"temperature":null,"solvents":[{"name":"DMF","volume_fraction":null},{"name":"DMSO","volume_fraction":null}]},"additional_parameters":{"spin_speed_rpm":4000,"antisolvent_drip_volume_mL":0.5}},{"step_name":"Annealing 1","method":"Thermal-annealing","atmosphere":"Other","temperature":{"value":65.0,"unit":"°C"},"duration":{"value":60.0,"unit":"s"},"antisolvent":null,"solution":null,"additional_parameters":null},{"step_name":"Annealing 2","method":"Thermal-annealing","atmosphere":"Other","temperature":{"value":100.0,"unit":"°C"},"duration":{"value":120.0,"unit":"s"},"antisolvent":null,"solution":null,"additional_parameters":null}],"additional_treatment":null},{"name":"spiro-MeOTAD (with TBP and Li-TFSI)","thickness":null,"functionality":"Hole-transport","deposition":[{"step_name":"HTL coating","method":"Spin-coating","atmosphere":"Other","temperature":null,"duration":{"value":30.0,"unit":"s"},"antisolvent":null,"solution":{"compounds":["spiro-MeOTAD","4-tert-butylpyridine","Li-TFSI","Chlorobenzene","Acetonitrile"],"solutes":null,"volume":{"value":0.02,"unit":"mL"},"temperature":null,"solvents":[{"name":"Chlorobenzene","volume_fraction":null},{"name":"Acetonitrile","volume_fraction":null}]},"additional_parameters":{"spin_speed_rpm":4000}}],"additional_treatment":"Doped with 4-tert-butylpyridine and Li-TFSI"},{"name":"Au","thickness":null,"functionality":"Contact","deposition":[{"step_name":"Electrode deposition","method":"Evaporation","atmosphere":"Vacuum","temperature":null,"duration":null,"antisolvent":null,"solution":null,"additional_parameters":{"pressure":"10^-6 Torr"}}],"additional_treatment":null}]}]}

File: data/extractions/gpt-5-2025-08-07/10.1016--j.nanoen.2022.107416.json
{"cells":[{"perovskite_composition":{"formula":"FA0.75MA0.25SnI2.75Br0.25","sample_type":"Polycrystalline film","dimensionality":"3D","a_ions":[{"abbreviation":"FA","common_name":"Formamidinium","molecular_formula":"CH5N2+","coefficient":"0.75"},{"abbreviation":"MA","common_name":"Methylammonium","molecular_formula":"CH6N+","coefficient":"0.25"}],"b_ions":[{"abbreviation":"Sn","common_name":"Tin","molecular_formula":"Sn2+","coefficient":"1"}],"x_ions":[{"abbreviation":"I","common_name":"Iodide","molecular_formula":"I-","coefficient":"2.75"},{"abbreviation":"Br","common_name":"Bromide","molecular_formula":"Br-","coefficient":"0.25"}],"bandgap":{"value":1.3,"unit":"eV"},"impurities":{"abbreviation":"Sn0","concentration":{"value":5.0,"unit":"mg/mL"}},"additives":{"abbreviation":"4A3HA","concentration":null}},"device_architecture":"pin","pce":{"value":13.43,"unit":"%"},"jsc":{"value":20.98,"unit":"mA cm^-2"},"voc":{"value":0.9,"unit":"V"},"ff":{"value":71.22},"number_devices":null,"averaged_quantities":null,"active_area":null,"light_source":{"type":"AM 1.5G","description":"AM 1.5 G light illumination; J-V measured with scan speed 200 mV/s and 20 ms setting time.","light_intensity":null,"lamp":null},"encapsulated":false,"additional_notes":null,"stability":null,"layers":[{"name":"ITO","thickness":null,"functionality":"Substrate","deposition":null,"additional_treatment":null},{"name":"PEDOT:PSS","thickness":null,"functionality":"Hole-transport","deposition":null,"additional_treatment":null},{"name":"FA0.75MA0.25SnI2.75Br0.25 w/ 4A3HA","thickness":null,"functionality":"Absorber","deposition":null,"additional_treatment":"Perovskite precursor contained 10 mol% SnF2, 10% PEAI, and 5 mg mL–1 Sn0; mixed solvent DMF/DMSO; spin-coated."},{"name":"ICBA","thickness":null,"functionality":"Electron-transport","deposition":null,"additional_treatment":null},{"name":"Ag","thickness":null,"functionality":"Contact","deposition":null,"additional_treatment":null}]},{"perovskite_composition":{"formula":"FA0.75MA0.25SnI2.75Br0.25","sample_type":"Polycrystalline film","dimensionality":"3D","a_ions":[{"abbreviation":"FA","common_name":"Formamidinium","molecular_formula":"CH5N2+","coefficient":"0.75"},{"abbreviation":"MA","common_name":"Methylammonium","molecular_formula":"CH6N+","coefficient":"0.25"}],"b_ions":[{"abbreviation":"Sn","common_name":"Tin","molecular_formula":"Sn2+","coefficient":"1"}],"x_ions":[{"abbreviation":"I","common_name":"Iodide","molecular_formula":"I-","coefficient":"2.75"},{"abbreviation":"Br","common_name":"Bromide","molecular_formula":"Br-","coefficient":"0.25"}],"bandgap":{"value":1.3,"unit":"eV"},"impurities":{"abbreviation":"Sn0","concentration":{"value":5.0,"unit":"mg/mL"}},"additives":{"abbreviation":"SnF2","concentration":null}},"device_architecture":"pin","pce":{"value":9.44,"unit":"%"},"jsc":{"value":16.33,"unit":"mA cm^-2"},"voc":{"value":0.84,"unit":"V"},"ff":{"value":68.53},"number_devices":null,"averaged_quantities":null,"active_area":null,"light_source":{"type":"AM 1.5G","description":"AM 1.5 G light illumination; J-V measured with scan speed 200 mV/s and 20 ms setting time.","light_intensity":null,"lamp":null},"encapsulated":false,"additional_notes":null,"stability":null,"layers":[{"name":"ITO","thickness":null,"functionality":"Substrate","deposition":null,"additional_treatment":null},{"name":"PEDOT:PSS","thickness":null,"functionality":"Hole-transport","deposition":null,"additional_treatment":null},{"name":"FA0.75MA0.25SnI2.75Br0.25 (control)","thickness":null,"functionality":"Absorber","deposition":null,"additional_treatment":"Perovskite precursor contained 10 mol% SnF2, 10% PEAI, and 5 mg mL–1 Sn0; mixed solvent DMF/DMSO; spin-coated."},{"name":"ICBA","thickness":null,"functionality":"Electron-transport","deposition":null,"additional_treatment":null},{"name":"Ag","thickness":null,"functionality":"Contact","deposition":null,"additional_treatment":null}]}]}

File: data/extractions/gpt-5-2025-08-07/10.1039--c5dt02388b.json
{"cells":[{"perovskite_composition":{"formula":"CH3NH3PbI3","sample_type":"Polycrystalline film","dimensionality":"3D","a_ions":[{"abbreviation":"MA","common_name":"Methylammonium","molecular_formula":"CH3NH3+","coefficient":"1"}],"b_ions":[{"abbreviation":"Pb","common_name":"Lead","molecular_formula":"Pb2+","coefficient":"1"}],"x_ions":[{"abbreviation":"I","common_name":"Iodide","molecular_formula":"I-","coefficient":"3"}],"bandgap":{"value":1.55,"unit":"eV"},"impurities":null,"additives":null},"device_architecture":"nip","pce":{"value":8.4,"unit":"%"},"jsc":{"value":18.3,"unit":"mA cm^-2"},"voc":{"value":0.87,"unit":"V"},"ff":{"value":53.2},"number_devices":null,"averaged_quantities":null,"active_area":null,"light_source":{"type":"AM 1.5G","description":"Simulated 100 mW/cm2 using a Newport 69907 solar simulator with AM 1.5 filter; NREL-calibrated Si reference cell with KG-2 filter.","light_intensity":{"value":100.0,"unit":"mW cm^-2"},"lamp":"Newport 69907"},"encapsulated":false,"additional_notes":"TiCl4 processing time: 0 min","stability":null,"layers":[{"name":"FTO-coated glass","thickness":null,"functionality":"Substrate","deposition":[{"step_name":"Substrate cleaning - ultrasonication in alkaline aqueous washing solution","method":"Ultrasonication","atmosphere":"Air","temperature":null,"duration":null,"antisolvent":null,"solution":null,"additional_parameters":null},{"step_name":"Rinse with deionized water, ethanol, acetone, and 2-propanol","method":"Rinsing","atmosphere":"Air","temperature":null,"duration":null,"antisolvent":null,"solution":null,"additional_parameters":null}],"additional_treatment":null},{"name":"Compact TiO2 (blocking layer)","thickness":{"value":50.0,"unit":"nm"},"functionality":"Electron-transport","deposition":[{"step_name":"Dip-coating TiO2 organic solution","method":"Dip-coating","atmosphere":"Air","temperature":null,"duration":null,"antisolvent":null,"solution":null,"additional_parameters":null},{"step_name":"Sintering","method":"Thermal-annealing","atmosphere":"Air","temperature":{"value":500.0,"unit":"°C"},"duration":{"value":1800.0,"unit":"s"},"antisolvent":null,"solution":null,"additional_parameters":null},{"step_name":"TiCl4 treatment (40 mM aqueous)","method":"Immersion","atmosphere":"Air","temperature":{"value":70.0,"unit":"°C"},"duration":{"value":1800.0,"unit":"s"},"antisolvent":null,"solution":null,"additional_parameters":null},{"step_name":"Rinsing with deionized water","method":"Rinsing","atmosphere":"Air","temperature":null,"duration":null,"antisolvent":null,"solution":null,"additional_parameters":null},{"step_name":"Drying","method":"Thermal-annealing","atmosphere":"Air","temperature":{"value":500.0,"unit":"°C"},"duration":{"value":1800.0,"unit":"s"},"antisolvent":null,"solution":null,"additional_parameters":null}],"additional_treatment":null},{"name":"Mesoporous TiO2","thickness":{"value":180.0,"unit":"nm"},"functionality":"Electron-transport","deposition":[{"step_name":"Spin-coating mesoporous TiO2 paste","method":"Spin-coating","atmosphere":"Air","temperature":null,"duration":null,"antisolvent":null,"solution":null,"additional_parameters":null},{"step_name":"TiCl4 treatment (20 mM aqueous)","method":"Immersion","atmosphere":"Air","temperature":{"value":70.0,"unit":"°C"},"duration":{"value":0.0,"unit":"s"},"antisolvent":null,"solution":null,"additional_parameters":null},{"step_name":"Sintering","method":"Thermal-annealing","atmosphere":"Air","temperature":{"value":500.0,"unit":"°C"},"duration":{"value":1800.0,"unit":"s"},"antisolvent":null,"solution":null,"additional_parameters":null}],"additional_treatment":null},{"name":"CH3NH3PbI3","thickness":null,"functionality":"Absorber","deposition":[{"step_name":"Spin-coating PbI2 solution (462 mg/mL in DMF) at 6500 rpm for 5 s (solution kept at 70 °C)","method":"Spin-coating","atmosphere":"Dry air","temperature":null,"duration":null,"antisolvent":null,"solution":{"compounds":null,"solutes":[{"name":"PbI2","concentration":{"value":462.0,"unit":"mg/mL"}}],"volume":null,"temperature":null,"solvents":[{"name":"DMF","volume_fraction":null}]},"additional_parameters":{"spin_speed_rpm":6500,"spin_time_s":5}},{"step_name":"Dipping in CH3NH3I (10 mg/mL in 2-propanol)","method":"Drop-infiltration","atmosphere":"Dry air","temperature":null,"duration":{"value":7200.0,"unit":"s"},"antisolvent":null,"solution":{"compounds":null,"solutes":[{"name":"CH3NH3I","concentration":{"value":10.0,"unit":"mg/mL"}}],"volume":null,"temperature":null,"solvents":[{"name":"2-propanol","volume_fraction":null}]},"additional_parameters":null},{"step_name":"Rinsing with 2-propanol","method":"Rinsing","atmosphere":"Dry air","temperature":null,"duration":null,"antisolvent":null,"solution":null,"additional_parameters":null},{"step_name":"Drying/annealing","method":"Thermal-annealing","atmosphere":"Dry air","temperature":{"value":70.0,"unit":"°C"},"duration":{"value":1800.0,"unit":"s"},"antisolvent":null,"solution":null,"additional_parameters":null}],"additional_treatment":null},{"name":"Spiro-MeOTAD (HTM, doped with LiTFSI and 4-tert-butylpyridine)","thickness":null,"functionality":"Hole-transport","deposition":[{"step_name":"Spin-coating HTM solution at 4000 rpm for 30 s","method":"Spin-coating","atmosphere":"Dry air","temperature":null,"duration":{"value":30.0,"unit":"s"},"antisolvent":null,"solution":{"compounds":null,"solutes":[{"name":"Spiro-MeOTAD","concentration":{"value":72.3,"unit":"mg/mL"}},{"name":"4-tert-butylpyridine","concentration":null},{"name":"LiTFSI (stock 520 mg/mL in acetonitrile, 17.5 μL added)","concentration":null}],"volume":null,"temperature":null,"solvents":[{"name":"Chlorobenzene","volume_fraction":null}]},"additional_parameters":{"spin_speed_rpm":4000}}],"additional_treatment":null},{"name":"Ag","thickness":{"value":200.0,"unit":"nm"},"functionality":"Contact","deposition":[{"step_name":"Thermal evaporation of Ag","method":"Evaporation","atmosphere":"Vacuum","temperature":null,"duration":null,"antisolvent":null,"solution":null,"additional_parameters":null}],"additional_treatment":null}]},{"perovskite_composition":{"formula":"CH3NH3PbI3","sample_type":"Polycrystalline film","dimensionality":"3D","a_ions":[{"abbreviation":"MA","common_name":"Methylammonium","molecular_formula":"CH3NH3+","coefficient":"1"}],"b_ions":[{"abbreviation":"Pb","common_name":"Lead","molecular_formula":"Pb2+","coefficient":"1"}],"x_ions":[{"abbreviation":"I","common_name":"Iodide","molecular_formula":"I-","coefficient":"3"}],"bandgap":{"value":1.55,"unit":"eV"},"impurities":null,"additives":null},"device_architecture":"nip","pce":{"value":9.7,"unit":"%"},"jsc":{"value":18.8,"unit":"mA cm^-2"},"voc":{"value":0.87,"unit":"V"},"ff":{"value":57.0},"number_devices":null,"averaged_quantities":null,"active_area":null,"light_source":{"type":"AM 1.5G","description":"Simulated 100 mW/cm2 using a Newport 69907 solar simulator with AM 1.5 filter; NREL-calibrated Si reference cell with KG-2 filter.","light_intensity":{"value":100.0,"unit":"mW cm^-2"},"lamp":"Newport 69907"},"encapsulated":false,"additional_notes":"TiCl4 processing time: 5 min","stability":null,"layers":[{"name":"FTO-coated glass","thickness":null,"functionality":"Substrate","deposition":[{"step_name":"Substrate cleaning - ultrasonication in alkaline aqueous washing solution","method":"Ultrasonication","atmosphere":"Air","temperature":null,"duration":null,"antisolvent":null,"solution":null,"additional_parameters":null},{"step_name":"Rinse with deionized water, ethanol, acetone, and 2-propanol","method":"Rinsing","atmosphere":"Air","temperature":null,"duration":null,"antisolvent":null,"solution":null,"additional_parameters":null}],"additional_treatment":null},{"name":"Compact TiO2 (blocking layer)","thickness":{"value":50.0,"unit":"nm"},"functionality":"Electron-transport","deposition":[{"step_name":"Dip-coating TiO2 organic solution","method":"Dip-coating","atmosphere":"Air","temperature":null,"duration":null,"antisolvent":null,"solution":null,"additional_parameters":null},{"step_name":"Sintering","method":"Thermal-annealing","atmosphere":"Air","temperature":{"value":500.0,"unit":"°C"},"duration":{"value":1800.0,"unit":"s"},"antisolvent":null,"solution":null,"additional_parameters":null},{"step_name":"TiCl4 treatment (40 mM aqueous)","method":"Immersion","atmosphere":"Air","temperature":{"value":70.0,"unit":"°C"},"duration":{"value":1800.0,"unit":"s"},"antisolvent":null,"solution":null,"additional_parameters":null},{"step_name":"Rinsing with deionized water","method":"Rinsing","atmosphere":"Air","temperature":null,"duration":null,"antisolvent":null,"solution":null,"additional_parameters":null},{"step_name":"Drying","method":"Thermal-annealing","atmosphere":"Air","temperature":{"value":500.0,"unit":"°C"},"duration":{"value":1800.0,"unit":"s"},"antisolvent":null,"solution":null,"additional_parameters":null}],"additional_treatment":null},{"name":"Mesoporous TiO2","thickness":{"value":180.0,"unit":"nm"},"functionality":"Electron-transport","deposition":[{"step_name":"Spin-coating mesoporous TiO2 paste","method":"Spin-coating","atmosphere":"Air","temperature":null,"duration":null,"antisolvent":null,"solution":null,"additional_parameters":null},{"step_name":"TiCl4 treatment (20 mM aqueous)","method":"Immersion","atmosphere":"Air","temperature":{"value":70.0,"unit":"°C"},"duration":{"value":300.0,"unit":"s"},"antisolvent":null,"solution":null,"additional_parameters":null},{"step_name":"Sintering","method":"Thermal-annealing","atmosphere":"Air","temperature":{"value":500.0,"unit":"°C"},"duration":{"value":1800.0,"unit":"s"},"antisolvent":null,"solution":null,"additional_parameters":null}],"additional_treatment":null},{"name":"CH3NH3PbI3","thickness":null,"functionality":"Absorber","deposition":[{"step_name":"Spin-coating PbI2 solution (462 mg/mL in DMF) at 6500 rpm for 5 s (solution kept at 70 °C)","method":"Spin-coating","atmosphere":"Dry air","temperature":null,"duration":null,"antisolvent":null,"solution":{"compounds":null,"solutes":[{"name":"PbI2","concentration":{"value":462.0,"unit":"mg/mL"}}],"volume":null,"temperature":null,"solvents":[{"name":"DMF","volume_fraction":null}]},"additional_parameters":{"spin_speed_rpm":6500,"spin_time_s":5}},{"step_name":"Dipping in CH3NH3I (10 mg/mL in 2-propanol)","method":"Drop-infiltration","atmosphere":"Dry air","temperature":null,"duration":{"value":7200.0,"unit":"s"},"antisolvent":null,"solution":{"compounds":null,"solutes":[{"name":"CH3NH3I","concentration":{"value":10.0,"unit":"mg/mL"}}],"volume":null,"temperature":null,"solvents":[{"name":"2-propanol","volume_fraction":null}]},"additional_parameters":null},{"step_name":"Rinsing with 2-propanol","method":"Rinsing","atmosphere":"Dry air","temperature":null,"duration":null,"antisolvent":null,"solution":null,"additional_parameters":null},{"step_name":"Drying/annealing","method":"Thermal-annealing","atmosphere":"Dry air","temperature":{"value":70.0,"unit":"°C"},"duration":{"value":1800.0,"unit":"s"},"antisolvent":null,"solution":null,"additional_parameters":null}],"additional_treatment":null},{"name":"Spiro-MeOTAD (HTM, doped with LiTFSI and 4-tert-butylpyridine)","thickness":null,"functionality":"Hole-transport","deposition":[{"step_name":"Spin-coating HTM solution at 4000 rpm for 30 s","method":"Spin-coating","atmosphere":"Dry air","temperature":null,"duration":{"value":30.0,"unit":"s"},"antisolvent":null,"solution":{"compounds":null,"solutes":[{"name":"Spiro-MeOTAD","concentration":{"value":72.3,"unit":"mg/mL"}},{"name":"4-tert-butylpyridine","concentration":null},{"name":"LiTFSI (stock 520 mg/mL in acetonitrile, 17.5 μL added)","concentration":null}],"volume":null,"temperature":null,"solvents":[{"name":"Chlorobenzene","volume_fraction":null}]},"additional_parameters":{"spin_speed_rpm":4000}}],"additional_treatment":null},{"name":"Ag","thickness":{"value":200.0,"unit":"nm"},"functionality":"Contact","deposition":[{"step_name":"Thermal evaporation of Ag","method":"Evaporation","atmosphere":"Vacuum","temperature":null,"duration":null,"antisolvent":null,"solution":null,"additional_parameters":null}],"additional_treatment":null}]},{"perovskite_composition":{"formula":"CH3NH3PbI3","sample_type":"Polycrystalline film","dimensionality":"3D","a_ions":[{"abbreviation":"MA","common_name":"Methylammonium","molecular_formula":"CH3NH3+","coefficient":"1"}],"b_ions":[{"abbreviation":"Pb","common_name":"Lead","molecular_formula":"Pb2+","coefficient":"1"}],"x_ions":[{"abbreviation":"I","common_name":"Iodide","molecular_formula":"I-","coefficient":"3"}],"bandgap":{"value":1.55,"unit":"eV"},"impurities":null,"additives":null},"device_architecture":"nip","pce":{"value":11.8,"unit":"%"},"jsc":{"value":19.1,"unit":"mA cm^-2"},"voc":{"value":0.91,"unit":"V"},"ff":{"value":67.6},"number_devices":null,"averaged_quantities":null,"active_area":null,"light_source":{"type":"AM 1.5G","description":"Simulated 100 mW/cm2 using a Newport 69907 solar simulator with AM 1.5 filter; NREL-calibrated Si reference cell with KG-2 filter.","light_intensity":{"value":100.0,"unit":"mW cm^-2"},"lamp":"Newport 69907"},"encapsulated":false,"additional_notes":"TiCl4 processing time: 10 min","stability":null,"layers":[{"name":"FTO-coated glass","thickness":null,"functionality":"Substrate","deposition":[{"step_name":"Substrate cleaning - ultrasonication in alkaline aqueous washing solution","method":"Ultrasonication","atmosphere":"Air","temperature":null,"duration":null,"antisolvent":null,"solution":null,"additional_parameters":null},{"step_name":"Rinse with deionized water, ethanol, acetone, and 2-propanol","method":"Rinsing","atmosphere":"Air","temperature":null,"duration":null,"antisolvent":null,"solution":null,"additional_parameters":null}],"additional_treatment":null},{"name":"Compact TiO2 (blocking layer)","thickness":{"value":50.0,"unit":"nm"},"functionality":"Electron-transport","deposition":[{"step_name":"Dip-coating TiO2 organic solution","method":"Dip-coating","atmosphere":"Air","temperature":null,"duration":null,"antisolvent":null,"solution":null,"additional_parameters":null},{"step_name":"Sintering","method":"Thermal-annealing","atmosphere":"Air","temperature":{"value":500.0,"unit":"°C"},"duration":{"value":1800.0,"unit":"s"},"antisolvent":null,"solution":null,"additional_parameters":null},{"step_name":"TiCl4 treatment (40 mM aqueous)","method":"Immersion","atmosphere":"Air","temperature":{"value":70.0,"unit":"°C"},"duration":{"value":1800.0,"unit":"s"},"antisolvent":null,"solution":null,"additional_parameters":null},{"step_name":"Rinsing with deionized water","method":"Rinsing","atmosphere":"Air","temperature":null,"duration":null,"antisolvent":null,"solution":null,"additional_parameters":null},{"step_name":"Drying","method":"Thermal-annealing","atmosphere":"Air","temperature":{"value":500.0,"unit":"°C"},"duration":{"value":1800.0,"unit":"s"},"antisolvent":null,"solution":null,"additional_parameters":null}],"additional_treatment":null},{"name":"Mesoporous TiO2","thickness":{"value":180.0,"unit":"nm"},"functionality":"Electron-transport","deposition":[{"step_name":"Spin-coating mesoporous TiO2 paste","method":"Spin-coating","atmosphere":"Air","temperature":null,"duration":null,"antisolvent":null,"solution":null,"additional_parameters":null},{"step_name":"TiCl4 treatment (20 mM aqueous)","method":"Immersion","atmosphere":"Air","temperature":{"value":70.0,"unit":"°C"},"duration":{"value":600.0,"unit":"s"},"antisolvent":null,"solution":null,"additional_parameters":null},{"step_name":"Sintering","method":"Thermal-annealing","atmosphere":"Air","temperature":{"value":500.0,"unit":"°C"},"duration":{"value":1800.0,"unit":"s"},"antisolvent":null,"solution":null,"additional_parameters":null}],"additional_treatment":null},{"name":"CH3NH3PbI3","thickness":null,"functionality":"Absorber","deposition":[{"step_name":"Spin-coating PbI2 solution (462 mg/mL in DMF) at 6500 rpm for 5 s (solution kept at 70 °C)","method":"Spin-coating","atmosphere":"Dry air","temperature":null,"duration":null,"antisolvent":null,"solution":{"compounds":null,"solutes":[{"name":"PbI2","concentration":{"value":462.0,"unit":"mg/mL"}}],"volume":null,"temperature":null,"solvents":[{"name":"DMF","volume_fraction":null}]},"additional_parameters":{"spin_speed_rpm":6500,"spin_time_s":5}},{"step_name":"Dipping in CH3NH3I (10 mg/mL in 2-propanol)","method":"Drop-infiltration","atmosphere":"Dry air","temperature":null,"duration":{"value":7200.0,"unit":"s"},"antisolvent":null,"solution":{"compounds":null,"solutes":[{"name":"CH3NH3I","concentration":{"value":10.0,"unit":"mg/mL"}}],"volume":null,"temperature":null,"solvents":[{"name":"2-propanol","volume_fraction":null}]},"additional_parameters":null},{"step_name":"Rinsing with 2-propanol","method":"Rinsing","atmosphere":"Dry air","temperature":null,"duration":null,"antisolvent":null,"solution":null,"additional_parameters":null},{"step_name":"Drying/annealing","method":"Thermal-annealing","atmosphere":"Dry air","temperature":{"value":70.0,"unit":"°C"},"duration":{"value":1800.0,"unit":"s"},"antisolvent":null,"solution":null,"additional_parameters":null}],"additional_treatment":null},{"name":"Spiro-MeOTAD (HTM, doped with LiTFSI and 4-tert-butylpyridine)","thickness":null,"functionality":"Hole-transport","deposition":[{"step_name":"Spin-coating HTM solution at 4000 rpm for 30 s","method":"Spin-coating","atmosphere":"Dry air","temperature":null,"duration":{"value":30.0,"unit":"s"},"antisolvent":null,"solution":{"compounds":null,"solutes":[{"name":"Spiro-MeOTAD","concentration":{"value":72.3,"unit":"mg/mL"}},{"name":"4-tert-butylpyridine","concentration":null},{"name":"LiTFSI (stock 520 mg/mL in acetonitrile, 17.5 μL added)","concentration":null}],"volume":null,"temperature":null,"solvents":[{"name":"Chlorobenzene","volume_fraction":null}]},"additional_parameters":{"spin_speed_rpm":4000}}],"additional_treatment":null},{"name":"Ag","thickness":{"value":200.0,"unit":"nm"},"functionality":"Contact","deposition":[{"step_name":"Thermal evaporation of Ag","method":"Evaporation","atmosphere":"Vacuum","temperature":null,"duration":null,"antisolvent":null,"solution":null,"additional_parameters":null}],"additional_treatment":null}]},{"perovskite_composition":{"formula":"CH3NH3PbI3","sample_type":"Polycrystalline film","dimensionality":"3D","a_ions":[{"abbreviation":"MA","common_name":"Methylammonium","molecular_formula":"CH3NH3+","coefficient":"1"}],"b_ions":[{"abbreviation":"Pb","common_name":"Lead","molecular_formula":"Pb2+","coefficient":"1"}],"x_ions":[{"abbreviation":"I","common_name":"Iodide","molecular_formula":"I-","coefficient":"3"}],"bandgap":{"value":1.55,"unit":"eV"},"impurities":null,"additives":null},"device_architecture":"nip","pce":{"value":13.1,"unit":"%"},"jsc":{"value":20.5,"unit":"mA cm^-2"},"voc":{"value":0.92,"unit":"V"},"ff":{"value":69.3},"number_devices":null,"averaged_quantities":null,"active_area":null,"light_source":{"type":"AM 1.5G","description":"Simulated 100 mW/cm2 using a Newport 69907 solar simulator with AM 1.5 filter; NREL-calibrated Si reference cell with KG-2 filter.","light_intensity":{"value":100.0,"unit":"mW cm^-2"},"lamp":"Newport 69907"},"encapsulated":false,"additional_notes":"TiCl4 processing time: 20 min","stability":null,"layers":[{"name":"FTO-coated glass","thickness":null,"functionality":"Substrate","deposition":[{"step_name":"Substrate cleaning - ultrasonication in alkaline aqueous washing solution","method":"Ultrasonication","atmosphere":"Air","temperature":null,"duration":null,"antisolvent":null,"solution":null,"additional_parameters":null},{"step_name":"Rinse with deionized water, ethanol, acetone, and 2-propanol","method":"Rinsing","atmosphere":"Air","temperature":null,"duration":null,"antisolvent":null,"solution":null,"additional_parameters":null}],"additional_treatment":null},{"name":"Compact TiO2 (blocking layer)","thickness":{"value":50.0,"unit":"nm"},"functionality":"Electron-transport","deposition":[{"step_name":"Dip-coating TiO2 organic solution","method":"Dip-coating","atmosphere":"Air","temperature":null,"duration":null,"antisolvent":null,"solution":null,"additional_parameters":null},{"step_name":"Sintering","method":"Thermal-annealing","atmosphere":"Air","temperature":{"value":500.0,"unit":"°C"},"duration":{"value":1800.0,"unit":"s"},"antisolvent":null,"solution":null,"additional_parameters":null},{"step_name":"TiCl4 treatment (40 mM aqueous)","method":"Immersion","atmosphere":"Air","temperature":{"value":70.0,"unit":"°C"},"duration":{"value":1800.0,"unit":"s"},"antisolvent":null,"solution":null,"additional_parameters":null},{"step_name":"Rinsing with deionized water","method":"Rinsing","atmosphere":"Air","temperature":null,"duration":null,"antisolvent":null,"solution":null,"additional_parameters":null},{"step_name":"Drying","method":"Thermal-annealing","atmosphere":"Air","temperature":{"value":500.0,"unit":"°C"},"duration":{"value":1800.0,"unit":"s"},"antisolvent":null,"solution":null,"additional_parameters":null}],"additional_treatment":null},{"name":"Mesoporous TiO2","thickness":{"value":180.0,"unit":"nm"},"functionality":"Electron-transport","deposition":[{"step_name":"Spin-coating mesoporous TiO2 paste","method":"Spin-coating","atmosphere":"Air","temperature":null,"duration":null,"antisolvent":null,"solution":null,"additional_parameters":null},{"step_name":"TiCl4 treatment (20 mM aqueous)","method":"Immersion","atmosphere":"Air","temperature":{"value":70.0,"unit":"°C"},"duration":{"value":1200.0,"unit":"s"},"antisolvent":null,"solution":null,"additional_parameters":null},{"step_name":"Sintering","method":"Thermal-annealing","atmosphere":"Air","temperature":{"value":500.0,"unit":"°C"},"duration":{"value":1800.0,"unit":"s"},"antisolvent":null,"solution":null,"additional_parameters":null}],"additional_treatment":null},{"name":"CH3NH3PbI3","thickness":null,"functionality":"Absorber","deposition":[{"step_name":"Spin-coating PbI2 solution (462 mg/mL in DMF) at 6500 rpm for 5 s (solution kept at 70 °C)","method":"Spin-coating","atmosphere":"Dry air","temperature":null,"duration":null,"antisolvent":null,"solution":{"compounds":null,"solutes":[{"name":"PbI2","concentration":{"value":462.0,"unit":"mg/mL"}}],"volume":null,"temperature":null,"solvents":[{"name":"DMF","volume_fraction":null}]},"additional_parameters":{"spin_speed_rpm":6500,"spin_time_s":5}},{"step_name":"Dipping in CH3NH3I (10 mg/mL in 2-propanol)","method":"Drop-infiltration","atmosphere":"Dry air","temperature":null,"duration":{"value":7200.0,"unit":"s"},"antisolvent":null,"solution":{"compounds":null,"solutes":[{"name":"CH3NH3I","concentration":{"value":10.0,"unit":"mg/mL"}}],"volume":null,"temperature":null,"solvents":[{"name":"2-propanol","volume_fraction":null}]},"additional_parameters":null},{"step_name":"Rinsing with 2-propanol","method":"Rinsing","atmosphere":"Dry air","temperature":null,"duration":null,"antisolvent":null,"solution":null,"additional_parameters":null},{"step_name":"Drying/annealing","method":"Thermal-annealing","atmosphere":"Dry air","temperature":{"value":70.0,"unit":"°C"},"duration":{"value":1800.0,"unit":"s"},"antisolvent":null,"solution":null,"additional_parameters":null}],"additional_treatment":null},{"name":"Spiro-MeOTAD (HTM, doped with LiTFSI and 4-tert-butylpyridine)","thickness":null,"functionality":"Hole-transport","deposition":[{"step_name":"Spin-coating HTM solution at 4000 rpm for 30 s","method":"Spin-coating","atmosphere":"Dry air","temperature":null,"duration":{"value":30.0,"unit":"s"},"antisolvent":null,"solution":{"compounds":null,"solutes":[{"name":"Spiro-MeOTAD","concentration":{"value":72.3,"unit":"mg/mL"}},{"name":"4-tert-butylpyridine","concentration":null},{"name":"LiTFSI (stock 520 mg/mL in acetonitrile, 17.5 μL added)","concentration":null}],"volume":null,"temperature":null,"solvents":[{"name":"Chlorobenzene","volume_fraction":null}]},"additional_parameters":{"spin_speed_rpm":4000}}],"additional_treatment":null},{"name":"Ag","thickness":{"value":200.0,"unit":"nm"},"functionality":"Contact","deposition":[{"step_name":"Thermal evaporation of Ag","method":"Evaporation","atmosphere":"Vacuum","temperature":null,"duration":null,"antisolvent":null,"solution":null,"additional_parameters":null}],"additional_treatment":null}]},{"perovskite_composition":{"formula":"CH3NH3PbI3","sample_type":"Polycrystalline film","dimensionality":"3D","a_ions":[{"abbreviation":"MA","common_name":"Methylammonium","molecular_formula":"CH3NH3+","coefficient":"1"}],"b_ions":[{"abbreviation":"Pb","common_name":"Lead","molecular_formula":"Pb2+","coefficient":"1"}],"x_ions":[{"abbreviation":"I","common_name":"Iodide","molecular_formula":"I-","coefficient":"3"}],"bandgap":{"value":1.55,"unit":"eV"},"impurities":null,"additives":null},"device_architecture":"nip","pce":{"value":14.6,"unit":"%"},"jsc":{"value":21.3,"unit":"mA cm^-2"},"voc":{"value":0.94,"unit":"V"},"ff":{"value":73.1},"number_devices":null,"averaged_quantities":null,"active_area":null,"light_source":{"type":"AM 1.5G","description":"Simulated 100 mW/cm2 using a Newport 69907 solar simulator with AM 1.5 filter; NREL-calibrated Si reference cell with KG-2 filter.","light_intensity":{"value":100.0,"unit":"mW cm^-2"},"lamp":"Newport 69907"},"encapsulated":false,"additional_notes":"TiCl4 processing time: 30 min","stability":null,"layers":[{"name":"FTO-coated glass","thickness":null,"functionality":"Substrate","deposition":[{"step_name":"Substrate cleaning - ultrasonication in alkaline aqueous washing solution","method":"Ultrasonication","atmosphere":"Air","temperature":null,"duration":null,"antisolvent":null,"solution":null,"additional_parameters":null},{"step_name":"Rinse with deionized water, ethanol, acetone, and 2-propanol","method":"Rinsing","atmosphere":"Air","temperature":null,"duration":null,"antisolvent":null,"solution":null,"additional_parameters":null}],"additional_treatment":null},{"name":"Compact TiO2 (blocking layer)","thickness":{"value":50.0,"unit":"nm"},"functionality":"Electron-transport","deposition":[{"step_name":"Dip-coating TiO2 organic solution","method":"Dip-coating","atmosphere":"Air","temperature":null,"duration":null,"antisolvent":null,"solution":null,"additional_parameters":null},{"step_name":"Sintering","method":"Thermal-annealing","atmosphere":"Air","temperature":{"value":500.0,"unit":"°C"},"duration":{"value":1800.0,"unit":"s"},"antisolvent":null,"solution":null,"additional_parameters":null},{"step_name":"TiCl4 treatment (40 mM aqueous)","method":"Immersion","atmosphere":"Air","temperature":{"value":70.0,"unit":"°C"},"duration":{"value":1800.0,"unit":"s"},"antisolvent":null,"solution":null,"additional_parameters":null},{"step_name":"Rinsing with deionized water","method":"Rinsing","atmosphere":"Air","temperature":null,"duration":null,"antisolvent":null,"solution":null,"additional_parameters":null},{"step_name":"Drying","method":"Thermal-annealing","atmosphere":"Air","temperature":{"value":500.0,"unit":"°C"},"duration":{"value":1800.0,"unit":"s"},"antisolvent":null,"solution":null,"additional_parameters":null}],"additional_treatment":null},{"name":"Mesoporous TiO2","thickness":{"value":180.0,"unit":"nm"},"functionality":"Electron-transport","deposition":[{"step_name":"Spin-coating mesoporous TiO2 paste","method":"Spin-coating","atmosphere":"Air","temperature":null,"duration":null,"antisolvent":null,"solution":null,"additional_parameters":null},{"step_name":"TiCl4 treatment (20 mM aqueous)","method":"Immersion","atmosphere":"Air","temperature":{"value":70.0,"unit":"°C"},"duration":{"value":1800.0,"unit":"s"},"antisolvent":null,"solution":null,"additional_parameters":null},{"step_name":"Sintering","method":"Thermal-annealing","atmosphere":"Air","temperature":{"value":500.0,"unit":"°C"},"duration":{"value":1800.0,"unit":"s"},"antisolvent":null,"solution":null,"additional_parameters":null}],"additional_treatment":null},{"name":"CH3NH3PbI3","thickness":null,"functionality":"Absorber","deposition":[{"step_name":"Spin-coating PbI2 solution (462 mg/mL in DMF) at 6500 rpm for 5 s (solution kept at 70 °C)","method":"Spin-coating","atmosphere":"Dry air","temperature":null,"duration":null,"antisolvent":null,"solution":{"compounds":null,"solutes":[{"name":"PbI2","concentration":{"value":462.0,"unit":"mg/mL"}}],"volume":null,"temperature":null,"solvents":[{"name":"DMF","volume_fraction":null}]},"additional_parameters":{"spin_speed_rpm":6500,"spin_time_s":5}},{"step_name":"Dipping in CH3NH3I (10 mg/mL in 2-propanol)","method":"Drop-infiltration","atmosphere":"Dry air","temperature":null,"duration":{"value":7200.0,"unit":"s"},"antisolvent":null,"solution":{"compounds":null,"solutes":[{"name":"CH3NH3I","concentration":{"value":10.0,"unit":"mg/mL"}}],"volume":null,"temperature":null,"solvents":[{"name":"2-propanol","volume_fraction":null}]},"additional_parameters":null},{"step_name":"Rinsing with 2-propanol","method":"Rinsing","atmosphere":"Dry air","temperature":null,"duration":null,"antisolvent":null,"solution":null,"additional_parameters":null},{"step_name":"Drying/annealing","method":"Thermal-annealing","atmosphere":"Dry air","temperature":{"value":70.0,"unit":"°C"},"duration":{"value":1800.0,"unit":"s"},"antisolvent":null,"solution":null,"additional_parameters":null}],"additional_treatment":null},{"name":"Spiro-MeOTAD (HTM, doped with LiTFSI and 4-tert-butylpyridine)","thickness":null,"functionality":"Hole-transport","deposition":[{"step_name":"Spin-coating HTM solution at 4000 rpm for 30 s","method":"Spin-coating","atmosphere":"Dry air","temperature":null,"duration":{"value":30.0,"unit":"s"},"antisolvent":null,"solution":{"compounds":null,"solutes":[{"name":"Spiro-MeOTAD","concentration":{"value":72.3,"unit":"mg/mL"}},{"name":"4-tert-butylpyridine","concentration":null},{"name":"LiTFSI (stock 520 mg/mL in acetonitrile, 17.5 μL added)","concentration":null}],"volume":null,"temperature":null,"solvents":[{"name":"Chlorobenzene","volume_fraction":null}]},"additional_parameters":{"spin_speed_rpm":4000}}],"additional_treatment":null},{"name":"Ag","thickness":{"value":200.0,"unit":"nm"},"functionality":"Contact","deposition":[{"step_name":"Thermal evaporation of Ag","method":"Evaporation","atmosphere":"Vacuum","temperature":null,"duration":null,"antisolvent":null,"solution":null,"additional_parameters":null}],"additional_treatment":null}]},{"perovskite_composition":{"formula":"CH3NH3PbI3","sample_type":"Polycrystalline film","dimensionality":"3D","a_ions":[{"abbreviation":"MA","common_name":"Methylammonium","molecular_formula":"CH3NH3+","coefficient":"1"}],"b_ions":[{"abbreviation":"Pb","common_name":"Lead","molecular_formula":"Pb2+","coefficient":"1"}],"x_ions":[{"abbreviation":"I","common_name":"Iodide","molecular_formula":"I-","coefficient":"3"}],"bandgap":{"value":1.55,"unit":"eV"},"impurities":null,"additives":null},"device_architecture":"nip","pce":{"value":12.4,"unit":"%"},"jsc":{"value":19.0,"unit":"mA cm^-2"},"voc":{"value":0.93,"unit":"V"},"ff":{"value":70.2},"number_devices":null,"averaged_quantities":null,"active_area":null,"light_source":{"type":"AM 1.5G","description":"Simulated 100 mW/cm2 using a Newport 69907 solar simulator with AM 1.5 filter; NREL-calibrated Si reference cell with KG-2 filter.","light_intensity":{"value":100.0,"unit":"mW cm^-2"},"lamp":"Newport 69907"},"encapsulated":false,"additional_notes":"TiCl4 processing time: 60 min","stability":null,"layers":[{"name":"FTO-coated glass","thickness":null,"functionality":"Substrate","deposition":[{"step_name":"Substrate cleaning - ultrasonication in alkaline aqueous washing solution","method":"Ultrasonication","atmosphere":"Air","temperature":null,"duration":null,"antisolvent":null,"solution":null,"additional_parameters":null},{"step_name":"Rinse with deionized water, ethanol, acetone, and 2-propanol","method":"Rinsing","atmosphere":"Air","temperature":null,"duration":null,"antisolvent":null,"solution":null,"additional_parameters":null}],"additional_treatment":null},{"name":"Compact TiO2 (blocking layer)","thickness":{"value":50.0,"unit":"nm"},"functionality":"Electron-transport","deposition":[{"step_name":"Dip-coating TiO2 organic solution","method":"Dip-coating","atmosphere":"Air","temperature":null,"duration":null,"antisolvent":null,"solution":null,"additional_parameters":null},{"step_name":"Sintering","method":"Thermal-annealing","atmosphere":"Air","temperature":{"value":500.0,"unit":"°C"},"duration":{"value":1800.0,"unit":"s"},"antisolvent":null,"solution":null,"additional_parameters":null},{"step_name":"TiCl4 treatment (40 mM aqueous)","method":"Immersion","atmosphere":"Air","temperature":{"value":70.0,"unit":"°C"},"duration":{"value":1800.0,"unit":"s"},"antisolvent":null,"solution":null,"additional_parameters":null},{"step_name":"Rinsing with deionized water","method":"Rinsing","atmosphere":"Air","temperature":null,"duration":null,"antisolvent":null,"solution":null,"additional_parameters":null},{"step_name":"Drying","method":"Thermal-annealing","atmosphere":"Air","temperature":{"value":500.0,"unit":"°C"},"duration":{"value":1800.0,"unit":"s"},"antisolvent":null,"solution":null,"additional_parameters":null}],"additional_treatment":null},{"name":"Mesoporous TiO2","thickness":{"value":180.0,"unit":"nm"},"functionality":"Electron-transport","deposition":[{"step_name":"Spin-coating mesoporous TiO2 paste","method":"Spin-coating","atmosphere":"Air","temperature":null,"duration":null,"antisolvent":null,"solution":null,"additional_parameters":null},{"step_name":"TiCl4 treatment (20 mM aqueous)","method":"Immersion","atmosphere":"Air","temperature":{"value":70.0,"unit":"°C"},"duration":{"value":3600.0,"unit":"s"},"antisolvent":null,"solution":null,"additional_parameters":null},{"step_name":"Sintering","method":"Thermal-annealing","atmosphere":"Air","temperature":{"value":500.0,"unit":"°C"},"duration":{"value":1800.0,"unit":"s"},"antisolvent":null,"solution":null,"additional_parameters":null}],"additional_treatment":null},{"name":"CH3NH3PbI3","thickness":null,"functionality":"Absorber","deposition":[{"step_name":"Spin-coating PbI2 solution (462 mg/mL in DMF) at 6500 rpm for 5 s (solution kept at 70 °C)","method":"Spin-coating","atmosphere":"Dry air","temperature":null,"duration":null,"antisolvent":null,"solution":{"compounds":null,"solutes":[{"name":"PbI2","concentration":{"value":462.0,"unit":"mg/mL"}}],"volume":null,"temperature":null,"solvents":[{"name":"DMF","volume_fraction":null}]},"additional_parameters":{"spin_speed_rpm":6500,"spin_time_s":5}},{"step_name":"Dipping in CH3NH3I (10 mg/mL in 2-propanol)","method":"Drop-infiltration","atmosphere":"Dry air","temperature":null,"duration":{"value":7200.0,"unit":"s"},"antisolvent":null,"solution":{"compounds":null,"solutes":[{"name":"CH3NH3I","concentration":{"value":10.0,"unit":"mg/mL"}}],"volume":null,"temperature":null,"solvents":[{"name":"2-propanol","volume_fraction":null}]},"additional_parameters":null},{"step_name":"Rinsing with 2-propanol","method":"Rinsing","atmosphere":"Dry air","temperature":null,"duration":null,"antisolvent":null,"solution":null,"additional_parameters":null},{"step_name":"Drying/annealing","method":"Thermal-annealing","atmosphere":"Dry air","temperature":{"value":70.0,"unit":"°C"},"duration":{"value":1800.0,"unit":"s"},"antisolvent":null,"solution":null,"additional_parameters":null}],"additional_treatment":null},{"name":"Spiro-MeOTAD (HTM, doped with LiTFSI and 4-tert-butylpyridine)","thickness":null,"functionality":"Hole-transport","deposition":[{"step_name":"Spin-coating HTM solution at 4000 rpm for 30 s","method":"Spin-coating","atmosphere":"Dry air","temperature":null,"duration":{"value":30.0,"unit":"s"},"antisolvent":null,"solution":{"compounds":null,"solutes":[{"name":"Spiro-MeOTAD","concentration":{"value":72.3,"unit":"mg/mL"}},{"name":"4-tert-butylpyridine","concentration":null},{"name":"LiTFSI (stock 520 mg/mL in acetonitrile, 17.5 μL added)","concentration":null}],"volume":null,"temperature":null,"solvents":[{"name":"Chlorobenzene","volume_fraction":null}]},"additional_parameters":{"spin_speed_rpm":4000}}],"additional_treatment":null},{"name":"Ag","thickness":{"value":200.0,"unit":"nm"},"functionality":"Contact","deposition":[{"step_name":"Thermal evaporation of Ag","method":"Evaporation","atmosphere":"Vacuum","temperature":null,"duration":null,"antisolvent":null,"solution":null,"additional_parameters":null}],"additional_treatment":null}]}]}
