Repository: lamalab-org/perla-extract

# PERLA Extract

Turn photovoltaic papers and supporting information into source-linked device,
performance, processing and stability records.

# Edit my-experiment.toml: model, paper/SI paths and control/treatment settings.
perla-experiment my-experiment.toml --check
perla-experiment my-experiment.toml
```

Open the generated `summary.md` first; `figure-data/` contains plotting tables.
Build [model-generated development references](benchmarks/development) to tune
Astra versus cheaper models; evaluate frozen choices on the [human test set](benchmarks/test).
[Experiment guide](docs/workflows/extraction-ablations.md).

File: data/extractions/gpt-5-2025-08-07/10.1126--science.adf0194.json
{"cells":[{"perovskite_composition":{"formula":"Cs0.3FA0.6DMA0.1Pb(I0.7Br0.3)3","sample_type":"Polycrystalline film","dimensionality":"3D","a_ions":[{"abbreviation":"Cs","common_name":"Cesium","molecular_formula":null,"coefficient":"0.3"},{"abbreviation":"FA","common_name":"Formamidinium","molecular_formula":null,"coefficient":"0.6"},{"abbreviation":"DMA","common_name":"Dimethylammonium","molecular_formula":null,"coefficient":"0.1"}],"b_ions":[{"abbreviation":"Pb","common_name":"Lead","molecular_formula":null,"coefficient":"1"}],"x_ions":[{"abbreviation":"I","common_name":"Iodide","molecular_formula":null,"coefficient":"2.1"},{"abbreviation":"Br","common_name":"Bromide","molecular_formula":null,"coefficient":"0.9"}],"bandgap":{"value":1.75,"unit":"eV"},"impurities":null,"additives":null},"device_architecture":"pin","pce":{"value":20.3,"unit":"%"},"jsc":{"value":18.2,"unit":"mA cm^-2"},"voc":null,"ff":null,"number_devices":null,"averaged_quantities":null,"active_area":null,"light_source":null,"encapsulated":null,"additional_notes":"Gas-quench processed WBG PSC; reverse-scan PCE 20.3% and forward-scan PCE 20.0%. EQE-integrated current density 18.2 mA/cm2. Stable power output efficiency 20.1%.","stability":null,"layers":[{"name":"Glass","thickness":null,"functionality":"Substrate","deposition":null,"additional_treatment":null},{"name":"ITO","thickness":null,"functionality":"Substrate","deposition":null,"additional_treatment":null},{"name":"MeO-2PACz + Me-4PACz SAM","thickness":null,"functionality":"Hole-transport","deposition":null,"additional_treatment":"Self-assembled monolayer (SAM) on ITO"},{"name":"Cs0.3FA0.6DMA0.1Pb(I0.7Br0.3)3","thickness":null,"functionality":"Absorber","deposition":[{"step_name":"Gas quench","method":"Gas quench","atmosphere":"N2","temperature":null,"duration":null,"antisolvent":null,"solution":null,"additional_parameters":null}],"additional_treatment":null},{"name":"LiF","thickness":null,"functionality":"Contact","deposition":null,"additional_treatment":null},{"name":"C60","thickness":null,"functionality":"Electron-transport","deposition":null,"additional_treatment":null},{"name":"BCP","thickness":null,"functionality":"Contact","deposition":null,"additional_treatment":null},{"name":"Ag","thickness":null,"functionality":"Contact","deposition":null,"additional_treatment":null}]}]}
