Repository: lamalab-org/perla-extract

# PERLA Extract

Turn photovoltaic papers and supporting information into source-linked device,
performance, processing and stability records.

## Extract a paper

```bash
export OPENAI_API_KEY="your-openai-key"
perla-extract --pdf paper.pdf --supplement paper_si.pdf \
  --model openai/gpt-6.1-sol \
  --max-output-tokens 40000 \
  --output-dir results/paper
```

Docling parses the paper and SI. Open `extraction.json` for records and
`report.json` for usage and issues. Omit `--supplement` when there is no SI.

| Optional pass | When to use it |
| --- | --- |
| Refinement | Test whether one source-and-draft review improves accuracy enough to justify its cost |
| Enrichment | Produce separate composition/processing interpretations for database export |

Both are off by default. [Stage and context details](docs/workflows/extraction.md)
and [other providers](docs/workflows/open-models.md) are documented separately.

## Compare two extraction choices

```bash
cp examples/experiment.toml my-experiment.toml

# Edit my-experiment.toml: model, paper/SI paths and control/treatment settings.
perla-experiment my-experiment.toml --check
perla-experiment my-experiment.toml
```

Open the generated `summary.md` first; `figure-data/` contains plotting tables.
Build [model-generated development references](benchmarks/development) to tune
Astra versus cheaper models; evaluate frozen choices on the [human test set](benchmarks/test).
[Experiment guide](docs/workflows/extraction-ablations.md).

## Find what you need

| Task | Start here |
| --- | --- |
| Try scoring without a model, PDFs or credentials | [Offline example](docs/workflows/scoring-example.md) |
| Understand stages and context limits | [Extraction workflow](docs/workflows/extraction.md) |
| Compare Docling and GraniteDocling locally | [Parser experiment](examples/parsing/README.md) |
| Design a defensible scientific evaluation | [Validation method](docs/methods/validation-and-scale.md) |
| Change or debug the code | [Maintainer guide](docs/development/maintaining.md) |
| Review records, export data or discover papers | [Documentation](docs/index.md) |

The human-corrected references are our test set. They already informed earlier
development, so results must disclose that history rather than claim an untouched
holdout. Model-generated development labels measure teacher agreement.

File: data/extractions/gpt-5-mini-2025-08-07/10.1002--adma.202305822.json
{"cells":[{"perovskite_composition":{"formula":"Cs0.21FA0.74MA0.05Pb(I0.83Br0.12Cl0.05)3","sample_type":"Polycrystalline film","dimensionality":"3D","a_ions":[{"abbreviation":"Cs","common_name":"Cesium","molecular_formula":null,"coefficient":"0.21"},{"abbreviation":"FA","common_name":"Formamidinium","molecular_formula":null,"coefficient":"0.74"},{"abbreviation":"MA","common_name":"Methylammonium","molecular_formula":null,"coefficient":"0.05"}],"b_ions":[{"abbreviation":"Pb","common_name":"Lead","molecular_formula":null,"coefficient":"1"}],"x_ions":[{"abbreviation":"I","common_name":"Iodide","molecular_formula":null,"coefficient":"0.83"},{"abbreviation":"Br","common_name":"Bromide","molecular_formula":null,"coefficient":"0.12"},{"abbreviation":"Cl","common_name":"Chloride","molecular_formula":null,"coefficient":"0.05"}],"bandgap":{"value":1.68,"unit":"eV"},"impurities":null,"additives":null},"device_architecture":"pin","pce":{"value":21.44,"unit":"%"},"jsc":null,"voc":null,"ff":null,"number_devices":1,"averaged_quantities":false,"active_area":{"value":0.08,"unit":"cm^2"},"light_source":null,"encapsulated":false,"additional_notes":"Champion p–i–n device (electrospray, aperture area 0.08 cm^2). Reverse-scan PCE 21.44%; forward-scan PCE 21.0%; stabilized power output 20.88% (reported). Unencapsulated.","stability":null,"layers":[{"name":"ITO","thickness":null,"functionality":"Substrate","deposition":null,"additional_treatment":null},{"name":"PTAA","thickness":null,"functionality":"Hole-transport","deposition":null,"additional_treatment":null},{"name":"Cs0.21FA0.74MA0.05Pb(I0.83Br0.12Cl0.05)3","thickness":null,"functionality":"Absorber","deposition":[{"step_name":"Electrospray deposition","method":"Electrospray","atmosphere":"Other","temperature":null,"duration":null,"antisolvent":null,"solution":null,"additional_parameters":{"note":"Electrospray used to deposit perovskite; paper reports electric field ≈625 kV m^-1 and droplet size ≈1 μm"}},{"step_name":"Thermal annealing","method":"Thermal-annealing","atmosphere":"Other","temperature":{"value":100.0,"unit":"°C"},"duration":null,"antisolvent":null,"solution":null,"additional_parameters":null}],"additional_treatment":null},{"name":"C60","thickness":null,"functionality":"Electron-transport","deposition":null,"additional_treatment":null},{"name":"BCP","thickness":null,"functionality":"Contact","deposition":null,"additional_treatment":null},{"name":"Au","thickness":null,"functionality":"Contact","deposition":null,"additional_treatment":null}]},{"perovskite_composition":{"formula":"Cs0.21FA0.74MA0.05Pb(I0.83Br0.12Cl0.05)3","sample_type":"Polycrystalline film","dimensionality":"3D","a_ions":[{"abbreviation":"Cs","common_name":"Cesium","molecular_formula":null,"coefficient":"0.21"},{"abbreviation":"FA","common_name":"Formamidinium","molecular_formula":null,"coefficient":"0.74"},{"abbreviation":"MA","common_name":"Methylammonium","molecular_formula":null,"coefficient":"0.05"}],"b_ions":[{"abbreviation":"Pb","common_name":"Lead","molecular_formula":null,"coefficient":"1"}],"x_ions":[{"abbreviation":"I","common_name":"Iodide","molecular_formula":null,"coefficient":"0.83"},{"abbreviation":"Br","common_name":"Bromide","molecular_formula":null,"coefficient":"0.12"},{"abbreviation":"Cl","common_name":"Chloride","molecular_formula":null,"coefficient":"0.05"}],"bandgap":{"value":1.68,"unit":"eV"},"impurities":null,"additives":null},"device_architecture":"pin","pce":{"value":20.77,"unit":"%"},"jsc":null,"voc":null,"ff":null,"number_devices":1,"averaged_quantities":false,"active_area":{"value":1.0,"unit":"cm^2"},"light_source":null,"encapsulated":false,"additional_notes":"Electrospray-fabricated p–i–n device, aperture area 1.0 cm^2. Reverse-scan PCE 20.77%; forward-scan PCE 20.29% (both reported).","stability":null,"layers":[{"name":"ITO","thickness":null,"functionality":"Substrate","deposition":null,"additional_treatment":null},{"name":"PTAA","thickness":null,"functionality":"Hole-transport","deposition":null,"additional_treatment":null},{"name":"Cs0.21FA0.74MA0.05Pb(I0.83Br0.12Cl0.05)3","thickness":null,"functionality":"Absorber","deposition":[{"step_name":"Electrospray deposition","method":"Electrospray","atmosphere":"Other","temperature":null,"duration":null,"antisolvent":null,"solution":null,"additional_parameters":{"note":"Electrospray used to deposit perovskite; paper reports electric field ≈625 kV m^-1 and droplet size ≈1 μm"}},{"step_name":"Thermal annealing","method":"Thermal-annealing","atmosphere":"Other","temperature":{"value":100.0,"unit":"°C"},"duration":null,"antisolvent":null,"solution":null,"additional_parameters":null}],"additional_treatment":null},{"name":"C60","thickness":null,"functionality":"Electron-transport","deposition":null,"additional_treatment":null},{"name":"BCP","thickness":null,"functionality":"Contact","deposition":null,"additional_treatment":null},{"name":"Au","thickness":null,"functionality":"Contact","deposition":null,"additional_treatment":null}]},{"perovskite_composition":{"formula":"Cs0.21FA0.74MA0.05Pb(I0.83Br0.12Cl0.05)3","sample_type":"Polycrystalline film","dimensionality":"3D","a_ions":[{"abbreviation":"Cs","common_name":"Cesium","molecular_formula":null,"coefficient":"0.21"},{"abbreviation":"FA","common_name":"Formamidinium","molecular_formula":null,"coefficient":"0.74"},{"abbreviation":"MA","common_name":"Methylammonium","molecular_formula":null,"coefficient":"0.05"}],"b_ions":[{"abbreviation":"Pb","common_name":"Lead","molecular_formula":null,"coefficient":"1"}],"x_ions":[{"abbreviation":"I","common_name":"Iodide","molecular_formula":null,"coefficient":"0.83"},{"abbreviation":"Br","common_name":"Bromide","molecular_formula":null,"coefficient":"0.12"},{"abbreviation":"Cl","common_name":"Chloride","molecular_formula":null,"coefficient":"0.05"}],"bandgap":{"value":1.68,"unit":"eV"},"impurities":null,"additives":null},"device_architecture":"pin","pce":{"value":20.86,"unit":"%"},"jsc":null,"voc":null,"ff":null,"number_devices":1,"averaged_quantities":false,"active_area":{"value":0.08,"unit":"cm^2"},"light_source":null,"encapsulated":false,"additional_notes":"Champion p–i–n device fabricated by spin-coating (SP). Reverse-scan PCE 20.86%; forward-scan PCE 20.27% (reported).","stability":null,"layers":[{"name":"ITO","thickness":null,"functionality":"Substrate","deposition":null,"additional_treatment":null},{"name":"PTAA","thickness":null,"functionality":"Hole-transport","deposition":null,"additional_treatment":null},{"name":"Cs0.21FA0.74MA0.05Pb(I0.83Br0.12Cl0.05)3","thickness":null,"functionality":"Absorber","deposition":[{"step_name":"Spin coating","method":"Spin-coating","atmosphere":"Other","temperature":null,"duration":null,"antisolvent":null,"solution":null,"additional_parameters":null},{"step_name":"Thermal annealing","method":"Thermal-annealing","atmosphere":"Other","temperature":{"value":100.0,"unit":"°C"},"duration":null,"antisolvent":null,"solution":null,"additional_parameters":null}],"additional_treatment":null},{"name":"C60","thickness":null,"functionality":"Electron-transport","deposition":null,"additional_treatment":null},{"name":"BCP","thickness":null,"functionality":"Contact","deposition":null,"additional_treatment":null},{"name":"Au","thickness":null,"functionality":"Contact","deposition":null,"additional_treatment":null}]},{"perovskite_composition":{"formula":"Cs0.21FA0.74MA0.05Pb(I0.83Br0.12Cl0.05)3","sample_type":"Polycrystalline film","dimensionality":"3D","a_ions":[{"abbreviation":"Cs","common_name":"Cesium","molecular_formula":null,"coefficient":"0.21"},{"abbreviation":"FA","common_name":"Formamidinium","molecular_formula":null,"coefficient":"0.74"},{"abbreviation":"MA","common_name":"Methylammonium","molecular_formula":null,"coefficient":"0.05"}],"b_ions":[{"abbreviation":"Pb","common_name":"Lead","molecular_formula":null,"coefficient":"1"}],"x_ions":[{"abbreviation":"I","common_name":"Iodide","molecular_formula":null,"coefficient":"0.83"},{"abbreviation":"Br","common_name":"Bromide","molecular_formula":null,"coefficient":"0.12"},{"abbreviation":"Cl","common_name":"Chloride","molecular_formula":null,"coefficient":"0.05"}],"bandgap":{"value":1.68,"unit":"eV"},"impurities":null,"additives":null},"device_architecture":"pin","pce":{"value":20.14,"unit":"%"},"jsc":{"value":21.59,"unit":"mA cm^-2"},"voc":{"value":1.16,"unit":"V"},"ff":null,"number_devices":32,"averaged_quantities":true,"active_area":{"value":0.08,"unit":"cm^2"},"light_source":null,"encapsulated":false,"additional_notes":"Averaged metrics for 32 p–i–n devices (ES process) reported in the paper.","stability":null,"layers":[{"name":"ITO","thickness":null,"functionality":"Substrate","deposition":null,"additional_treatment":null},{"name":"PTAA","thickness":null,"functionality":"Hole-transport","deposition":null,"additional_treatment":null},{"name":"Cs0.21FA0.74MA0.05Pb(I0.83Br0.12Cl0.05)3","thickness":null,"functionality":"Absorber","deposition":null,"additional_treatment":null},{"name":"C60","thickness":null,"functionality":"Electron-transport","deposition":null,"additional_treatment":null},{"name":"BCP","thickness":null,"functionality":"Contact","deposition":null,"additional_treatment":null},{"name":"Au","thickness":null,"functionality":"Contact","deposition":null,"additional_treatment":null}]},{"perovskite_composition":{"formula":"Cs0.21FA0.74MA0.05Pb(I0.83Br0.12Cl0.05)3","sample_type":"Polycrystalline film","dimensionality":"3D","a_ions":[{"abbreviation":"Cs","common_name":"Cesium","molecular_formula":null,"coefficient":"0.21"},{"abbreviation":"FA","common_name":"Formamidinium","molecular_formula":null,"coefficient":"0.74"},{"abbreviation":"MA","common_name":"Methylammonium","molecular_formula":null,"coefficient":"0.05"}],"b_ions":[{"abbreviation":"Pb","common_name":"Lead","molecular_formula":null,"coefficient":"1"}],"x_ions":[{"abbreviation":"I","common_name":"Iodide","molecular_formula":null,"coefficient":"0.83"},{"abbreviation":"Br","common_name":"Bromide","molecular_formula":null,"coefficient":"0.12"},{"abbreviation":"Cl","common_name":"Chloride","molecular_formula":null,"coefficient":"0.05"}],"bandgap":{"value":1.68,"unit":"eV"},"impurities":null,"additives":null},"device_architecture":"pin","pce":{"value":19.77,"unit":"%"},"jsc":{"value":21.45,"unit":"mA cm^-2"},"voc":{"value":1.153,"unit":"V"},"ff":null,"number_devices":32,"averaged_quantities":true,"active_area":{"value":0.08,"unit":"cm^2"},"light_source":null,"encapsulated":false,"additional_notes":"Averaged metrics for 32 p–i–n devices (spin-coating, SP process) reported in the paper.","stability":null,"layers":[{"name":"ITO","thickness":null,"functionality":"Substrate","deposition":null,"additional_treatment":null},{"name":"PTAA","thickness":null,"functionality":"Hole-transport","deposition":null,"additional_treatment":null},{"name":"Cs0.21FA0.74MA0.05Pb(I0.83Br0.12Cl0.05)3","thickness":null,"functionality":"Absorber","deposition":null,"additional_treatment":null},{"name":"C60","thickness":null,"functionality":"Electron-transport","deposition":null,"additional_treatment":null},{"name":"BCP","thickness":null,"functionality":"Contact","deposition":null,"additional_treatment":null},{"name":"Au","thickness":null,"functionality":"Contact","deposition":null,"additional_treatment":null}]}]}

File: data/extractions/gpt-5-mini-2025-08-07/10.1016--j.matlet.2016.07.004.json
{"cells":[{"perovskite_composition":{"formula":"CH3NH3PbI3","sample_type":"Polycrystalline film","dimensionality":"3D","a_ions":[{"abbreviation":"MA","common_name":"Methylammonium","molecular_formula":"CH3NH3+","coefficient":"1"}],"b_ions":[{"abbreviation":"Pb","common_name":"Lead","molecular_formula":"Pb2+","coefficient":"1"}],"x_ions":[{"abbreviation":"I","common_name":"Iodide","molecular_formula":"I-","coefficient":"3"}],"bandgap":{"value":1.55,"unit":"eV"},"impurities":null,"additives":null},"device_architecture":"nip","pce":{"value":2.96,"unit":"%"},"jsc":{"value":8.6,"unit":"mA cm^-2"},"voc":{"value":0.8,"unit":"V"},"ff":{"value":0.43},"number_devices":null,"averaged_quantities":null,"active_area":{"value":0.1,"unit":"cm^2"},"light_source":{"type":"AM 1.5G","description":"Measured under simulated sun light (AM 1.5, 100 mW cm-2) with a mask of 0.1 cm2","light_intensity":{"value":100.0,"unit":"mW cm^-2"},"lamp":null},"encapsulated":false,"additional_notes":"CE-1: carbon counter electrode collected by soot for 10 s (thickness 16.5 μm). Series resistance Rs = 43.6 Ω cm2 (from Table 1). Carbon film pressed onto spiro-OMeTAD.","stability":null,"layers":[{"name":"FTO","thickness":null,"functionality":"Substrate","deposition":[{"step_name":"Patterning and cleaning","method":"Etching with Zn powder and HCl (2 M); ultrasonic cleaning with detergent, deionized water, acetone, ethanol, and 2-propanol","atmosphere":"Ambient air","temperature":null,"duration":null,"antisolvent":null,"solution":null,"additional_parameters":null}],"additional_treatment":null},{"name":"TiO2 compact","thickness":null,"functionality":"Electron-transport","deposition":[{"step_name":"Spin-coating compact TiO2","method":"Spin-coating a mildly acidic solution of titanium isopropoxide in ethanol","atmosphere":"Ambient air","temperature":null,"duration":null,"antisolvent":null,"solution":null,"additional_parameters":{"spin_speed":"2000 rpm","duration":"60 s"}},{"step_name":"Drying","method":"Thermal-annealing","atmosphere":"Ambient air","temperature":{"value":150.0,"unit":"°C"},"duration":{"value":600.0,"unit":"s"},"antisolvent":null,"solution":null,"additional_parameters":null},{"step_name":"Sintering","method":"Thermal-annealing","atmosphere":"Ambient air","temperature":{"value":500.0,"unit":"°C"},"duration":{"value":1800.0,"unit":"s"},"antisolvent":null,"solution":null,"additional_parameters":null}],"additional_treatment":null},{"name":"Mesoporous TiO2","thickness":null,"functionality":"Electron-transport","deposition":[{"step_name":"Spin-coating mesoporous TiO2","method":"Spin-coating diluted commercial TiO2 paste (2:7 weight ratio in ethanol)","atmosphere":"Ambient air","temperature":null,"duration":null,"antisolvent":null,"solution":null,"additional_parameters":{"spin_speed":"2000 rpm","duration":"30 s"}},{"step_name":"Sintering sequence","method":"Thermal-annealing","atmosphere":"Ambient air","temperature":null,"duration":null,"antisolvent":null,"solution":null,"additional_parameters":{"steps":[{"temperature":"125 °C","duration":"10 min"},{"temperature":"325 °C","duration":"15 min"},{"temperature":"375 °C","duration":"15 min"},{"temperature":"450 °C","duration":"20 min"},{"temperature":"500 °C","duration":"15 min"}]}}],"additional_treatment":null},{"name":"CH3NH3PbI3","thickness":null,"functionality":"Absorber","deposition":[{"step_name":"PbI2 solution preparation","method":"Dissolution","atmosphere":"Ambient air","temperature":null,"duration":null,"antisolvent":null,"solution":null,"additional_parameters":{"PbI2_concentration":"462 mg ml-1 in N,N-dimethylformamide","temperature":"75 °C (kept at this temperature during procedure)"}},{"step_name":"PbI2 infiltration","method":"Spin-coating","atmosphere":"Ambient air","temperature":null,"duration":null,"antisolvent":null,"solution":null,"additional_parameters":{"spin_speed":"5500 rpm","duration":"30 s"}},{"step_name":"Drying PbI2","method":"Thermal-annealing","atmosphere":"Ambient air","temperature":{"value":75.0,"unit":"°C"},"duration":{"value":1800.0,"unit":"s"},"antisolvent":null,"solution":null,"additional_parameters":null},{"step_name":"Conversion to CH3NH3PbI3","method":"Dipping in CH3NH3I solution","atmosphere":"Ambient air","temperature":null,"duration":null,"antisolvent":null,"solution":null,"additional_parameters":{"CH3NH3I_solution":"10 mg ml-1 in 2-propanol","dipping_time":"20 s","rinsing_solvent":"2-propanol"}},{"step_name":"Final drying","method":"Thermal-annealing","atmosphere":"Ambient air","temperature":{"value":75.0,"unit":"°C"},"duration":{"value":1800.0,"unit":"s"},"antisolvent":null,"solution":null,"additional_parameters":null}],"additional_treatment":null},{"name":"Spiro-OMeTAD","thickness":null,"functionality":"Hole-transport","deposition":[{"step_name":"Spiro solution preparation and spin-coating","method":"Spin-coating","atmosphere":"Ambient air","temperature":null,"duration":null,"antisolvent":null,"solution":null,"additional_parameters":{"Spiro_amount":"72.3 mg per mL chlorobenzene","4-tert-butylpyridine":"28.8 μL per mL chlorobenzene","LiTFSI":"0.06 M per mL chlorobenzene","spin_speed":"4000 rpm","duration":"45 s"}}],"additional_treatment":null},{"name":"Carbon counter electrode (spongy carbon film)","thickness":{"value":16499.999999999996,"unit":"nm"},"functionality":"Contact","deposition":[{"step_name":"Soot collection on FTO","method":"Collection of candle soot on FTO glass","atmosphere":"Ambient air","temperature":null,"duration":null,"antisolvent":null,"solution":null,"additional_parameters":{"distance_to_wick":"2 cm","collection_time":"10 s for CE-1 (this device)"}},{"step_name":"Assembly","method":"Mechanical pressing","atmosphere":"Ambient air","temperature":null,"duration":null,"antisolvent":null,"solution":null,"additional_parameters":{"procedure":"Spongy carbon film on FTO pressed onto spiro-OMeTAD of uncompleted device"}}],"additional_treatment":"Pressed onto spiro-OMeTAD; spongy film deforms to form contact"}]},{"perovskite_composition":{"formula":"CH3NH3PbI3","sample_type":"Polycrystalline film","dimensionality":"3D","a_ions":[{"abbreviation":"MA","common_name":"Methylammonium","molecular_formula":"CH3NH3+","coefficient":"1"}],"b_ions":[{"abbreviation":"Pb","common_name":"Lead","molecular_formula":"Pb2+","coefficient":"1"}],"x_ions":[{"abbreviation":"I","common_name":"Iodide","molecular_formula":"I-","coefficient":"3"}],"bandgap":{"value":1.55,"unit":"eV"},"impurities":null,"additives":null},"device_architecture":"nip","pce":{"value":4.24,"unit":"%"},"jsc":{"value":12.3,"unit":"mA cm^-2"},"voc":{"value":0.82,"unit":"V"},"ff":{"value":0.42},"number_devices":null,"averaged_quantities":null,"active_area":{"value":0.1,"unit":"cm^2"},"light_source":{"type":"AM 1.5G","description":"Measured under simulated sun light (AM 1.5, 100 mW cm-2) with a mask of 0.1 cm2","light_intensity":{"value":100.0,"unit":"mW cm^-2"},"lamp":null},"encapsulated":false,"additional_notes":"CE-2: carbon counter electrode collected by soot for 15 s (thickness 20.0 μm). Series resistance Rs = 20.3 Ω cm2 (from Table 1). Best performing carbon CE device in paper.","stability":null,"layers":[{"name":"FTO","thickness":null,"functionality":"Substrate","deposition":[{"step_name":"Patterning and cleaning","method":"Etching with Zn powder and HCl (2 M); ultrasonic cleaning with detergent, deionized water, acetone, ethanol, and 2-propanol","atmosphere":"Ambient air","temperature":null,"duration":null,"antisolvent":null,"solution":null,"additional_parameters":null}],"additional_treatment":null},{"name":"TiO2 compact","thickness":null,"functionality":"Electron-transport","deposition":[{"step_name":"Spin-coating compact TiO2","method":"Spin-coating a mildly acidic solution of titanium isopropoxide in ethanol","atmosphere":"Ambient air","temperature":null,"duration":null,"antisolvent":null,"solution":null,"additional_parameters":{"spin_speed":"2000 rpm","duration":"60 s"}},{"step_name":"Drying","method":"Thermal-annealing","atmosphere":"Ambient air","temperature":{"value":150.0,"unit":"°C"},"duration":{"value":600.0,"unit":"s"},"antisolvent":null,"solution":null,"additional_parameters":null},{"step_name":"Sintering","method":"Thermal-annealing","atmosphere":"Ambient air","temperature":{"value":500.0,"unit":"°C"},"duration":{"value":1800.0,"unit":"s"},"antisolvent":null,"solution":null,"additional_parameters":null}],"additional_treatment":null},{"name":"Mesoporous TiO2","thickness":null,"functionality":"Electron-transport","deposition":[{"step_name":"Spin-coating mesoporous TiO2","method":"Spin-coating diluted commercial TiO2 paste (2:7 weight ratio in ethanol)","atmosphere":"Ambient air","temperature":null,"duration":null,"antisolvent":null,"solution":null,"additional_parameters":{"spin_speed":"2000 rpm","duration":"30 s"}},{"step_name":"Sintering sequence","method":"Thermal-annealing","atmosphere":"Ambient air","temperature":null,"duration":null,"antisolvent":null,"solution":null,"additional_parameters":{"steps":[{"temperature":"125 °C","duration":"10 min"},{"temperature":"325 °C","duration":"15 min"},{"temperature":"375 °C","duration":"15 min"},{"temperature":"450 °C","duration":"20 min"},{"temperature":"500 °C","duration":"15 min"}]}}],"additional_treatment":null},{"name":"CH3NH3PbI3","thickness":null,"functionality":"Absorber","deposition":[{"step_name":"PbI2 solution preparation","method":"Dissolution","atmosphere":"Ambient air","temperature":null,"duration":null,"antisolvent":null,"solution":null,"additional_parameters":{"PbI2_concentration":"462 mg ml-1 in N,N-dimethylformamide","temperature":"75 °C (kept at this temperature during procedure)"}},{"step_name":"PbI2 infiltration","method":"Spin-coating","atmosphere":"Ambient air","temperature":null,"duration":null,"antisolvent":null,"solution":null,"additional_parameters":{"spin_speed":"5500 rpm","duration":"30 s"}},{"step_name":"Drying PbI2","method":"Thermal-annealing","atmosphere":"Ambient air","temperature":{"value":75.0,"unit":"°C"},"duration":{"value":1800.0,"unit":"s"},"antisolvent":null,"solution":null,"additional_parameters":null},{"step_name":"Conversion to CH3NH3PbI3","method":"Dipping in CH3NH3I solution","atmosphere":"Ambient air","temperature":null,"duration":null,"antisolvent":null,"solution":null,"additional_parameters":{"CH3NH3I_solution":"10 mg ml-1 in 2-propanol","dipping_time":"20 s","rinsing_solvent":"2-propanol"}},{"step_name":"Final drying","method":"Thermal-annealing","atmosphere":"Ambient air","temperature":{"value":75.0,"unit":"°C"},"duration":{"value":1800.0,"unit":"s"},"antisolvent":null,"solution":null,"additional_parameters":null}],"additional_treatment":null},{"name":"Spiro-OMeTAD","thickness":null,"functionality":"Hole-transport","deposition":[{"step_name":"Spiro solution preparation and spin-coating","method":"Spin-coating","atmosphere":"Ambient air","temperature":null,"duration":null,"antisolvent":null,"solution":null,"additional_parameters":{"Spiro_amount":"72.3 mg per mL chlorobenzene","4-tert-butylpyridine":"28.8 μL per mL chlorobenzene","LiTFSI":"0.06 M per mL chlorobenzene","spin_speed":"4000 rpm","duration":"45 s"}}],"additional_treatment":null},{"name":"Carbon counter electrode (spongy carbon film)","thickness":{"value":19999.999999999996,"unit":"nm"},"functionality":"Contact","deposition":[{"step_name":"Soot collection on FTO","method":"Collection of candle soot on FTO glass","atmosphere":"Ambient air","temperature":null,"duration":null,"antisolvent":null,"solution":null,"additional_parameters":{"distance_to_wick":"2 cm","collection_time":"15 s for CE-2 (this device)"}},{"step_name":"Assembly","method":"Mechanical pressing","atmosphere":"Ambient air","temperature":null,"duration":null,"antisolvent":null,"solution":null,"additional_parameters":{"procedure":"Spongy carbon film on FTO pressed onto spiro-OMeTAD of uncompleted device"}}],"additional_treatment":"Pressed onto spiro-OMeTAD; spongy film deforms to form contact"}]},{"perovskite_composition":{"formula":"CH3NH3PbI3","sample_type":"Polycrystalline film","dimensionality":"3D","a_ions":[{"abbreviation":"MA","common_name":"Methylammonium","molecular_formula":"CH3NH3+","coefficient":"1"}],"b_ions":[{"abbreviation":"Pb","common_name":"Lead","molecular_formula":"Pb2+","coefficient":"1"}],"x_ions":[{"abbreviation":"I","common_name":"Iodide","molecular_formula":"I-","coefficient":"3"}],"bandgap":{"value":1.55,"unit":"eV"},"impurities":null,"additives":null},"device_architecture":"nip","pce":{"value":2.83,"unit":"%"},"jsc":{"value":8.23,"unit":"mA cm^-2"},"voc":{"value":0.82,"unit":"V"},"ff":{"value":0.42},"number_devices":null,"averaged_quantities":null,"active_area":{"value":0.1,"unit":"cm^2"},"light_source":{"type":"AM 1.5G","description":"Measured under simulated sun light (AM 1.5, 100 mW cm-2) with a mask of 0.1 cm2","light_intensity":{"value":100.0,"unit":"mW cm^-2"},"lamp":null},"encapsulated":false,"additional_notes":"CE-3: carbon counter electrode collected by soot for 20 s (thickness 27.5 μm). Series resistance Rs = 30.4 Ω cm2 (from Table 1).","stability":null,"layers":[{"name":"FTO","thickness":null,"functionality":"Substrate","deposition":[{"step_name":"Patterning and cleaning","method":"Etching with Zn powder and HCl (2 M); ultrasonic cleaning with detergent, deionized water, acetone, ethanol, and 2-propanol","atmosphere":"Ambient air","temperature":null,"duration":null,"antisolvent":null,"solution":null,"additional_parameters":null}],"additional_treatment":null},{"name":"TiO2 compact","thickness":null,"functionality":"Electron-transport","deposition":[{"step_name":"Spin-coating compact TiO2","method":"Spin-coating a mildly acidic solution of titanium isopropoxide in ethanol","atmosphere":"Ambient air","temperature":null,"duration":null,"antisolvent":null,"solution":null,"additional_parameters":{"spin_speed":"2000 rpm","duration":"60 s"}},{"step_name":"Drying","method":"Thermal-annealing","atmosphere":"Ambient air","temperature":{"value":150.0,"unit":"°C"},"duration":{"value":600.0,"unit":"s"},"antisolvent":null,"solution":null,"additional_parameters":null},{"step_name":"Sintering","method":"Thermal-annealing","atmosphere":"Ambient air","temperature":{"value":500.0,"unit":"°C"},"duration":{"value":1800.0,"unit":"s"},"antisolvent":null,"solution":null,"additional_parameters":null}],"additional_treatment":null},{"name":"Mesoporous TiO2","thickness":null,"functionality":"Electron-transport","deposition":[{"step_name":"Spin-coating mesoporous TiO2","method":"Spin-coating diluted commercial TiO2 paste (2:7 weight ratio in ethanol)","atmosphere":"Ambient air","temperature":null,"duration":null,"antisolvent":null,"solution":null,"additional_parameters":{"spin_speed":"2000 rpm","duration":"30 s"}},{"step_name":"Sintering sequence","method":"Thermal-annealing","atmosphere":"Ambient air","temperature":null,"duration":null,"antisolvent":null,"solution":null,"additional_parameters":{"steps":[{"temperature":"125 °C","duration":"10 min"},{"temperature":"325 °C","duration":"15 min"},{"temperature":"375 °C","duration":"15 min"},{"temperature":"450 °C","duration":"20 min"},{"temperature":"500 °C","duration":"15 min"}]}}],"additional_treatment":null},{"name":"CH3NH3PbI3","thickness":null,"functionality":"Absorber","deposition":[{"step_name":"PbI2 solution preparation","method":"Dissolution","atmosphere":"Ambient air","temperature":null,"duration":null,"antisolvent":null,"solution":null,"additional_parameters":{"PbI2_concentration":"462 mg ml-1 in N,N-dimethylformamide","temperature":"75 °C (kept at this temperature during procedure)"}},{"step_name":"PbI2 infiltration","method":"Spin-coating","atmosphere":"Ambient air","temperature":null,"duration":null,"antisolvent":null,"solution":null,"additional_parameters":{"spin_speed":"5500 rpm","duration":"30 s"}},{"step_name":"Drying PbI2","method":"Thermal-annealing","atmosphere":"Ambient air","temperature":{"value":75.0,"unit":"°C"},"duration":{"value":1800.0,"unit":"s"},"antisolvent":null,"solution":null,"additional_parameters":null},{"step_name":"Conversion to CH3NH3PbI3","method":"Dipping in CH3NH3I solution","atmosphere":"Ambient air","temperature":null,"duration":null,"antisolvent":null,"solution":null,"additional_parameters":{"CH3NH3I_solution":"10 mg ml-1 in 2-propanol","dipping_time":"20 s","rinsing_solvent":"2-propanol"}},{"step_name":"Final drying","method":"Thermal-annealing","atmosphere":"Ambient air","temperature":{"value":75.0,"unit":"°C"},"duration":{"value":1800.0,"unit":"s"},"antisolvent":null,"solution":null,"additional_parameters":null}],"additional_treatment":null},{"name":"Spiro-OMeTAD","thickness":null,"functionality":"Hole-transport","deposition":[{"step_name":"Spiro solution preparation and spin-coating","method":"Spin-coating","atmosphere":"Ambient air","temperature":null,"duration":null,"antisolvent":null,"solution":null,"additional_parameters":{"Spiro_amount":"72.3 mg per mL chlorobenzene","4-tert-butylpyridine":"28.8 μL per mL chlorobenzene","LiTFSI":"0.06 M per mL chlorobenzene","spin_speed":"4000 rpm","duration":"45 s"}}],"additional_treatment":null},{"name":"Carbon counter electrode (spongy carbon film)","thickness":{"value":27499.999999999996,"unit":"nm"},"functionality":"Contact","deposition":[{"step_name":"Soot collection on FTO","method":"Collection of candle soot on FTO glass","atmosphere":"Ambient air","temperature":null,"duration":null,"antisolvent":null,"solution":null,"additional_parameters":{"distance_to_wick":"2 cm","collection_time":"20 s for CE-3 (this device)"}},{"step_name":"Assembly","method":"Mechanical pressing","atmosphere":"Ambient air","temperature":null,"duration":null,"antisolvent":null,"solution":null,"additional_parameters":{"procedure":"Spongy carbon film on FTO pressed onto spiro-OMeTAD of uncompleted device"}}],"additional_treatment":"Pressed onto spiro-OMeTAD; spongy film deforms to form contact"}]},{"perovskite_composition":{"formula":"CH3NH3PbI3","sample_type":"Polycrystalline film","dimensionality":"3D","a_ions":[{"abbreviation":"MA","common_name":"Methylammonium","molecular_formula":"CH3NH3+","coefficient":"1"}],"b_ions":[{"abbreviation":"Pb","common_name":"Lead","molecular_formula":"Pb2+","coefficient":"1"}],"x_ions":[{"abbreviation":"I","common_name":"Iodide","molecular_formula":"I-","coefficient":"3"}],"bandgap":{"value":1.55,"unit":"eV"},"impurities":null,"additives":null},"device_architecture":"nip","pce":{"value":8.05,"unit":"%"},"jsc":{"value":16.88,"unit":"mA cm^-2"},"voc":{"value":0.9,"unit":"V"},"ff":{"value":0.53},"number_devices":null,"averaged_quantities":null,"active_area":{"value":0.1,"unit":"cm^2"},"light_source":{"type":"AM 1.5G","description":"Measured under simulated sun light (AM 1.5, 100 mW cm-2) with a mask of 0.1 cm2","light_intensity":{"value":100.0,"unit":"mW cm^-2"},"lamp":null},"encapsulated":false,"additional_notes":"Conventional device with thermally evaporated Au CE (~60 nm) deposited at 1 × 10–6 mbar. Series resistance Rs = 12.3 Ω cm2 (from Table 1).","stability":null,"layers":[{"name":"FTO","thickness":null,"functionality":"Substrate","deposition":[{"step_name":"Patterning and cleaning","method":"Etching with Zn powder and HCl (2 M); ultrasonic cleaning with detergent, deionized water, acetone, ethanol, and 2-propanol","atmosphere":"Ambient air","temperature":null,"duration":null,"antisolvent":null,"solution":null,"additional_parameters":null}],"additional_treatment":null},{"name":"TiO2 compact","thickness":null,"functionality":"Electron-transport","deposition":[{"step_name":"Spin-coating compact TiO2","method":"Spin-coating a mildly acidic solution of titanium isopropoxide in ethanol","atmosphere":"Ambient air","temperature":null,"duration":null,"antisolvent":null,"solution":null,"additional_parameters":{"spin_speed":"2000 rpm","duration":"60 s"}},{"step_name":"Drying","method":"Thermal-annealing","atmosphere":"Ambient air","temperature":{"value":150.0,"unit":"°C"},"duration":{"value":600.0,"unit":"s"},"antisolvent":null,"solution":null,"additional_parameters":null},{"step_name":"Sintering","method":"Thermal-annealing","atmosphere":"Ambient air","temperature":{"value":500.0,"unit":"°C"},"duration":{"value":1800.0,"unit":"s"},"antisolvent":null,"solution":null,"additional_parameters":null}],"additional_treatment":null},{"name":"Mesoporous TiO2","thickness":null,"functionality":"Electron-transport","deposition":[{"step_name":"Spin-coating mesoporous TiO2","method":"Spin-coating diluted commercial TiO2 paste (2:7 weight ratio in ethanol)","atmosphere":"Ambient air","temperature":null,"duration":null,"antisolvent":null,"solution":null,"additional_parameters":{"spin_speed":"2000 rpm","duration":"30 s"}},{"step_name":"Sintering sequence","method":"Thermal-annealing","atmosphere":"Ambient air","temperature":null,"duration":null,"antisolvent":null,"solution":null,"additional_parameters":{"steps":[{"temperature":"125 °C","duration":"10 min"},{"temperature":"325 °C","duration":"15 min"},{"temperature":"375 °C","duration":"15 min"},{"temperature":"450 °C","duration":"20 min"},{"temperature":"500 °C","duration":"15 min"}]}}],"additional_treatment":null},{"name":"CH3NH3PbI3","thickness":null,"functionality":"Absorber","deposition":[{"step_name":"PbI2 solution preparation","method":"Dissolution","atmosphere":"Ambient air","temperature":null,"duration":null,"antisolvent":null,"solution":null,"additional_parameters":{"PbI2_concentration":"462 mg ml-1 in N,N-dimethylformamide","temperature":"75 °C (kept at this temperature during procedure)"}},{"step_name":"PbI2 infiltration","method":"Spin-coating","atmosphere":"Ambient air","temperature":null,"duration":null,"antisolvent":null,"solution":null,"additional_parameters":{"spin_speed":"5500 rpm","duration":"30 s"}},{"step_name":"Drying PbI2","method":"Thermal-annealing","atmosphere":"Ambient air","temperature":{"value":75.0,"unit":"°C"},"duration":{"value":1800.0,"unit":"s"},"antisolvent":null,"solution":null,"additional_parameters":null},{"step_name":"Conversion to CH3NH3PbI3","method":"Dipping in CH3NH3I solution","atmosphere":"Ambient air","temperature":null,"duration":null,"antisolvent":null,"solution":null,"additional_parameters":{"CH3NH3I_solution":"10 mg ml-1 in 2-propanol","dipping_time":"20 s","rinsing_solvent":"2-propanol"}},{"step_name":"Final drying","method":"Thermal-annealing","atmosphere":"Ambient air","temperature":{"value":75.0,"unit":"°C"},"duration":{"value":1800.0,"unit":"s"},"antisolvent":null,"solution":null,"additional_parameters":null}],"additional_treatment":null},{"name":"Spiro-OMeTAD","thickness":null,"functionality":"Hole-transport","deposition":[{"step_name":"Spiro solution preparation and spin-coating","method":"Spin-coating","atmosphere":"Ambient air","temperature":null,"duration":null,"antisolvent":null,"solution":null,"additional_parameters":{"Spiro_amount":"72.3 mg per mL chlorobenzene","4-tert-butylpyridine":"28.8 μL per mL chlorobenzene","LiTFSI":"0.06 M per mL chlorobenzene","spin_speed":"4000 rpm","duration":"45 s"}}],"additional_treatment":null},{"name":"Au counter electrode","thickness":{"value":59.99999999999999,"unit":"nm"},"functionality":"Contact","deposition":[{"step_name":"Thermal evaporation of Au","method":"Thermal evaporation","atmosphere":"Vacuum","temperature":null,"duration":null,"antisolvent":null,"solution":null,"additional_parameters":{"pressure":"1 × 10–6 mbar","thickness":"~60 nm"}}],"additional_treatment":null}]},{"perovskite_composition":{"formula":"CH3NH3PbI3","sample_type":"Polycrystalline film","dimensionality":"3D","a_ions":[{"abbreviation":"MA","common_name":"Methylammonium","molecular_formula":"CH3NH3+","coefficient":"1"}],"b_ions":[{"abbreviation":"Pb","common_name":"Lead","molecular_formula":"Pb2+","coefficient":"1"}],"x_ions":[{"abbreviation":"I","common_name":"Iodide","molecular_formula":"I-","coefficient":"3"}],"bandgap":{"value":1.55,"unit":"eV"},"impurities":null,"additives":null},"device_architecture":"nip","pce":{"value":0.05,"unit":"%"},"jsc":{"value":0.28,"unit":"mA cm^-2"},"voc":{"value":0.75,"unit":"V"},"ff":{"value":0.23},"number_devices":null,"averaged_quantities":null,"active_area":{"value":0.1,"unit":"cm^2"},"light_source":{"type":"AM 1.5G","description":"Measured under simulated sun light (AM 1.5, 100 mW cm-2) with a mask of 0.1 cm2","light_intensity":{"value":100.0,"unit":"mW cm^-2"},"lamp":null},"encapsulated":false,"additional_notes":"Au deposited on FTO by magnetron sputtering (Au/FTO) then pressed onto spiro-OMeTAD. Series resistance Rs = 2517.0 Ω cm2 (from Table 1). Device non-functional.","stability":null,"layers":[{"name":"FTO","thickness":null,"functionality":"Substrate","deposition":[{"step_name":"Patterning and cleaning","method":"Etching with Zn powder and HCl (2 M); ultrasonic cleaning with detergent, deionized water, acetone, ethanol, and 2-propanol","atmosphere":"Ambient air","temperature":null,"duration":null,"antisolvent":null,"solution":null,"additional_parameters":null}],"additional_treatment":null},{"name":"TiO2 compact","thickness":null,"functionality":"Electron-transport","deposition":[{"step_name":"Spin-coating compact TiO2","method":"Spin-coating a mildly acidic solution of titanium isopropoxide in ethanol","atmosphere":"Ambient air","temperature":null,"duration":null,"antisolvent":null,"solution":null,"additional_parameters":{"spin_speed":"2000 rpm","duration":"60 s"}},{"step_name":"Drying","method":"Thermal-annealing","atmosphere":"Ambient air","temperature":{"value":150.0,"unit":"°C"},"duration":{"value":600.0,"unit":"s"},"antisolvent":null,"solution":null,"additional_parameters":null},{"step_name":"Sintering","method":"Thermal-annealing","atmosphere":"Ambient air","temperature":{"value":500.0,"unit":"°C"},"duration":{"value":1800.0,"unit":"s"},"antisolvent":null,"solution":null,"additional_parameters":null}],"additional_treatment":null},{"name":"Mesoporous TiO2","thickness":null,"functionality":"Electron-transport","deposition":[{"step_name":"Spin-coating mesoporous TiO2","method":"Spin-coating diluted commercial TiO2 paste (2:7 weight ratio in ethanol)","atmosphere":"Ambient air","temperature":null,"duration":null,"antisolvent":null,"solution":null,"additional_parameters":{"spin_speed":"2000 rpm","duration":"30 s"}},{"step_name":"Sintering sequence","method":"Thermal-annealing","atmosphere":"Ambient air","temperature":null,"duration":null,"antisolvent":null,"solution":null,"additional_parameters":{"steps":[{"temperature":"125 °C","duration":"10 min"},{"temperature":"325 °C","duration":"15 min"},{"temperature":"375 °C","duration":"15 min"},{"temperature":"450 °C","duration":"20 min"},{"temperature":"500 °C","duration":"15 min"}]}}],"additional_treatment":null},{"name":"CH3NH3PbI3","thickness":null,"functionality":"Absorber","deposition":[{"step_name":"PbI2 solution preparation","method":"Dissolution","atmosphere":"Ambient air","temperature":null,"duration":null,"antisolvent":null,"solution":null,"additional_parameters":{"PbI2_concentration":"462 mg ml-1 in N,N-dimethylformamide","temperature":"75 °C (kept at this temperature during procedure)"}},{"step_name":"PbI2 infiltration","method":"Spin-coating","atmosphere":"Ambient air","temperature":null,"duration":null,"antisolvent":null,"solution":null,"additional_parameters":{"spin_speed":"5500 rpm","duration":"30 s"}},{"step_name":"Drying PbI2","method":"Thermal-annealing","atmosphere":"Ambient air","temperature":{"value":75.0,"unit":"°C"},"duration":{"value":1800.0,"unit":"s"},"antisolvent":null,"solution":null,"additional_parameters":null},{"step_name":"Conversion to CH3NH3PbI3","method":"Dipping in CH3NH3I solution","atmosphere":"Ambient air","temperature":null,"duration":null,"antisolvent":null,"solution":null,"additional_parameters":{"CH3NH3I_solution":"10 mg ml-1 in 2-propanol","dipping_time":"20 s","rinsing_solvent":"2-propanol"}},{"step_name":"Final drying","method":"Thermal-annealing","atmosphere":"Ambient air","temperature":{"value":75.0,"unit":"°C"},"duration":{"value":1800.0,"unit":"s"},"antisolvent":null,"solution":null,"additional_parameters":null}],"additional_treatment":null},{"name":"Spiro-OMeTAD","thickness":null,"functionality":"Hole-transport","deposition":[{"step_name":"Spiro solution preparation and spin-coating","method":"Spin-coating","atmosphere":"Ambient air","temperature":null,"duration":null,"antisolvent":null,"solution":null,"additional_parameters":{"Spiro_amount":"72.3 mg per mL chlorobenzene","4-tert-butylpyridine":"28.8 μL per mL chlorobenzene","LiTFSI":"0.06 M per mL chlorobenzene","spin_speed":"4000 rpm","duration":"45 s"}}],"additional_treatment":null},{"name":"Au on FTO (sputtered)","thickness":{"value":200.0,"unit":"nm"},"functionality":"Contact","deposition":[{"step_name":"Magnetron sputtering of Au on FTO","method":"Magnetron sputtering","atmosphere":"Other","temperature":null,"duration":null,"antisolvent":null,"solution":null,"additional_parameters":{"procedure":"Au layer deposited on FTO glass substrate by magnetron sputtering then pressed on spiro-OMeTAD"}}],"additional_treatment":null}]}]}
