Repository: lamalab-org/perla-extract

# PERLA Extract

Turn photovoltaic papers and supporting information into source-linked device,
performance, processing and stability records.

# Edit my-experiment.toml: model, paper/SI paths and control/treatment settings.
perla-experiment my-experiment.toml --check
perla-experiment my-experiment.toml
```

Open the generated `summary.md` first; `figure-data/` contains plotting tables.
Build [model-generated development references](benchmarks/development) to tune
Astra versus cheaper models; evaluate frozen choices on the [human test set](benchmarks/test).
[Experiment guide](docs/workflows/extraction-ablations.md).

File: data/extractions/gpt-5-mini-2025-08-07/10.1038--s41467-021-27740-4.json
{"cells":[{"perovskite_composition":{"formula":"Cs0.05(FA0.9MA0.1)0.95Pb(I0.9Br0.1)3","sample_type":"Polycrystalline film","dimensionality":"3D","a_ions":[{"abbreviation":"Cs","common_name":"Cesium","molecular_formula":"Cs+","coefficient":"0.05"},{"abbreviation":"FA","common_name":"Formamidinium","molecular_formula":"CH5N+","coefficient":"0.855"},{"abbreviation":"MA","common_name":"Methylammonium","molecular_formula":"CH6N+","coefficient":"0.095"}],"b_ions":[{"abbreviation":"Pb","common_name":"Lead","molecular_formula":"Pb2+","coefficient":"1"}],"x_ions":[{"abbreviation":"I","common_name":"Iodide","molecular_formula":"I-","coefficient":"2.7"},{"abbreviation":"Br","common_name":"Bromide","molecular_formula":"Br-","coefficient":"0.3"}],"bandgap":null,"impurities":{"abbreviation":"PbI2","concentration":null},"additives":null},"device_architecture":"nip","pce":{"value":19.55,"unit":"%"},"jsc":{"value":23.65,"unit":"mA cm^-2"},"voc":{"value":1.09,"unit":"V"},"ff":{"value":75.7},"number_devices":null,"averaged_quantities":true,"active_area":{"value":0.16,"unit":"cm^2"},"light_source":{"type":"AM 1.5G","description":"Solar simulator, AM1.5G. Calibration with Si reference diode and KG-3 filter.","light_intensity":{"value":100.0,"unit":"mW cm^-2"},"lamp":"300 W Xenon light source"},"encapsulated":false,"additional_notes":"Control (C-1.4 M) champion device (reverse-scan). Average PCE reported in Table 1: 19.38 ± 0.18%. Device fabricated with one-step spin-coating with antisolvent drip (chlorobenzene).","stability":null,"layers":[{"name":"FTO","thickness":null,"functionality":"Substrate","deposition":[{"step_name":"Patterning and cleaning","method":"Chemical etch, ultrasonic cleaning, O3/UV","atmosphere":"Ambient air","temperature":null,"duration":null,"antisolvent":null,"solution":null,"additional_parameters":null}],"additional_treatment":null},{"name":"compact TiO2","thickness":null,"functionality":"Electron-transport","deposition":[{"step_name":"Spray pyrolysis","method":"Spray pyrolysis of titanium diisopropoxide bis(acetylacetonate) precursor diluted 1:9 in ethanol","atmosphere":"Ambient air","temperature":{"value":450.0,"unit":"°C"},"duration":null,"antisolvent":null,"solution":null,"additional_parameters":null}],"additional_treatment":null},{"name":"mesoporous TiO2","thickness":{"value":100.0,"unit":"nm"},"functionality":"Electron-transport","deposition":[{"step_name":"Spin-coating paste","method":"Spin-coating TiO2 paste (Dyesol 30 NR-D diluted 1:6 in ethanol) at 4000 rpm for 20 s","atmosphere":"Ambient air","temperature":null,"duration":null,"antisolvent":null,"solution":null,"additional_parameters":null},{"step_name":"Sintering","method":"Gradual sintering to 450 °C, hold 30 min","atmosphere":"Ambient air","temperature":{"value":450.0,"unit":"°C"},"duration":null,"antisolvent":null,"solution":null,"additional_parameters":null},{"step_name":"Li-TFSI treatment","method":"Spin-coating 0.1 M Li-TFSI in acetonitrile at 3000 rpm for 20 s and sintering at 450 °C for 30 min","atmosphere":"Ambient air","temperature":null,"duration":null,"antisolvent":null,"solution":null,"additional_parameters":null}],"additional_treatment":null},{"name":"Perovskite Cs0.05(FA0.9MA0.1)0.95Pb(I0.9Br0.1)3","thickness":null,"functionality":"Absorber","deposition":[{"step_name":"Spin-coating step 1","method":"Spin-coating precursor (30 μL) at 2000 rpm (accel 200 rpm s^-1) for 10 s","atmosphere":"N2","temperature":null,"duration":null,"antisolvent":null,"solution":null,"additional_parameters":null},{"step_name":"Spin-coating step 2 with antisolvent","method":"Spin-coating at 6000 rpm (accel 2000 rpm s^-1) for 30 s; during last 10 s drop-cast 200 μL chlorobenzene as antisolvent","atmosphere":"N2","temperature":null,"duration":null,"antisolvent":null,"solution":null,"additional_parameters":null},{"step_name":"Thermal annealing","method":"Drying on hot plate","atmosphere":"N2","temperature":{"value":100.0,"unit":"°C"},"duration":{"value":3600.0,"unit":"s"},"antisolvent":null,"solution":null,"additional_parameters":null}],"additional_treatment":"Precursor contained 3 mol% excess PbI2 (as reported in Methods)."},{"name":"Spiro-OMeTAD","thickness":null,"functionality":"Hole-transport","deposition":[{"step_name":"HTM deposition","method":"Dynamic spin-coating of spiro-OMeTAD solution (75 mM in chlorobenzene with Li-TFSI and tBP additives) at 3000 rpm for 30 s","atmosphere":"N2","temperature":null,"duration":null,"antisolvent":null,"solution":null,"additional_parameters":null}],"additional_treatment":"Doped with Li-TFSI and tBP as described in Methods"},{"name":"Au","thickness":null,"functionality":"Contact","deposition":[{"step_name":"Thermal evaporation","method":"Thermal evaporation of gold electrode (~80 nm)","atmosphere":"Vacuum","temperature":null,"duration":null,"antisolvent":null,"solution":null,"additional_parameters":null}],"additional_treatment":null}]},{"perovskite_composition":{"formula":"Cs0.05(FA0.9MA0.1)0.95Pb(I0.9Br0.1)3","sample_type":"Polycrystalline film","dimensionality":"3D","a_ions":[{"abbreviation":"Cs","common_name":"Cesium","molecular_formula":"Cs+","coefficient":"0.05"},{"abbreviation":"FA","common_name":"Formamidinium","molecular_formula":"CH5N+","coefficient":"0.855"},{"abbreviation":"MA","common_name":"Methylammonium","molecular_formula":"CH6N+","coefficient":"0.095"}],"b_ions":[{"abbreviation":"Pb","common_name":"Lead","molecular_formula":"Pb2+","coefficient":"1"}],"x_ions":[{"abbreviation":"I","common_name":"Iodide","molecular_formula":"I-","coefficient":"2.7"},{"abbreviation":"Br","common_name":"Bromide","molecular_formula":"Br-","coefficient":"0.3"}],"bandgap":null,"impurities":{"abbreviation":"PbI2","concentration":null},"additives":null},"device_architecture":"nip","pce":{"value":19.47,"unit":"%"},"jsc":{"value":23.58,"unit":"mA cm^-2"},"voc":{"value":1.08,"unit":"V"},"ff":{"value":76.2},"number_devices":null,"averaged_quantities":true,"active_area":{"value":0.16,"unit":"cm^2"},"light_source":{"type":"AM 1.5G","description":"Solar simulator, AM1.5G. Calibration with Si reference diode and KG-3 filter.","light_intensity":{"value":100.0,"unit":"mW cm^-2"},"lamp":"300 W Xenon light source"},"encapsulated":false,"additional_notes":"Target (T-0.47 M) champion device (reverse-scan). Average PCE reported in Table 1: 19.19 ± 0.16%. Device fabricated with co-solvent dilution (THF) to 0.47 M; same general stack and processing (one-step spin-coating with antisolvent).","stability":null,"layers":[{"name":"FTO","thickness":null,"functionality":"Substrate","deposition":[{"step_name":"Patterning and cleaning","method":"Chemical etch, ultrasonic cleaning, O3/UV","atmosphere":"Ambient air","temperature":null,"duration":null,"antisolvent":null,"solution":null,"additional_parameters":null}],"additional_treatment":null},{"name":"compact TiO2","thickness":null,"functionality":"Electron-transport","deposition":[{"step_name":"Spray pyrolysis","method":"Spray pyrolysis of titanium diisopropoxide bis(acetylacetonate) precursor diluted 1:9 in ethanol","atmosphere":"Ambient air","temperature":{"value":450.0,"unit":"°C"},"duration":null,"antisolvent":null,"solution":null,"additional_parameters":null}],"additional_treatment":null},{"name":"mesoporous TiO2","thickness":{"value":100.0,"unit":"nm"},"functionality":"Electron-transport","deposition":[{"step_name":"Spin-coating paste","method":"Spin-coating TiO2 paste (Dyesol 30 NR-D diluted 1:6 in ethanol) at 4000 rpm for 20 s","atmosphere":"Ambient air","temperature":null,"duration":null,"antisolvent":null,"solution":null,"additional_parameters":null},{"step_name":"Sintering","method":"Gradual sintering to 450 °C, hold 30 min","atmosphere":"Ambient air","temperature":{"value":450.0,"unit":"°C"},"duration":null,"antisolvent":null,"solution":null,"additional_parameters":null},{"step_name":"Li-TFSI treatment","method":"Spin-coating 0.1 M Li-TFSI in acetonitrile at 3000 rpm for 20 s and sintering at 450 °C for 30 min","atmosphere":"Ambient air","temperature":null,"duration":null,"antisolvent":null,"solution":null,"additional_parameters":null}],"additional_treatment":null},{"name":"Perovskite Cs0.05(FA0.9MA0.1)0.95Pb(I0.9Br0.1)3","thickness":null,"functionality":"Absorber","deposition":[{"step_name":"Spin-coating step 1","method":"Spin-coating diluted precursor (30 μL) at 2000 rpm (accel 200 rpm s^-1) for 10 s","atmosphere":"N2","temperature":null,"duration":null,"antisolvent":null,"solution":null,"additional_parameters":null},{"step_name":"Spin-coating step 2 with antisolvent","method":"Spin-coating at 6000 rpm (accel 2000 rpm s^-1) for 30 s; during last 10 s drop-cast 200 μL chlorobenzene as antisolvent","atmosphere":"N2","temperature":null,"duration":null,"antisolvent":null,"solution":null,"additional_parameters":{"dilution":"200 v% THF to reach 0.47 M from 1.4 M"}},{"step_name":"Thermal annealing","method":"Drying on hot plate","atmosphere":"N2","temperature":{"value":100.0,"unit":"°C"},"duration":{"value":3600.0,"unit":"s"},"antisolvent":null,"solution":null,"additional_parameters":null}],"additional_treatment":"Co-solvent THF dilution (200 v%) used to reach 0.47 M; precursor contained 3 mol% excess PbI2."},{"name":"Spiro-OMeTAD","thickness":null,"functionality":"Hole-transport","deposition":[{"step_name":"HTM deposition","method":"Dynamic spin-coating of spiro-OMeTAD solution (75 mM in chlorobenzene with Li-TFSI and tBP additives) at 3000 rpm for 30 s","atmosphere":"N2","temperature":null,"duration":null,"antisolvent":null,"solution":null,"additional_parameters":null}],"additional_treatment":"Doped with Li-TFSI and tBP as described in Methods"},{"name":"Au","thickness":null,"functionality":"Contact","deposition":[{"step_name":"Thermal evaporation","method":"Thermal evaporation of gold electrode (~80 nm)","atmosphere":"Vacuum","temperature":null,"duration":null,"antisolvent":null,"solution":null,"additional_parameters":null}],"additional_treatment":null}]},{"perovskite_composition":{"formula":"MAPbI3","sample_type":"Polycrystalline film","dimensionality":"3D","a_ions":[{"abbreviation":"MA","common_name":"Methylammonium","molecular_formula":"CH6N+","coefficient":"1"}],"b_ions":[{"abbreviation":"Pb","common_name":"Lead","molecular_formula":"Pb2+","coefficient":"1"}],"x_ions":[{"abbreviation":"I","common_name":"Iodide","molecular_formula":"I-","coefficient":"3"}],"bandgap":null,"impurities":{"abbreviation":"PbI2","concentration":null},"additives":null},"device_architecture":"nip","pce":{"value":19.75,"unit":"%"},"jsc":{"value":22.57,"unit":"mA cm^-2"},"voc":{"value":1.12,"unit":"V"},"ff":{"value":78.2},"number_devices":null,"averaged_quantities":true,"active_area":{"value":0.16,"unit":"cm^2"},"light_source":{"type":"AM 1.5G","description":"Solar simulator, AM1.5G. Calibration with Si reference diode and KG-3 filter.","light_intensity":{"value":100.0,"unit":"mW cm^-2"},"lamp":"300 W Xenon light source"},"encapsulated":false,"additional_notes":"Control MAPbI3 device (C-1.2 M) champion (reverse-scan). Average PCE reported Table 1: 18.98 ± 0.40%. Precursor contained 3 mol% excess PbI2 as reported in Methods.","stability":null,"layers":[{"name":"FTO","thickness":null,"functionality":"Substrate","deposition":[{"step_name":"Patterning and cleaning","method":"Chemical etch, ultrasonic cleaning, O3/UV","atmosphere":"Ambient air","temperature":null,"duration":null,"antisolvent":null,"solution":null,"additional_parameters":null}],"additional_treatment":null},{"name":"compact TiO2","thickness":null,"functionality":"Electron-transport","deposition":[{"step_name":"Spray pyrolysis","method":"Spray pyrolysis of titanium diisopropoxide bis(acetylacetonate) precursor diluted 1:9 in ethanol","atmosphere":"Ambient air","temperature":{"value":450.0,"unit":"°C"},"duration":null,"antisolvent":null,"solution":null,"additional_parameters":null}],"additional_treatment":null},{"name":"mesoporous TiO2","thickness":{"value":100.0,"unit":"nm"},"functionality":"Electron-transport","deposition":[{"step_name":"Spin-coating paste","method":"Spin-coating TiO2 paste (Dyesol 30 NR-D diluted 1:6 in ethanol) at 4000 rpm for 20 s","atmosphere":"Ambient air","temperature":null,"duration":null,"antisolvent":null,"solution":null,"additional_parameters":null},{"step_name":"Sintering","method":"Gradual sintering to 450 °C, hold 30 min","atmosphere":"Ambient air","temperature":{"value":450.0,"unit":"°C"},"duration":null,"antisolvent":null,"solution":null,"additional_parameters":null},{"step_name":"Li-TFSI treatment","method":"Spin-coating 0.1 M Li-TFSI in acetonitrile at 3000 rpm for 20 s and sintering at 450 °C for 30 min","atmosphere":"Ambient air","temperature":null,"duration":null,"antisolvent":null,"solution":null,"additional_parameters":null}],"additional_treatment":null},{"name":"Perovskite MAPbI3","thickness":null,"functionality":"Absorber","deposition":[{"step_name":"Spin-coating","method":"Spin-coating 30 μL 1.2 M MAPbI3 precursor at 4000 rpm for 30 s; during last 10 s drop-cast 200 μL chlorobenzene antisolvent","atmosphere":"N2","temperature":null,"duration":null,"antisolvent":null,"solution":null,"additional_parameters":null},{"step_name":"Thermal annealing","method":"Drying on hot plate at 65 °C for 10 min and 100 °C for 10 min (as reported)","atmosphere":"N2","temperature":null,"duration":null,"antisolvent":null,"solution":null,"additional_parameters":null}],"additional_treatment":"Precursor contained 3 mol% excess PbI2 (Methods)."},{"name":"Spiro-OMeTAD","thickness":null,"functionality":"Hole-transport","deposition":[{"step_name":"HTM deposition","method":"Dynamic spin-coating of spiro-OMeTAD solution (75 mM in chlorobenzene with Li-TFSI and tBP additives) at 3000 rpm for 30 s","atmosphere":"N2","temperature":null,"duration":null,"antisolvent":null,"solution":null,"additional_parameters":null}],"additional_treatment":null},{"name":"Au","thickness":null,"functionality":"Contact","deposition":[{"step_name":"Thermal evaporation","method":"Thermal evaporation of gold electrode (~80 nm)","atmosphere":"Vacuum","temperature":null,"duration":null,"antisolvent":null,"solution":null,"additional_parameters":null}],"additional_treatment":null}]},{"perovskite_composition":{"formula":"MAPbI3","sample_type":"Polycrystalline film","dimensionality":"3D","a_ions":[{"abbreviation":"MA","common_name":"Methylammonium","molecular_formula":"CH6N+","coefficient":"1"}],"b_ions":[{"abbreviation":"Pb","common_name":"Lead","molecular_formula":"Pb2+","coefficient":"1"}],"x_ions":[{"abbreviation":"I","common_name":"Iodide","molecular_formula":"I-","coefficient":"3"}],"bandgap":null,"impurities":{"abbreviation":"PbI2","concentration":null},"additives":null},"device_architecture":"nip","pce":{"value":19.49,"unit":"%"},"jsc":{"value":22.55,"unit":"mA cm^-2"},"voc":{"value":1.13,"unit":"V"},"ff":{"value":76.7},"number_devices":null,"averaged_quantities":true,"active_area":{"value":0.16,"unit":"cm^2"},"light_source":{"type":"AM 1.5G","description":"Solar simulator, AM1.5G. Calibration with Si reference diode and KG-3 filter.","light_intensity":{"value":100.0,"unit":"mW cm^-2"},"lamp":"300 W Xenon light source"},"encapsulated":false,"additional_notes":"Target MAPbI3 device (T-0.4 M) champion (reverse-scan). Average PCE reported Table 1: 19.06 ± 0.37%. Co-solvent dilution to 0.4 M with THF.","stability":null,"layers":[{"name":"FTO","thickness":null,"functionality":"Substrate","deposition":[{"step_name":"Patterning and cleaning","method":"Chemical etch, ultrasonic cleaning, O3/UV","atmosphere":"Ambient air","temperature":null,"duration":null,"antisolvent":null,"solution":null,"additional_parameters":null}],"additional_treatment":null},{"name":"compact TiO2","thickness":null,"functionality":"Electron-transport","deposition":[{"step_name":"Spray pyrolysis","method":"Spray pyrolysis of titanium diisopropoxide bis(acetylacetonate) precursor diluted 1:9 in ethanol","atmosphere":"Ambient air","temperature":{"value":450.0,"unit":"°C"},"duration":null,"antisolvent":null,"solution":null,"additional_parameters":null}],"additional_treatment":null},{"name":"mesoporous TiO2","thickness":{"value":100.0,"unit":"nm"},"functionality":"Electron-transport","deposition":[{"step_name":"Spin-coating paste","method":"Spin-coating TiO2 paste (Dyesol 30 NR-D diluted 1:6 in ethanol) at 4000 rpm for 20 s","atmosphere":"Ambient air","temperature":null,"duration":null,"antisolvent":null,"solution":null,"additional_parameters":null},{"step_name":"Sintering","method":"Gradual sintering to 450 °C, hold 30 min","atmosphere":"Ambient air","temperature":{"value":450.0,"unit":"°C"},"duration":null,"antisolvent":null,"solution":null,"additional_parameters":null},{"step_name":"Li-TFSI treatment","method":"Spin-coating 0.1 M Li-TFSI in acetonitrile at 3000 rpm for 20 s and sintering at 450 °C for 30 min","atmosphere":"Ambient air","temperature":null,"duration":null,"antisolvent":null,"solution":null,"additional_parameters":null}],"additional_treatment":null},{"name":"Perovskite MAPbI3","thickness":null,"functionality":"Absorber","deposition":[{"step_name":"Spin-coating","method":"Spin-coating 30 μL 0.4 M (THF-diluted) MAPbI3 precursor at 4000 rpm for 30 s; during last 10 s drop-cast 200 μL chlorobenzene antisolvent","atmosphere":"N2","temperature":null,"duration":null,"antisolvent":null,"solution":null,"additional_parameters":null},{"step_name":"Thermal annealing","method":"Drying on hot plate at 65 °C for 10 min and 100 °C for 10 min (as reported)","atmosphere":"N2","temperature":null,"duration":null,"antisolvent":null,"solution":null,"additional_parameters":null}],"additional_treatment":"Co-solvent THF dilution used to reach 0.4 M; precursor contained 3 mol% excess PbI2."},{"name":"Spiro-OMeTAD","thickness":null,"functionality":"Hole-transport","deposition":[{"step_name":"HTM deposition","method":"Dynamic spin-coating of spiro-OMeTAD solution (75 mM in chlorobenzene with Li-TFSI and tBP additives) at 3000 rpm for 30 s","atmosphere":"N2","temperature":null,"duration":null,"antisolvent":null,"solution":null,"additional_parameters":null}],"additional_treatment":null},{"name":"Au","thickness":null,"functionality":"Contact","deposition":[{"step_name":"Thermal evaporation","method":"Thermal evaporation of gold electrode (~80 nm)","atmosphere":"Vacuum","temperature":null,"duration":null,"antisolvent":null,"solution":null,"additional_parameters":null}],"additional_treatment":null}]},{"perovskite_composition":{"formula":"FA0.97MA0.03PbI2.91Br0.03","sample_type":"Polycrystalline film","dimensionality":"3D","a_ions":[{"abbreviation":"FA","common_name":"Formamidinium","molecular_formula":"CH5N+","coefficient":"0.97"},{"abbreviation":"MA","common_name":"Methylammonium","molecular_formula":"CH6N+","coefficient":"0.03"}],"b_ions":[{"abbreviation":"Pb","common_name":"Lead","molecular_formula":"Pb2+","coefficient":"1"}],"x_ions":[{"abbreviation":"I","common_name":"Iodide","molecular_formula":"I-","coefficient":"2.91"},{"abbreviation":"Br","common_name":"Bromide","molecular_formula":"Br-","coefficient":"0.03"}],"bandgap":null,"impurities":null,"additives":{"abbreviation":"MACl","concentration":{"value":0.6000000000000001,"unit":"mol/L"}}},"device_architecture":"nip","pce":{"value":24.13,"unit":"%"},"jsc":{"value":25.52,"unit":"mA cm^-2"},"voc":{"value":1.17,"unit":"V"},"ff":{"value":80.6},"number_devices":null,"averaged_quantities":true,"active_area":{"value":0.16,"unit":"cm^2"},"light_source":{"type":"AM 1.5G","description":"Solar simulator, AM1.5G. Calibration with Si reference diode and KG-3 filter.","light_intensity":{"value":100.0,"unit":"mW cm^-2"},"lamp":"300 W Xenon light source"},"encapsulated":false,"additional_notes":"Control (C-1.5 M) champion device (reverse-scan). Average PCE reported Table 1: 23.84 ± 0.17%. Precursor composition and processing per Methods (includes MACl 0.6 M in precursor).","stability":null,"layers":[{"name":"FTO","thickness":null,"functionality":"Substrate","deposition":[{"step_name":"Patterning and cleaning","method":"Chemical etch, ultrasonic cleaning, O3/UV","atmosphere":"Ambient air","temperature":null,"duration":null,"antisolvent":null,"solution":null,"additional_parameters":null}],"additional_treatment":null},{"name":"compact TiO2","thickness":null,"functionality":"Electron-transport","deposition":[{"step_name":"Spray pyrolysis","method":"Spray pyrolysis of titanium diisopropoxide bis(acetylacetonate) precursor diluted 1:9 in ethanol","atmosphere":"Ambient air","temperature":{"value":450.0,"unit":"°C"},"duration":null,"antisolvent":null,"solution":null,"additional_parameters":null}],"additional_treatment":null},{"name":"mesoporous TiO2","thickness":{"value":100.0,"unit":"nm"},"functionality":"Electron-transport","deposition":[{"step_name":"Spin-coating paste","method":"Spin-coating TiO2 paste (Dyesol 30 NR-D diluted 1:6 in ethanol) at 4000 rpm for 20 s","atmosphere":"Ambient air","temperature":null,"duration":null,"antisolvent":null,"solution":null,"additional_parameters":null},{"step_name":"Sintering","method":"Gradual sintering to 450 °C, hold 30 min","atmosphere":"Ambient air","temperature":{"value":450.0,"unit":"°C"},"duration":null,"antisolvent":null,"solution":null,"additional_parameters":null},{"step_name":"Li-TFSI treatment","method":"Spin-coating 0.1 M Li-TFSI in acetonitrile at 3000 rpm for 20 s and sintering at 450 °C for 30 min","atmosphere":"Ambient air","temperature":null,"duration":null,"antisolvent":null,"solution":null,"additional_parameters":null}],"additional_treatment":null},{"name":"Perovskite FA0.97MA0.03PbI2.91Br0.03","thickness":null,"functionality":"Absorber","deposition":[{"step_name":"Spin-coating step 1","method":"Spin-coating precursor (30 μL) at 1000 rpm for 10 s and 6000 rpm for 25 s (two-step), drop-casting 200–300 μL chlorobenzene 5 s prior to end","atmosphere":"N2","temperature":null,"duration":null,"antisolvent":null,"solution":null,"additional_parameters":null},{"step_name":"Thermal annealing","method":"Heating at 150 °C for 10 min for crystal formation (as reported)","atmosphere":"N2","temperature":{"value":150.0,"unit":"°C"},"duration":{"value":600.0,"unit":"s"},"antisolvent":null,"solution":null,"additional_parameters":null}],"additional_treatment":"Precursor contained MACl (0.6 M) and other composition as detailed in Methods."},{"name":"Spiro-OMeTAD","thickness":null,"functionality":"Hole-transport","deposition":[{"step_name":"HTM deposition","method":"Dynamic spin-coating of spiro-OMeTAD solution (75 mM in chlorobenzene with Li-TFSI and tBP additives) at 3000 rpm for 30 s","atmosphere":"N2","temperature":null,"duration":null,"antisolvent":null,"solution":null,"additional_parameters":null}],"additional_treatment":null},{"name":"Au","thickness":null,"functionality":"Contact","deposition":[{"step_name":"Thermal evaporation","method":"Thermal evaporation of gold electrode (~80 nm)","atmosphere":"Vacuum","temperature":null,"duration":null,"antisolvent":null,"solution":null,"additional_parameters":null}],"additional_treatment":null}]},{"perovskite_composition":{"formula":"FA0.97MA0.03PbI2.91Br0.03","sample_type":"Polycrystalline film","dimensionality":"3D","a_ions":[{"abbreviation":"FA","common_name":"Formamidinium","molecular_formula":"CH5N+","coefficient":"0.97"},{"abbreviation":"MA","common_name":"Methylammonium","molecular_formula":"CH6N+","coefficient":"0.03"}],"b_ions":[{"abbreviation":"Pb","common_name":"Lead","molecular_formula":"Pb2+","coefficient":"1"}],"x_ions":[{"abbreviation":"I","common_name":"Iodide","molecular_formula":"I-","coefficient":"2.91"},{"abbreviation":"Br","common_name":"Bromide","molecular_formula":"Br-","coefficient":"0.03"}],"bandgap":null,"impurities":null,"additives":{"abbreviation":"MACl","concentration":{"value":0.6000000000000001,"unit":"mol/L"}}},"device_architecture":"nip","pce":{"value":24.02,"unit":"%"},"jsc":{"value":25.1,"unit":"mA cm^-2"},"voc":{"value":1.17,"unit":"V"},"ff":{"value":81.6},"number_devices":null,"averaged_quantities":true,"active_area":{"value":0.16,"unit":"cm^2"},"light_source":{"type":"AM 1.5G","description":"Solar simulator, AM1.5G. Calibration with Si reference diode and KG-3 filter.","light_intensity":{"value":100.0,"unit":"mW cm^-2"},"lamp":"300 W Xenon light source"},"encapsulated":false,"additional_notes":"Target (T-0.5 M) champion device (reverse-scan). Average PCE reported Table 1: 23.80 ± 0.17%. Co-solvent dilution to 0.5 M; devices fabricated as described in Methods.","stability":null,"layers":[{"name":"FTO","thickness":null,"functionality":"Substrate","deposition":[{"step_name":"Patterning and cleaning","method":"Chemical etch, ultrasonic cleaning, O3/UV","atmosphere":"Ambient air","temperature":null,"duration":null,"antisolvent":null,"solution":null,"additional_parameters":null}],"additional_treatment":null},{"name":"compact TiO2","thickness":null,"functionality":"Electron-transport","deposition":[{"step_name":"Spray pyrolysis","method":"Spray pyrolysis of titanium diisopropoxide bis(acetylacetonate) precursor diluted 1:9 in ethanol","atmosphere":"Ambient air","temperature":{"value":450.0,"unit":"°C"},"duration":null,"antisolvent":null,"solution":null,"additional_parameters":null}],"additional_treatment":null},{"name":"mesoporous TiO2","thickness":{"value":100.0,"unit":"nm"},"functionality":"Electron-transport","deposition":[{"step_name":"Spin-coating paste","method":"Spin-coating TiO2 paste (Dyesol 30 NR-D diluted 1:6 in ethanol) at 4000 rpm for 20 s","atmosphere":"Ambient air","temperature":null,"duration":null,"antisolvent":null,"solution":null,"additional_parameters":null},{"step_name":"Sintering","method":"Gradual sintering to 450 °C, hold 30 min","atmosphere":"Ambient air","temperature":{"value":450.0,"unit":"°C"},"duration":null,"antisolvent":null,"solution":null,"additional_parameters":null},{"step_name":"Li-TFSI treatment","method":"Spin-coating 0.1 M Li-TFSI in acetonitrile at 3000 rpm for 20 s and sintering at 450 °C for 30 min","atmosphere":"Ambient air","temperature":null,"duration":null,"antisolvent":null,"solution":null,"additional_parameters":null}],"additional_treatment":null},{"name":"Perovskite FA0.97MA0.03PbI2.91Br0.03","thickness":null,"functionality":"Absorber","deposition":[{"step_name":"Spin-coating step 1","method":"Spin-coating precursor (30 μL) at 1000 rpm for 10 s and 6000 rpm for 25 s (two-step), drop-casting 200–300 μL chlorobenzene 5 s prior to end","atmosphere":"N2","temperature":null,"duration":null,"antisolvent":null,"solution":null,"additional_parameters":null},{"step_name":"Thermal annealing","method":"Heating at 150 °C for 10 min for crystal formation (as reported)","atmosphere":"N2","temperature":{"value":150.0,"unit":"°C"},"duration":{"value":600.0,"unit":"s"},"antisolvent":null,"solution":null,"additional_parameters":null}],"additional_treatment":"Co-solvent THF dilution (to 0.5 M) used for target devices; precursor includes MACl 0.6 M."},{"name":"Spiro-OMeTAD","thickness":null,"functionality":"Hole-transport","deposition":[{"step_name":"HTM deposition","method":"Dynamic spin-coating of spiro-OMeTAD solution (75 mM in chlorobenzene with Li-TFSI and tBP additives) at 3000 rpm for 30 s","atmosphere":"N2","temperature":null,"duration":null,"antisolvent":null,"solution":null,"additional_parameters":null}],"additional_treatment":null},{"name":"Au","thickness":null,"functionality":"Contact","deposition":[{"step_name":"Thermal evaporation","method":"Thermal evaporation of gold electrode (~80 nm)","atmosphere":"Vacuum","temperature":null,"duration":null,"antisolvent":null,"solution":null,"additional_parameters":null}],"additional_treatment":null}]}]}
