Repository: lamalab-org/perla-extract

# PERLA Extract

Turn photovoltaic papers and supporting information into source-linked device,
performance, processing and stability records.

## Extract a paper

```bash
export OPENAI_API_KEY="your-openai-key"
perla-extract --pdf paper.pdf --supplement paper_si.pdf \
  --model openai/gpt-6.1-sol \
  --max-output-tokens 40000 \
  --output-dir results/paper
```

Docling parses the paper and SI. Open `extraction.json` for records and
`report.json` for usage and issues. Omit `--supplement` when there is no SI.

| Optional pass | When to use it |
| --- | --- |
| Refinement | Test whether one source-and-draft review improves accuracy enough to justify its cost |
| Enrichment | Produce separate composition/processing interpretations for database export |

Both are off by default. [Stage and context details](docs/workflows/extraction.md)
and [other providers](docs/workflows/open-models.md) are documented separately.

## Compare two extraction choices

```bash
cp examples/experiment.toml my-experiment.toml

# Edit my-experiment.toml: model, paper/SI paths and control/treatment settings.
perla-experiment my-experiment.toml --check
perla-experiment my-experiment.toml
```

Open the generated `summary.md` first; `figure-data/` contains plotting tables.
Build [model-generated development references](benchmarks/development) to tune
Astra versus cheaper models; evaluate frozen choices on the [human test set](benchmarks/test).
[Experiment guide](docs/workflows/extraction-ablations.md).

## Find what you need

| Task | Start here |
| --- | --- |
| Try scoring without a model, PDFs or credentials | [Offline example](docs/workflows/scoring-example.md) |
| Understand stages and context limits | [Extraction workflow](docs/workflows/extraction.md) |
| Compare Docling and GraniteDocling locally | [Parser experiment](examples/parsing/README.md) |
| Design a defensible scientific evaluation | [Validation method](docs/methods/validation-and-scale.md) |
| Change or debug the code | [Maintainer guide](docs/development/maintaining.md) |
| Review records, export data or discover papers | [Documentation](docs/index.md) |

The human-corrected references are our test set. They already informed earlier
development, so results must disclose that history rather than claim an untouched
holdout. Model-generated development labels measure teacher agreement.

File: data/extractions/gpt-4.1-2025-04-14/10.1002--adma.202305822.json
{"cells":[{"perovskite_composition":{"formula":"Cs0.21FA0.74MA0.05Pb(I0.83Br0.12Cl0.05)3","sample_type":"Polycrystalline film","dimensionality":"3D","a_ions":[{"abbreviation":"Cs","common_name":"Cesium","molecular_formula":"Cs+","coefficient":"0.21"},{"abbreviation":"FA","common_name":"Formamidinium","molecular_formula":"CH5N2+","coefficient":"0.74"},{"abbreviation":"MA","common_name":"Methylammonium","molecular_formula":"CH6N+","coefficient":"0.05"}],"b_ions":[{"abbreviation":"Pb","common_name":"Lead","molecular_formula":"Pb2+","coefficient":"1"}],"x_ions":[{"abbreviation":"I","common_name":"Iodide","molecular_formula":"I-","coefficient":"0.83"},{"abbreviation":"Br","common_name":"Bromide","molecular_formula":"Br-","coefficient":"0.12"},{"abbreviation":"Cl","common_name":"Chloride","molecular_formula":"Cl-","coefficient":"0.05"}],"bandgap":{"value":1.68,"unit":"eV"},"impurities":null,"additives":null},"device_architecture":"pin","pce":{"value":21.44,"unit":"%"},"jsc":null,"voc":null,"ff":null,"number_devices":null,"averaged_quantities":null,"active_area":{"value":0.08,"unit":"cm^2"},"light_source":null,"encapsulated":null,"additional_notes":null,"stability":null,"layers":[{"name":"ITO","thickness":null,"functionality":"Substrate","deposition":null,"additional_treatment":null},{"name":"PTAA","thickness":null,"functionality":"Hole-transport","deposition":null,"additional_treatment":null},{"name":"Cs0.21FA0.74MA0.05Pb(I0.83Br0.12Cl0.05)3","thickness":null,"functionality":"Absorber","deposition":null,"additional_treatment":null},{"name":"C60","thickness":null,"functionality":"Electron-transport","deposition":null,"additional_treatment":null},{"name":"BCP","thickness":null,"functionality":"Electron-transport","deposition":null,"additional_treatment":null},{"name":"Au","thickness":null,"functionality":"Contact","deposition":null,"additional_treatment":null}]},{"perovskite_composition":{"formula":"Cs0.21FA0.74MA0.05Pb(I0.83Br0.12Cl0.05)3","sample_type":"Polycrystalline film","dimensionality":"3D","a_ions":[{"abbreviation":"Cs","common_name":"Cesium","molecular_formula":"Cs+","coefficient":"0.21"},{"abbreviation":"FA","common_name":"Formamidinium","molecular_formula":"CH5N2+","coefficient":"0.74"},{"abbreviation":"MA","common_name":"Methylammonium","molecular_formula":"CH6N+","coefficient":"0.05"}],"b_ions":[{"abbreviation":"Pb","common_name":"Lead","molecular_formula":"Pb2+","coefficient":"1"}],"x_ions":[{"abbreviation":"I","common_name":"Iodide","molecular_formula":"I-","coefficient":"0.83"},{"abbreviation":"Br","common_name":"Bromide","molecular_formula":"Br-","coefficient":"0.12"},{"abbreviation":"Cl","common_name":"Chloride","molecular_formula":"Cl-","coefficient":"0.05"}],"bandgap":{"value":1.68,"unit":"eV"},"impurities":null,"additives":null},"device_architecture":"pin","pce":{"value":20.77,"unit":"%"},"jsc":null,"voc":null,"ff":null,"number_devices":null,"averaged_quantities":null,"active_area":{"value":1.0,"unit":"cm^2"},"light_source":null,"encapsulated":null,"additional_notes":null,"stability":null,"layers":[{"name":"ITO","thickness":null,"functionality":"Substrate","deposition":null,"additional_treatment":null},{"name":"PTAA","thickness":null,"functionality":"Hole-transport","deposition":null,"additional_treatment":null},{"name":"Cs0.21FA0.74MA0.05Pb(I0.83Br0.12Cl0.05)3","thickness":null,"functionality":"Absorber","deposition":null,"additional_treatment":null},{"name":"C60","thickness":null,"functionality":"Electron-transport","deposition":null,"additional_treatment":null},{"name":"BCP","thickness":null,"functionality":"Electron-transport","deposition":null,"additional_treatment":null},{"name":"Au","thickness":null,"functionality":"Contact","deposition":null,"additional_treatment":null}]}]}

File: data/extractions/gpt-4.1-2025-04-14/10.1002--solr.202100879.json
{"cells":[{"perovskite_composition":{"formula":"Me3SPbI3","sample_type":"Polycrystalline film","dimensionality":"1D","a_ions":[{"abbreviation":"Me3S","common_name":"Trimethylsulfonium","molecular_formula":"(CH3)3S+","coefficient":"1"}],"b_ions":[{"abbreviation":"Pb","common_name":"Lead","molecular_formula":"Pb2+","coefficient":"1"}],"x_ions":[{"abbreviation":"I","common_name":"Iodide","molecular_formula":"I-","coefficient":"3"}],"bandgap":{"value":2.34,"unit":"eV"},"impurities":null,"additives":null},"device_architecture":"nip","pce":{"value":2.09,"unit":"%"},"jsc":{"value":3.76,"unit":"mA cm^-2"},"voc":{"value":0.99,"unit":"V"},"ff":{"value":56.0},"number_devices":null,"averaged_quantities":null,"active_area":null,"light_source":{"type":"AM 1.5G","description":null,"light_intensity":null,"lamp":null},"encapsulated":false,"additional_notes":null,"stability":null,"layers":[{"name":"ITO","thickness":null,"functionality":"Substrate","deposition":[{"step_name":"Substrate cleaning","method":null,"atmosphere":null,"temperature":null,"duration":null,"antisolvent":null,"solution":null,"additional_parameters":null}],"additional_treatment":null},{"name":"SnO2","thickness":null,"functionality":"Electron-transport","deposition":[{"step_name":"Spin-coating","method":"Spin-coating","atmosphere":"Air","temperature":null,"duration":null,"antisolvent":null,"solution":null,"additional_parameters":null}],"additional_treatment":null},{"name":"Me3SPbI3","thickness":null,"functionality":"Absorber","deposition":[{"step_name":"Spin-coating PbI2","method":"Spin-coating","atmosphere":"Air","temperature":null,"duration":null,"antisolvent":null,"solution":null,"additional_parameters":null},{"step_name":"Dipping in Me3SI solution","method":"Immersion","atmosphere":"Air","temperature":{"value":60.0,"unit":"°C"},"duration":null,"antisolvent":null,"solution":null,"additional_parameters":null}],"additional_treatment":null},{"name":"spiro-OMeTAD","thickness":null,"functionality":"Hole-transport","deposition":[{"step_name":"Spin-coating","method":"Spin-coating","atmosphere":"Air","temperature":null,"duration":null,"antisolvent":null,"solution":null,"additional_parameters":null}],"additional_treatment":null},{"name":"Au","thickness":null,"functionality":"Contact","deposition":[{"step_name":"Thermal evaporation","method":"Thermal evaporation","atmosphere":"Vacuum","temperature":null,"duration":null,"antisolvent":null,"solution":null,"additional_parameters":null}],"additional_treatment":null}]},{"perovskite_composition":{"formula":"1D/3D Me3SPbI3/3D perovskite","sample_type":"Polycrystalline film","dimensionality":"2D/3D","a_ions":[{"abbreviation":"Me3S","common_name":"Trimethylsulfonium","molecular_formula":"(CH3)3S+","coefficient":"x"},{"abbreviation":"FA","common_name":"Formamidinium","molecular_formula":"CH(NH2)2+","coefficient":"1-x"}],"b_ions":[{"abbreviation":"Pb","common_name":"Lead","molecular_formula":"Pb2+","coefficient":"1"}],"x_ions":[{"abbreviation":"I","common_name":"Iodide","molecular_formula":"I-","coefficient":"3"}],"bandgap":{"value":1.57,"unit":"eV"},"impurities":null,"additives":null},"device_architecture":"nip","pce":{"value":22.06,"unit":"%"},"jsc":{"value":24.64,"unit":"mA cm^-2"},"voc":{"value":1.14,"unit":"V"},"ff":{"value":78.57},"number_devices":null,"averaged_quantities":null,"active_area":null,"light_source":{"type":"AM 1.5G","description":null,"light_intensity":null,"lamp":null},"encapsulated":false,"additional_notes":null,"stability":{"time":{"value":3600000.0,"unit":"s"},"light_intensity":null,"humidity":{"value":50.0,"unit":"%"},"temperature":null,"PCE_T80":null,"PCE_at_the_start_of_the_experiment":{"value":22.06,"unit":"%"},"PCE_after_1000_hours":{"value":21.4,"unit":"%"},"PCE_at_the_end_of_experiment":{"value":21.4,"unit":"%"},"potential_bias":"Open circuit"},"layers":[{"name":"ITO","thickness":null,"functionality":"Substrate","deposition":[{"step_name":"Substrate cleaning","method":null,"atmosphere":null,"temperature":null,"duration":null,"antisolvent":null,"solution":null,"additional_parameters":null}],"additional_treatment":null},{"name":"SnO2","thickness":null,"functionality":"Electron-transport","deposition":[{"step_name":"Spin-coating","method":"Spin-coating","atmosphere":"Air","temperature":null,"duration":null,"antisolvent":null,"solution":null,"additional_parameters":null}],"additional_treatment":null},{"name":"1D/3D Me3SPbI3/3D perovskite","thickness":null,"functionality":"Absorber","deposition":[{"step_name":"Spin-coating 3D perovskite precursor","method":"Spin-coating","atmosphere":"Air","temperature":null,"duration":null,"antisolvent":null,"solution":null,"additional_parameters":null},{"step_name":"Dipping in Me3SI solution","method":"Immersion","atmosphere":"Air","temperature":null,"duration":null,"antisolvent":null,"solution":null,"additional_parameters":null}],"additional_treatment":null},{"name":"spiro-OMeTAD","thickness":null,"functionality":"Hole-transport","deposition":[{"step_name":"Spin-coating","method":"Spin-coating","atmosphere":"Air","temperature":null,"duration":null,"antisolvent":null,"solution":null,"additional_parameters":null}],"additional_treatment":null},{"name":"Au","thickness":null,"functionality":"Contact","deposition":[{"step_name":"Thermal evaporation","method":"Thermal evaporation","atmosphere":"Vacuum","temperature":null,"duration":null,"antisolvent":null,"solution":null,"additional_parameters":null}],"additional_treatment":null}]}]}

File: data/extractions/gpt-4.1-2025-04-14/10.1016--j.jallcom.2023.170970.json
{"cells":[{"perovskite_composition":{"formula":"Cs0.25FA0.75PbI2.4Br0.6","sample_type":"Polycrystalline film","dimensionality":"3D","a_ions":[{"abbreviation":"Cs","common_name":"Cesium","molecular_formula":"Cs+","coefficient":"0.25"},{"abbreviation":"FA","common_name":"Formamidinium","molecular_formula":"CH5N2+","coefficient":"0.75"}],"b_ions":[{"abbreviation":"Pb","common_name":"Lead","molecular_formula":"Pb2+","coefficient":"1"}],"x_ions":[{"abbreviation":"I","common_name":"Iodide","molecular_formula":"I-","coefficient":"2.4"},{"abbreviation":"Br","common_name":"Bromide","molecular_formula":"Br-","coefficient":"0.6"}],"bandgap":{"value":1.68,"unit":"eV"},"impurities":null,"additives":null},"device_architecture":"pin","pce":{"value":15.95,"unit":"%"},"jsc":{"value":18.56,"unit":"mA cm^-2"},"voc":{"value":1.1,"unit":"V"},"ff":{"value":78.13},"number_devices":null,"averaged_quantities":null,"active_area":null,"light_source":{"type":"AM 1.5G","description":"Oriel Sol AAA solar simulator with spectral correction filter, intensity calibrated using certified NREL silicon cell","light_intensity":null,"lamp":"Oriel Sol AAA"},"encapsulated":null,"additional_notes":null,"stability":null,"layers":[{"name":"ITO","thickness":null,"functionality":"Substrate","deposition":null,"additional_treatment":null},{"name":"cp-NiOx","thickness":{"value":35.0,"unit":"nm"},"functionality":"Hole-transport","deposition":[{"step_name":"Sol-gel spin-coating","method":"Spin-coating","atmosphere":"Ambient air","temperature":null,"duration":null,"antisolvent":null,"solution":null,"additional_parameters":null},{"step_name":"Annealing","method":"Thermal-annealing","atmosphere":"Ambient air","temperature":{"value":350.0,"unit":"°C"},"duration":{"value":1800.0,"unit":"s"},"antisolvent":null,"solution":null,"additional_parameters":null},{"step_name":"Spray-coating NiOx colloidal suspension","method":"Spray coating","atmosphere":"Ambient air","temperature":null,"duration":null,"antisolvent":null,"solution":null,"additional_parameters":null},{"step_name":"Annealing","method":"Thermal-annealing","atmosphere":"Ambient air","temperature":{"value":350.0,"unit":"°C"},"duration":{"value":1800.0,"unit":"s"},"antisolvent":null,"solution":null,"additional_parameters":null}],"additional_treatment":null},{"name":"Cs0.25FA0.75PbI2.4Br0.6","thickness":{"value":500.0,"unit":"nm"},"functionality":"Absorber","deposition":[{"step_name":"Spin-coating perovskite precursor","method":"Spin-coating","atmosphere":"N2","temperature":null,"duration":null,"antisolvent":null,"solution":null,"additional_parameters":null},{"step_name":"Antisolvent dripping","method":"Antisolvent-quenching","atmosphere":"N2","temperature":null,"duration":null,"antisolvent":"Chlorobenzene","solution":null,"additional_parameters":null},{"step_name":"Annealing","method":"Thermal-annealing","atmosphere":"N2","temperature":{"value":100.0,"unit":"°C"},"duration":{"value":1800.0,"unit":"s"},"antisolvent":null,"solution":null,"additional_parameters":null}],"additional_treatment":null},{"name":"PC60BM","thickness":null,"functionality":"Electron-transport","deposition":[{"step_name":"Spin-coating","method":"Spin-coating","atmosphere":"N2","temperature":null,"duration":null,"antisolvent":null,"solution":null,"additional_parameters":null}],"additional_treatment":null},{"name":"ZnO NPs","thickness":null,"functionality":"Electron-transport","deposition":[{"step_name":"Spin-coating","method":"Spin-coating","atmosphere":"N2","temperature":null,"duration":null,"antisolvent":null,"solution":null,"additional_parameters":null},{"step_name":"Annealing","method":"Thermal-annealing","atmosphere":"N2","temperature":{"value":100.0,"unit":"°C"},"duration":{"value":300.0,"unit":"s"},"antisolvent":null,"solution":null,"additional_parameters":null}],"additional_treatment":null},{"name":"a-ITO","thickness":{"value":80.0,"unit":"nm"},"functionality":"Contact","deposition":[{"step_name":"Sputtering","method":"Sputtering","atmosphere":"Ar","temperature":null,"duration":null,"antisolvent":null,"solution":null,"additional_parameters":null}],"additional_treatment":null}]},{"perovskite_composition":{"formula":"Cs0.25FA0.75PbI2.4Br0.6","sample_type":"Polycrystalline film","dimensionality":"3D","a_ions":[{"abbreviation":"Cs","common_name":"Cesium","molecular_formula":"Cs+","coefficient":"0.25"},{"abbreviation":"FA","common_name":"Formamidinium","molecular_formula":"CH5N2+","coefficient":"0.75"}],"b_ions":[{"abbreviation":"Pb","common_name":"Lead","molecular_formula":"Pb2+","coefficient":"1"}],"x_ions":[{"abbreviation":"I","common_name":"Iodide","molecular_formula":"I-","coefficient":"2.4"},{"abbreviation":"Br","common_name":"Bromide","molecular_formula":"Br-","coefficient":"0.6"}],"bandgap":{"value":1.68,"unit":"eV"},"impurities":null,"additives":null},"device_architecture":"pin","pce":{"value":13.93,"unit":"%"},"jsc":{"value":18.2,"unit":"mA cm^-2"},"voc":{"value":1.044,"unit":"V"},"ff":{"value":73.31},"number_devices":null,"averaged_quantities":null,"active_area":null,"light_source":{"type":"AM 1.5G","description":"Oriel Sol AAA solar simulator with spectral correction filter, intensity calibrated using certified NREL silicon cell","light_intensity":null,"lamp":"Oriel Sol AAA"},"encapsulated":null,"additional_notes":null,"stability":null,"layers":[{"name":"ITO","thickness":null,"functionality":"Substrate","deposition":null,"additional_treatment":null},{"name":"c-NiOx","thickness":{"value":20.0,"unit":"nm"},"functionality":"Hole-transport","deposition":[{"step_name":"Sol-gel spin-coating","method":"Spin-coating","atmosphere":"Ambient air","temperature":null,"duration":null,"antisolvent":null,"solution":null,"additional_parameters":null},{"step_name":"Annealing","method":"Thermal-annealing","atmosphere":"Ambient air","temperature":{"value":350.0,"unit":"°C"},"duration":{"value":1800.0,"unit":"s"},"antisolvent":null,"solution":null,"additional_parameters":null}],"additional_treatment":null},{"name":"Cs0.25FA0.75PbI2.4Br0.6","thickness":{"value":500.0,"unit":"nm"},"functionality":"Absorber","deposition":[{"step_name":"Spin-coating perovskite precursor","method":"Spin-coating","atmosphere":"N2","temperature":null,"duration":null,"antisolvent":null,"solution":null,"additional_parameters":null},{"step_name":"Antisolvent dripping","method":"Antisolvent-quenching","atmosphere":"N2","temperature":null,"duration":null,"antisolvent":"Chlorobenzene","solution":null,"additional_parameters":null},{"step_name":"Annealing","method":"Thermal-annealing","atmosphere":"N2","temperature":{"value":100.0,"unit":"°C"},"duration":{"value":1800.0,"unit":"s"},"antisolvent":null,"solution":null,"additional_parameters":null}],"additional_treatment":null},{"name":"PC60BM","thickness":null,"functionality":"Electron-transport","deposition":[{"step_name":"Spin-coating","method":"Spin-coating","atmosphere":"N2","temperature":null,"duration":null,"antisolvent":null,"solution":null,"additional_parameters":null}],"additional_treatment":null},{"name":"ZnO NPs","thickness":null,"functionality":"Electron-transport","deposition":[{"step_name":"Spin-coating","method":"Spin-coating","atmosphere":"N2","temperature":null,"duration":null,"antisolvent":null,"solution":null,"additional_parameters":null},{"step_name":"Annealing","method":"Thermal-annealing","atmosphere":"N2","temperature":{"value":100.0,"unit":"°C"},"duration":{"value":300.0,"unit":"s"},"antisolvent":null,"solution":null,"additional_parameters":null}],"additional_treatment":null},{"name":"a-ITO","thickness":{"value":80.0,"unit":"nm"},"functionality":"Contact","deposition":[{"step_name":"Sputtering","method":"Sputtering","atmosphere":"Ar","temperature":null,"duration":null,"antisolvent":null,"solution":null,"additional_parameters":null}],"additional_treatment":null}]}]}

File: data/extractions/gpt-4.1-2025-04-14/10.1016--j.jmst.2021.03.045.json
{"cells":[{"perovskite_composition":{"formula":"MAPbI3","sample_type":"Polycrystalline film","dimensionality":"3D","a_ions":[{"abbreviation":"MA","common_name":"Methylammonium","molecular_formula":"CH3NH3+","coefficient":"1"}],"b_ions":[{"abbreviation":"Pb","common_name":"Lead","molecular_formula":"Pb2+","coefficient":"1"}],"x_ions":[{"abbreviation":"I","common_name":"Iodide","molecular_formula":"I-","coefficient":"3"}],"bandgap":{"value":1.55,"unit":"eV"},"impurities":null,"additives":null},"device_architecture":"nip","pce":{"value":17.68,"unit":"%"},"jsc":{"value":20.68,"unit":"mA cm^-2"},"voc":{"value":1.098,"unit":"V"},"ff":{"value":77.87},"number_devices":null,"averaged_quantities":null,"active_area":{"value":0.09,"unit":"cm^2"},"light_source":{"type":"AM 1.5G","description":"Solar simulator (Polaronix K201, McScience, Korea) equipped with a 150 W xenon lamp, 100 mW cm^-2, calibrated with KG5-filtered Si reference cell","light_intensity":null,"lamp":"xenon lamp"},"encapsulated":false,"additional_notes":null,"stability":null,"layers":[{"name":"FTO","thickness":null,"functionality":"Substrate","deposition":[{"step_name":"Patterning","method":null,"atmosphere":null,"temperature":null,"duration":null,"antisolvent":null,"solution":null,"additional_parameters":null},{"step_name":"Cleaning","method":null,"atmosphere":null,"temperature":null,"duration":null,"antisolvent":null,"solution":null,"additional_parameters":null}],"additional_treatment":null},{"name":"SnO2 (IPL-treated)","thickness":null,"functionality":"Electron-transport","deposition":[{"step_name":"Spin coating","method":"Spin-coating","atmosphere":null,"temperature":null,"duration":null,"antisolvent":null,"solution":null,"additional_parameters":null},{"step_name":"Drying","method":"Drying","atmosphere":null,"temperature":{"value":100.0,"unit":"°C"},"duration":{"value":60.0,"unit":"s"},"antisolvent":null,"solution":null,"additional_parameters":null},{"step_name":"Intense pulsed light treatment","method":"IPL","atmosphere":null,"temperature":null,"duration":null,"antisolvent":null,"solution":null,"additional_parameters":{"pulses":120,"energy_per_pulse":"1.84 J cm^-2"}}],"additional_treatment":null},{"name":"MAPbI3","thickness":null,"functionality":"Absorber","deposition":[{"step_name":"Spin coating","method":"Spin-coating","atmosphere":null,"temperature":null,"duration":null,"antisolvent":null,"solution":null,"additional_parameters":null},{"step_name":"Antisolvent dripping","method":"Dripping","atmosphere":null,"temperature":null,"duration":null,"antisolvent":"diethyl ether","solution":null,"additional_parameters":null},{"step_name":"Annealing","method":"Thermal-annealing","atmosphere":null,"temperature":{"value":65.0,"unit":"°C"},"duration":{"value":60.0,"unit":"s"},"antisolvent":null,"solution":null,"additional_parameters":null},{"step_name":"Annealing","method":"Thermal-annealing","atmosphere":null,"temperature":{"value":100.0,"unit":"°C"},"duration":{"value":120.0,"unit":"s"},"antisolvent":null,"solution":null,"additional_parameters":null}],"additional_treatment":null},{"name":"Spiro-MeOTAD","thickness":null,"functionality":"Hole-transport","deposition":[{"step_name":"Spin coating","method":"Spin-coating","atmosphere":null,"temperature":null,"duration":null,"antisolvent":null,"solution":null,"additional_parameters":null}],"additional_treatment":"Doped with 4-tert-butylpyridine and Li-TFSI"},{"name":"Au","thickness":null,"functionality":"Contact","deposition":[{"step_name":"Evaporation","method":"Thermal evaporation","atmosphere":"Vacuum","temperature":null,"duration":null,"antisolvent":null,"solution":null,"additional_parameters":null}],"additional_treatment":null}]},{"perovskite_composition":{"formula":"MAPbI3","sample_type":"Polycrystalline film","dimensionality":"3D","a_ions":[{"abbreviation":"MA","common_name":"Methylammonium","molecular_formula":"CH3NH3+","coefficient":"1"}],"b_ions":[{"abbreviation":"Pb","common_name":"Lead","molecular_formula":"Pb2+","coefficient":"1"}],"x_ions":[{"abbreviation":"I","common_name":"Iodide","molecular_formula":"I-","coefficient":"3"}],"bandgap":{"value":1.55,"unit":"eV"},"impurities":null,"additives":null},"device_architecture":"nip","pce":{"value":7.06,"unit":"%"},"jsc":{"value":13.2,"unit":"mA cm^-2"},"voc":{"value":0.952,"unit":"V"},"ff":{"value":56.2},"number_devices":null,"averaged_quantities":null,"active_area":{"value":0.09,"unit":"cm^2"},"light_source":{"type":"AM 1.5G","description":"Solar simulator (Polaronix K201, McScience, Korea) equipped with a 150 W xenon lamp, 100 mW cm^-2, calibrated with KG5-filtered Si reference cell","light_intensity":null,"lamp":"xenon lamp"},"encapsulated":false,"additional_notes":null,"stability":null,"layers":[{"name":"FTO","thickness":null,"functionality":"Substrate","deposition":[{"step_name":"Patterning","method":null,"atmosphere":null,"temperature":null,"duration":null,"antisolvent":null,"solution":null,"additional_parameters":null},{"step_name":"Cleaning","method":null,"atmosphere":null,"temperature":null,"duration":null,"antisolvent":null,"solution":null,"additional_parameters":null}],"additional_treatment":null},{"name":"SnO2 (amorphous, nontreated)","thickness":null,"functionality":"Electron-transport","deposition":[{"step_name":"Spin coating","method":"Spin-coating","atmosphere":null,"temperature":null,"duration":null,"antisolvent":null,"solution":null,"additional_parameters":null},{"step_name":"Drying","method":"Drying","atmosphere":null,"temperature":{"value":100.0,"unit":"°C"},"duration":{"value":60.0,"unit":"s"},"antisolvent":null,"solution":null,"additional_parameters":null}],"additional_treatment":null},{"name":"MAPbI3","thickness":null,"functionality":"Absorber","deposition":[{"step_name":"Spin coating","method":"Spin-coating","atmosphere":null,"temperature":null,"duration":null,"antisolvent":null,"solution":null,"additional_parameters":null},{"step_name":"Antisolvent dripping","method":"Dripping","atmosphere":null,"temperature":null,"duration":null,"antisolvent":"diethyl ether","solution":null,"additional_parameters":null},{"step_name":"Annealing","method":"Thermal-annealing","atmosphere":null,"temperature":{"value":65.0,"unit":"°C"},"duration":{"value":60.0,"unit":"s"},"antisolvent":null,"solution":null,"additional_parameters":null},{"step_name":"Annealing","method":"Thermal-annealing","atmosphere":null,"temperature":{"value":100.0,"unit":"°C"},"duration":{"value":120.0,"unit":"s"},"antisolvent":null,"solution":null,"additional_parameters":null}],"additional_treatment":null},{"name":"Spiro-MeOTAD","thickness":null,"functionality":"Hole-transport","deposition":[{"step_name":"Spin coating","method":"Spin-coating","atmosphere":null,"temperature":null,"duration":null,"antisolvent":null,"solution":null,"additional_parameters":null}],"additional_treatment":"Doped with 4-tert-butylpyridine and Li-TFSI"},{"name":"Au","thickness":null,"functionality":"Contact","deposition":[{"step_name":"Evaporation","method":"Thermal evaporation","atmosphere":"Vacuum","temperature":null,"duration":null,"antisolvent":null,"solution":null,"additional_parameters":null}],"additional_treatment":null}]},{"perovskite_composition":{"formula":"MAPbI3","sample_type":"Polycrystalline film","dimensionality":"3D","a_ions":[{"abbreviation":"MA","common_name":"Methylammonium","molecular_formula":"CH3NH3+","coefficient":"1"}],"b_ions":[{"abbreviation":"Pb","common_name":"Lead","molecular_formula":"Pb2+","coefficient":"1"}],"x_ions":[{"abbreviation":"I","common_name":"Iodide","molecular_formula":"I-","coefficient":"3"}],"bandgap":{"value":1.55,"unit":"eV"},"impurities":null,"additives":null},"device_architecture":"nip","pce":{"value":18.16,"unit":"%"},"jsc":{"value":22.12,"unit":"mA cm^-2"},"voc":{"value":1.083,"unit":"V"},"ff":{"value":75.85},"number_devices":null,"averaged_quantities":null,"active_area":{"value":0.09,"unit":"cm^2"},"light_source":{"type":"AM 1.5G","description":"Solar simulator (Polaronix K201, McScience, Korea) equipped with a 150 W xenon lamp, 100 mW cm^-2, calibrated with KG5-filtered Si reference cell","light_intensity":null,"lamp":"xenon lamp"},"encapsulated":false,"additional_notes":null,"stability":null,"layers":[{"name":"FTO","thickness":null,"functionality":"Substrate","deposition":[{"step_name":"Patterning","method":null,"atmosphere":null,"temperature":null,"duration":null,"antisolvent":null,"solution":null,"additional_parameters":null},{"step_name":"Cleaning","method":null,"atmosphere":null,"temperature":null,"duration":null,"antisolvent":null,"solution":null,"additional_parameters":null}],"additional_treatment":null},{"name":"SnO2 (annealed at 185°C, 3h)","thickness":null,"functionality":"Electron-transport","deposition":[{"step_name":"Spin coating","method":"Spin-coating","atmosphere":null,"temperature":null,"duration":null,"antisolvent":null,"solution":null,"additional_parameters":null},{"step_name":"Annealing","method":"Thermal-annealing","atmosphere":null,"temperature":{"value":185.0,"unit":"°C"},"duration":{"value":10800.0,"unit":"s"},"antisolvent":null,"solution":null,"additional_parameters":null}],"additional_treatment":null},{"name":"MAPbI3","thickness":null,"functionality":"Absorber","deposition":[{"step_name":"Spin coating","method":"Spin-coating","atmosphere":null,"temperature":null,"duration":null,"antisolvent":null,"solution":null,"additional_parameters":null},{"step_name":"Antisolvent dripping","method":"Dripping","atmosphere":null,"temperature":null,"duration":null,"antisolvent":"diethyl ether","solution":null,"additional_parameters":null},{"step_name":"Annealing","method":"Thermal-annealing","atmosphere":null,"temperature":{"value":65.0,"unit":"°C"},"duration":{"value":60.0,"unit":"s"},"antisolvent":null,"solution":null,"additional_parameters":null},{"step_name":"Annealing","method":"Thermal-annealing","atmosphere":null,"temperature":{"value":100.0,"unit":"°C"},"duration":{"value":120.0,"unit":"s"},"antisolvent":null,"solution":null,"additional_parameters":null}],"additional_treatment":null},{"name":"Spiro-MeOTAD","thickness":null,"functionality":"Hole-transport","deposition":[{"step_name":"Spin coating","method":"Spin-coating","atmosphere":null,"temperature":null,"duration":null,"antisolvent":null,"solution":null,"additional_parameters":null}],"additional_treatment":"Doped with 4-tert-butylpyridine and Li-TFSI"},{"name":"Au","thickness":null,"functionality":"Contact","deposition":[{"step_name":"Evaporation","method":"Thermal evaporation","atmosphere":"Vacuum","temperature":null,"duration":null,"antisolvent":null,"solution":null,"additional_parameters":null}],"additional_treatment":null}]}]}

File: data/extractions/gpt-4.1-2025-04-14/10.1021--acsaelm.4c02297.json
{"cells":[{"perovskite_composition":{"formula":"MAPbI3","sample_type":"Polycrystalline film","dimensionality":"3D","a_ions":[{"abbreviation":"MA","common_name":"Methylammonium","molecular_formula":"CH3NH3+","coefficient":"1"}],"b_ions":[{"abbreviation":"Pb","common_name":"Lead","molecular_formula":"Pb2+","coefficient":"1"}],"x_ions":[{"abbreviation":"I","common_name":"Iodide","molecular_formula":"I-","coefficient":"3"}],"bandgap":{"value":1.55,"unit":"eV"},"impurities":null,"additives":null},"device_architecture":"nip","pce":{"value":15.7,"unit":"%"},"jsc":null,"voc":null,"ff":null,"number_devices":null,"averaged_quantities":null,"active_area":null,"light_source":null,"encapsulated":null,"additional_notes":null,"stability":null,"layers":[{"name":"ITO","thickness":null,"functionality":"Substrate","deposition":null,"additional_treatment":null},{"name":"ZnO","thickness":null,"functionality":"Electron-transport","deposition":null,"additional_treatment":null},{"name":"MAPbI3","thickness":null,"functionality":"Absorber","deposition":null,"additional_treatment":null},{"name":"Spiro-OMeTAD","thickness":null,"functionality":"Hole-transport","deposition":null,"additional_treatment":null},{"name":"Ag","thickness":null,"functionality":"Contact","deposition":null,"additional_treatment":null}]},{"perovskite_composition":{"formula":"MAPbI3","sample_type":"Polycrystalline film","dimensionality":"3D","a_ions":[{"abbreviation":"MA","common_name":"Methylammonium","molecular_formula":"CH3NH3+","coefficient":"1"}],"b_ions":[{"abbreviation":"Pb","common_name":"Lead","molecular_formula":"Pb2+","coefficient":"1"}],"x_ions":[{"abbreviation":"I","common_name":"Iodide","molecular_formula":"I-","coefficient":"3"}],"bandgap":{"value":1.55,"unit":"eV"},"impurities":null,"additives":null},"device_architecture":"nip","pce":{"value":11.3,"unit":"%"},"jsc":null,"voc":null,"ff":null,"number_devices":null,"averaged_quantities":null,"active_area":null,"light_source":null,"encapsulated":null,"additional_notes":null,"stability":null,"layers":[{"name":"ITO","thickness":null,"functionality":"Substrate","deposition":null,"additional_treatment":null},{"name":"ZnO","thickness":null,"functionality":"Electron-transport","deposition":null,"additional_treatment":null},{"name":"MAPbI3","thickness":null,"functionality":"Absorber","deposition":null,"additional_treatment":null},{"name":"P3HT","thickness":null,"functionality":"Hole-transport","deposition":null,"additional_treatment":null},{"name":"Ag","thickness":null,"functionality":"Contact","deposition":null,"additional_treatment":null}]}]}

File: data/extractions/gpt-4.1-2025-04-14/10.1038--s41467-023-36141-8.json
{"cells":[{"perovskite_composition":{"formula":"FA0.85Cs0.15Pb(I0.6Br0.4)3","sample_type":"Polycrystalline film","dimensionality":"3D","a_ions":[{"abbreviation":"FA","common_name":"Formamidinium","molecular_formula":"CH(NH2)2+","coefficient":"0.85"},{"abbreviation":"Cs","common_name":"Cesium","molecular_formula":"Cs+","coefficient":"0.15"}],"b_ions":[{"abbreviation":"Pb","common_name":"Lead","molecular_formula":"Pb2+","coefficient":"1"}],"x_ions":[{"abbreviation":"I","common_name":"Iodide","molecular_formula":"I-","coefficient":"1.8"},{"abbreviation":"Br","common_name":"Bromide","molecular_formula":"Br-","coefficient":"1.2"}],"bandgap":{"value":1.8,"unit":"eV"},"impurities":null,"additives":null},"device_architecture":"pin","pce":{"value":17.0,"unit":"%"},"jsc":{"value":17.0,"unit":"mA cm^-2"},"voc":{"value":1.29,"unit":"V"},"ff":{"value":80.0},"number_devices":null,"averaged_quantities":null,"active_area":{"value":1.0,"unit":"cm^2"},"light_source":{"type":"AM 1.5G","description":"Wavelabs SINUS-220 solar simulator, calibrated with a certified KG3-filtered reference diode (Fraunhofer)","light_intensity":null,"lamp":"Wavelabs SINUS-220"},"encapsulated":null,"additional_notes":null,"stability":null,"layers":[{"name":"ITO","thickness":null,"functionality":"Substrate","deposition":[{"step_name":"Substrate cleaning","method":"Washing","atmosphere":"Other","temperature":null,"duration":null,"antisolvent":null,"solution":null,"additional_parameters":null}],"additional_treatment":null},{"name":"Me-4PACz","thickness":null,"functionality":"Hole-transport","deposition":[{"step_name":"Spin-coating","method":"Spin-coating","atmosphere":"N2","temperature":null,"duration":null,"antisolvent":null,"solution":null,"additional_parameters":null},{"step_name":"Annealing","method":"Thermal-annealing","atmosphere":"N2","temperature":{"value":100.0,"unit":"°C"},"duration":{"value":600.0,"unit":"s"},"antisolvent":null,"solution":null,"additional_parameters":null}],"additional_treatment":null},{"name":"Al2O3 nanoparticles","thickness":null,"functionality":"Other","deposition":[{"step_name":"Spin-coating","method":"Spin-coating","atmosphere":"N2","temperature":null,"duration":null,"antisolvent":null,"solution":null,"additional_parameters":null}],"additional_treatment":null},{"name":"FA0.85Cs0.15Pb(I0.6Br0.4)3","thickness":null,"functionality":"Absorber","deposition":[{"step_name":"Spin-coating","method":"Spin-coating","atmosphere":"N2","temperature":null,"duration":null,"antisolvent":null,"solution":null,"additional_parameters":null},{"step_name":"Antisolvent quenching","method":"Antisolvent-quenching","atmosphere":"N2","temperature":null,"duration":null,"antisolvent":"ethyl acetate","solution":null,"additional_parameters":null},{"step_name":"Annealing","method":"Thermal-annealing","atmosphere":"N2","temperature":{"value":100.0,"unit":"°C"},"duration":{"value":3000.0,"unit":"s"},"antisolvent":null,"solution":null,"additional_parameters":null}],"additional_treatment":null},{"name":"ImBr surface treatment","thickness":null,"functionality":"Other","deposition":[{"step_name":"Spin-coating","method":"Spin-coating","atmosphere":"N2","temperature":null,"duration":null,"antisolvent":null,"solution":null,"additional_parameters":null},{"step_name":"Annealing","method":"Thermal-annealing","atmosphere":"N2","temperature":{"value":100.0,"unit":"°C"},"duration":{"value":1200.0,"unit":"s"},"antisolvent":null,"solution":null,"additional_parameters":null}],"additional_treatment":"surface passivation with imidazolium bromide (ImBr) to induce low-dimensional phase at the top surface"},{"name":"PCBM","thickness":null,"functionality":"Electron-transport","deposition":[{"step_name":"Spin-coating","method":"Spin-coating","atmosphere":"N2","temperature":null,"duration":null,"antisolvent":null,"solution":null,"additional_parameters":null},{"step_name":"Annealing","method":"Thermal-annealing","atmosphere":"N2","temperature":{"value":100.0,"unit":"°C"},"duration":null,"antisolvent":null,"solution":null,"additional_parameters":null}],"additional_treatment":null},{"name":"BCP","thickness":null,"functionality":"Other","deposition":[{"step_name":"Spin-coating","method":"Spin-coating","atmosphere":"N2","temperature":null,"duration":null,"antisolvent":null,"solution":null,"additional_parameters":null},{"step_name":"Annealing","method":"Thermal-annealing","atmosphere":"N2","temperature":{"value":100.0,"unit":"°C"},"duration":null,"antisolvent":null,"solution":null,"additional_parameters":null}],"additional_treatment":null},{"name":"Ag","thickness":null,"functionality":"Contact","deposition":[{"step_name":"Thermal evaporation","method":"Evaporation","atmosphere":"Vacuum","temperature":null,"duration":null,"antisolvent":null,"solution":null,"additional_parameters":null}],"additional_treatment":null}]}]}

File: data/extractions/gpt-4.1-2025-04-14/10.1039--c7nr04692h.json
{"cells":[{"perovskite_composition":{"formula":"CH3NH3PbIxCl3-x","sample_type":"Polycrystalline film","dimensionality":"3D","a_ions":[{"abbreviation":"MA","common_name":"Methylammonium","molecular_formula":"CH3NH3+","coefficient":"1"}],"b_ions":[{"abbreviation":"Pb","common_name":"Lead","molecular_formula":"Pb2+","coefficient":"1"}],"x_ions":[{"abbreviation":"I","common_name":"Iodide","molecular_formula":"I-","coefficient":"x"},{"abbreviation":"Cl","common_name":"Chloride","molecular_formula":"Cl-","coefficient":"3-x"}],"bandgap":{"value":1.6,"unit":"eV"},"impurities":null,"additives":null},"device_architecture":"pin","pce":{"value":14.13,"unit":"%"},"jsc":{"value":20.54,"unit":"mA cm^-2"},"voc":{"value":0.93,"unit":"V"},"ff":{"value":74.0},"number_devices":null,"averaged_quantities":null,"active_area":{"value":0.0725,"unit":"cm^2"},"light_source":{"type":"AM 1.5G","description":"AM 1.5G solar simulator, 100 mW cm^-2","light_intensity":{"value":100.0,"unit":"mW cm^-2"},"lamp":"Newport, Class AAA solar simulator, 94023A-U"},"encapsulated":false,"additional_notes":null,"stability":null,"layers":[{"name":"ITO","thickness":null,"functionality":"Substrate","deposition":null,"additional_treatment":null},{"name":"PEDOT:PSS","thickness":{"value":40.0,"unit":"nm"},"functionality":"Hole-transport","deposition":[{"step_name":"Spin-coating","method":"Spin-coating","atmosphere":"Air","temperature":null,"duration":null,"antisolvent":null,"solution":null,"additional_parameters":null}],"additional_treatment":null},{"name":"CH3NH3PbIxCl3-x","thickness":null,"functionality":"Absorber","deposition":[{"step_name":"Spin-coating","method":"Spin-coating","atmosphere":"N2","temperature":null,"duration":null,"antisolvent":null,"solution":null,"additional_parameters":null}],"additional_treatment":null},{"name":"PC61BM","thickness":null,"functionality":"Electron-transport","deposition":[{"step_name":"Spin-coating","method":"Spin-coating","atmosphere":"N2","temperature":null,"duration":null,"antisolvent":null,"solution":null,"additional_parameters":null}],"additional_treatment":null},{"name":"Bphen","thickness":null,"functionality":"Other","deposition":[{"step_name":"Spin-coating","method":"Spin-coating","atmosphere":"N2","temperature":null,"duration":null,"antisolvent":null,"solution":null,"additional_parameters":null}],"additional_treatment":null},{"name":"Ag","thickness":null,"functionality":"Contact","deposition":[{"step_name":"Thermal evaporation","method":"Thermal evaporation","atmosphere":"Vacuum","temperature":null,"duration":null,"antisolvent":null,"solution":null,"additional_parameters":null}],"additional_treatment":null}]},{"perovskite_composition":{"formula":"CH3NH3PbIxCl3-x","sample_type":"Polycrystalline film","dimensionality":"3D","a_ions":[{"abbreviation":"MA","common_name":"Methylammonium","molecular_formula":"CH3NH3+","coefficient":"1"}],"b_ions":[{"abbreviation":"Pb","common_name":"Lead","molecular_formula":"Pb2+","coefficient":"1"}],"x_ions":[{"abbreviation":"I","common_name":"Iodide","molecular_formula":"I-","coefficient":"x"},{"abbreviation":"Cl","common_name":"Chloride","molecular_formula":"Cl-","coefficient":"3-x"}],"bandgap":{"value":1.6,"unit":"eV"},"impurities":null,"additives":null},"device_architecture":"pin","pce":{"value":13.26,"unit":"%"},"jsc":{"value":19.46,"unit":"mA cm^-2"},"voc":{"value":0.96,"unit":"V"},"ff":{"value":71.0},"number_devices":null,"averaged_quantities":null,"active_area":{"value":0.0725,"unit":"cm^2"},"light_source":{"type":"AM 1.5G","description":"AM 1.5G solar simulator, 100 mW cm^-2","light_intensity":{"value":100.0,"unit":"mW cm^-2"},"lamp":"Newport, Class AAA solar simulator, 94023A-U"},"encapsulated":false,"additional_notes":null,"stability":null,"layers":[{"name":"ITO","thickness":null,"functionality":"Substrate","deposition":null,"additional_treatment":null},{"name":"sV2O5","thickness":{"value":5.0,"unit":"nm"},"functionality":"Hole-transport","deposition":[{"step_name":"Spin-coating","method":"Spin-coating","atmosphere":"Air","temperature":null,"duration":null,"antisolvent":null,"solution":null,"additional_parameters":null},{"step_name":"Thermal annealing","method":"Thermal annealing","atmosphere":"Air","temperature":{"value":120.0,"unit":"°C"},"duration":{"value":600.0,"unit":"s"},"antisolvent":null,"solution":null,"additional_parameters":null}],"additional_treatment":null},{"name":"CH3NH3PbIxCl3-x","thickness":null,"functionality":"Absorber","deposition":[{"step_name":"Spin-coating","method":"Spin-coating","atmosphere":"N2","temperature":null,"duration":null,"antisolvent":null,"solution":null,"additional_parameters":null}],"additional_treatment":null},{"name":"PC61BM","thickness":null,"functionality":"Electron-transport","deposition":[{"step_name":"Spin-coating","method":"Spin-coating","atmosphere":"N2","temperature":null,"duration":null,"antisolvent":null,"solution":null,"additional_parameters":null}],"additional_treatment":null},{"name":"Bphen","thickness":null,"functionality":"Other","deposition":[{"step_name":"Spin-coating","method":"Spin-coating","atmosphere":"N2","temperature":null,"duration":null,"antisolvent":null,"solution":null,"additional_parameters":null}],"additional_treatment":null},{"name":"Ag","thickness":null,"functionality":"Contact","deposition":[{"step_name":"Thermal evaporation","method":"Thermal evaporation","atmosphere":"Vacuum","temperature":null,"duration":null,"antisolvent":null,"solution":null,"additional_parameters":null}],"additional_treatment":null}]},{"perovskite_composition":{"formula":"CH3NH3PbIxCl3-x","sample_type":"Polycrystalline film","dimensionality":"3D","a_ions":[{"abbreviation":"MA","common_name":"Methylammonium","molecular_formula":"CH3NH3+","coefficient":"1"}],"b_ions":[{"abbreviation":"Pb","common_name":"Lead","molecular_formula":"Pb2+","coefficient":"1"}],"x_ions":[{"abbreviation":"I","common_name":"Iodide","molecular_formula":"I-","coefficient":"x"},{"abbreviation":"Cl","common_name":"Chloride","molecular_formula":"Cl-","coefficient":"3-x"}],"bandgap":{"value":1.6,"unit":"eV"},"impurities":null,"additives":null},"device_architecture":"pin","pce":{"value":18.03,"unit":"%"},"jsc":{"value":22.38,"unit":"mA cm^-2"},"voc":{"value":1.02,"unit":"V"},"ff":{"value":79.0},"number_devices":null,"averaged_quantities":null,"active_area":{"value":0.0725,"unit":"cm^2"},"light_source":{"type":"AM 1.5G","description":"AM 1.5G solar simulator, 100 mW cm^-2","light_intensity":{"value":100.0,"unit":"mW cm^-2"},"lamp":"Newport, Class AAA solar simulator, 94023A-U"},"encapsulated":false,"additional_notes":null,"stability":null,"layers":[{"name":"ITO","thickness":null,"functionality":"Substrate","deposition":null,"additional_treatment":null},{"name":"PEDOT:PSS–V2O5 (2:1)","thickness":null,"functionality":"Hole-transport","deposition":[{"step_name":"Spin-coating","method":"Spin-coating","atmosphere":"Air","temperature":null,"duration":null,"antisolvent":null,"solution":null,"additional_parameters":null}],"additional_treatment":null},{"name":"CH3NH3PbIxCl3-x","thickness":null,"functionality":"Absorber","deposition":[{"step_name":"Spin-coating","method":"Spin-coating","atmosphere":"N2","temperature":null,"duration":null,"antisolvent":null,"solution":null,"additional_parameters":null}],"additional_treatment":null},{"name":"PC61BM","thickness":null,"functionality":"Electron-transport","deposition":[{"step_name":"Spin-coating","method":"Spin-coating","atmosphere":"N2","temperature":null,"duration":null,"antisolvent":null,"solution":null,"additional_parameters":null}],"additional_treatment":null},{"name":"Bphen","thickness":null,"functionality":"Other","deposition":[{"step_name":"Spin-coating","method":"Spin-coating","atmosphere":"N2","temperature":null,"duration":null,"antisolvent":null,"solution":null,"additional_parameters":null}],"additional_treatment":null},{"name":"Ag","thickness":null,"functionality":"Contact","deposition":[{"step_name":"Thermal evaporation","method":"Thermal evaporation","atmosphere":"Vacuum","temperature":null,"duration":null,"antisolvent":null,"solution":null,"additional_parameters":null}],"additional_treatment":null}]}]}
