Repository: lamalab-org/perla-extract

# PERLA Extract

Turn photovoltaic papers and supporting information into source-linked device,
performance, processing and stability records.

## Extract a paper

```bash
export OPENAI_API_KEY="your-openai-key"
perla-extract --pdf paper.pdf --supplement paper_si.pdf \
  --model openai/gpt-6.1-sol \
  --max-output-tokens 40000 \
  --output-dir results/paper
```

Docling parses the paper and SI. Open `extraction.json` for records and
`report.json` for usage and issues. Omit `--supplement` when there is no SI.

| Optional pass | When to use it |
| --- | --- |
| Refinement | Test whether one source-and-draft review improves accuracy enough to justify its cost |
| Enrichment | Produce separate composition/processing interpretations for database export |

Both are off by default. [Stage and context details](docs/workflows/extraction.md)
and [other providers](docs/workflows/open-models.md) are documented separately.

## Compare two extraction choices

```bash
cp examples/experiment.toml my-experiment.toml

# Edit my-experiment.toml: model, paper/SI paths and control/treatment settings.
perla-experiment my-experiment.toml --check
perla-experiment my-experiment.toml
```

Open the generated `summary.md` first; `figure-data/` contains plotting tables.
Build [model-generated development references](benchmarks/development) to tune
Astra versus cheaper models; evaluate frozen choices on the [human test set](benchmarks/test).
[Experiment guide](docs/workflows/extraction-ablations.md).

## Find what you need

| Task | Start here |
| --- | --- |
| Try scoring without a model, PDFs or credentials | [Offline example](docs/workflows/scoring-example.md) |
| Understand stages and context limits | [Extraction workflow](docs/workflows/extraction.md) |
| Compare Docling and GraniteDocling locally | [Parser experiment](examples/parsing/README.md) |
| Design a defensible scientific evaluation | [Validation method](docs/methods/validation-and-scale.md) |
| Change or debug the code | [Maintainer guide](docs/development/maintaining.md) |
| Review records, export data or discover papers | [Documentation](docs/index.md) |

The human-corrected references are our test set. They already informed earlier
development, so results must disclose that history rather than claim an untouched
holdout. Model-generated development labels measure teacher agreement.

# Historical research data

This directory preserves the human annotations, ground truth, and model outputs used
in earlier PERLA Extract studies. They are useful as provenance and as inputs to future
evaluation work, but they are not part of the production extraction package or CLI.

The files follow the historical reduced PERLA schema. Current extraction and scoring
use the [study model](../../../docs/concepts/study-model.md), with direct NOMAD export.

`ground_truth/reviewed_manifest.json` identifies the completed historical reviews,
their inclusion or non-research exclusion, record counts, content hashes, and the hash
of the hosted review state from which they were exported. It must not be interpreted as
current-schema adjudication. Active human references belong under
`data/study_extraction/ground_truth/v2/` and pass the evidence-backed review gates.

File: src/perla_extract/data/extractions/claude-opus-4-1-20250805/10.1002--adfm.201500335.json
{"cells":[{"perovskite_composition":{"formula":"CH3NH3PbI3-xClx","sample_type":"Polycrystalline film","dimensionality":"3D","a_ions":[{"abbreviation":"MA","common_name":"Methylammonium","molecular_formula":"CH5N+","coefficient":"1"}],"b_ions":[{"abbreviation":"Pb","common_name":"Lead","molecular_formula":"Pb2+","coefficient":"1"}],"x_ions":[{"abbreviation":"I","common_name":"Iodide","molecular_formula":"I-","coefficient":"3-x"},{"abbreviation":"Cl","common_name":"Chloride","molecular_formula":"Cl-","coefficient":"x"}],"bandgap":{"value":1.55,"unit":"eV"},"impurities":null,"additives":null},"device_architecture":"nip","pce":{"value":14.13,"unit":"%"},"jsc":{"value":22.59,"unit":"mA cm^-2"},"voc":{"value":0.9,"unit":"V"},"ff":{"value":69.5},"number_devices":null,"averaged_quantities":null,"active_area":{"value":0.045,"unit":"cm^2"},"light_source":{"type":"AM 1.5G","description":null,"light_intensity":{"value":100.0,"unit":"mW cm^-2"},"lamp":null},"encapsulated":null,"additional_notes":null,"stability":null,"layers":[{"name":"ITO","thickness":null,"functionality":"Contact","deposition":null,"additional_treatment":null},{"name":"PEDOT:PSS","thickness":{"value":35.0,"unit":"nm"},"functionality":"Hole-transport","deposition":[{"step_name":"Spin-coating","method":"Spin-coating","atmosphere":"Ambient air","temperature":null,"duration":null,"antisolvent":null,"solution":null,"additional_parameters":null},{"step_name":"Thermal annealing","method":"Thermal-annealing","atmosphere":"Ambient air","temperature":{"value":150.0,"unit":"°C"},"duration":{"value":600.0,"unit":"s"},"antisolvent":null,"solution":null,"additional_parameters":null}],"additional_treatment":null},{"name":"CH3NH3PbI3-xClx","thickness":null,"functionality":"Absorber","deposition":[{"step_name":"Spin-coating","method":"Spin-coating","atmosphere":"N2","temperature":null,"duration":null,"antisolvent":null,"solution":{"compounds":null,"solutes":[{"name":"CH3NH3I","concentration":{"value":2.6400000000000006,"unit":"mol/L"}},{"name":"PbCl2","concentration":{"value":0.8800000000000002,"unit":"mol/L"}}],"volume":null,"temperature":null,"solvents":[{"name":"DMF","volume_fraction":null}]},"additional_parameters":null},{"step_name":"Thermal annealing","method":"Thermal-annealing","atmosphere":"N2","temperature":{"value":90.0,"unit":"°C"},"duration":{"value":10800.0,"unit":"s"},"antisolvent":null,"solution":null,"additional_parameters":null}],"additional_treatment":null},{"name":"PC61BM","thickness":{"value":100.0,"unit":"nm"},"functionality":"Electron-transport","deposition":[{"step_name":"Spin-coating","method":"Spin-coating","atmosphere":"N2","temperature":null,"duration":null,"antisolvent":null,"solution":null,"additional_parameters":null}],"additional_treatment":null},{"name":"Al","thickness":{"value":120.0,"unit":"nm"},"functionality":"Contact","deposition":[{"step_name":"Evaporation","method":"Evaporation","atmosphere":"Vacuum","temperature":null,"duration":null,"antisolvent":null,"solution":null,"additional_parameters":null}],"additional_treatment":null}]}]}

File: src/perla_extract/data/extractions/claude-opus-4-1-20250805/10.1016--j.jallcom.2023.170970.json
{"cells":[{"perovskite_composition":{"formula":"Cs0.25FA0.75PbI2.4Br0.6","sample_type":"Polycrystalline film","dimensionality":"3D","a_ions":[{"abbreviation":"Cs","common_name":"Cesium","molecular_formula":"Cs+","coefficient":"0.25"},{"abbreviation":"FA","common_name":"Formamidinium","molecular_formula":"CH6N+","coefficient":"0.75"}],"b_ions":[{"abbreviation":"Pb","common_name":"Lead","molecular_formula":"Pb2+","coefficient":"1"}],"x_ions":[{"abbreviation":"I","common_name":"Iodide","molecular_formula":"I-","coefficient":"2.4"},{"abbreviation":"Br","common_name":"Bromide","molecular_formula":"Br-","coefficient":"0.6"}],"bandgap":{"value":1.68,"unit":"eV"},"impurities":null,"additives":null},"device_architecture":"pin","pce":{"value":15.95,"unit":"%"},"jsc":{"value":18.56,"unit":"mA cm^-2"},"voc":{"value":1.1,"unit":"V"},"ff":{"value":78.1},"number_devices":null,"averaged_quantities":null,"active_area":null,"light_source":{"type":"AM 1.5G","description":null,"light_intensity":{"value":100.0,"unit":"mW cm^-2"},"lamp":null},"encapsulated":null,"additional_notes":null,"stability":null,"layers":[{"name":"ITO","thickness":null,"functionality":"Substrate","deposition":null,"additional_treatment":null},{"name":"cp-NiOx","thickness":{"value":35.0,"unit":"nm"},"functionality":"Hole-transport","deposition":[{"step_name":"Compact NiOx layer deposition","method":"Spin-coating","atmosphere":"Ambient air","temperature":{"value":350.0,"unit":"°C"},"duration":{"value":1800.0,"unit":"s"},"antisolvent":null,"solution":null,"additional_parameters":null},{"step_name":"Porous NiOx layer deposition","method":"Spray coating","atmosphere":"Ambient air","temperature":{"value":350.0,"unit":"°C"},"duration":{"value":1800.0,"unit":"s"},"antisolvent":null,"solution":null,"additional_parameters":null}],"additional_treatment":null},{"name":"Cs0.25FA0.75PbI2.4Br0.6","thickness":{"value":500.0,"unit":"nm"},"functionality":"Absorber","deposition":[{"step_name":"Perovskite deposition","method":"Spin-coating","atmosphere":"N2","temperature":{"value":100.0,"unit":"°C"},"duration":{"value":1800.0,"unit":"s"},"antisolvent":"CB","solution":{"compounds":null,"solutes":null,"volume":null,"temperature":null,"solvents":[{"name":"DMF","volume_fraction":0.8},{"name":"DMSO","volume_fraction":0.2}]},"additional_parameters":null}],"additional_treatment":null},{"name":"PC60BM","thickness":null,"functionality":"Electron-transport","deposition":[{"step_name":"PC60BM deposition","method":"Spin-coating","atmosphere":"N2","temperature":null,"duration":null,"antisolvent":null,"solution":null,"additional_parameters":null}],"additional_treatment":null},{"name":"ZnO","thickness":null,"functionality":"Electron-transport","deposition":[{"step_name":"ZnO deposition","method":"Spin-coating","atmosphere":"N2","temperature":{"value":100.0,"unit":"°C"},"duration":{"value":300.0,"unit":"s"},"antisolvent":null,"solution":null,"additional_parameters":null}],"additional_treatment":null},{"name":"a-ITO","thickness":{"value":80.0,"unit":"nm"},"functionality":"Contact","deposition":null,"additional_treatment":null}]},{"perovskite_composition":{"formula":"Cs0.25FA0.75PbI2.4Br0.6","sample_type":"Polycrystalline film","dimensionality":"3D","a_ions":[{"abbreviation":"Cs","common_name":"Cesium","molecular_formula":"Cs+","coefficient":"0.25"},{"abbreviation":"FA","common_name":"Formamidinium","molecular_formula":"CH6N+","coefficient":"0.75"}],"b_ions":[{"abbreviation":"Pb","common_name":"Lead","molecular_formula":"Pb2+","coefficient":"1"}],"x_ions":[{"abbreviation":"I","common_name":"Iodide","molecular_formula":"I-","coefficient":"2.4"},{"abbreviation":"Br","common_name":"Bromide","molecular_formula":"Br-","coefficient":"0.6"}],"bandgap":{"value":1.68,"unit":"eV"},"impurities":null,"additives":null},"device_architecture":"pin","pce":{"value":13.93,"unit":"%"},"jsc":{"value":18.2,"unit":"mA cm^-2"},"voc":{"value":1.044,"unit":"V"},"ff":{"value":73.31},"number_devices":null,"averaged_quantities":null,"active_area":null,"light_source":{"type":"AM 1.5G","description":null,"light_intensity":{"value":100.0,"unit":"mW cm^-2"},"lamp":null},"encapsulated":null,"additional_notes":null,"stability":null,"layers":[{"name":"ITO","thickness":null,"functionality":"Substrate","deposition":null,"additional_treatment":null},{"name":"c-NiOx","thickness":{"value":20.0,"unit":"nm"},"functionality":"Hole-transport","deposition":[{"step_name":"Compact NiOx layer deposition","method":"Spin-coating","atmosphere":"Ambient air","temperature":{"value":350.0,"unit":"°C"},"duration":{"value":1800.0,"unit":"s"},"antisolvent":null,"solution":null,"additional_parameters":null}],"additional_treatment":null},{"name":"Cs0.25FA0.75PbI2.4Br0.6","thickness":{"value":500.0,"unit":"nm"},"functionality":"Absorber","deposition":[{"step_name":"Perovskite deposition","method":"Spin-coating","atmosphere":"N2","temperature":{"value":100.0,"unit":"°C"},"duration":{"value":1800.0,"unit":"s"},"antisolvent":"CB","solution":{"compounds":null,"solutes":null,"volume":null,"temperature":null,"solvents":[{"name":"DMF","volume_fraction":0.8},{"name":"DMSO","volume_fraction":0.2}]},"additional_parameters":null}],"additional_treatment":null},{"name":"PC60BM","thickness":null,"functionality":"Electron-transport","deposition":[{"step_name":"PC60BM deposition","method":"Spin-coating","atmosphere":"N2","temperature":null,"duration":null,"antisolvent":null,"solution":null,"additional_parameters":null}],"additional_treatment":null},{"name":"ZnO","thickness":null,"functionality":"Electron-transport","deposition":[{"step_name":"ZnO deposition","method":"Spin-coating","atmosphere":"N2","temperature":{"value":100.0,"unit":"°C"},"duration":{"value":300.0,"unit":"s"},"antisolvent":null,"solution":null,"additional_parameters":null}],"additional_treatment":null},{"name":"a-ITO","thickness":{"value":80.0,"unit":"nm"},"functionality":"Contact","deposition":null,"additional_treatment":null}]},{"perovskite_composition":{"formula":"Cs0.25FA0.75PbI2.4Br0.6","sample_type":"Polycrystalline film","dimensionality":"3D","a_ions":[{"abbreviation":"Cs","common_name":"Cesium","molecular_formula":"Cs+","coefficient":"0.25"},{"abbreviation":"FA","common_name":"Formamidinium","molecular_formula":"CH6N+","coefficient":"0.75"}],"b_ions":[{"abbreviation":"Pb","common_name":"Lead","molecular_formula":"Pb2+","coefficient":"1"}],"x_ions":[{"abbreviation":"I","common_name":"Iodide","molecular_formula":"I-","coefficient":"2.4"},{"abbreviation":"Br","common_name":"Bromide","molecular_formula":"Br-","coefficient":"0.6"}],"bandgap":{"value":1.68,"unit":"eV"},"impurities":null,"additives":null},"device_architecture":"pin","pce":{"value":17.8,"unit":"%"},"jsc":null,"voc":null,"ff":null,"number_devices":null,"averaged_quantities":null,"active_area":null,"light_source":{"type":"AM 1.5G","description":null,"light_intensity":{"value":100.0,"unit":"mW cm^-2"},"lamp":null},"encapsulated":null,"additional_notes":null,"stability":null,"layers":[{"name":"ITO","thickness":null,"functionality":"Substrate","deposition":null,"additional_treatment":null},{"name":"cp-NiOx","thickness":{"value":35.0,"unit":"nm"},"functionality":"Hole-transport","deposition":[{"step_name":"Compact NiOx layer deposition","method":"Spin-coating","atmosphere":"Ambient air","temperature":{"value":350.0,"unit":"°C"},"duration":{"value":1800.0,"unit":"s"},"antisolvent":null,"solution":null,"additional_parameters":null},{"step_name":"Porous NiOx layer deposition","method":"Spray coating","atmosphere":"Ambient air","temperature":{"value":350.0,"unit":"°C"},"duration":{"value":1800.0,"unit":"s"},"antisolvent":null,"solution":null,"additional_parameters":null}],"additional_treatment":null},{"name":"Cs0.25FA0.75PbI2.4Br0.6","thickness":{"value":500.0,"unit":"nm"},"functionality":"Absorber","deposition":[{"step_name":"Perovskite deposition","method":"Spin-coating","atmosphere":"N2","temperature":{"value":100.0,"unit":"°C"},"duration":{"value":1800.0,"unit":"s"},"antisolvent":"CB","solution":{"compounds":null,"solutes":null,"volume":null,"temperature":null,"solvents":[{"name":"DMF","volume_fraction":0.8},{"name":"DMSO","volume_fraction":0.2}]},"additional_parameters":null}],"additional_treatment":null},{"name":"PC60BM","thickness":null,"functionality":"Electron-transport","deposition":[{"step_name":"PC60BM deposition","method":"Spin-coating","atmosphere":"N2","temperature":null,"duration":null,"antisolvent":null,"solution":null,"additional_parameters":null}],"additional_treatment":null},{"name":"ZnO","thickness":null,"functionality":"Electron-transport","deposition":[{"step_name":"ZnO deposition","method":"Spin-coating","atmosphere":"N2","temperature":{"value":100.0,"unit":"°C"},"duration":{"value":300.0,"unit":"s"},"antisolvent":null,"solution":null,"additional_parameters":null}],"additional_treatment":null},{"name":"Ag","thickness":{"value":100.0,"unit":"nm"},"functionality":"Contact","deposition":null,"additional_treatment":null}]},{"perovskite_composition":{"formula":"Cs0.25FA0.75PbI2.4Br0.6","sample_type":"Polycrystalline film","dimensionality":"3D","a_ions":[{"abbreviation":"Cs","common_name":"Cesium","molecular_formula":"Cs+","coefficient":"0.25"},{"abbreviation":"FA","common_name":"Formamidinium","molecular_formula":"CH6N+","coefficient":"0.75"}],"b_ions":[{"abbreviation":"Pb","common_name":"Lead","molecular_formula":"Pb2+","coefficient":"1"}],"x_ions":[{"abbreviation":"I","common_name":"Iodide","molecular_formula":"I-","coefficient":"2.4"},{"abbreviation":"Br","common_name":"Bromide","molecular_formula":"Br-","coefficient":"0.6"}],"bandgap":{"value":1.68,"unit":"eV"},"impurities":null,"additives":null},"device_architecture":"pin","pce":{"value":16.1,"unit":"%"},"jsc":null,"voc":null,"ff":null,"number_devices":null,"averaged_quantities":null,"active_area":null,"light_source":{"type":"AM 1.5G","description":null,"light_intensity":{"value":100.0,"unit":"mW cm^-2"},"lamp":null},"encapsulated":null,"additional_notes":null,"stability":null,"layers":[{"name":"ITO","thickness":null,"functionality":"Substrate","deposition":null,"additional_treatment":null},{"name":"c-NiOx","thickness":{"value":20.0,"unit":"nm"},"functionality":"Hole-transport","deposition":[{"step_name":"Compact NiOx layer deposition","method":"Spin-coating","atmosphere":"Ambient air","temperature":{"value":350.0,"unit":"°C"},"duration":{"value":1800.0,"unit":"s"},"antisolvent":null,"solution":null,"additional_parameters":null}],"additional_treatment":null},{"name":"Cs0.25FA0.75PbI2.4Br0.6","thickness":{"value":500.0,"unit":"nm"},"functionality":"Absorber","deposition":[{"step_name":"Perovskite deposition","method":"Spin-coating","atmosphere":"N2","temperature":{"value":100.0,"unit":"°C"},"duration":{"value":1800.0,"unit":"s"},"antisolvent":"CB","solution":{"compounds":null,"solutes":null,"volume":null,"temperature":null,"solvents":[{"name":"DMF","volume_fraction":0.8},{"name":"DMSO","volume_fraction":0.2}]},"additional_parameters":null}],"additional_treatment":null},{"name":"PC60BM","thickness":null,"functionality":"Electron-transport","deposition":[{"step_name":"PC60BM deposition","method":"Spin-coating","atmosphere":"N2","temperature":null,"duration":null,"antisolvent":null,"solution":null,"additional_parameters":null}],"additional_treatment":null},{"name":"ZnO","thickness":null,"functionality":"Electron-transport","deposition":[{"step_name":"ZnO deposition","method":"Spin-coating","atmosphere":"N2","temperature":{"value":100.0,"unit":"°C"},"duration":{"value":300.0,"unit":"s"},"antisolvent":null,"solution":null,"additional_parameters":null}],"additional_treatment":null},{"name":"Ag","thickness":{"value":100.0,"unit":"nm"},"functionality":"Contact","deposition":null,"additional_treatment":null}]}]}

File: src/perla_extract/data/extractions/claude-opus-4-1-20250805/10.1021--acs.chemmater.8b01521.json
{"cells":[{"perovskite_composition":{"formula":"MAPbI3","sample_type":"Polycrystalline film","dimensionality":"3D","a_ions":[{"abbreviation":"MA","common_name":"Methylammonium","molecular_formula":"CH3NH3+","coefficient":"1"}],"b_ions":[{"abbreviation":"Pb","common_name":"Lead","molecular_formula":"Pb2+","coefficient":"1"}],"x_ions":[{"abbreviation":"I","common_name":"Iodide","molecular_formula":"I-","coefficient":"3"}],"bandgap":{"value":1.55,"unit":"eV"},"impurities":null,"additives":null},"device_architecture":"nip","pce":{"value":5.9,"unit":"%"},"jsc":null,"voc":null,"ff":null,"number_devices":null,"averaged_quantities":null,"active_area":null,"light_source":null,"encapsulated":null,"additional_notes":"Champion device with electrochemically deposited PEDOT hole-transport layer. The PEDOT layer was deposited at 1.0 V with Qpol = 10 mC cm^-2, followed by rapid reduction post-treatment at -0.6 V for 10 s.","stability":null,"layers":[{"name":"FTO","thickness":null,"functionality":"Contact","deposition":null,"additional_treatment":null},{"name":"TiO2","thickness":null,"functionality":"Electron-transport","deposition":null,"additional_treatment":null},{"name":"MAPbI3","thickness":null,"functionality":"Absorber","deposition":null,"additional_treatment":null},{"name":"PEDOT","thickness":{"value":40.0,"unit":"nm"},"functionality":"Hole-transport","deposition":[{"step_name":"Electropolymerization","method":"Electrodeposition","atmosphere":null,"temperature":null,"duration":null,"antisolvent":null,"solution":null,"additional_parameters":{"potential":"1.0 V","charge_density":"10 mC cm^-2","precursor":"bis-EDOT","electrolyte":"0.1 M Bu4NPF6 in dichloromethane"}},{"step_name":"Post-treatment","method":"Electrochemical reduction","atmosphere":null,"temperature":null,"duration":null,"antisolvent":null,"solution":null,"additional_parameters":{"potential":"-0.6 V","duration":"10 s"}}],"additional_treatment":null}]}]}

File: src/perla_extract/data/extractions/claude-opus-4-1-20250805/10.1021--acsaem.4c02660.json
{"cells":[{"perovskite_composition":{"formula":"FAPbI3","sample_type":"Polycrystalline film","dimensionality":"3D","a_ions":[{"abbreviation":"FA","common_name":"Formamidinium","molecular_formula":"CH6N+","coefficient":"1"}],"b_ions":[{"abbreviation":"Pb","common_name":"Lead","molecular_formula":"Pb2+","coefficient":"1"}],"x_ions":[{"abbreviation":"I","common_name":"Iodide","molecular_formula":"I-","coefficient":"3"}],"bandgap":{"value":1.53,"unit":"eV"},"impurities":null,"additives":{"abbreviation":"MACl","concentration":{"value":0.7500000000000002,"unit":"mol/L"}}},"device_architecture":"nip","pce":{"value":18.02,"unit":"%"},"jsc":{"value":23.1,"unit":"mA cm^-2"},"voc":{"value":1.11,"unit":"V"},"ff":{"value":70.0},"number_devices":20,"averaged_quantities":true,"active_area":{"value":0.16,"unit":"cm^2"},"light_source":{"type":"AM 1.5G","description":"Solar simulator (XB-15T1W1, Wacom Electric Co.) with AM 1.5G filter","light_intensity":null,"lamp":null},"encapsulated":false,"additional_notes":"Reference FAPbI3 device without additives","stability":null,"layers":[{"name":"Glass","thickness":null,"functionality":"Substrate","deposition":null,"additional_treatment":null},{"name":"FTO","thickness":null,"functionality":"Contact","deposition":null,"additional_treatment":null},{"name":"c-TiO2","thickness":null,"functionality":"Electron-transport","deposition":[{"step_name":"Spray pyrolysis","method":"Spray coating","atmosphere":"Air","temperature":{"value":400.0,"unit":"°C"},"duration":null,"antisolvent":null,"solution":null,"additional_parameters":null}],"additional_treatment":null},{"name":"m-TiO2","thickness":null,"functionality":"Electron-transport","deposition":[{"step_name":"Spin coating","method":"Spin-coating","atmosphere":"Air","temperature":null,"duration":null,"antisolvent":null,"solution":null,"additional_parameters":null},{"step_name":"Annealing step 1","method":"Thermal-annealing","atmosphere":"Air","temperature":{"value":100.0,"unit":"°C"},"duration":{"value":600.0,"unit":"s"},"antisolvent":null,"solution":null,"additional_parameters":null},{"step_name":"Annealing step 2","method":"Thermal-annealing","atmosphere":"Air","temperature":{"value":120.0,"unit":"°C"},"duration":{"value":900.0,"unit":"s"},"antisolvent":null,"solution":null,"additional_parameters":null},{"step_name":"Final annealing","method":"Thermal-annealing","atmosphere":"Air","temperature":{"value":450.0,"unit":"°C"},"duration":{"value":1800.0,"unit":"s"},"antisolvent":null,"solution":null,"additional_parameters":null}],"additional_treatment":null},{"name":"FAPbI3","thickness":null,"functionality":"Absorber","deposition":[{"step_name":"Spin coating","method":"Spin-coating","atmosphere":"Dry air","temperature":null,"duration":{"value":50.0,"unit":"s"},"antisolvent":"diethyl ether","solution":{"compounds":["FAPbI3","MACl"],"solutes":[{"name":"FAPbI3","concentration":{"value":1.5000000000000004,"unit":"mol/L"}},{"name":"MACl","concentration":{"value":0.7500000000000002,"unit":"mol/L"}}],"volume":null,"temperature":null,"solvents":[{"name":"DMF","volume_fraction":0.8},{"name":"DMSO","volume_fraction":0.2}]},"additional_parameters":{"spin_speed":"6000 rpm"}},{"step_name":"Annealing","method":"Thermal-annealing","atmosphere":"Dry air","temperature":{"value":150.0,"unit":"°C"},"duration":{"value":600.0,"unit":"s"},"antisolvent":null,"solution":null,"additional_parameters":null}],"additional_treatment":null},{"name":"OAI","thickness":null,"functionality":"Other","deposition":[{"step_name":"Spin coating","method":"Spin-coating","atmosphere":"Dry air","temperature":null,"duration":{"value":30.0,"unit":"s"},"antisolvent":null,"solution":{"compounds":["octylammonium iodide"],"solutes":[{"name":"octylammonium iodide","concentration":{"value":0.015,"unit":"mol/L"}}],"volume":null,"temperature":null,"solvents":[{"name":"IPA","volume_fraction":1.0}]},"additional_parameters":{"spin_speed":"3000 rpm"}}],"additional_treatment":"surface passivation"},{"name":"Spiro-OMeTAD","thickness":null,"functionality":"Hole-transport","deposition":[{"step_name":"Spin coating","method":"Spin-coating","atmosphere":"Dry air","temperature":null,"duration":{"value":30.0,"unit":"s"},"antisolvent":null,"solution":{"compounds":["spiro-OMeTAD","Li-TFSI","t-BP"],"solutes":[{"name":"spiro-OMeTAD","concentration":{"value":0.07100000000000001,"unit":"mol/L"}},{"name":"Li-TFSI","concentration":{"value":0.049,"unit":"mol/L"}},{"name":"t-BP","concentration":{"value":0.021,"unit":"mol/L"}}],"volume":null,"temperature":null,"solvents":[{"name":"chlorobenzene","volume_fraction":1.0}]},"additional_parameters":{"spin_speed":"3000 rpm"}}],"additional_treatment":null},{"name":"Au","thickness":null,"functionality":"Contact","deposition":[{"step_name":"Thermal evaporation","method":"Evaporation","atmosphere":"Vacuum","temperature":null,"duration":null,"antisolvent":null,"solution":null,"additional_parameters":null}],"additional_treatment":null}]},{"perovskite_composition":{"formula":"FAPbI3","sample_type":"Polycrystalline film","dimensionality":"3D","a_ions":[{"abbreviation":"FA","common_name":"Formamidinium","molecular_formula":"CH6N+","coefficient":"1"}],"b_ions":[{"abbreviation":"Pb","common_name":"Lead","molecular_formula":"Pb2+","coefficient":"1"}],"x_ions":[{"abbreviation":"I","common_name":"Iodide","molecular_formula":"I-","coefficient":"3"}],"bandgap":{"value":1.53,"unit":"eV"},"impurities":null,"additives":{"abbreviation":"1,4-PBPA","concentration":{"value":0.003000000000000001,"unit":"mol/L"}}},"device_architecture":"nip","pce":{"value":21.0,"unit":"%"},"jsc":{"value":24.35,"unit":"mA cm^-2"},"voc":{"value":1.14,"unit":"V"},"ff":{"value":78.0},"number_devices":20,"averaged_quantities":true,"active_area":{"value":0.16,"unit":"cm^2"},"light_source":{"type":"AM 1.5G","description":"Solar simulator (XB-15T1W1, Wacom Electric Co.) with AM 1.5G filter","light_intensity":null,"lamp":null},"encapsulated":false,"additional_notes":"Champion device with 1,4-PBPA additive. Hysteresis index of 0.03%. Average PCE of 20.6% ± 0.4%","stability":null,"layers":[{"name":"Glass","thickness":null,"functionality":"Substrate","deposition":null,"additional_treatment":null},{"name":"FTO","thickness":null,"functionality":"Contact","deposition":null,"additional_treatment":null},{"name":"c-TiO2","thickness":null,"functionality":"Electron-transport","deposition":[{"step_name":"Spray pyrolysis","method":"Spray coating","atmosphere":"Air","temperature":{"value":400.0,"unit":"°C"},"duration":null,"antisolvent":null,"solution":null,"additional_parameters":null}],"additional_treatment":null},{"name":"m-TiO2","thickness":null,"functionality":"Electron-transport","deposition":[{"step_name":"Spin coating","method":"Spin-coating","atmosphere":"Air","temperature":null,"duration":null,"antisolvent":null,"solution":null,"additional_parameters":null},{"step_name":"Annealing step 1","method":"Thermal-annealing","atmosphere":"Air","temperature":{"value":100.0,"unit":"°C"},"duration":{"value":600.0,"unit":"s"},"antisolvent":null,"solution":null,"additional_parameters":null},{"step_name":"Annealing step 2","method":"Thermal-annealing","atmosphere":"Air","temperature":{"value":120.0,"unit":"°C"},"duration":{"value":900.0,"unit":"s"},"antisolvent":null,"solution":null,"additional_parameters":null},{"step_name":"Final annealing","method":"Thermal-annealing","atmosphere":"Air","temperature":{"value":450.0,"unit":"°C"},"duration":{"value":1800.0,"unit":"s"},"antisolvent":null,"solution":null,"additional_parameters":null}],"additional_treatment":null},{"name":"FAPbI3 w/ 1,4-PBPA","thickness":null,"functionality":"Absorber","deposition":[{"step_name":"Spin coating","method":"Spin-coating","atmosphere":"Dry air","temperature":null,"duration":{"value":50.0,"unit":"s"},"antisolvent":"diethyl ether","solution":{"compounds":["FAPbI3","MACl","1,4-PBPA"],"solutes":[{"name":"FAPbI3","concentration":{"value":1.5000000000000004,"unit":"mol/L"}},{"name":"MACl","concentration":{"value":0.7500000000000002,"unit":"mol/L"}},{"name":"1,4-PBPA","concentration":{"value":0.003000000000000001,"unit":"mol/L"}}],"volume":null,"temperature":null,"solvents":[{"name":"DMF","volume_fraction":0.8},{"name":"DMSO","volume_fraction":0.2}]},"additional_parameters":{"spin_speed":"6000 rpm"}},{"step_name":"Annealing","method":"Thermal-annealing","atmosphere":"Dry air","temperature":{"value":150.0,"unit":"°C"},"duration":{"value":600.0,"unit":"s"},"antisolvent":null,"solution":null,"additional_parameters":null}],"additional_treatment":null},{"name":"OAI","thickness":null,"functionality":"Other","deposition":[{"step_name":"Spin coating","method":"Spin-coating","atmosphere":"Dry air","temperature":null,"duration":{"value":30.0,"unit":"s"},"antisolvent":null,"solution":{"compounds":["octylammonium iodide"],"solutes":[{"name":"octylammonium iodide","concentration":{"value":0.015,"unit":"mol/L"}}],"volume":null,"temperature":null,"solvents":[{"name":"IPA","volume_fraction":1.0}]},"additional_parameters":{"spin_speed":"3000 rpm"}}],"additional_treatment":"surface passivation"},{"name":"Spiro-OMeTAD","thickness":null,"functionality":"Hole-transport","deposition":[{"step_name":"Spin coating","method":"Spin-coating","atmosphere":"Dry air","temperature":null,"duration":{"value":30.0,"unit":"s"},"antisolvent":null,"solution":{"compounds":["spiro-OMeTAD","Li-TFSI","t-BP"],"solutes":[{"name":"spiro-OMeTAD","concentration":{"value":0.07100000000000001,"unit":"mol/L"}},{"name":"Li-TFSI","concentration":{"value":0.049,"unit":"mol/L"}},{"name":"t-BP","concentration":{"value":0.021,"unit":"mol/L"}}],"volume":null,"temperature":null,"solvents":[{"name":"chlorobenzene","volume_fraction":1.0}]},"additional_parameters":{"spin_speed":"3000 rpm"}}],"additional_treatment":null},{"name":"Au","thickness":null,"functionality":"Contact","deposition":[{"step_name":"Thermal evaporation","method":"Evaporation","atmosphere":"Vacuum","temperature":null,"duration":null,"antisolvent":null,"solution":null,"additional_parameters":null}],"additional_treatment":null}]}]}

File: src/perla_extract/data/extractions/claude-opus-4-1-20250805/10.1038--s41467-021-27740-4.json
{"cells":[{"perovskite_composition":{"formula":"Cs0.05(FA0.9MA0.1)0.95Pb(I0.9Br0.1)3","sample_type":"Polycrystalline film","dimensionality":"3D","a_ions":[{"abbreviation":"Cs","common_name":"Cesium","molecular_formula":"Cs+","coefficient":"0.05"},{"abbreviation":"FA","common_name":"Formamidinium","molecular_formula":"CH6N+","coefficient":"0.855"},{"abbreviation":"MA","common_name":"Methylammonium","molecular_formula":"CH5N+","coefficient":"0.095"}],"b_ions":[{"abbreviation":"Pb","common_name":"Lead","molecular_formula":"Pb2+","coefficient":"1"}],"x_ions":[{"abbreviation":"I","common_name":"Iodide","molecular_formula":"I-","coefficient":"2.7"},{"abbreviation":"Br","common_name":"Bromide","molecular_formula":"Br-","coefficient":"0.3"}],"bandgap":null,"impurities":null,"additives":null},"device_architecture":"nip","pce":{"value":19.55,"unit":"%"},"jsc":{"value":23.65,"unit":"mA cm^-2"},"voc":{"value":1.09,"unit":"V"},"ff":{"value":75.7},"number_devices":null,"averaged_quantities":null,"active_area":{"value":0.16,"unit":"cm^2"},"light_source":{"type":"AM 1.5G","description":null,"light_intensity":{"value":100.0,"unit":"mW cm^-2"},"lamp":"300 W Xenon light source from Oriel"},"encapsulated":null,"additional_notes":null,"stability":null,"layers":[{"name":"FTO","thickness":null,"functionality":"Substrate","deposition":null,"additional_treatment":null},{"name":"TiO2","thickness":null,"functionality":"Electron-transport","deposition":[{"step_name":null,"method":"Spray pyrolysis","atmosphere":"Air","temperature":{"value":450.0,"unit":"°C"},"duration":null,"antisolvent":null,"solution":null,"additional_parameters":null}],"additional_treatment":null},{"name":"mp-TiO2","thickness":{"value":100.0,"unit":"nm"},"functionality":"Electron-transport","deposition":[{"step_name":null,"method":"Spin-coating","atmosphere":"Air","temperature":null,"duration":null,"antisolvent":null,"solution":null,"additional_parameters":null},{"step_name":null,"method":"Thermal-annealing","atmosphere":"Air","temperature":{"value":450.0,"unit":"°C"},"duration":{"value":1800.0,"unit":"s"},"antisolvent":null,"solution":null,"additional_parameters":null}],"additional_treatment":"Li-TFSI treatment"},{"name":"Cs0.05(FA0.9MA0.1)0.95Pb(I0.9Br0.1)3","thickness":{"value":480.0,"unit":"nm"},"functionality":"Absorber","deposition":[{"step_name":null,"method":"Spin-coating","atmosphere":"Dry air","temperature":null,"duration":null,"antisolvent":"chlorobenzene","solution":null,"additional_parameters":null},{"step_name":null,"method":"Thermal-annealing","atmosphere":"Dry air","temperature":{"value":100.0,"unit":"°C"},"duration":{"value":3600.0,"unit":"s"},"antisolvent":null,"solution":null,"additional_parameters":null}],"additional_treatment":null},{"name":"Spiro-OMeTAD","thickness":null,"functionality":"Hole-transport","deposition":[{"step_name":null,"method":"Spin-coating","atmosphere":"Dry air","temperature":null,"duration":null,"antisolvent":null,"solution":null,"additional_parameters":null}],"additional_treatment":null},{"name":"Au","thickness":{"value":80.0,"unit":"nm"},"functionality":"Contact","deposition":[{"step_name":null,"method":"Evaporation","atmosphere":"Vacuum","temperature":null,"duration":null,"antisolvent":null,"solution":null,"additional_parameters":null}],"additional_treatment":null}]},{"perovskite_composition":{"formula":"MAPbI3","sample_type":"Polycrystalline film","dimensionality":"3D","a_ions":[{"abbreviation":"MA","common_name":"Methylammonium","molecular_formula":"CH5N+","coefficient":"1"}],"b_ions":[{"abbreviation":"Pb","common_name":"Lead","molecular_formula":"Pb2+","coefficient":"1"}],"x_ions":[{"abbreviation":"I","common_name":"Iodide","molecular_formula":"I-","coefficient":"3"}],"bandgap":null,"impurities":null,"additives":null},"device_architecture":"nip","pce":{"value":19.75,"unit":"%"},"jsc":{"value":22.57,"unit":"mA cm^-2"},"voc":{"value":1.12,"unit":"V"},"ff":{"value":78.2},"number_devices":null,"averaged_quantities":null,"active_area":{"value":0.16,"unit":"cm^2"},"light_source":{"type":"AM 1.5G","description":null,"light_intensity":{"value":100.0,"unit":"mW cm^-2"},"lamp":"300 W Xenon light source from Oriel"},"encapsulated":null,"additional_notes":null,"stability":null,"layers":[{"name":"FTO","thickness":null,"functionality":"Substrate","deposition":null,"additional_treatment":null},{"name":"TiO2","thickness":null,"functionality":"Electron-transport","deposition":[{"step_name":null,"method":"Spray pyrolysis","atmosphere":"Air","temperature":{"value":450.0,"unit":"°C"},"duration":null,"antisolvent":null,"solution":null,"additional_parameters":null}],"additional_treatment":null},{"name":"mp-TiO2","thickness":{"value":100.0,"unit":"nm"},"functionality":"Electron-transport","deposition":[{"step_name":null,"method":"Spin-coating","atmosphere":"Air","temperature":null,"duration":null,"antisolvent":null,"solution":null,"additional_parameters":null},{"step_name":null,"method":"Thermal-annealing","atmosphere":"Air","temperature":{"value":450.0,"unit":"°C"},"duration":{"value":1800.0,"unit":"s"},"antisolvent":null,"solution":null,"additional_parameters":null}],"additional_treatment":"Li-TFSI treatment"},{"name":"MAPbI3","thickness":null,"functionality":"Absorber","deposition":[{"step_name":null,"method":"Spin-coating","atmosphere":"Dry air","temperature":null,"duration":null,"antisolvent":"chlorobenzene","solution":null,"additional_parameters":null},{"step_name":null,"method":"Thermal-annealing","atmosphere":"Dry air","temperature":{"value":65.0,"unit":"°C"},"duration":{"value":600.0,"unit":"s"},"antisolvent":null,"solution":null,"additional_parameters":null},{"step_name":null,"method":"Thermal-annealing","atmosphere":"Dry air","temperature":{"value":100.0,"unit":"°C"},"duration":{"value":600.0,"unit":"s"},"antisolvent":null,"solution":null,"additional_parameters":null}],"additional_treatment":null},{"name":"Spiro-OMeTAD","thickness":null,"functionality":"Hole-transport","deposition":[{"step_name":null,"method":"Spin-coating","atmosphere":"Dry air","temperature":null,"duration":null,"antisolvent":null,"solution":null,"additional_parameters":null}],"additional_treatment":null},{"name":"Au","thickness":{"value":80.0,"unit":"nm"},"functionality":"Contact","deposition":[{"step_name":null,"method":"Evaporation","atmosphere":"Vacuum","temperature":null,"duration":null,"antisolvent":null,"solution":null,"additional_parameters":null}],"additional_treatment":null}]},{"perovskite_composition":{"formula":"FA0.97MA0.03PbI2.91Br0.09","sample_type":"Polycrystalline film","dimensionality":"3D","a_ions":[{"abbreviation":"FA","common_name":"Formamidinium","molecular_formula":"CH6N+","coefficient":"0.97"},{"abbreviation":"MA","common_name":"Methylammonium","molecular_formula":"CH5N+","coefficient":"0.03"}],"b_ions":[{"abbreviation":"Pb","common_name":"Lead","molecular_formula":"Pb2+","coefficient":"1"}],"x_ions":[{"abbreviation":"I","common_name":"Iodide","molecular_formula":"I-","coefficient":"2.91"},{"abbreviation":"Br","common_name":"Bromide","molecular_formula":"Br-","coefficient":"0.09"}],"bandgap":null,"impurities":null,"additives":null},"device_architecture":"nip","pce":{"value":24.13,"unit":"%"},"jsc":{"value":25.52,"unit":"mA cm^-2"},"voc":{"value":1.17,"unit":"V"},"ff":{"value":80.6},"number_devices":null,"averaged_quantities":true,"active_area":{"value":0.16,"unit":"cm^2"},"light_source":{"type":"AM 1.5G","description":null,"light_intensity":{"value":100.0,"unit":"mW cm^-2"},"lamp":"300 W Xenon light source from Oriel"},"encapsulated":null,"additional_notes":null,"stability":null,"layers":[{"name":"FTO","thickness":null,"functionality":"Substrate","deposition":null,"additional_treatment":null},{"name":"TiO2","thickness":null,"functionality":"Electron-transport","deposition":[{"step_name":null,"method":"Spray pyrolysis","atmosphere":"Air","temperature":{"value":450.0,"unit":"°C"},"duration":null,"antisolvent":null,"solution":null,"additional_parameters":null}],"additional_treatment":null},{"name":"mp-TiO2","thickness":{"value":100.0,"unit":"nm"},"functionality":"Electron-transport","deposition":[{"step_name":null,"method":"Spin-coating","atmosphere":"Air","temperature":null,"duration":null,"antisolvent":null,"solution":null,"additional_parameters":null},{"step_name":null,"method":"Thermal-annealing","atmosphere":"Air","temperature":{"value":450.0,"unit":"°C"},"duration":{"value":1800.0,"unit":"s"},"antisolvent":null,"solution":null,"additional_parameters":null}],"additional_treatment":"Li-TFSI treatment"},{"name":"FA0.97MA0.03PbI2.91Br0.09","thickness":null,"functionality":"Absorber","deposition":[{"step_name":null,"method":"Spin-coating","atmosphere":"Dry air","temperature":null,"duration":null,"antisolvent":"chlorobenzene","solution":null,"additional_parameters":null},{"step_name":null,"method":"Thermal-annealing","atmosphere":"Dry air","temperature":{"value":150.0,"unit":"°C"},"duration":{"value":600.0,"unit":"s"},"antisolvent":null,"solution":null,"additional_parameters":null}],"additional_treatment":"crown ether complex solution treatment"},{"name":"Spiro-OMeTAD","thickness":null,"functionality":"Hole-transport","deposition":[{"step_name":null,"method":"Spin-coating","atmosphere":"Dry air","temperature":null,"duration":null,"antisolvent":null,"solution":null,"additional_parameters":null}],"additional_treatment":null},{"name":"Au","thickness":{"value":80.0,"unit":"nm"},"functionality":"Contact","deposition":[{"step_name":null,"method":"Evaporation","atmosphere":"Vacuum","temperature":null,"duration":null,"antisolvent":null,"solution":null,"additional_parameters":null}],"additional_treatment":null}]}]}

File: src/perla_extract/data/extractions/claude-opus-4-1-20250805/10.1038--s41560-022-01102-w.json
{"cells":[{"perovskite_composition":{"formula":"Cs0.2FA0.8Pb0.5Sn0.5I3","sample_type":"Polycrystalline film","dimensionality":"3D","a_ions":[{"abbreviation":"Cs","common_name":"Cesium","molecular_formula":"Cs+","coefficient":"0.2"},{"abbreviation":"FA","common_name":"Formamidinium","molecular_formula":"CH6N+","coefficient":"0.8"}],"b_ions":[{"abbreviation":"Pb","common_name":"Lead","molecular_formula":"Pb2+","coefficient":"0.5"},{"abbreviation":"Sn","common_name":"Tin","molecular_formula":"Sn2+","coefficient":"0.5"}],"x_ions":[{"abbreviation":"I","common_name":"Iodide","molecular_formula":"I-","coefficient":"3"}],"bandgap":{"value":1.22,"unit":"eV"},"impurities":null,"additives":{"abbreviation":"BHC","concentration":{"value":0.40000000000000013,"unit":"mg/mL"}}},"device_architecture":"pin","pce":{"value":19.4,"unit":"%"},"jsc":null,"voc":{"value":0.837,"unit":"V"},"ff":null,"number_devices":null,"averaged_quantities":null,"active_area":{"value":0.08,"unit":"cm^2"},"light_source":null,"encapsulated":null,"additional_notes":"Single-junction NBG solar cell with BHC surface treatment and additive","stability":null,"layers":[{"name":"Glass","thickness":null,"functionality":"Substrate","deposition":null,"additional_treatment":null},{"name":"ITO","thickness":null,"functionality":"Contact","deposition":null,"additional_treatment":null},{"name":"PEDOT:PSS","thickness":null,"functionality":"Hole-transport","deposition":[{"step_name":"Blade coating","method":"Doctor blading","atmosphere":"Ambient air","temperature":{"value":70.0,"unit":"°C"},"duration":null,"antisolvent":null,"solution":null,"additional_parameters":{"coating_speed":"20 mm/s","coating_gap":"200 µm"}},{"step_name":"Annealing","method":"Thermal-annealing","atmosphere":"Ambient air","temperature":{"value":130.0,"unit":"°C"},"duration":{"value":600.0,"unit":"s"},"antisolvent":null,"solution":null,"additional_parameters":null}],"additional_treatment":null},{"name":"Cs0.2FA0.8Pb0.5Sn0.5I3","thickness":{"value":1000.0,"unit":"nm"},"functionality":"Absorber","deposition":[{"step_name":"Blade coating","method":"Doctor blading","atmosphere":"N2","temperature":{"value":100.0,"unit":"°C"},"duration":null,"antisolvent":null,"solution":{"compounds":["CsI","FAI","PbI2","SnI2","SnF2","PEAI","BHC"],"solutes":null,"volume":null,"temperature":null,"solvents":[{"name":"DMF","volume_fraction":null},{"name":"DMSO","volume_fraction":null}]},"additional_parameters":{"coating_speed":"25 mm/s","coating_gap":"275 µm","hot_gas_temperature":"100°C"}},{"step_name":"First annealing","method":"Thermal-annealing","atmosphere":"N2","temperature":{"value":150.0,"unit":"°C"},"duration":{"value":10.0,"unit":"s"},"antisolvent":null,"solution":null,"additional_parameters":null},{"step_name":"Second annealing","method":"Thermal-annealing","atmosphere":"N2","temperature":{"value":100.0,"unit":"°C"},"duration":{"value":420.0,"unit":"s"},"antisolvent":null,"solution":null,"additional_parameters":null}],"additional_treatment":"BHC surface treatment (1 g/L in 2-propanol)"},{"name":"PCBM","thickness":null,"functionality":"Electron-transport","deposition":null,"additional_treatment":null},{"name":"C60","thickness":{"value":25.0,"unit":"nm"},"functionality":"Electron-transport","deposition":[{"step_name":"Thermal evaporation","method":"Evaporation","atmosphere":"Vacuum","temperature":null,"duration":null,"antisolvent":null,"solution":null,"additional_parameters":null}],"additional_treatment":null},{"name":"BCP","thickness":{"value":6.0,"unit":"nm"},"functionality":"Electron-transport","deposition":[{"step_name":"Thermal evaporation","method":"Evaporation","atmosphere":"Vacuum","temperature":null,"duration":null,"antisolvent":null,"solution":null,"additional_parameters":null}],"additional_treatment":null},{"name":"Cu","thickness":{"value":80.0,"unit":"nm"},"functionality":"Contact","deposition":[{"step_name":"Thermal evaporation","method":"Evaporation","atmosphere":"Vacuum","temperature":null,"duration":null,"antisolvent":null,"solution":null,"additional_parameters":null}],"additional_treatment":null}]},{"perovskite_composition":{"formula":"Cs0.2FA0.8Pb0.5Sn0.5I3","sample_type":"Polycrystalline film","dimensionality":"3D","a_ions":[{"abbreviation":"Cs","common_name":"Cesium","molecular_formula":"Cs+","coefficient":"0.2"},{"abbreviation":"FA","common_name":"Formamidinium","molecular_formula":"CH6N+","coefficient":"0.8"}],"b_ions":[{"abbreviation":"Pb","common_name":"Lead","molecular_formula":"Pb2+","coefficient":"0.5"},{"abbreviation":"Sn","common_name":"Tin","molecular_formula":"Sn2+","coefficient":"0.5"}],"x_ions":[{"abbreviation":"I","common_name":"Iodide","molecular_formula":"I-","coefficient":"3"}],"bandgap":{"value":1.22,"unit":"eV"},"impurities":null,"additives":null},"device_architecture":"pin","pce":{"value":20.3,"unit":"%"},"jsc":{"value":31.3,"unit":"mA cm^-2"},"voc":{"value":0.859,"unit":"V"},"ff":{"value":75.6},"number_devices":null,"averaged_quantities":null,"active_area":null,"light_source":null,"encapsulated":null,"additional_notes":"BHC-treated single-junction NBG cell with 5 min air exposure before C60 deposition, measured after storage for two days","stability":null,"layers":null}]}
