Repository: lamalab-org/perla-extract

# PERLA Extract

Turn photovoltaic papers and supporting information into source-linked device,
performance, processing and stability records.

## Extract a paper

```bash
export OPENAI_API_KEY="your-openai-key"
perla-extract --pdf paper.pdf --supplement paper_si.pdf \
  --model openai/gpt-6.1-sol \
  --max-output-tokens 40000 \
  --output-dir results/paper
```

Docling parses the paper and SI. Open `extraction.json` for records and
`report.json` for usage and issues. Omit `--supplement` when there is no SI.

| Optional pass | When to use it |
| --- | --- |
| Refinement | Test whether one source-and-draft review improves accuracy enough to justify its cost |
| Enrichment | Produce separate composition/processing interpretations for database export |

Both are off by default. [Stage and context details](docs/workflows/extraction.md)
and [other providers](docs/workflows/open-models.md) are documented separately.

## Compare two extraction choices

```bash
cp examples/experiment.toml my-experiment.toml

# Edit my-experiment.toml: model, paper/SI paths and control/treatment settings.
perla-experiment my-experiment.toml --check
perla-experiment my-experiment.toml
```

Open the generated `summary.md` first; `figure-data/` contains plotting tables.
Build [model-generated development references](benchmarks/development) to tune
Astra versus cheaper models; evaluate frozen choices on the [human test set](benchmarks/test).
[Experiment guide](docs/workflows/extraction-ablations.md).

## Find what you need

| Task | Start here |
| --- | --- |
| Try scoring without a model, PDFs or credentials | [Offline example](docs/workflows/scoring-example.md) |
| Understand stages and context limits | [Extraction workflow](docs/workflows/extraction.md) |
| Compare Docling and GraniteDocling locally | [Parser experiment](examples/parsing/README.md) |
| Design a defensible scientific evaluation | [Validation method](docs/methods/validation-and-scale.md) |
| Change or debug the code | [Maintainer guide](docs/development/maintaining.md) |
| Review records, export data or discover papers | [Documentation](docs/index.md) |

The human-corrected references are our test set. They already informed earlier
development, so results must disclose that history rather than claim an untouched
holdout. Model-generated development labels measure teacher agreement.

# Historical research data

This directory preserves the human annotations, ground truth, and model outputs used
in earlier PERLA Extract studies. They are useful as provenance and as inputs to future
evaluation work, but they are not part of the production extraction package or CLI.

The files follow the historical reduced PERLA schema. Current extraction and scoring
use the [study model](../../../docs/concepts/study-model.md), with direct NOMAD export.

`ground_truth/reviewed_manifest.json` identifies the completed historical reviews,
their inclusion or non-research exclusion, record counts, content hashes, and the hash
of the hosted review state from which they were exported. It must not be interpreted as
current-schema adjudication. Active human references belong under
`data/study_extraction/ground_truth/v2/` and pass the evidence-backed review gates.

File: src/perla_extract/data/extractions/claude-opus-4-20250514/10.1002--adfm.202212698.json
{"cells":[{"perovskite_composition":{"formula":"(FAPbI3)0.95(MAPbBr3)0.05","sample_type":"Polycrystalline film","dimensionality":"3D","a_ions":[{"abbreviation":"FA","common_name":"Formamidinium","molecular_formula":"CH6N+","coefficient":"0.95"},{"abbreviation":"MA","common_name":"Methylammonium","molecular_formula":"CH5N+","coefficient":"0.05"}],"b_ions":[{"abbreviation":"Pb","common_name":"Lead","molecular_formula":"Pb2+","coefficient":"1"}],"x_ions":[{"abbreviation":"I","common_name":"Iodide","molecular_formula":"I-","coefficient":"2.85"},{"abbreviation":"Br","common_name":"Bromide","molecular_formula":"Br-","coefficient":"0.15"}],"bandgap":{"value":1.54,"unit":"eV"},"impurities":null,"additives":{"abbreviation":"MACl","concentration":null}},"device_architecture":"nip","pce":{"value":22.04,"unit":"%"},"jsc":{"value":24.11,"unit":"mA cm^-2"},"voc":{"value":1.134,"unit":"V"},"ff":{"value":80.47},"number_devices":null,"averaged_quantities":null,"active_area":{"value":0.09,"unit":"cm^2"},"light_source":{"type":"AM 1.5G","description":null,"light_intensity":{"value":100.0,"unit":"mW cm^-2"},"lamp":"Newport, Oriel Sol3A Class AAA"},"encapsulated":null,"additional_notes":"Flexible perovskite solar cell with double-sided passivation (BSP+TSP) using metformin hydrochloride (MFCl). Device retained 80% of initial PCE after 10,000 bending cycles (R = 5 mm). MACl was added at 46 mol%.","stability":{"time":{"value":3600000.0,"unit":"s"},"light_intensity":{"value":100.0,"unit":"mW cm^-2"},"humidity":null,"temperature":null,"PCE_T80":null,"PCE_at_the_start_of_the_experiment":{"value":22.04,"unit":"%"},"PCE_after_1000_hours":{"value":19.84,"unit":"%"},"PCE_at_the_end_of_experiment":{"value":19.84,"unit":"%"},"potential_bias":"Open circuit"},"layers":[{"name":"ITO/PEN","thickness":null,"functionality":"Substrate","deposition":null,"additional_treatment":null},{"name":"SnO2","thickness":null,"functionality":"Electron-transport","deposition":[{"step_name":"Spin coating","method":"Spin-coating","atmosphere":"Ambient air","temperature":null,"duration":null,"antisolvent":null,"solution":null,"additional_parameters":{"speed":"3000 rpm","duration":"30 s"}},{"step_name":"Hydrothermal treatment","method":"Other","atmosphere":"Other","temperature":{"value":100.0,"unit":"°C"},"duration":{"value":3600.0,"unit":"s"},"antisolvent":null,"solution":null,"additional_parameters":null}],"additional_treatment":"MFCl (metformin hydrochloride) buried surface passivation"},{"name":"(FAPbI3)0.95(MAPbBr3)0.05","thickness":null,"functionality":"Absorber","deposition":[{"step_name":"Spin coating","method":"Spin-coating","atmosphere":"N2","temperature":null,"duration":null,"antisolvent":null,"solution":{"compounds":null,"solutes":null,"volume":null,"temperature":null,"solvents":[{"name":"DMSO","volume_fraction":0.11},{"name":"DMF","volume_fraction":0.89}]},"additional_parameters":{"speed_1":"1000 rpm for 5 s","speed_2":"5000 rpm for 20 s"}},{"step_name":"Antisolvent quenching","method":"Antisolvent-quenching","atmosphere":"N2","temperature":null,"duration":null,"antisolvent":"diethyl ether","solution":null,"additional_parameters":null},{"step_name":"Thermal annealing","method":"Thermal-annealing","atmosphere":"N2","temperature":{"value":120.0,"unit":"°C"},"duration":{"value":1800.0,"unit":"s"},"antisolvent":null,"solution":null,"additional_parameters":null}],"additional_treatment":"MFCl (metformin hydrochloride) top surface passivation"},{"name":"Spiro-OMeTAD","thickness":null,"functionality":"Hole-transport","deposition":[{"step_name":"Spin coating","method":"Spin-coating","atmosphere":"N2","temperature":null,"duration":null,"antisolvent":null,"solution":null,"additional_parameters":{"speed":"3000 rpm","duration":"30 s"}}],"additional_treatment":null},{"name":"Au","thickness":{"value":80.0,"unit":"nm"},"functionality":"Contact","deposition":[{"step_name":"Thermal evaporation","method":"Evaporation","atmosphere":"Vacuum","temperature":null,"duration":null,"antisolvent":null,"solution":null,"additional_parameters":null}],"additional_treatment":null}]},{"perovskite_composition":{"formula":"(FAPbI3)0.95(MAPbBr3)0.05","sample_type":"Polycrystalline film","dimensionality":"3D","a_ions":[{"abbreviation":"FA","common_name":"Formamidinium","molecular_formula":"CH6N+","coefficient":"0.95"},{"abbreviation":"MA","common_name":"Methylammonium","molecular_formula":"CH5N+","coefficient":"0.05"}],"b_ions":[{"abbreviation":"Pb","common_name":"Lead","molecular_formula":"Pb2+","coefficient":"1"}],"x_ions":[{"abbreviation":"I","common_name":"Iodide","molecular_formula":"I-","coefficient":"2.85"},{"abbreviation":"Br","common_name":"Bromide","molecular_formula":"Br-","coefficient":"0.15"}],"bandgap":{"value":1.54,"unit":"eV"},"impurities":null,"additives":{"abbreviation":"MACl","concentration":null}},"device_architecture":"nip","pce":{"value":24.4,"unit":"%"},"jsc":{"value":25.36,"unit":"mA cm^-2"},"voc":{"value":1.158,"unit":"V"},"ff":{"value":83.1},"number_devices":null,"averaged_quantities":null,"active_area":{"value":0.09,"unit":"cm^2"},"light_source":{"type":"AM 1.5G","description":null,"light_intensity":{"value":100.0,"unit":"mW cm^-2"},"lamp":"Newport, Oriel Sol3A Class AAA"},"encapsulated":null,"additional_notes":"Rigid perovskite solar cell with double-sided passivation (BSP+TSP) using metformin hydrochloride (MFCl). MACl was added at 46 mol%.","stability":null,"layers":[{"name":"ITO/glass","thickness":null,"functionality":"Substrate","deposition":null,"additional_treatment":null},{"name":"SnO2","thickness":null,"functionality":"Electron-transport","deposition":[{"step_name":"Spin coating","method":"Spin-coating","atmosphere":"Ambient air","temperature":null,"duration":null,"antisolvent":null,"solution":null,"additional_parameters":{"speed":"3000 rpm","duration":"30 s"}},{"step_name":"Thermal annealing","method":"Thermal-annealing","atmosphere":"Ambient air","temperature":{"value":150.0,"unit":"°C"},"duration":{"value":1800.0,"unit":"s"},"antisolvent":null,"solution":null,"additional_parameters":null}],"additional_treatment":"MFCl (metformin hydrochloride) buried surface passivation"},{"name":"(FAPbI3)0.95(MAPbBr3)0.05","thickness":null,"functionality":"Absorber","deposition":[{"step_name":"Spin coating","method":"Spin-coating","atmosphere":"N2","temperature":null,"duration":null,"antisolvent":null,"solution":{"compounds":null,"solutes":null,"volume":null,"temperature":null,"solvents":[{"name":"DMSO","volume_fraction":0.11},{"name":"DMF","volume_fraction":0.89}]},"additional_parameters":{"speed_1":"1000 rpm for 5 s","speed_2":"5000 rpm for 20 s"}},{"step_name":"Antisolvent quenching","method":"Antisolvent-quenching","atmosphere":"N2","temperature":null,"duration":null,"antisolvent":"diethyl ether","solution":null,"additional_parameters":null},{"step_name":"Thermal annealing","method":"Thermal-annealing","atmosphere":"N2","temperature":{"value":120.0,"unit":"°C"},"duration":{"value":1800.0,"unit":"s"},"antisolvent":null,"solution":null,"additional_parameters":null}],"additional_treatment":"MFCl (metformin hydrochloride) top surface passivation"},{"name":"Spiro-OMeTAD","thickness":null,"functionality":"Hole-transport","deposition":[{"step_name":"Spin coating","method":"Spin-coating","atmosphere":"N2","temperature":null,"duration":null,"antisolvent":null,"solution":null,"additional_parameters":{"speed":"3000 rpm","duration":"30 s"}}],"additional_treatment":null},{"name":"Au","thickness":{"value":80.0,"unit":"nm"},"functionality":"Contact","deposition":[{"step_name":"Thermal evaporation","method":"Evaporation","atmosphere":"Vacuum","temperature":null,"duration":null,"antisolvent":null,"solution":null,"additional_parameters":null}],"additional_treatment":null}]},{"perovskite_composition":{"formula":"(FAPbI3)0.95(MAPbBr3)0.05","sample_type":"Polycrystalline film","dimensionality":"3D","a_ions":[{"abbreviation":"FA","common_name":"Formamidinium","molecular_formula":"CH6N+","coefficient":"0.95"},{"abbreviation":"MA","common_name":"Methylammonium","molecular_formula":"CH5N+","coefficient":"0.05"}],"b_ions":[{"abbreviation":"Pb","common_name":"Lead","molecular_formula":"Pb2+","coefficient":"1"}],"x_ions":[{"abbreviation":"I","common_name":"Iodide","molecular_formula":"I-","coefficient":"2.85"},{"abbreviation":"Br","common_name":"Bromide","molecular_formula":"Br-","coefficient":"0.15"}],"bandgap":{"value":1.54,"unit":"eV"},"impurities":null,"additives":{"abbreviation":"MACl","concentration":null}},"device_architecture":"nip","pce":{"value":20.01,"unit":"%"},"jsc":{"value":23.77,"unit":"mA cm^-2"},"voc":{"value":1.086,"unit":"V"},"ff":{"value":77.43},"number_devices":null,"averaged_quantities":null,"active_area":{"value":0.09,"unit":"cm^2"},"light_source":{"type":"AM 1.5G","description":null,"light_intensity":{"value":100.0,"unit":"mW cm^-2"},"lamp":"Newport, Oriel Sol3A Class AAA"},"encapsulated":null,"additional_notes":"Control flexible perovskite solar cell without MFCl passivation. MACl was added at 46 mol%.","stability":null,"layers":[{"name":"ITO/PEN","thickness":null,"functionality":"Substrate","deposition":null,"additional_treatment":null},{"name":"SnO2","thickness":null,"functionality":"Electron-transport","deposition":[{"step_name":"Spin coating","method":"Spin-coating","atmosphere":"Ambient air","temperature":null,"duration":null,"antisolvent":null,"solution":null,"additional_parameters":{"speed":"3000 rpm","duration":"30 s"}},{"step_name":"Hydrothermal treatment","method":"Other","atmosphere":"Other","temperature":{"value":100.0,"unit":"°C"},"duration":{"value":3600.0,"unit":"s"},"antisolvent":null,"solution":null,"additional_parameters":null}],"additional_treatment":null},{"name":"(FAPbI3)0.95(MAPbBr3)0.05","thickness":null,"functionality":"Absorber","deposition":[{"step_name":"Spin coating","method":"Spin-coating","atmosphere":"N2","temperature":null,"duration":null,"antisolvent":null,"solution":{"compounds":null,"solutes":null,"volume":null,"temperature":null,"solvents":[{"name":"DMSO","volume_fraction":0.11},{"name":"DMF","volume_fraction":0.89}]},"additional_parameters":{"speed_1":"1000 rpm for 5 s","speed_2":"5000 rpm for 20 s"}},{"step_name":"Antisolvent quenching","method":"Antisolvent-quenching","atmosphere":"N2","temperature":null,"duration":null,"antisolvent":"diethyl ether","solution":null,"additional_parameters":null},{"step_name":"Thermal annealing","method":"Thermal-annealing","atmosphere":"N2","temperature":{"value":120.0,"unit":"°C"},"duration":{"value":1800.0,"unit":"s"},"antisolvent":null,"solution":null,"additional_parameters":null}],"additional_treatment":null},{"name":"Spiro-OMeTAD","thickness":null,"functionality":"Hole-transport","deposition":[{"step_name":"Spin coating","method":"Spin-coating","atmosphere":"N2","temperature":null,"duration":null,"antisolvent":null,"solution":null,"additional_parameters":{"speed":"3000 rpm","duration":"30 s"}}],"additional_treatment":null},{"name":"Au","thickness":{"value":80.0,"unit":"nm"},"functionality":"Contact","deposition":[{"step_name":"Thermal evaporation","method":"Evaporation","atmosphere":"Vacuum","temperature":null,"duration":null,"antisolvent":null,"solution":null,"additional_parameters":null}],"additional_treatment":null}]}]}

File: src/perla_extract/data/extractions/claude-opus-4-20250514/10.1002--adma.202305822.json
{"cells":[{"perovskite_composition":{"formula":"Cs0.21FA0.74MA0.05Pb(I0.83Br0.12Cl0.05)3","sample_type":"Polycrystalline film","dimensionality":"3D","a_ions":[{"abbreviation":"Cs","common_name":"Cesium","molecular_formula":"Cs+","coefficient":"0.21"},{"abbreviation":"FA","common_name":"Formamidinium","molecular_formula":"CH6N+","coefficient":"0.74"},{"abbreviation":"MA","common_name":"Methylammonium","molecular_formula":"CH5N+","coefficient":"0.05"}],"b_ions":[{"abbreviation":"Pb","common_name":"Lead","molecular_formula":"Pb2+","coefficient":"1"}],"x_ions":[{"abbreviation":"I","common_name":"Iodide","molecular_formula":"I-","coefficient":"0.83"},{"abbreviation":"Br","common_name":"Bromide","molecular_formula":"Br-","coefficient":"0.12"},{"abbreviation":"Cl","common_name":"Chloride","molecular_formula":"Cl-","coefficient":"0.05"}],"bandgap":{"value":1.68,"unit":"eV"},"impurities":null,"additives":null},"device_architecture":"pin","pce":{"value":21.44,"unit":"%"},"jsc":{"value":21.59,"unit":"mA cm^-2"},"voc":{"value":1.16,"unit":"V"},"ff":{"value":80.04},"number_devices":null,"averaged_quantities":null,"active_area":{"value":0.08,"unit":"cm^2"},"light_source":{"type":"AM 1.5G","description":null,"light_intensity":{"value":100.0,"unit":"mW cm^-2"},"lamp":null},"encapsulated":null,"additional_notes":"Champion device fabricated by electrospray (ES) method with stabilized power output of 20.88%. Device maintained 90% of initial PCE after 1550 h of SPO tracking.","stability":{"time":{"value":5580000.0,"unit":"s"},"light_intensity":{"value":100.0,"unit":"mW cm^-2"},"humidity":null,"temperature":null,"PCE_T80":null,"PCE_at_the_start_of_the_experiment":{"value":21.44,"unit":"%"},"PCE_after_1000_hours":null,"PCE_at_the_end_of_experiment":{"value":19.3,"unit":"%"},"potential_bias":"MPPT"},"layers":[{"name":"ITO","thickness":null,"functionality":"Substrate","deposition":null,"additional_treatment":null},{"name":"PTAA","thickness":null,"functionality":"Hole-transport","deposition":null,"additional_treatment":null},{"name":"Cs0.21FA0.74MA0.05Pb(I0.83Br0.12Cl0.05)3","thickness":null,"functionality":"Absorber","deposition":[{"step_name":"Electrospray deposition","method":"Electrospraying","atmosphere":"Ambient air","temperature":null,"duration":null,"antisolvent":null,"solution":null,"additional_parameters":null}],"additional_treatment":null},{"name":"C60","thickness":null,"functionality":"Electron-transport","deposition":null,"additional_treatment":null},{"name":"BCP","thickness":null,"functionality":"Electron-transport","deposition":null,"additional_treatment":null},{"name":"Au","thickness":null,"functionality":"Contact","deposition":null,"additional_treatment":null}]},{"perovskite_composition":{"formula":"Cs0.21FA0.74MA0.05Pb(I0.83Br0.12Cl0.05)3","sample_type":"Polycrystalline film","dimensionality":"3D","a_ions":[{"abbreviation":"Cs","common_name":"Cesium","molecular_formula":"Cs+","coefficient":"0.21"},{"abbreviation":"FA","common_name":"Formamidinium","molecular_formula":"CH6N+","coefficient":"0.74"},{"abbreviation":"MA","common_name":"Methylammonium","molecular_formula":"CH5N+","coefficient":"0.05"}],"b_ions":[{"abbreviation":"Pb","common_name":"Lead","molecular_formula":"Pb2+","coefficient":"1"}],"x_ions":[{"abbreviation":"I","common_name":"Iodide","molecular_formula":"I-","coefficient":"0.83"},{"abbreviation":"Br","common_name":"Bromide","molecular_formula":"Br-","coefficient":"0.12"},{"abbreviation":"Cl","common_name":"Chloride","molecular_formula":"Cl-","coefficient":"0.05"}],"bandgap":{"value":1.68,"unit":"eV"},"impurities":null,"additives":null},"device_architecture":"pin","pce":{"value":20.77,"unit":"%"},"jsc":null,"voc":null,"ff":null,"number_devices":null,"averaged_quantities":null,"active_area":{"value":1.0,"unit":"cm^2"},"light_source":{"type":"AM 1.5G","description":null,"light_intensity":{"value":100.0,"unit":"mW cm^-2"},"lamp":null},"encapsulated":null,"additional_notes":"Large area device (1 cm²) fabricated by electrospray method","stability":null,"layers":[{"name":"ITO","thickness":null,"functionality":"Substrate","deposition":null,"additional_treatment":null},{"name":"PTAA","thickness":null,"functionality":"Hole-transport","deposition":null,"additional_treatment":null},{"name":"Cs0.21FA0.74MA0.05Pb(I0.83Br0.12Cl0.05)3","thickness":null,"functionality":"Absorber","deposition":[{"step_name":"Electrospray deposition","method":"Electrospraying","atmosphere":"Ambient air","temperature":null,"duration":null,"antisolvent":null,"solution":null,"additional_parameters":null}],"additional_treatment":null},{"name":"C60","thickness":null,"functionality":"Electron-transport","deposition":null,"additional_treatment":null},{"name":"BCP","thickness":null,"functionality":"Electron-transport","deposition":null,"additional_treatment":null},{"name":"Au","thickness":null,"functionality":"Contact","deposition":null,"additional_treatment":null}]},{"perovskite_composition":{"formula":"Cs0.21FA0.74MA0.05Pb(I0.83Br0.12Cl0.05)3","sample_type":"Polycrystalline film","dimensionality":"3D","a_ions":[{"abbreviation":"Cs","common_name":"Cesium","molecular_formula":"Cs+","coefficient":"0.21"},{"abbreviation":"FA","common_name":"Formamidinium","molecular_formula":"CH6N+","coefficient":"0.74"},{"abbreviation":"MA","common_name":"Methylammonium","molecular_formula":"CH5N+","coefficient":"0.05"}],"b_ions":[{"abbreviation":"Pb","common_name":"Lead","molecular_formula":"Pb2+","coefficient":"1"}],"x_ions":[{"abbreviation":"I","common_name":"Iodide","molecular_formula":"I-","coefficient":"0.83"},{"abbreviation":"Br","common_name":"Bromide","molecular_formula":"Br-","coefficient":"0.12"},{"abbreviation":"Cl","common_name":"Chloride","molecular_formula":"Cl-","coefficient":"0.05"}],"bandgap":{"value":1.68,"unit":"eV"},"impurities":null,"additives":null},"device_architecture":"nip","pce":{"value":20.9,"unit":"%"},"jsc":null,"voc":null,"ff":null,"number_devices":null,"averaged_quantities":null,"active_area":{"value":0.08,"unit":"cm^2"},"light_source":{"type":"AM 1.5G","description":null,"light_intensity":{"value":100.0,"unit":"mW cm^-2"},"lamp":null},"encapsulated":null,"additional_notes":"Champion n-i-p device fabricated by electrospray method with stabilized power output of 20.34%","stability":null,"layers":[{"name":"ITO","thickness":null,"functionality":"Substrate","deposition":null,"additional_treatment":null},{"name":"SnO2","thickness":null,"functionality":"Electron-transport","deposition":null,"additional_treatment":null},{"name":"Cs0.21FA0.74MA0.05Pb(I0.83Br0.12Cl0.05)3","thickness":null,"functionality":"Absorber","deposition":[{"step_name":"Electrospray deposition","method":"Electrospraying","atmosphere":"Ambient air","temperature":null,"duration":null,"antisolvent":null,"solution":null,"additional_parameters":null}],"additional_treatment":null},{"name":"Spiro-OMeTAD+PTAA","thickness":null,"functionality":"Hole-transport","deposition":null,"additional_treatment":null},{"name":"Au","thickness":null,"functionality":"Contact","deposition":null,"additional_treatment":null}]},{"perovskite_composition":{"formula":"Cs0.21FA0.74MA0.05Pb(I0.83Br0.12Cl0.05)3","sample_type":"Polycrystalline film","dimensionality":"3D","a_ions":[{"abbreviation":"Cs","common_name":"Cesium","molecular_formula":"Cs+","coefficient":"0.21"},{"abbreviation":"FA","common_name":"Formamidinium","molecular_formula":"CH6N+","coefficient":"0.74"},{"abbreviation":"MA","common_name":"Methylammonium","molecular_formula":"CH5N+","coefficient":"0.05"}],"b_ions":[{"abbreviation":"Pb","common_name":"Lead","molecular_formula":"Pb2+","coefficient":"1"}],"x_ions":[{"abbreviation":"I","common_name":"Iodide","molecular_formula":"I-","coefficient":"0.83"},{"abbreviation":"Br","common_name":"Bromide","molecular_formula":"Br-","coefficient":"0.12"},{"abbreviation":"Cl","common_name":"Chloride","molecular_formula":"Cl-","coefficient":"0.05"}],"bandgap":{"value":1.68,"unit":"eV"},"impurities":null,"additives":null},"device_architecture":"nip","pce":{"value":20.11,"unit":"%"},"jsc":null,"voc":null,"ff":null,"number_devices":null,"averaged_quantities":null,"active_area":{"value":1.0,"unit":"cm^2"},"light_source":{"type":"AM 1.5G","description":null,"light_intensity":{"value":100.0,"unit":"mW cm^-2"},"lamp":null},"encapsulated":null,"additional_notes":"Large area n-i-p device (1 cm²) fabricated by electrospray method","stability":null,"layers":[{"name":"ITO","thickness":null,"functionality":"Substrate","deposition":null,"additional_treatment":null},{"name":"SnO2","thickness":null,"functionality":"Electron-transport","deposition":null,"additional_treatment":null},{"name":"Cs0.21FA0.74MA0.05Pb(I0.83Br0.12Cl0.05)3","thickness":null,"functionality":"Absorber","deposition":[{"step_name":"Electrospray deposition","method":"Electrospraying","atmosphere":"Ambient air","temperature":null,"duration":null,"antisolvent":null,"solution":null,"additional_parameters":null}],"additional_treatment":null},{"name":"Spiro-OMeTAD+PTAA","thickness":null,"functionality":"Hole-transport","deposition":null,"additional_treatment":null},{"name":"Au","thickness":null,"functionality":"Contact","deposition":null,"additional_treatment":null}]}]}

File: src/perla_extract/data/extractions/claude-opus-4-20250514/10.1002--solr.201900370.json
{"cells":[{"perovskite_composition":{"formula":"FA0.85MA0.15PbI2.55Br0.45","sample_type":"Polycrystalline film","dimensionality":"3D","a_ions":[{"abbreviation":"FA","common_name":"Formamidinium","molecular_formula":"CH6N+","coefficient":"0.85"},{"abbreviation":"MA","common_name":"Methylammonium","molecular_formula":"CH5N+","coefficient":"0.15"}],"b_ions":[{"abbreviation":"Pb","common_name":"Lead","molecular_formula":"Pb2+","coefficient":"1"}],"x_ions":[{"abbreviation":"I","common_name":"Iodide","molecular_formula":"I-","coefficient":"2.55"},{"abbreviation":"Br","common_name":"Bromide","molecular_formula":"Br-","coefficient":"0.45"}],"bandgap":null,"impurities":null,"additives":null},"device_architecture":"nip","pce":{"value":20.3,"unit":"%"},"jsc":{"value":23.5,"unit":"mA cm^-2"},"voc":{"value":1.11,"unit":"V"},"ff":{"value":77.8},"number_devices":null,"averaged_quantities":null,"active_area":{"value":0.06,"unit":"cm^2"},"light_source":{"type":"AM 1.5G","description":"Newport Oriel Sol 3A Class AAA, 64023A equipped with 450 W Xenon lamp","light_intensity":{"value":100.0,"unit":"mW cm^-2"},"lamp":"Xenon"},"encapsulated":false,"additional_notes":"Device B with water added to precursor, annealed at 60°C for 5 min then 120°C for 10 min","stability":null,"layers":[{"name":"FTO","thickness":null,"functionality":"Substrate","deposition":null,"additional_treatment":null},{"name":"SnO2","thickness":null,"functionality":"Electron-transport","deposition":[{"step_name":"Deposition","method":null,"atmosphere":"Ambient air","temperature":null,"duration":null,"antisolvent":null,"solution":null,"additional_parameters":null}],"additional_treatment":null},{"name":"FA0.85MA0.15PbI2.55Br0.45","thickness":null,"functionality":"Absorber","deposition":[{"step_name":"Spin coating","method":"Spin-coating","atmosphere":null,"temperature":null,"duration":null,"antisolvent":"toluene","solution":{"compounds":["FAI","PbI2","MABr","PbBr2"],"solutes":[{"name":"FAI","concentration":{"value":1.0000000000000002,"unit":"mol/L"}},{"name":"PbI2","concentration":{"value":1.0500000000000003,"unit":"mol/L"}},{"name":"MABr","concentration":{"value":0.20000000000000007,"unit":"mol/L"}},{"name":"PbBr2","concentration":{"value":0.20000000000000007,"unit":"mol/L"}}],"volume":null,"temperature":null,"solvents":[{"name":"DMF","volume_fraction":0.8},{"name":"DMSO","volume_fraction":0.2}]},"additional_parameters":{"spin_speed_1":"600 rpm for 5 s","spin_speed_2":"4000 rpm for 40 s","antisolvent_volume":"150 μL","antisolvent_timing":"15 s before program ended","water_content":"2% volume ratio"}},{"step_name":"First annealing","method":"Thermal-annealing","atmosphere":null,"temperature":{"value":60.0,"unit":"°C"},"duration":{"value":300.0,"unit":"s"},"antisolvent":null,"solution":null,"additional_parameters":null},{"step_name":"Second annealing","method":"Thermal-annealing","atmosphere":null,"temperature":{"value":120.0,"unit":"°C"},"duration":{"value":600.0,"unit":"s"},"antisolvent":null,"solution":null,"additional_parameters":null}],"additional_treatment":null},{"name":"Spiro-OMeTAD","thickness":null,"functionality":"Hole-transport","deposition":[{"step_name":"Spin coating","method":"Spin-coating","atmosphere":null,"temperature":null,"duration":null,"antisolvent":null,"solution":{"compounds":["Spiro-OMeTAD","4-tertbutylpyridine","Li-TFSI"],"solutes":[{"name":"Spiro-OMeTAD","concentration":{"value":72.3,"unit":"mg/mL"}}],"volume":null,"temperature":null,"solvents":[{"name":"chlorobenzene","volume_fraction":1.0}]},"additional_parameters":{"4-tertbutylpyridine_volume":"28.8 μL","Li-TFSI_solution":"17.5 μL (520 mg Li-TFSI in 1 mL acetonitrile)"}}],"additional_treatment":null},{"name":"Au","thickness":null,"functionality":"Contact","deposition":[{"step_name":"Thermal evaporation","method":"Evaporation","atmosphere":"Vacuum","temperature":null,"duration":null,"antisolvent":null,"solution":null,"additional_parameters":{"shadow_mask":"used"}}],"additional_treatment":null}]},{"perovskite_composition":{"formula":"MAPbI3","sample_type":"Polycrystalline film","dimensionality":"3D","a_ions":[{"abbreviation":"MA","common_name":"Methylammonium","molecular_formula":"CH5N+","coefficient":"1"}],"b_ions":[{"abbreviation":"Pb","common_name":"Lead","molecular_formula":"Pb2+","coefficient":"1"}],"x_ions":[{"abbreviation":"I","common_name":"Iodide","molecular_formula":"I-","coefficient":"3"}],"bandgap":null,"impurities":null,"additives":null},"device_architecture":"nip","pce":{"value":18.7,"unit":"%"},"jsc":null,"voc":null,"ff":null,"number_devices":null,"averaged_quantities":null,"active_area":{"value":0.06,"unit":"cm^2"},"light_source":{"type":"AM 1.5G","description":"Newport Oriel Sol 3A Class AAA, 64023A equipped with 450 W Xenon lamp","light_intensity":{"value":100.0,"unit":"mW cm^-2"},"lamp":"Xenon"},"encapsulated":false,"additional_notes":"Device with water added to precursor","stability":null,"layers":[{"name":"FTO","thickness":null,"functionality":"Substrate","deposition":null,"additional_treatment":null},{"name":"SnO2","thickness":null,"functionality":"Electron-transport","deposition":[{"step_name":"Deposition","method":null,"atmosphere":"Ambient air","temperature":null,"duration":null,"antisolvent":null,"solution":null,"additional_parameters":null}],"additional_treatment":null},{"name":"MAPbI3","thickness":null,"functionality":"Absorber","deposition":[{"step_name":"Spin coating","method":"Spin-coating","atmosphere":null,"temperature":null,"duration":null,"antisolvent":"toluene","solution":{"compounds":["MAI","PbI2"],"solutes":[{"name":"MAI","concentration":{"value":1.0000000000000002,"unit":"mol/L"}},{"name":"PbI2","concentration":{"value":1.0000000000000002,"unit":"mol/L"}}],"volume":null,"temperature":null,"solvents":[{"name":"DMF","volume_fraction":0.8},{"name":"DMSO","volume_fraction":0.2}]},"additional_parameters":{"spin_speed_1":"600 rpm for 5 s","spin_speed_2":"4000 rpm for 40 s","antisolvent_volume":"150 μL","antisolvent_timing":"25 s before program ended","water_content":"2% volume ratio"}},{"step_name":"First annealing","method":"Thermal-annealing","atmosphere":null,"temperature":{"value":60.0,"unit":"°C"},"duration":{"value":300.0,"unit":"s"},"antisolvent":null,"solution":null,"additional_parameters":null},{"step_name":"Second annealing","method":"Thermal-annealing","atmosphere":null,"temperature":{"value":120.0,"unit":"°C"},"duration":{"value":600.0,"unit":"s"},"antisolvent":null,"solution":null,"additional_parameters":null}],"additional_treatment":null},{"name":"Spiro-OMeTAD","thickness":null,"functionality":"Hole-transport","deposition":[{"step_name":"Spin coating","method":"Spin-coating","atmosphere":null,"temperature":null,"duration":null,"antisolvent":null,"solution":{"compounds":["Spiro-OMeTAD","4-tertbutylpyridine","Li-TFSI"],"solutes":[{"name":"Spiro-OMeTAD","concentration":{"value":72.3,"unit":"mg/mL"}}],"volume":null,"temperature":null,"solvents":[{"name":"chlorobenzene","volume_fraction":1.0}]},"additional_parameters":{"4-tertbutylpyridine_volume":"28.8 μL","Li-TFSI_solution":"17.5 μL (520 mg Li-TFSI in 1 mL acetonitrile)"}}],"additional_treatment":null},{"name":"Au","thickness":null,"functionality":"Contact","deposition":[{"step_name":"Thermal evaporation","method":"Evaporation","atmosphere":"Vacuum","temperature":null,"duration":null,"antisolvent":null,"solution":null,"additional_parameters":{"shadow_mask":"used"}}],"additional_treatment":null}]},{"perovskite_composition":{"formula":"GAPbI3","sample_type":"Polycrystalline film","dimensionality":"1D","a_ions":[{"abbreviation":"GA","common_name":"Guanidinium","molecular_formula":null,"coefficient":"1"}],"b_ions":[{"abbreviation":"Pb","common_name":"Lead","molecular_formula":"Pb2+","coefficient":"1"}],"x_ions":[{"abbreviation":"I","common_name":"Iodide","molecular_formula":"I-","coefficient":"3"}],"bandgap":null,"impurities":null,"additives":null},"device_architecture":"nip","pce":{"value":0.38,"unit":"%"},"jsc":null,"voc":null,"ff":null,"number_devices":null,"averaged_quantities":null,"active_area":{"value":0.06,"unit":"cm^2"},"light_source":{"type":"AM 1.5G","description":"Newport Oriel Sol 3A Class AAA, 64023A equipped with 450 W Xenon lamp","light_intensity":{"value":100.0,"unit":"mW cm^-2"},"lamp":"Xenon"},"encapsulated":false,"additional_notes":"Device with water added to precursor","stability":null,"layers":[{"name":"FTO","thickness":null,"functionality":"Substrate","deposition":null,"additional_treatment":null},{"name":"SnO2","thickness":null,"functionality":"Electron-transport","deposition":[{"step_name":"Deposition","method":null,"atmosphere":"Ambient air","temperature":null,"duration":null,"antisolvent":null,"solution":null,"additional_parameters":null}],"additional_treatment":null},{"name":"GAPbI3","thickness":null,"functionality":"Absorber","deposition":[{"step_name":"Spin coating","method":"Spin-coating","atmosphere":null,"temperature":null,"duration":null,"antisolvent":"toluene","solution":{"compounds":["GAI","PbI2"],"solutes":[{"name":"GAI","concentration":{"value":1.0000000000000002,"unit":"mol/L"}},{"name":"PbI2","concentration":{"value":1.0000000000000002,"unit":"mol/L"}}],"volume":null,"temperature":null,"solvents":[{"name":"DMF","volume_fraction":0.8},{"name":"DMSO","volume_fraction":0.2}]},"additional_parameters":{"spin_speed_1":"600 rpm for 5 s","spin_speed_2":"4000 rpm for 40 s","antisolvent_volume":"150 μL","antisolvent_timing":"25 s before program ended","water_content":"2% volume ratio"}},{"step_name":"First annealing","method":"Thermal-annealing","atmosphere":null,"temperature":{"value":60.0,"unit":"°C"},"duration":{"value":300.0,"unit":"s"},"antisolvent":null,"solution":null,"additional_parameters":null},{"step_name":"Second annealing","method":"Thermal-annealing","atmosphere":null,"temperature":{"value":120.0,"unit":"°C"},"duration":{"value":600.0,"unit":"s"},"antisolvent":null,"solution":null,"additional_parameters":null}],"additional_treatment":null},{"name":"Spiro-OMeTAD","thickness":null,"functionality":"Hole-transport","deposition":[{"step_name":"Spin coating","method":"Spin-coating","atmosphere":null,"temperature":null,"duration":null,"antisolvent":null,"solution":{"compounds":["Spiro-OMeTAD","4-tertbutylpyridine","Li-TFSI"],"solutes":[{"name":"Spiro-OMeTAD","concentration":{"value":72.3,"unit":"mg/mL"}}],"volume":null,"temperature":null,"solvents":[{"name":"chlorobenzene","volume_fraction":1.0}]},"additional_parameters":{"4-tertbutylpyridine_volume":"28.8 μL","Li-TFSI_solution":"17.5 μL (520 mg Li-TFSI in 1 mL acetonitrile)"}}],"additional_treatment":null},{"name":"Au","thickness":null,"functionality":"Contact","deposition":[{"step_name":"Thermal evaporation","method":"Evaporation","atmosphere":"Vacuum","temperature":null,"duration":null,"antisolvent":null,"solution":null,"additional_parameters":{"shadow_mask":"used"}}],"additional_treatment":null}]},{"perovskite_composition":{"formula":"CsPbI2Br","sample_type":"Polycrystalline film","dimensionality":"3D","a_ions":[{"abbreviation":"Cs","common_name":"Cesium","molecular_formula":"Cs+","coefficient":"1"}],"b_ions":[{"abbreviation":"Pb","common_name":"Lead","molecular_formula":"Pb2+","coefficient":"1"}],"x_ions":[{"abbreviation":"I","common_name":"Iodide","molecular_formula":"I-","coefficient":"2"},{"abbreviation":"Br","common_name":"Bromide","molecular_formula":"Br-","coefficient":"1"}],"bandgap":null,"impurities":null,"additives":null},"device_architecture":"nip","pce":null,"jsc":null,"voc":null,"ff":null,"number_devices":null,"averaged_quantities":null,"active_area":{"value":0.06,"unit":"cm^2"},"light_source":{"type":"AM 1.5G","description":"Newport Oriel Sol 3A Class AAA, 64023A equipped with 450 W Xenon lamp","light_intensity":{"value":100.0,"unit":"mW cm^-2"},"lamp":"Xenon"},"encapsulated":false,"additional_notes":"Device with water added to precursor - water has no effect on all-inorganic Cs perovskites","stability":null,"layers":[{"name":"FTO","thickness":null,"functionality":"Substrate","deposition":null,"additional_treatment":null},{"name":"SnO2","thickness":null,"functionality":"Electron-transport","deposition":[{"step_name":"Deposition","method":null,"atmosphere":"Ambient air","temperature":null,"duration":null,"antisolvent":null,"solution":null,"additional_parameters":null}],"additional_treatment":null},{"name":"CsPbI2Br","thickness":null,"functionality":"Absorber","deposition":[{"step_name":"Spin coating","method":"Spin-coating","atmosphere":null,"temperature":null,"duration":null,"antisolvent":null,"solution":{"compounds":["CsBr","PbI2"],"solutes":[{"name":"CsBr","concentration":{"value":1.0000000000000002,"unit":"mol/L"}},{"name":"PbI2","concentration":{"value":1.0000000000000002,"unit":"mol/L"}}],"volume":null,"temperature":null,"solvents":[{"name":"DMSO","volume_fraction":1.0}]},"additional_parameters":{"spin_speed_1":"600 rpm for 5 s","spin_speed_2":"3000 rpm for 30 s","water_content":"2% volume ratio"}},{"step_name":"First annealing","method":"Thermal-annealing","atmosphere":null,"temperature":{"value":60.0,"unit":"°C"},"duration":{"value":60.0,"unit":"s"},"antisolvent":null,"solution":null,"additional_parameters":null},{"step_name":"Second annealing","method":"Thermal-annealing","atmosphere":null,"temperature":{"value":250.0,"unit":"°C"},"duration":{"value":600.0,"unit":"s"},"antisolvent":null,"solution":null,"additional_parameters":null}],"additional_treatment":null},{"name":"Spiro-OMeTAD","thickness":null,"functionality":"Hole-transport","deposition":[{"step_name":"Spin coating","method":"Spin-coating","atmosphere":null,"temperature":null,"duration":null,"antisolvent":null,"solution":{"compounds":["Spiro-OMeTAD","4-tertbutylpyridine","Li-TFSI"],"solutes":[{"name":"Spiro-OMeTAD","concentration":{"value":72.3,"unit":"mg/mL"}}],"volume":null,"temperature":null,"solvents":[{"name":"chlorobenzene","volume_fraction":1.0}]},"additional_parameters":{"4-tertbutylpyridine_volume":"28.8 μL","Li-TFSI_solution":"17.5 μL (520 mg Li-TFSI in 1 mL acetonitrile)"}}],"additional_treatment":null},{"name":"Au","thickness":null,"functionality":"Contact","deposition":[{"step_name":"Thermal evaporation","method":"Evaporation","atmosphere":"Vacuum","temperature":null,"duration":null,"antisolvent":null,"solution":null,"additional_parameters":{"shadow_mask":"used"}}],"additional_treatment":null}]}]}

File: src/perla_extract/data/extractions/claude-opus-4-20250514/10.1002--solr.202100879.json
{"cells":[{"perovskite_composition":{"formula":"Me3SPbI3","sample_type":"Polycrystalline film","dimensionality":"1D","a_ions":[{"abbreviation":"Me3S","common_name":"Trimethylsulfonium","molecular_formula":"(CH3)3S+","coefficient":"1"}],"b_ions":[{"abbreviation":"Pb","common_name":"Lead","molecular_formula":"Pb2+","coefficient":"1"}],"x_ions":[{"abbreviation":"I","common_name":"Iodide","molecular_formula":"I-","coefficient":"3"}],"bandgap":null,"impurities":null,"additives":null},"device_architecture":"nip","pce":{"value":2.09,"unit":"%"},"jsc":{"value":3.76,"unit":"mA cm^-2"},"voc":{"value":0.99,"unit":"V"},"ff":{"value":56.0},"number_devices":null,"averaged_quantities":null,"active_area":null,"light_source":null,"encapsulated":false,"additional_notes":"Pure 1D Me3SPbI3 device. Maintained photovoltaic performance after 500 h storage in ambient condition with 50% RH","stability":null,"layers":[{"name":"ITO","thickness":null,"functionality":"Contact","deposition":null,"additional_treatment":null},{"name":"SnO2","thickness":null,"functionality":"Electron-transport","deposition":null,"additional_treatment":null},{"name":"Me3SPbI3","thickness":{"value":1999.9999999999998,"unit":"nm"},"functionality":"Absorber","deposition":null,"additional_treatment":null},{"name":"spiro-OMeTAD","thickness":null,"functionality":"Hole-transport","deposition":null,"additional_treatment":null},{"name":"Au","thickness":null,"functionality":"Contact","deposition":null,"additional_treatment":null}]},{"perovskite_composition":{"formula":"FA0.85MA0.15PbI2.55Br0.45","sample_type":"Polycrystalline film","dimensionality":"3D","a_ions":[{"abbreviation":"FA","common_name":"Formamidinium","molecular_formula":"CH6N+","coefficient":"0.85"},{"abbreviation":"MA","common_name":"Methylammonium","molecular_formula":"CH5N+","coefficient":"0.15"}],"b_ions":[{"abbreviation":"Pb","common_name":"Lead","molecular_formula":"Pb2+","coefficient":"1"}],"x_ions":[{"abbreviation":"I","common_name":"Iodide","molecular_formula":"I-","coefficient":"2.55"},{"abbreviation":"Br","common_name":"Bromide","molecular_formula":"Br-","coefficient":"0.45"}],"bandgap":null,"impurities":null,"additives":null},"device_architecture":"nip","pce":{"value":20.1,"unit":"%"},"jsc":{"value":24.14,"unit":"mA cm^-2"},"voc":{"value":1.09,"unit":"V"},"ff":{"value":76.3},"number_devices":null,"averaged_quantities":null,"active_area":null,"light_source":null,"encapsulated":false,"additional_notes":"3D reference device","stability":null,"layers":[{"name":"ITO","thickness":null,"functionality":"Contact","deposition":null,"additional_treatment":null},{"name":"SnO2","thickness":null,"functionality":"Electron-transport","deposition":null,"additional_treatment":null},{"name":"FA0.85MA0.15PbI2.55Br0.45","thickness":null,"functionality":"Absorber","deposition":null,"additional_treatment":null},{"name":"Spiro-OMeTAD","thickness":null,"functionality":"Hole-transport","deposition":null,"additional_treatment":null},{"name":"Au","thickness":null,"functionality":"Contact","deposition":null,"additional_treatment":null}]},{"perovskite_composition":{"formula":"FA0.85MA0.15PbI2.55Br0.45 w/ Me3SPbI3","sample_type":"Polycrystalline film","dimensionality":"2D/3D","a_ions":[{"abbreviation":"FA","common_name":"Formamidinium","molecular_formula":"CH6N+","coefficient":"0.85"},{"abbreviation":"MA","common_name":"Methylammonium","molecular_formula":"CH5N+","coefficient":"0.15"},{"abbreviation":"Me3S","common_name":"Trimethylsulfonium","molecular_formula":"(CH3)3S+","coefficient":null}],"b_ions":[{"abbreviation":"Pb","common_name":"Lead","molecular_formula":"Pb2+","coefficient":"1"}],"x_ions":[{"abbreviation":"I","common_name":"Iodide","molecular_formula":"I-","coefficient":"2.55"},{"abbreviation":"Br","common_name":"Bromide","molecular_formula":"Br-","coefficient":"0.45"}],"bandgap":null,"impurities":null,"additives":{"abbreviation":"Me3SI","concentration":{"value":0.2,"unit":"mg/mL"}}},"device_architecture":"nip","pce":{"value":22.06,"unit":"%"},"jsc":{"value":24.64,"unit":"mA cm^-2"},"voc":{"value":1.14,"unit":"V"},"ff":{"value":78.57},"number_devices":null,"averaged_quantities":null,"active_area":null,"light_source":null,"encapsulated":false,"additional_notes":"1D/3D heterostructure device. Maintained 97% of initial efficiency after 1000 h storage under ambient condition (RH 50%) without encapsulation","stability":{"time":{"value":3600000.0,"unit":"s"},"light_intensity":null,"humidity":{"value":50.0,"unit":"%"},"temperature":null,"PCE_T80":null,"PCE_at_the_start_of_the_experiment":{"value":22.06,"unit":"%"},"PCE_after_1000_hours":{"value":21.4,"unit":"%"},"PCE_at_the_end_of_experiment":{"value":21.4,"unit":"%"},"potential_bias":null},"layers":[{"name":"ITO","thickness":null,"functionality":"Contact","deposition":null,"additional_treatment":null},{"name":"SnO2","thickness":null,"functionality":"Electron-transport","deposition":null,"additional_treatment":null},{"name":"FA0.85MA0.15PbI2.55Br0.45 w/ Me3SPbI3","thickness":null,"functionality":"Absorber","deposition":null,"additional_treatment":null},{"name":"Spiro-OMeTAD","thickness":null,"functionality":"Hole-transport","deposition":null,"additional_treatment":null},{"name":"Au","thickness":null,"functionality":"Contact","deposition":null,"additional_treatment":null}]}]}
