Repository: lamalab-org/perla-extract

# Historical research data

This directory preserves the human annotations, ground truth, and model outputs used
in earlier PERLA Extract studies. They are useful as provenance and as inputs to future
evaluation work, but they are not part of the production extraction package or CLI.

The files follow the historical reduced PERLA schema. Current extraction and scoring
use the [study model](../../../docs/concepts/study-model.md), with direct NOMAD export.

`ground_truth/reviewed_manifest.json` identifies the completed historical reviews,
their inclusion or non-research exclusion, record counts, content hashes, and the hash
of the hosted review state from which they were exported.

File: src/perla_extract/data/extractions/claude-opus-4-20250514/10.1016--j.matlet.2016.07.004.json
{"cells":[{"perovskite_composition":{"formula":"CH3NH3PbI3","sample_type":"Polycrystalline film","dimensionality":"3D","a_ions":[{"abbreviation":"MA","common_name":"Methylammonium","molecular_formula":"CH5N+","coefficient":"1"}],"b_ions":[{"abbreviation":"Pb","common_name":"Lead","molecular_formula":"Pb2+","coefficient":"1"}],"x_ions":[{"abbreviation":"I","common_name":"Iodide","molecular_formula":"I-","coefficient":"3"}],"bandgap":{"value":1.55,"unit":"eV"},"impurities":null,"additives":null},"device_architecture":"nip","pce":{"value":4.24,"unit":"%"},"jsc":{"value":12.3,"unit":"mA cm^-2"},"voc":{"value":0.82,"unit":"V"},"ff":{"value":42.0},"number_devices":null,"averaged_quantities":null,"active_area":{"value":0.1,"unit":"cm^2"},"light_source":{"type":"AM 1.5G","description":null,"light_intensity":{"value":100.0,"unit":"mW cm^-2"},"lamp":null},"encapsulated":null,"additional_notes":"Carbon counter electrode CE-2 with 20.0 μm thickness. Series resistance: 20.3 Ω cm². The carbon electrode was prepared on a separated FTO substrate and then pressed onto the spiro-OMeTAD layer.","stability":null,"layers":[{"name":"FTO","thickness":null,"functionality":"Substrate","deposition":null,"additional_treatment":null},{"name":"TiO2","thickness":null,"functionality":"Electron-transport","deposition":[{"step_name":"Compact layer deposition","method":"Spin-coating","atmosphere":null,"temperature":{"value":150.0,"unit":"°C"},"duration":{"value":600.0,"unit":"s"},"antisolvent":null,"solution":{"compounds":null,"solutes":[{"name":"titanium isopropoxide","concentration":null}],"volume":null,"temperature":null,"solvents":[{"name":"ethanol","volume_fraction":null}]},"additional_parameters":{"spin_speed":"2000 rpm","spin_duration":"60 s"}},{"step_name":"Sintering","method":"Thermal-annealing","atmosphere":null,"temperature":{"value":500.0,"unit":"°C"},"duration":{"value":1800.0,"unit":"s"},"antisolvent":null,"solution":null,"additional_parameters":null},{"step_name":"Mesoporous layer deposition","method":"Spin-coating","atmosphere":null,"temperature":null,"duration":null,"antisolvent":null,"solution":{"compounds":null,"solutes":[{"name":"TiO2 paste","concentration":null}],"volume":null,"temperature":null,"solvents":[{"name":"ethanol","volume_fraction":null}]},"additional_parameters":{"spin_speed":"2000 rpm","spin_duration":"30 s","dilution_ratio":"2:7 weight ratio"}},{"step_name":"Multi-step sintering","method":"Thermal-annealing","atmosphere":null,"temperature":{"value":500.0,"unit":"°C"},"duration":{"value":900.0,"unit":"s"},"antisolvent":null,"solution":null,"additional_parameters":{"temperature_profile":"125°C/10min, 325°C/15min, 375°C/15min, 450°C/20min, 500°C/15min"}}],"additional_treatment":null},{"name":"CH3NH3PbI3","thickness":null,"functionality":"Absorber","deposition":[{"step_name":"PbI2 deposition","method":"Spin-coating","atmosphere":null,"temperature":{"value":75.0,"unit":"°C"},"duration":null,"antisolvent":null,"solution":{"compounds":null,"solutes":[{"name":"PbI2","concentration":{"value":462.0,"unit":"mg/mL"}}],"volume":null,"temperature":null,"solvents":[{"name":"N,N-dimethylformamide","volume_fraction":null}]},"additional_parameters":{"spin_speed":"5500 rpm","spin_duration":"30 s"}},{"step_name":"Drying","method":"Thermal-annealing","atmosphere":null,"temperature":{"value":75.0,"unit":"°C"},"duration":{"value":1800.0,"unit":"s"},"antisolvent":null,"solution":null,"additional_parameters":null},{"step_name":"CH3NH3I treatment","method":"Dropcasting","atmosphere":null,"temperature":null,"duration":{"value":20.0,"unit":"s"},"antisolvent":null,"solution":{"compounds":null,"solutes":[{"name":"CH3NH3I","concentration":{"value":10.0,"unit":"mg/mL"}}],"volume":null,"temperature":null,"solvents":[{"name":"2-propanol","volume_fraction":null}]},"additional_parameters":null},{"step_name":"Final drying","method":"Thermal-annealing","atmosphere":null,"temperature":{"value":75.0,"unit":"°C"},"duration":{"value":1800.0,"unit":"s"},"antisolvent":null,"solution":null,"additional_parameters":null}],"additional_treatment":null},{"name":"Spiro-MeOTAD","thickness":null,"functionality":"Hole-transport","deposition":[{"step_name":"HTL deposition","method":"Spin-coating","atmosphere":null,"temperature":null,"duration":null,"antisolvent":null,"solution":{"compounds":["4-tert-butylpyridine","lithium bis(trifluoromethylsulfonyl)imide"],"solutes":[{"name":"Spiro-MeOTAD","concentration":{"value":72.3,"unit":"mg/mL"}}],"volume":null,"temperature":null,"solvents":[{"name":"chlorobenzene","volume_fraction":null}]},"additional_parameters":{"spin_speed":"4000 rpm","spin_duration":"45 s","4-tert-butylpyridine_volume":"28.8 μL","Li-TFSI_concentration":"0.06 M"}}],"additional_treatment":null},{"name":"Carbon","thickness":{"value":19999.999999999996,"unit":"nm"},"functionality":"Contact","deposition":[{"step_name":"Soot collection","method":"Other","atmosphere":"Ambient air","temperature":null,"duration":{"value":15.0,"unit":"s"},"antisolvent":null,"solution":null,"additional_parameters":{"method_description":"Soot collection from burning candle","distance_from_wick":"2 cm","substrate":"FTO glass"}}],"additional_treatment":null}]},{"perovskite_composition":{"formula":"CH3NH3PbI3","sample_type":"Polycrystalline film","dimensionality":"3D","a_ions":[{"abbreviation":"MA","common_name":"Methylammonium","molecular_formula":"CH5N+","coefficient":"1"}],"b_ions":[{"abbreviation":"Pb","common_name":"Lead","molecular_formula":"Pb2+","coefficient":"1"}],"x_ions":[{"abbreviation":"I","common_name":"Iodide","molecular_formula":"I-","coefficient":"3"}],"bandgap":{"value":1.55,"unit":"eV"},"impurities":null,"additives":null},"device_architecture":"nip","pce":{"value":2.96,"unit":"%"},"jsc":{"value":8.6,"unit":"mA cm^-2"},"voc":{"value":0.8,"unit":"V"},"ff":{"value":43.0},"number_devices":null,"averaged_quantities":null,"active_area":{"value":0.1,"unit":"cm^2"},"light_source":{"type":"AM 1.5G","description":null,"light_intensity":{"value":100.0,"unit":"mW cm^-2"},"lamp":null},"encapsulated":null,"additional_notes":"Carbon counter electrode CE-1 with 16.5 μm thickness. Series resistance: 43.6 Ω cm².","stability":null,"layers":[{"name":"FTO","thickness":null,"functionality":"Substrate","deposition":null,"additional_treatment":null},{"name":"TiO2","thickness":null,"functionality":"Electron-transport","deposition":null,"additional_treatment":null},{"name":"CH3NH3PbI3","thickness":null,"functionality":"Absorber","deposition":null,"additional_treatment":null},{"name":"Spiro-MeOTAD","thickness":null,"functionality":"Hole-transport","deposition":null,"additional_treatment":null},{"name":"Carbon","thickness":{"value":16499.999999999996,"unit":"nm"},"functionality":"Contact","deposition":[{"step_name":"Soot collection","method":"Other","atmosphere":"Ambient air","temperature":null,"duration":{"value":10.0,"unit":"s"},"antisolvent":null,"solution":null,"additional_parameters":null}],"additional_treatment":null}]},{"perovskite_composition":{"formula":"CH3NH3PbI3","sample_type":"Polycrystalline film","dimensionality":"3D","a_ions":[{"abbreviation":"MA","common_name":"Methylammonium","molecular_formula":"CH5N+","coefficient":"1"}],"b_ions":[{"abbreviation":"Pb","common_name":"Lead","molecular_formula":"Pb2+","coefficient":"1"}],"x_ions":[{"abbreviation":"I","common_name":"Iodide","molecular_formula":"I-","coefficient":"3"}],"bandgap":{"value":1.55,"unit":"eV"},"impurities":null,"additives":null},"device_architecture":"nip","pce":{"value":2.83,"unit":"%"},"jsc":{"value":8.23,"unit":"mA cm^-2"},"voc":{"value":0.82,"unit":"V"},"ff":{"value":42.0},"number_devices":null,"averaged_quantities":null,"active_area":{"value":0.1,"unit":"cm^2"},"light_source":{"type":"AM 1.5G","description":null,"light_intensity":{"value":100.0,"unit":"mW cm^-2"},"lamp":null},"encapsulated":null,"additional_notes":"Carbon counter electrode CE-3 with 27.5 μm thickness. Series resistance: 30.4 Ω cm².","stability":null,"layers":[{"name":"FTO","thickness":null,"functionality":"Substrate","deposition":null,"additional_treatment":null},{"name":"TiO2","thickness":null,"functionality":"Electron-transport","deposition":null,"additional_treatment":null},{"name":"CH3NH3PbI3","thickness":null,"functionality":"Absorber","deposition":null,"additional_treatment":null},{"name":"Spiro-MeOTAD","thickness":null,"functionality":"Hole-transport","deposition":null,"additional_treatment":null},{"name":"Carbon","thickness":{"value":27499.999999999996,"unit":"nm"},"functionality":"Contact","deposition":[{"step_name":"Soot collection","method":"Other","atmosphere":"Ambient air","temperature":null,"duration":{"value":20.0,"unit":"s"},"antisolvent":null,"solution":null,"additional_parameters":null}],"additional_treatment":null}]},{"perovskite_composition":{"formula":"CH3NH3PbI3","sample_type":"Polycrystalline film","dimensionality":"3D","a_ions":[{"abbreviation":"MA","common_name":"Methylammonium","molecular_formula":"CH5N+","coefficient":"1"}],"b_ions":[{"abbreviation":"Pb","common_name":"Lead","molecular_formula":"Pb2+","coefficient":"1"}],"x_ions":[{"abbreviation":"I","common_name":"Iodide","molecular_formula":"I-","coefficient":"3"}],"bandgap":{"value":1.55,"unit":"eV"},"impurities":null,"additives":null},"device_architecture":"nip","pce":{"value":8.05,"unit":"%"},"jsc":{"value":16.88,"unit":"mA cm^-2"},"voc":{"value":0.9,"unit":"V"},"ff":{"value":53.0},"number_devices":null,"averaged_quantities":null,"active_area":{"value":0.1,"unit":"cm^2"},"light_source":{"type":"AM 1.5G","description":null,"light_intensity":{"value":100.0,"unit":"mW cm^-2"},"lamp":null},"encapsulated":null,"additional_notes":"Conventional device with thermally evaporated Au counter electrode. Series resistance: 12.3 Ω cm².","stability":null,"layers":[{"name":"FTO","thickness":null,"functionality":"Substrate","deposition":null,"additional_treatment":null},{"name":"TiO2","thickness":null,"functionality":"Electron-transport","deposition":null,"additional_treatment":null},{"name":"CH3NH3PbI3","thickness":null,"functionality":"Absorber","deposition":null,"additional_treatment":null},{"name":"Spiro-MeOTAD","thickness":null,"functionality":"Hole-transport","deposition":null,"additional_treatment":null},{"name":"Au","thickness":{"value":60.0,"unit":"nm"},"functionality":"Contact","deposition":[{"step_name":"Thermal evaporation","method":"Evaporation","atmosphere":"Vacuum","temperature":null,"duration":null,"antisolvent":null,"solution":null,"additional_parameters":{"pressure":"1 × 10⁻⁶ mbar"}}],"additional_treatment":null}]}]}

File: src/perla_extract/data/extractions/claude-opus-4-20250514/10.1038--s41467-020-20272-3.json
{"cells":[{"perovskite_composition":{"formula":"MAPbI3","sample_type":"Polycrystalline film","dimensionality":"3D","a_ions":[{"abbreviation":"MA","common_name":"Methylammonium","molecular_formula":"CH3NH3+","coefficient":"1"}],"b_ions":[{"abbreviation":"Pb","common_name":"Lead","molecular_formula":"Pb2+","coefficient":"1"}],"x_ions":[{"abbreviation":"I","common_name":"Iodide","molecular_formula":"I-","coefficient":"3"}],"bandgap":{"value":1.6,"unit":"eV"},"impurities":null,"additives":null},"device_architecture":"pin","pce":{"value":19.1,"unit":"%"},"jsc":{"value":22.3,"unit":"mA cm^-2"},"voc":{"value":1.07,"unit":"V"},"ff":{"value":79.0},"number_devices":null,"averaged_quantities":null,"active_area":{"value":0.071,"unit":"cm^2"},"light_source":{"type":"AM 1.5G","description":null,"light_intensity":{"value":100.0,"unit":"mW cm^-2"},"lamp":null},"encapsulated":false,"additional_notes":null,"stability":null,"layers":[{"name":"ITO","thickness":null,"functionality":"Contact","deposition":null,"additional_treatment":null},{"name":"PTAA","thickness":null,"functionality":"Hole-transport","deposition":[{"step_name":null,"method":"Spin-coating","atmosphere":"Ambient air","temperature":null,"duration":null,"antisolvent":null,"solution":{"compounds":null,"solutes":[{"name":"PTAA","concentration":{"value":2.5,"unit":"mg/mL"}}],"volume":null,"temperature":null,"solvents":[{"name":"toluene","volume_fraction":null}]},"additional_parameters":{"spin_speed":"6000 r.p.m.","spin_duration":"30 s"}},{"step_name":null,"method":"Thermal-annealing","atmosphere":"Ambient air","temperature":{"value":100.0,"unit":"°C"},"duration":{"value":600.0,"unit":"s"},"antisolvent":null,"solution":null,"additional_parameters":null}],"additional_treatment":null},{"name":"PFN-P2","thickness":null,"functionality":"Other","deposition":[{"step_name":null,"method":"Spin-coating","atmosphere":"Ambient air","temperature":null,"duration":null,"antisolvent":null,"solution":{"compounds":null,"solutes":[{"name":"PFN-P2","concentration":{"value":0.5,"unit":"mg/mL"}}],"volume":null,"temperature":null,"solvents":[{"name":"methanol","volume_fraction":null}]},"additional_parameters":{"spin_speed":"5000 r.p.m.","spin_duration":"20 s"}}],"additional_treatment":null},{"name":"MAPbI3","thickness":null,"functionality":"Absorber","deposition":[{"step_name":null,"method":"Spin-coating","atmosphere":"N2","temperature":null,"duration":null,"antisolvent":null,"solution":{"compounds":null,"solutes":[{"name":"PbI2","concentration":{"value":1.2000000000000002,"unit":"mol/L"}},{"name":"MAI","concentration":{"value":1.2000000000000002,"unit":"mol/L"}}],"volume":null,"temperature":null,"solvents":[{"name":"GBL","volume_fraction":0.7},{"name":"DMSO","volume_fraction":0.3}]},"additional_parameters":{"two_step_process":"1000 r.p.m. for 10 s and then 5000 r.p.m. for 80 s"}},{"step_name":null,"method":"Antisolvent-quenching","atmosphere":"N2","temperature":null,"duration":null,"antisolvent":"toluene","solution":null,"additional_parameters":{"volume":"200 µL","timing":"dropped after 15 s during second spin step"}},{"step_name":null,"method":"Thermal-annealing","atmosphere":"N2","temperature":{"value":100.0,"unit":"°C"},"duration":{"value":1800.0,"unit":"s"},"antisolvent":null,"solution":null,"additional_parameters":null}],"additional_treatment":null},{"name":"C60","thickness":{"value":20.0,"unit":"nm"},"functionality":"Electron-transport","deposition":[{"step_name":null,"method":"Evaporation","atmosphere":"Vacuum","temperature":null,"duration":null,"antisolvent":null,"solution":null,"additional_parameters":null}],"additional_treatment":null},{"name":"BCP","thickness":{"value":7.5,"unit":"nm"},"functionality":"Electron-transport","deposition":[{"step_name":null,"method":"Evaporation","atmosphere":"Vacuum","temperature":null,"duration":null,"antisolvent":null,"solution":null,"additional_parameters":null}],"additional_treatment":null},{"name":"Cu","thickness":{"value":100.0,"unit":"nm"},"functionality":"Contact","deposition":[{"step_name":null,"method":"Evaporation","atmosphere":"Vacuum","temperature":null,"duration":null,"antisolvent":null,"solution":null,"additional_parameters":null}],"additional_treatment":null}]},{"perovskite_composition":{"formula":"MAPbI3","sample_type":"Polycrystalline film","dimensionality":"3D","a_ions":[{"abbreviation":"MA","common_name":"Methylammonium","molecular_formula":"CH3NH3+","coefficient":"1"}],"b_ions":[{"abbreviation":"Pb","common_name":"Lead","molecular_formula":"Pb2+","coefficient":"1"}],"x_ions":[{"abbreviation":"I","common_name":"Iodide","molecular_formula":"I-","coefficient":"3"}],"bandgap":{"value":1.6,"unit":"eV"},"impurities":null,"additives":{"abbreviation":"FEAI","concentration":{"value":0.3,"unit":"mol/L"}}},"device_architecture":"pin","pce":{"value":21.1,"unit":"%"},"jsc":{"value":22.4,"unit":"mA cm^-2"},"voc":{"value":1.12,"unit":"V"},"ff":{"value":84.0},"number_devices":null,"averaged_quantities":null,"active_area":{"value":0.071,"unit":"cm^2"},"light_source":{"type":"AM 1.5G","description":null,"light_intensity":{"value":100.0,"unit":"mW cm^-2"},"lamp":null},"encapsulated":false,"additional_notes":"0.3 mol% FEAI added to processing solution. FEAI concentrates at the surface (within first 50 nm) providing hydrophobicity and improved stability.","stability":null,"layers":[{"name":"ITO","thickness":null,"functionality":"Contact","deposition":null,"additional_treatment":null},{"name":"PTAA","thickness":null,"functionality":"Hole-transport","deposition":[{"step_name":null,"method":"Spin-coating","atmosphere":"Ambient air","temperature":null,"duration":null,"antisolvent":null,"solution":{"compounds":null,"solutes":[{"name":"PTAA","concentration":{"value":2.5,"unit":"mg/mL"}}],"volume":null,"temperature":null,"solvents":[{"name":"toluene","volume_fraction":null}]},"additional_parameters":{"spin_speed":"6000 r.p.m.","spin_duration":"30 s"}},{"step_name":null,"method":"Thermal-annealing","atmosphere":"Ambient air","temperature":{"value":100.0,"unit":"°C"},"duration":{"value":600.0,"unit":"s"},"antisolvent":null,"solution":null,"additional_parameters":null}],"additional_treatment":null},{"name":"PFN-P2","thickness":null,"functionality":"Other","deposition":[{"step_name":null,"method":"Spin-coating","atmosphere":"Ambient air","temperature":null,"duration":null,"antisolvent":null,"solution":{"compounds":null,"solutes":[{"name":"PFN-P2","concentration":{"value":0.5,"unit":"mg/mL"}}],"volume":null,"temperature":null,"solvents":[{"name":"methanol","volume_fraction":null}]},"additional_parameters":{"spin_speed":"5000 r.p.m.","spin_duration":"20 s"}}],"additional_treatment":null},{"name":"MAPbI3 with 0.3 mol% FEAI","thickness":null,"functionality":"Absorber","deposition":[{"step_name":null,"method":"Spin-coating","atmosphere":"N2","temperature":null,"duration":null,"antisolvent":null,"solution":{"compounds":null,"solutes":[{"name":"PbI2","concentration":{"value":1.2000000000000002,"unit":"mol/L"}},{"name":"MAI","concentration":{"value":1.2000000000000002,"unit":"mol/L"}},{"name":"FEAI","concentration":{"value":0.3,"unit":"mol/L"}}],"volume":null,"temperature":null,"solvents":[{"name":"GBL","volume_fraction":0.7},{"name":"DMSO","volume_fraction":0.3}]},"additional_parameters":{"two_step_process":"1000 r.p.m. for 10 s and then 5000 r.p.m. for 80 s"}},{"step_name":null,"method":"Antisolvent-quenching","atmosphere":"N2","temperature":null,"duration":null,"antisolvent":"toluene","solution":null,"additional_parameters":{"volume":"200 µL","timing":"dropped after 15 s during second spin step"}},{"step_name":null,"method":"Thermal-annealing","atmosphere":"N2","temperature":{"value":100.0,"unit":"°C"},"duration":{"value":1800.0,"unit":"s"},"antisolvent":null,"solution":null,"additional_parameters":null}],"additional_treatment":null},{"name":"C60","thickness":{"value":20.0,"unit":"nm"},"functionality":"Electron-transport","deposition":[{"step_name":null,"method":"Evaporation","atmosphere":"Vacuum","temperature":null,"duration":null,"antisolvent":null,"solution":null,"additional_parameters":null}],"additional_treatment":null},{"name":"BCP","thickness":{"value":7.5,"unit":"nm"},"functionality":"Electron-transport","deposition":[{"step_name":null,"method":"Evaporation","atmosphere":"Vacuum","temperature":null,"duration":null,"antisolvent":null,"solution":null,"additional_parameters":null}],"additional_treatment":null},{"name":"Cu","thickness":{"value":100.0,"unit":"nm"},"functionality":"Contact","deposition":[{"step_name":null,"method":"Evaporation","atmosphere":"Vacuum","temperature":null,"duration":null,"antisolvent":null,"solution":null,"additional_parameters":null}],"additional_treatment":null}]}]}

File: src/perla_extract/data/extractions/claude-opus-4-20250514/10.1038--s41560-022-01061-2.json
{"cells":[{"perovskite_composition":{"formula":"FA0.7MA0.3Pb0.5Sn0.5I3","sample_type":"Polycrystalline film","dimensionality":"3D","a_ions":[{"abbreviation":"FA","common_name":"Formamidinium","molecular_formula":"CH6N+","coefficient":"0.7"},{"abbreviation":"MA","common_name":"Methylammonium","molecular_formula":"CH5N+","coefficient":"0.3"}],"b_ions":[{"abbreviation":"Pb","common_name":"Lead","molecular_formula":"Pb2+","coefficient":"0.5"},{"abbreviation":"Sn","common_name":"Tin","molecular_formula":"Sn2+","coefficient":"0.5"}],"x_ions":[{"abbreviation":"I","common_name":"Iodide","molecular_formula":"I-","coefficient":"3"}],"bandgap":{"value":1.25,"unit":"eV"},"impurities":null,"additives":{"abbreviation":"PEA+/GA+","concentration":null}},"device_architecture":null,"pce":{"value":22.1,"unit":"%"},"jsc":null,"voc":null,"ff":null,"number_devices":null,"averaged_quantities":null,"active_area":null,"light_source":null,"encapsulated":null,"additional_notes":"Single-junction narrow-bandgap Sn-Pb perovskite solar cell with PEA+ and GA+ additives forming quasi-2D (PEA)2GAPb2I7 structure. Dark carrier density ~1.3 × 10^14 cm^-3, bulk carrier lifetime ~9.2 μs, surface recombination velocity ~1.4 cm s^-1","stability":{"time":{"value":6588000.0,"unit":"s"},"light_intensity":null,"humidity":null,"temperature":null,"PCE_T80":null,"PCE_at_the_start_of_the_experiment":null,"PCE_after_1000_hours":null,"PCE_at_the_end_of_experiment":null,"potential_bias":null},"layers":null},{"perovskite_composition":{"formula":null,"sample_type":"Polycrystalline film","dimensionality":"3D","a_ions":null,"b_ions":null,"x_ions":null,"bandgap":{"value":1.75,"unit":"eV"},"impurities":null,"additives":null},"device_architecture":null,"pce":{"value":25.5,"unit":"%"},"jsc":null,"voc":{"value":2.1,"unit":"V"},"ff":null,"number_devices":null,"averaged_quantities":null,"active_area":null,"light_source":null,"encapsulated":null,"additional_notes":"Two-terminal all-perovskite tandem solar cell with 1.75 eV wide-bandgap front cell and 1.25 eV narrow-bandgap Sn-Pb rear cell","stability":{"time":{"value":5400000.0,"unit":"s"},"light_intensity":null,"humidity":null,"temperature":null,"PCE_T80":{"value":5400000.0,"unit":"s"},"PCE_at_the_start_of_the_experiment":{"value":25.5,"unit":"%"},"PCE_after_1000_hours":null,"PCE_at_the_end_of_experiment":{"value":20.4,"unit":"%"},"potential_bias":"Open circuit"},"layers":null}]}

File: src/perla_extract/data/extractions/claude-opus-4-20250514/10.1038--s41560-022-01102-w.json
{"cells":[{"perovskite_composition":{"formula":"Cs0.2FA0.8Pb0.5Sn0.5I3","sample_type":"Polycrystalline film","dimensionality":"3D","a_ions":[{"abbreviation":"Cs","common_name":"Cesium","molecular_formula":"Cs+","coefficient":"0.2"},{"abbreviation":"FA","common_name":"Formamidinium","molecular_formula":"CH6N+","coefficient":"0.8"}],"b_ions":[{"abbreviation":"Pb","common_name":"Lead","molecular_formula":"Pb2+","coefficient":"0.5"},{"abbreviation":"Sn","common_name":"Tin","molecular_formula":"Sn2+","coefficient":"0.5"}],"x_ions":[{"abbreviation":"I","common_name":"Iodide","molecular_formula":"I-","coefficient":"3"}],"bandgap":{"value":1.22,"unit":"eV"},"impurities":null,"additives":{"abbreviation":"BHC","concentration":{"value":0.40000000000000013,"unit":"mg/mL"}}},"device_architecture":"pin","pce":{"value":19.4,"unit":"%"},"jsc":null,"voc":{"value":0.837,"unit":"V"},"ff":null,"number_devices":null,"averaged_quantities":null,"active_area":{"value":0.08,"unit":"cm^2"},"light_source":null,"encapsulated":null,"additional_notes":"Single-junction NBG solar cell with BHC surface treatment and additive","stability":null,"layers":[{"name":"Glass","thickness":null,"functionality":"Substrate","deposition":null,"additional_treatment":null},{"name":"ITO","thickness":null,"functionality":"Contact","deposition":null,"additional_treatment":null},{"name":"PEDOT:PSS","thickness":null,"functionality":"Hole-transport","deposition":[{"step_name":"Blade coating","method":"Doctor blading","atmosphere":"Ambient air","temperature":{"value":70.0,"unit":"°C"},"duration":null,"antisolvent":null,"solution":null,"additional_parameters":{"coating_speed":"20 mm/s","coating_gap":"200 µm"}},{"step_name":"Annealing","method":"Thermal-annealing","atmosphere":"Ambient air","temperature":{"value":130.0,"unit":"°C"},"duration":{"value":600.0,"unit":"s"},"antisolvent":null,"solution":null,"additional_parameters":null}],"additional_treatment":null},{"name":"Cs0.2FA0.8Pb0.5Sn0.5I3","thickness":{"value":1000.0,"unit":"nm"},"functionality":"Absorber","deposition":[{"step_name":"Blade coating","method":"Doctor blading","atmosphere":"N2","temperature":{"value":100.0,"unit":"°C"},"duration":null,"antisolvent":null,"solution":{"compounds":["CsI","FAI","PbI2","SnI2","SnF2","PEAI","BHC"],"solutes":[{"name":"Cs0.2FA0.8Pb0.5Sn0.5I3","concentration":{"value":2.4000000000000004,"unit":"mol/L"}},{"name":"PEAI","concentration":{"value":1.0,"unit":"mg/mL"}},{"name":"BHC","concentration":{"value":1.0,"unit":"mg/mL"}}],"volume":null,"temperature":null,"solvents":[{"name":"DMF","volume_fraction":0.86},{"name":"DMSO","volume_fraction":0.14}]},"additional_parameters":{"coating_speed":"25 mm/s","coating_gap":"275 µm","hot_gas_temperature":"100°C"}},{"step_name":"First annealing","method":"Thermal-annealing","atmosphere":"N2","temperature":{"value":150.0,"unit":"°C"},"duration":{"value":10.0,"unit":"s"},"antisolvent":null,"solution":null,"additional_parameters":null},{"step_name":"Second annealing","method":"Thermal-annealing","atmosphere":"N2","temperature":{"value":100.0,"unit":"°C"},"duration":{"value":420.0,"unit":"s"},"antisolvent":null,"solution":null,"additional_parameters":null}],"additional_treatment":"BHC surface treatment by spin coating 1 mg/mL BHC in IPA at 5000 rpm for 25 s"},{"name":"PCBM","thickness":null,"functionality":"Electron-transport","deposition":[{"step_name":"Spin coating","method":"Spin-coating","atmosphere":"N2","temperature":null,"duration":null,"antisolvent":null,"solution":{"compounds":["PCBM"],"solutes":[{"name":"PCBM","concentration":{"value":10.0,"unit":"mg/mL"}}],"volume":null,"temperature":null,"solvents":[{"name":"toluene","volume_fraction":1.0}]},"additional_parameters":{"spin_speed":"5000 rpm","spin_duration":"25 s"}},{"step_name":"Annealing","method":"Thermal-annealing","atmosphere":"N2","temperature":{"value":70.0,"unit":"°C"},"duration":{"value":600.0,"unit":"s"},"antisolvent":null,"solution":null,"additional_parameters":null}],"additional_treatment":null},{"name":"C60","thickness":{"value":25.0,"unit":"nm"},"functionality":"Electron-transport","deposition":[{"step_name":"Thermal evaporation","method":"Evaporation","atmosphere":"Vacuum","temperature":null,"duration":null,"antisolvent":null,"solution":null,"additional_parameters":null}],"additional_treatment":null},{"name":"BCP","thickness":{"value":6.0,"unit":"nm"},"functionality":"Electron-transport","deposition":[{"step_name":"Thermal evaporation","method":"Evaporation","atmosphere":"Vacuum","temperature":null,"duration":null,"antisolvent":null,"solution":null,"additional_parameters":null}],"additional_treatment":null},{"name":"Cu","thickness":{"value":80.0,"unit":"nm"},"functionality":"Contact","deposition":[{"step_name":"Thermal evaporation","method":"Evaporation","atmosphere":"Vacuum","temperature":null,"duration":null,"antisolvent":null,"solution":null,"additional_parameters":null}],"additional_treatment":null}]},{"perovskite_composition":{"formula":"Cs0.2FA0.8Pb0.5Sn0.5I3","sample_type":"Polycrystalline film","dimensionality":"3D","a_ions":[{"abbreviation":"Cs","common_name":"Cesium","molecular_formula":"Cs+","coefficient":"0.2"},{"abbreviation":"FA","common_name":"Formamidinium","molecular_formula":"CH6N+","coefficient":"0.8"}],"b_ions":[{"abbreviation":"Pb","common_name":"Lead","molecular_formula":"Pb2+","coefficient":"0.5"},{"abbreviation":"Sn","common_name":"Tin","molecular_formula":"Sn2+","coefficient":"0.5"}],"x_ions":[{"abbreviation":"I","common_name":"Iodide","molecular_formula":"I-","coefficient":"3"}],"bandgap":{"value":1.22,"unit":"eV"},"impurities":null,"additives":null},"device_architecture":"pin","pce":{"value":20.3,"unit":"%"},"jsc":{"value":31.3,"unit":"mA cm^-2"},"voc":{"value":0.859,"unit":"V"},"ff":{"value":75.6},"number_devices":null,"averaged_quantities":null,"active_area":null,"light_source":null,"encapsulated":null,"additional_notes":"Single-junction NBG solar cell with BHC treatment, 5 min air exposure before C60 deposition, and measured after 2 days storage","stability":null,"layers":null},{"perovskite_composition":{"formula":"Cs0.25FA0.75Pb(I0.85Br0.15)3","sample_type":"Polycrystalline film","dimensionality":"3D","a_ions":[{"abbreviation":"Cs","common_name":"Cesium","molecular_formula":"Cs+","coefficient":"0.25"},{"abbreviation":"FA","common_name":"Formamidinium","molecular_formula":"CH6N+","coefficient":"0.75"}],"b_ions":[{"abbreviation":"Pb","common_name":"Lead","molecular_formula":"Pb2+","coefficient":"1"}],"x_ions":[{"abbreviation":"I","common_name":"Iodide","molecular_formula":"I-","coefficient":"2.55"},{"abbreviation":"Br","common_name":"Bromide","molecular_formula":"Br-","coefficient":"0.45"}],"bandgap":null,"impurities":null,"additives":null},"device_architecture":"nip","pce":null,"jsc":null,"voc":null,"ff":null,"number_devices":null,"averaged_quantities":null,"active_area":null,"light_source":null,"encapsulated":null,"additional_notes":"Wide bandgap (WBG) perovskite for tandem cell with 5 mol% MAPbCl3 additive","stability":null,"layers":[{"name":"Glass","thickness":null,"functionality":"Substrate","deposition":null,"additional_treatment":null},{"name":"ITO","thickness":null,"functionality":"Contact","deposition":null,"additional_treatment":null},{"name":"PTAA","thickness":null,"functionality":"Hole-transport","deposition":[{"step_name":"Blade coating","method":"Doctor blading","atmosphere":"Ambient air","temperature":null,"duration":null,"antisolvent":null,"solution":{"compounds":["PTAA"],"solutes":[{"name":"PTAA","concentration":{"value":2.0,"unit":"mg/mL"}}],"volume":null,"temperature":null,"solvents":[{"name":"toluene","volume_fraction":1.0}]},"additional_parameters":{"coating_speed":"20 mm/s","coating_gap":"150 µm"}}],"additional_treatment":null},{"name":"Cs0.25FA0.75Pb(I0.85Br0.15)3 w/ MAPbCl3","thickness":{"value":233.0,"unit":"nm"},"functionality":"Absorber","deposition":[{"step_name":"Blade coating","method":"Doctor blading","atmosphere":"N2","temperature":null,"duration":null,"antisolvent":null,"solution":{"compounds":["CsI","FAI","PbI2","PbBr2","MAPbCl3","PEAI","BHC","LP","FAH2PO2"],"solutes":[{"name":"Cs0.25FA0.75Pb(I0.85Br0.15)3","concentration":{"value":1.3500000000000003,"unit":"mol/L"}},{"name":"PEAI","concentration":{"value":0.68,"unit":"mg/mL"}},{"name":"BHC","concentration":{"value":0.68,"unit":"mg/mL"}},{"name":"LP","concentration":{"value":0.17,"unit":"mg/mL"}},{"name":"FAH2PO2","concentration":{"value":0.17,"unit":"mg/mL"}}],"volume":null,"temperature":null,"solvents":[{"name":"DMF","volume_fraction":0.94},{"name":"DMSO","volume_fraction":0.06}]},"additional_parameters":{"coating_speed":"20 mm/s","coating_gap":"215 µm","room_temperature_N2_gas_assisted":true}},{"step_name":"First annealing","method":"Thermal-annealing","atmosphere":"N2","temperature":{"value":130.0,"unit":"°C"},"duration":{"value":10.0,"unit":"s"},"antisolvent":null,"solution":null,"additional_parameters":null},{"step_name":"Second annealing","method":"Thermal-annealing","atmosphere":"N2","temperature":{"value":100.0,"unit":"°C"},"duration":{"value":900.0,"unit":"s"},"antisolvent":null,"solution":null,"additional_parameters":null}],"additional_treatment":null},{"name":"C60","thickness":{"value":25.0,"unit":"nm"},"functionality":"Electron-transport","deposition":[{"step_name":"Thermal evaporation","method":"Evaporation","atmosphere":"Vacuum","temperature":null,"duration":null,"antisolvent":null,"solution":null,"additional_parameters":null}],"additional_treatment":null},{"name":"BCP","thickness":{"value":6.0,"unit":"nm"},"functionality":"Electron-transport","deposition":[{"step_name":"Thermal evaporation","method":"Evaporation","atmosphere":"Vacuum","temperature":null,"duration":null,"antisolvent":null,"solution":null,"additional_parameters":null}],"additional_treatment":null},{"name":"Cu","thickness":{"value":80.0,"unit":"nm"},"functionality":"Contact","deposition":[{"step_name":"Thermal evaporation","method":"Evaporation","atmosphere":"Vacuum","temperature":null,"duration":null,"antisolvent":null,"solution":null,"additional_parameters":null}],"additional_treatment":null}]},{"perovskite_composition":null,"device_architecture":"Other","pce":{"value":23.1,"unit":"%"},"jsc":{"value":14.8,"unit":"mA cm^-2"},"voc":{"value":2.01,"unit":"V"},"ff":{"value":77.5},"number_devices":null,"averaged_quantities":null,"active_area":{"value":0.08,"unit":"cm^2"},"light_source":{"type":"AM 1.5G","description":"Xenon-lamp-based solar simulator (Oriel 94043 A, Class AAA Solar Simulator)","light_intensity":{"value":100.0,"unit":"mW cm^-2"},"lamp":"Xenon lamp"},"encapsulated":true,"additional_notes":"All-perovskite tandem solar cell with WBG (Cs0.25FA0.75Pb(I0.85Br0.15)3) and NBG (Cs0.2FA0.8Pb0.5Sn0.5I3) junctions","stability":null,"layers":[{"name":"Glass","thickness":null,"functionality":"Substrate","deposition":null,"additional_treatment":null},{"name":"ITO","thickness":null,"functionality":"Contact","deposition":null,"additional_treatment":null},{"name":"PTAA","thickness":null,"functionality":"Hole-transport","deposition":null,"additional_treatment":null},{"name":"Cs0.25FA0.75Pb(I0.85Br0.15)3","thickness":{"value":233.0,"unit":"nm"},"functionality":"Absorber","deposition":null,"additional_treatment":null},{"name":"C60","thickness":{"value":25.0,"unit":"nm"},"functionality":"Electron-transport","deposition":null,"additional_treatment":null},{"name":"SnO2","thickness":{"value":20.0,"unit":"nm"},"functionality":"Electron-transport","deposition":[{"step_name":"Atomic layer deposition","method":"Other","atmosphere":"Vacuum","temperature":null,"duration":null,"antisolvent":null,"solution":null,"additional_parameters":{"precursors":"tetrakis(dimethylamino) tin(iv) and deionized water"}}],"additional_treatment":null},{"name":"Au","thickness":{"value":1.0,"unit":"nm"},"functionality":"Contact","deposition":[{"step_name":"Thermal evaporation","method":"Evaporation","atmosphere":"Vacuum","temperature":null,"duration":null,"antisolvent":null,"solution":null,"additional_parameters":null}],"additional_treatment":null},{"name":"PEDOT:PSS","thickness":null,"functionality":"Hole-transport","deposition":null,"additional_treatment":null},{"name":"Cs0.2FA0.8Pb0.5Sn0.5I3","thickness":{"value":1000.0,"unit":"nm"},"functionality":"Absorber","deposition":null,"additional_treatment":null},{"name":"PCBM","thickness":null,"functionality":"Electron-transport","deposition":null,"additional_treatment":null},{"name":"C60","thickness":{"value":25.0,"unit":"nm"},"functionality":"Electron-transport","deposition":null,"additional_treatment":null},{"name":"BCP","thickness":{"value":6.0,"unit":"nm"},"functionality":"Electron-transport","deposition":null,"additional_treatment":null},{"name":"Cu","thickness":{"value":80.0,"unit":"nm"},"functionality":"Contact","deposition":null,"additional_treatment":null}]},{"perovskite_composition":null,"device_architecture":"Other","pce":{"value":21.6,"unit":"%"},"jsc":null,"voc":{"value":8.04,"unit":"V"},"ff":{"value":75.5},"number_devices":4,"averaged_quantities":false,"active_area":{"value":14.3,"unit":"cm^2"},"light_source":{"type":"AM 1.5G","description":"Xenon-lamp-based solar simulator","light_intensity":{"value":100.0,"unit":"mW cm^-2"},"lamp":"Xenon lamp"},"encapsulated":true,"additional_notes":"All-perovskite tandem mini module with 4 subcells, aperture area efficiency. Active area efficiency is 23.0%. Cell-to-module derate is 6.5%. Stabilized PCE is 21.5%. Module retained ~90.0% of initial PCE after 250 h under 1 sun illumination","stability":{"time":{"value":900000.0,"unit":"s"},"light_intensity":{"value":100.0,"unit":"mW cm^-2"},"humidity":null,"temperature":null,"PCE_T80":null,"PCE_at_the_start_of_the_experiment":{"value":21.6,"unit":"%"},"PCE_after_1000_hours":null,"PCE_at_the_end_of_experiment":{"value":19.4,"unit":"%"},"potential_bias":null},"layers":null}]}

File: src/perla_extract/data/extractions/claude-opus-4-20250514/10.1039--c5dt02388b.json
{"cells":[{"perovskite_composition":{"formula":"CH3NH3PbI3","sample_type":"Polycrystalline film","dimensionality":"3D","a_ions":[{"abbreviation":"MA","common_name":"Methylammonium","molecular_formula":"CH3NH3+","coefficient":"1"}],"b_ions":[{"abbreviation":"Pb","common_name":"Lead","molecular_formula":"Pb2+","coefficient":"1"}],"x_ions":[{"abbreviation":"I","common_name":"Iodide","molecular_formula":"I-","coefficient":"3"}],"bandgap":{"value":1.55,"unit":"eV"},"impurities":null,"additives":null},"device_architecture":"nip","pce":{"value":8.4,"unit":"%"},"jsc":{"value":18.3,"unit":"mA cm^-2"},"voc":{"value":0.87,"unit":"V"},"ff":{"value":53.2},"number_devices":null,"averaged_quantities":null,"active_area":null,"light_source":{"type":"AM 1.5G","description":null,"light_intensity":{"value":100.0,"unit":"mW cm^-2"},"lamp":null},"encapsulated":null,"additional_notes":"0 min TiCl4 treatment on mesoporous TiO2","stability":null,"layers":[{"name":"FTO","thickness":null,"functionality":"Substrate","deposition":null,"additional_treatment":null},{"name":"Compact TiO2","thickness":{"value":50.0,"unit":"nm"},"functionality":"Electron-transport","deposition":[{"step_name":null,"method":"Dip-coating","atmosphere":"Ambient air","temperature":{"value":500.0,"unit":"°C"},"duration":{"value":1800.0,"unit":"s"},"antisolvent":null,"solution":null,"additional_parameters":null},{"step_name":"TiCl4 treatment","method":"Solution processing","atmosphere":"Ambient air","temperature":{"value":70.0,"unit":"°C"},"duration":{"value":1800.0,"unit":"s"},"antisolvent":null,"solution":{"compounds":["TiCl4"],"solutes":[{"name":"TiCl4","concentration":{"value":0.04,"unit":"mol/L"}}],"volume":null,"temperature":null,"solvents":null},"additional_parameters":null},{"step_name":"Annealing","method":"Thermal-annealing","atmosphere":"Ambient air","temperature":{"value":500.0,"unit":"°C"},"duration":{"value":1800.0,"unit":"s"},"antisolvent":null,"solution":null,"additional_parameters":null}],"additional_treatment":null},{"name":"Mesoporous TiO2","thickness":{"value":180.0,"unit":"nm"},"functionality":"Electron-transport","deposition":[{"step_name":"TiCl4 treatment","method":"Solution processing","atmosphere":"Ambient air","temperature":{"value":70.0,"unit":"°C"},"duration":{"value":0.0,"unit":"s"},"antisolvent":null,"solution":{"compounds":["TiCl4"],"solutes":[{"name":"TiCl4","concentration":{"value":0.02,"unit":"mol/L"}}],"volume":null,"temperature":null,"solvents":null},"additional_parameters":null},{"step_name":"Annealing","method":"Thermal-annealing","atmosphere":"Ambient air","temperature":{"value":500.0,"unit":"°C"},"duration":{"value":1800.0,"unit":"s"},"antisolvent":null,"solution":null,"additional_parameters":null}],"additional_treatment":null},{"name":"CH3NH3PbI3","thickness":null,"functionality":"Absorber","deposition":[{"step_name":"PbI2 deposition","method":"Spin-coating","atmosphere":"Ambient air","temperature":null,"duration":null,"antisolvent":null,"solution":{"compounds":["PbI2"],"solutes":[{"name":"PbI2","concentration":{"value":462.0,"unit":"mg/mL"}}],"volume":null,"temperature":null,"solvents":[{"name":"DMF","volume_fraction":null}]},"additional_parameters":{"spin_speed":"6500 r.p.m.","spin_duration":"5 s"}},{"step_name":"CH3NH3I treatment","method":"Solution processing","atmosphere":"Ambient air","temperature":null,"duration":{"value":7200.0,"unit":"s"},"antisolvent":null,"solution":{"compounds":["CH3NH3I"],"solutes":[{"name":"CH3NH3I","concentration":{"value":10.0,"unit":"mg/mL"}}],"volume":null,"temperature":null,"solvents":[{"name":"2-propanol","volume_fraction":null}]},"additional_parameters":null},{"step_name":"Annealing","method":"Thermal-annealing","atmosphere":"Ambient air","temperature":{"value":70.0,"unit":"°C"},"duration":{"value":1800.0,"unit":"s"},"antisolvent":null,"solution":null,"additional_parameters":null}],"additional_treatment":null},{"name":"Spiro-MeOTAD","thickness":null,"functionality":"Hole-transport","deposition":[{"step_name":null,"method":"Spin-coating","atmosphere":"Ambient air","temperature":null,"duration":null,"antisolvent":null,"solution":null,"additional_parameters":{"spin_speed":"4000 r.p.m.","spin_duration":"30 s"}}],"additional_treatment":null},{"name":"Ag","thickness":{"value":200.0,"unit":"nm"},"functionality":"Contact","deposition":[{"step_name":null,"method":"Evaporation","atmosphere":"Vacuum","temperature":null,"duration":null,"antisolvent":null,"solution":null,"additional_parameters":null}],"additional_treatment":null}]},{"perovskite_composition":{"formula":"CH3NH3PbI3","sample_type":"Polycrystalline film","dimensionality":"3D","a_ions":[{"abbreviation":"MA","common_name":"Methylammonium","molecular_formula":"CH3NH3+","coefficient":"1"}],"b_ions":[{"abbreviation":"Pb","common_name":"Lead","molecular_formula":"Pb2+","coefficient":"1"}],"x_ions":[{"abbreviation":"I","common_name":"Iodide","molecular_formula":"I-","coefficient":"3"}],"bandgap":{"value":1.55,"unit":"eV"},"impurities":null,"additives":null},"device_architecture":"nip","pce":{"value":9.7,"unit":"%"},"jsc":{"value":18.8,"unit":"mA cm^-2"},"voc":{"value":0.87,"unit":"V"},"ff":{"value":57.0},"number_devices":null,"averaged_quantities":null,"active_area":null,"light_source":{"type":"AM 1.5G","description":null,"light_intensity":{"value":100.0,"unit":"mW cm^-2"},"lamp":null},"encapsulated":null,"additional_notes":"5 min TiCl4 treatment on mesoporous TiO2","stability":null,"layers":[{"name":"FTO","thickness":null,"functionality":"Substrate","deposition":null,"additional_treatment":null},{"name":"Compact TiO2","thickness":{"value":50.0,"unit":"nm"},"functionality":"Electron-transport","deposition":null,"additional_treatment":null},{"name":"Mesoporous TiO2","thickness":{"value":180.0,"unit":"nm"},"functionality":"Electron-transport","deposition":[{"step_name":"TiCl4 treatment","method":"Solution processing","atmosphere":"Ambient air","temperature":{"value":70.0,"unit":"°C"},"duration":{"value":300.0,"unit":"s"},"antisolvent":null,"solution":{"compounds":["TiCl4"],"solutes":[{"name":"TiCl4","concentration":{"value":0.02,"unit":"mol/L"}}],"volume":null,"temperature":null,"solvents":null},"additional_parameters":null},{"step_name":"Annealing","method":"Thermal-annealing","atmosphere":"Ambient air","temperature":{"value":500.0,"unit":"°C"},"duration":{"value":1800.0,"unit":"s"},"antisolvent":null,"solution":null,"additional_parameters":null}],"additional_treatment":null},{"name":"CH3NH3PbI3","thickness":null,"functionality":"Absorber","deposition":null,"additional_treatment":null},{"name":"Spiro-MeOTAD","thickness":null,"functionality":"Hole-transport","deposition":null,"additional_treatment":null},{"name":"Ag","thickness":{"value":200.0,"unit":"nm"},"functionality":"Contact","deposition":null,"additional_treatment":null}]},{"perovskite_composition":{"formula":"CH3NH3PbI3","sample_type":"Polycrystalline film","dimensionality":"3D","a_ions":[{"abbreviation":"MA","common_name":"Methylammonium","molecular_formula":"CH3NH3+","coefficient":"1"}],"b_ions":[{"abbreviation":"Pb","common_name":"Lead","molecular_formula":"Pb2+","coefficient":"1"}],"x_ions":[{"abbreviation":"I","common_name":"Iodide","molecular_formula":"I-","coefficient":"3"}],"bandgap":{"value":1.55,"unit":"eV"},"impurities":null,"additives":null},"device_architecture":"nip","pce":{"value":11.8,"unit":"%"},"jsc":{"value":19.1,"unit":"mA cm^-2"},"voc":{"value":0.91,"unit":"V"},"ff":{"value":67.6},"number_devices":null,"averaged_quantities":null,"active_area":null,"light_source":{"type":"AM 1.5G","description":null,"light_intensity":{"value":100.0,"unit":"mW cm^-2"},"lamp":null},"encapsulated":null,"additional_notes":"10 min TiCl4 treatment on mesoporous TiO2","stability":null,"layers":[{"name":"FTO","thickness":null,"functionality":"Substrate","deposition":null,"additional_treatment":null},{"name":"Compact TiO2","thickness":{"value":50.0,"unit":"nm"},"functionality":"Electron-transport","deposition":null,"additional_treatment":null},{"name":"Mesoporous TiO2","thickness":{"value":180.0,"unit":"nm"},"functionality":"Electron-transport","deposition":[{"step_name":"TiCl4 treatment","method":"Solution processing","atmosphere":"Ambient air","temperature":{"value":70.0,"unit":"°C"},"duration":{"value":600.0,"unit":"s"},"antisolvent":null,"solution":{"compounds":["TiCl4"],"solutes":[{"name":"TiCl4","concentration":{"value":0.02,"unit":"mol/L"}}],"volume":null,"temperature":null,"solvents":null},"additional_parameters":null},{"step_name":"Annealing","method":"Thermal-annealing","atmosphere":"Ambient air","temperature":{"value":500.0,"unit":"°C"},"duration":{"value":1800.0,"unit":"s"},"antisolvent":null,"solution":null,"additional_parameters":null}],"additional_treatment":null},{"name":"CH3NH3PbI3","thickness":null,"functionality":"Absorber","deposition":null,"additional_treatment":null},{"name":"Spiro-MeOTAD","thickness":null,"functionality":"Hole-transport","deposition":null,"additional_treatment":null},{"name":"Ag","thickness":{"value":200.0,"unit":"nm"},"functionality":"Contact","deposition":null,"additional_treatment":null}]},{"perovskite_composition":{"formula":"CH3NH3PbI3","sample_type":"Polycrystalline film","dimensionality":"3D","a_ions":[{"abbreviation":"MA","common_name":"Methylammonium","molecular_formula":"CH3NH3+","coefficient":"1"}],"b_ions":[{"abbreviation":"Pb","common_name":"Lead","molecular_formula":"Pb2+","coefficient":"1"}],"x_ions":[{"abbreviation":"I","common_name":"Iodide","molecular_formula":"I-","coefficient":"3"}],"bandgap":{"value":1.55,"unit":"eV"},"impurities":null,"additives":null},"device_architecture":"nip","pce":{"value":13.1,"unit":"%"},"jsc":{"value":20.5,"unit":"mA cm^-2"},"voc":{"value":0.92,"unit":"V"},"ff":{"value":69.3},"number_devices":null,"averaged_quantities":null,"active_area":null,"light_source":{"type":"AM 1.5G","description":null,"light_intensity":{"value":100.0,"unit":"mW cm^-2"},"lamp":null},"encapsulated":null,"additional_notes":"20 min TiCl4 treatment on mesoporous TiO2","stability":null,"layers":[{"name":"FTO","thickness":null,"functionality":"Substrate","deposition":null,"additional_treatment":null},{"name":"Compact TiO2","thickness":{"value":50.0,"unit":"nm"},"functionality":"Electron-transport","deposition":null,"additional_treatment":null},{"name":"Mesoporous TiO2","thickness":{"value":180.0,"unit":"nm"},"functionality":"Electron-transport","deposition":[{"step_name":"TiCl4 treatment","method":"Solution processing","atmosphere":"Ambient air","temperature":{"value":70.0,"unit":"°C"},"duration":{"value":1200.0,"unit":"s"},"antisolvent":null,"solution":{"compounds":["TiCl4"],"solutes":[{"name":"TiCl4","concentration":{"value":0.02,"unit":"mol/L"}}],"volume":null,"temperature":null,"solvents":null},"additional_parameters":null},{"step_name":"Annealing","method":"Thermal-annealing","atmosphere":"Ambient air","temperature":{"value":500.0,"unit":"°C"},"duration":{"value":1800.0,"unit":"s"},"antisolvent":null,"solution":null,"additional_parameters":null}],"additional_treatment":null},{"name":"CH3NH3PbI3","thickness":null,"functionality":"Absorber","deposition":null,"additional_treatment":null},{"name":"Spiro-MeOTAD","thickness":null,"functionality":"Hole-transport","deposition":null,"additional_treatment":null},{"name":"Ag","thickness":{"value":200.0,"unit":"nm"},"functionality":"Contact","deposition":null,"additional_treatment":null}]},{"perovskite_composition":{"formula":"CH3NH3PbI3","sample_type":"Polycrystalline film","dimensionality":"3D","a_ions":[{"abbreviation":"MA","common_name":"Methylammonium","molecular_formula":"CH3NH3+","coefficient":"1"}],"b_ions":[{"abbreviation":"Pb","common_name":"Lead","molecular_formula":"Pb2+","coefficient":"1"}],"x_ions":[{"abbreviation":"I","common_name":"Iodide","molecular_formula":"I-","coefficient":"3"}],"bandgap":{"value":1.55,"unit":"eV"},"impurities":null,"additives":null},"device_architecture":"nip","pce":{"value":14.6,"unit":"%"},"jsc":{"value":21.3,"unit":"mA cm^-2"},"voc":{"value":0.94,"unit":"V"},"ff":{"value":73.1},"number_devices":null,"averaged_quantities":null,"active_area":null,"light_source":{"type":"AM 1.5G","description":null,"light_intensity":{"value":100.0,"unit":"mW cm^-2"},"lamp":null},"encapsulated":null,"additional_notes":"30 min TiCl4 treatment on mesoporous TiO2 - champion device","stability":null,"layers":[{"name":"FTO","thickness":null,"functionality":"Substrate","deposition":null,"additional_treatment":null},{"name":"Compact TiO2","thickness":{"value":50.0,"unit":"nm"},"functionality":"Electron-transport","deposition":null,"additional_treatment":null},{"name":"Mesoporous TiO2","thickness":{"value":180.0,"unit":"nm"},"functionality":"Electron-transport","deposition":[{"step_name":"TiCl4 treatment","method":"Solution processing","atmosphere":"Ambient air","temperature":{"value":70.0,"unit":"°C"},"duration":{"value":1800.0,"unit":"s"},"antisolvent":null,"solution":{"compounds":["TiCl4"],"solutes":[{"name":"TiCl4","concentration":{"value":0.02,"unit":"mol/L"}}],"volume":null,"temperature":null,"solvents":null},"additional_parameters":null},{"step_name":"Annealing","method":"Thermal-annealing","atmosphere":"Ambient air","temperature":{"value":500.0,"unit":"°C"},"duration":{"value":1800.0,"unit":"s"},"antisolvent":null,"solution":null,"additional_parameters":null}],"additional_treatment":null},{"name":"CH3NH3PbI3","thickness":null,"functionality":"Absorber","deposition":null,"additional_treatment":null},{"name":"Spiro-MeOTAD","thickness":null,"functionality":"Hole-transport","deposition":null,"additional_treatment":null},{"name":"Ag","thickness":{"value":200.0,"unit":"nm"},"functionality":"Contact","deposition":null,"additional_treatment":null}]},{"perovskite_composition":{"formula":"CH3NH3PbI3","sample_type":"Polycrystalline film","dimensionality":"3D","a_ions":[{"abbreviation":"MA","common_name":"Methylammonium","molecular_formula":"CH3NH3+","coefficient":"1"}],"b_ions":[{"abbreviation":"Pb","common_name":"Lead","molecular_formula":"Pb2+","coefficient":"1"}],"x_ions":[{"abbreviation":"I","common_name":"Iodide","molecular_formula":"I-","coefficient":"3"}],"bandgap":{"value":1.55,"unit":"eV"},"impurities":null,"additives":null},"device_architecture":"nip","pce":{"value":12.4,"unit":"%"},"jsc":{"value":19.0,"unit":"mA cm^-2"},"voc":{"value":0.93,"unit":"V"},"ff":{"value":70.2},"number_devices":null,"averaged_quantities":null,"active_area":null,"light_source":{"type":"AM 1.5G","description":null,"light_intensity":{"value":100.0,"unit":"mW cm^-2"},"lamp":null},"encapsulated":null,"additional_notes":"60 min TiCl4 treatment on mesoporous TiO2","stability":null,"layers":[{"name":"FTO","thickness":null,"functionality":"Substrate","deposition":null,"additional_treatment":null},{"name":"Compact TiO2","thickness":{"value":50.0,"unit":"nm"},"functionality":"Electron-transport","deposition":null,"additional_treatment":null},{"name":"Mesoporous TiO2","thickness":{"value":180.0,"unit":"nm"},"functionality":"Electron-transport","deposition":[{"step_name":"TiCl4 treatment","method":"Solution processing","atmosphere":"Ambient air","temperature":{"value":70.0,"unit":"°C"},"duration":{"value":3600.0,"unit":"s"},"antisolvent":null,"solution":{"compounds":["TiCl4"],"solutes":[{"name":"TiCl4","concentration":{"value":0.02,"unit":"mol/L"}}],"volume":null,"temperature":null,"solvents":null},"additional_parameters":null},{"step_name":"Annealing","method":"Thermal-annealing","atmosphere":"Ambient air","temperature":{"value":500.0,"unit":"°C"},"duration":{"value":1800.0,"unit":"s"},"antisolvent":null,"solution":null,"additional_parameters":null}],"additional_treatment":null},{"name":"CH3NH3PbI3","thickness":null,"functionality":"Absorber","deposition":null,"additional_treatment":null},{"name":"Spiro-MeOTAD","thickness":null,"functionality":"Hole-transport","deposition":null,"additional_treatment":null},{"name":"Ag","thickness":{"value":200.0,"unit":"nm"},"functionality":"Contact","deposition":null,"additional_treatment":null}]}]}
