Repository: lamalab-org/perla-extract

# Historical research data

This directory preserves the human annotations, ground truth, and model outputs used
in earlier PERLA Extract studies. They are useful as provenance and as inputs to future
evaluation work, but they are not part of the production extraction package or CLI.

The files follow the historical reduced PERLA schema. Current extraction and scoring
use the [study model](../../../docs/concepts/study-model.md), with direct NOMAD export.

`ground_truth/reviewed_manifest.json` identifies the completed historical reviews,
their inclusion or non-research exclusion, record counts, content hashes, and the hash
of the hosted review state from which they were exported.

File: src/perla_extract/data/extractions/claude-opus-4-20250514/10.1039--c5ta00568j.json
{"cells":[{"perovskite_composition":{"formula":"CH3NH3PbI3","sample_type":"Polycrystalline film","dimensionality":"3D","a_ions":[{"abbreviation":"MA","common_name":"Methylammonium","molecular_formula":"CH3NH3+","coefficient":"1"}],"b_ions":[{"abbreviation":"Pb","common_name":"Lead","molecular_formula":"Pb2+","coefficient":"1"}],"x_ions":[{"abbreviation":"I","common_name":"Iodide","molecular_formula":"I-","coefficient":"3"}],"bandgap":{"value":1.55,"unit":"eV"},"impurities":null,"additives":null},"device_architecture":"nip","pce":{"value":10.0,"unit":"%"},"jsc":{"value":17.5,"unit":"mA cm^-2"},"voc":{"value":0.88,"unit":"V"},"ff":{"value":65.0},"number_devices":null,"averaged_quantities":null,"active_area":{"value":0.09,"unit":"cm^2"},"light_source":{"type":"AM 1.5G","description":null,"light_intensity":{"value":100.0,"unit":"mW cm^-2"},"lamp":null},"encapsulated":null,"additional_notes":"NIR annealed device processed in under 2.5 seconds","stability":null,"layers":[{"name":"FTO","thickness":null,"functionality":"Contact","deposition":null,"additional_treatment":null},{"name":"c-TiO2","thickness":null,"functionality":"Electron-transport","deposition":null,"additional_treatment":null},{"name":"CH3NH3PbI3 w/ Al2O3","thickness":null,"functionality":"Absorber","deposition":[{"step_name":"Spin coating","method":"Spin-coating","atmosphere":null,"temperature":null,"duration":null,"antisolvent":null,"solution":{"compounds":["CH3NH3I","PbCl2"],"solutes":null,"volume":null,"temperature":null,"solvents":[{"name":"DMF","volume_fraction":null}]},"additional_parameters":null},{"step_name":"NIR annealing","method":"Thermal-annealing","atmosphere":null,"temperature":null,"duration":{"value":2.5,"unit":"s"},"antisolvent":null,"solution":null,"additional_parameters":{"method":"NIR radiation"}}],"additional_treatment":null},{"name":"spiro-OMeTAD","thickness":null,"functionality":"Hole-transport","deposition":null,"additional_treatment":null},{"name":"Au","thickness":null,"functionality":"Contact","deposition":null,"additional_treatment":null}]},{"perovskite_composition":{"formula":"CH3NH3PbI3","sample_type":"Polycrystalline film","dimensionality":"3D","a_ions":[{"abbreviation":"MA","common_name":"Methylammonium","molecular_formula":"CH3NH3+","coefficient":"1"}],"b_ions":[{"abbreviation":"Pb","common_name":"Lead","molecular_formula":"Pb2+","coefficient":"1"}],"x_ions":[{"abbreviation":"I","common_name":"Iodide","molecular_formula":"I-","coefficient":"3"}],"bandgap":{"value":1.55,"unit":"eV"},"impurities":null,"additives":null},"device_architecture":"nip","pce":{"value":10.9,"unit":"%"},"jsc":{"value":18.5,"unit":"mA cm^-2"},"voc":{"value":0.91,"unit":"V"},"ff":{"value":65.0},"number_devices":null,"averaged_quantities":null,"active_area":{"value":0.09,"unit":"cm^2"},"light_source":{"type":"AM 1.5G","description":null,"light_intensity":{"value":100.0,"unit":"mW cm^-2"},"lamp":null},"encapsulated":null,"additional_notes":"Oven-annealed device processed for 45 minutes","stability":null,"layers":[{"name":"FTO","thickness":null,"functionality":"Contact","deposition":null,"additional_treatment":null},{"name":"c-TiO2","thickness":null,"functionality":"Electron-transport","deposition":null,"additional_treatment":null},{"name":"CH3NH3PbI3 w/ Al2O3","thickness":null,"functionality":"Absorber","deposition":[{"step_name":"Spin coating","method":"Spin-coating","atmosphere":null,"temperature":null,"duration":null,"antisolvent":null,"solution":{"compounds":["CH3NH3I","PbCl2"],"solutes":null,"volume":null,"temperature":null,"solvents":[{"name":"DMF","volume_fraction":null}]},"additional_parameters":null},{"step_name":"Oven annealing","method":"Thermal-annealing","atmosphere":null,"temperature":{"value":100.0,"unit":"°C"},"duration":{"value":2700.0,"unit":"s"},"antisolvent":null,"solution":null,"additional_parameters":null}],"additional_treatment":null},{"name":"spiro-OMeTAD","thickness":null,"functionality":"Hole-transport","deposition":null,"additional_treatment":null},{"name":"Au","thickness":null,"functionality":"Contact","deposition":null,"additional_treatment":null}]}]}
