Repository: lamalab-org/perla-extract

# PERLA Extract

Turn photovoltaic papers and supporting information into source-linked device,
performance, processing and stability records.

## Extract a paper

```bash
export OPENAI_API_KEY="your-openai-key"
perla-extract --pdf paper.pdf --supplement paper_si.pdf \
  --model openai/gpt-6.1-sol \
  --max-output-tokens 40000 \
  --output-dir results/paper
```

Docling parses the paper and SI. Open `extraction.json` for records and
`report.json` for usage and issues. Omit `--supplement` when there is no SI.

| Optional pass | When to use it |
| --- | --- |
| Refinement | Test whether one source-and-draft review improves accuracy enough to justify its cost |
| Enrichment | Produce separate composition/processing interpretations for database export |

Both are off by default. [Stage and context details](docs/workflows/extraction.md)
and [other providers](docs/workflows/open-models.md) are documented separately.

## Compare two extraction choices

```bash
cp examples/experiment.toml my-experiment.toml

# Edit my-experiment.toml: model, paper/SI paths and control/treatment settings.
perla-experiment my-experiment.toml --check
perla-experiment my-experiment.toml
```

Open the generated `summary.md` first; `figure-data/` contains plotting tables.
Build [model-generated development references](benchmarks/development) to tune
Astra versus cheaper models; evaluate frozen choices on the [human test set](benchmarks/test).
[Experiment guide](docs/workflows/extraction-ablations.md).

## Find what you need

| Task | Start here |
| --- | --- |
| Try scoring without a model, PDFs or credentials | [Offline example](docs/workflows/scoring-example.md) |
| Understand stages and context limits | [Extraction workflow](docs/workflows/extraction.md) |
| Compare Docling and GraniteDocling locally | [Parser experiment](examples/parsing/README.md) |
| Design a defensible scientific evaluation | [Validation method](docs/methods/validation-and-scale.md) |
| Change or debug the code | [Maintainer guide](docs/development/maintaining.md) |
| Review records, export data or discover papers | [Documentation](docs/index.md) |

The human-corrected references are our test set. They already informed earlier
development, so results must disclose that history rather than claim an untouched
holdout. Model-generated development labels measure teacher agreement.

# Historical research data

This directory preserves the human annotations, ground truth, and model outputs used
in earlier PERLA Extract studies. They are useful as provenance and as inputs to future
evaluation work, but they are not part of the production extraction package or CLI.

The files follow the historical reduced PERLA schema. Current extraction and scoring
use the [study model](../../../docs/concepts/study-model.md), with direct NOMAD export.

`ground_truth/reviewed_manifest.json` identifies the completed historical reviews,
their inclusion or non-research exclusion, record counts, content hashes, and the hash
of the hosted review state from which they were exported. It must not be interpreted as
current-schema adjudication. Active human references belong under
`data/study_extraction/ground_truth/v2/` and pass the evidence-backed review gates.

File: src/perla_extract/data/extractions/claude-sonnet-4-20250514/10.1002--adfm.201904856.json
{"cells":[{"perovskite_composition":{"formula":"Cs0.05FA0.81MA0.14PbI2.55Br0.45","sample_type":"Polycrystalline film","dimensionality":"3D","a_ions":[{"abbreviation":"Cs","common_name":"Cesium","molecular_formula":"Cs+","coefficient":"0.05"},{"abbreviation":"FA","common_name":"Formamidinium","molecular_formula":"CH5N2+","coefficient":"0.81"},{"abbreviation":"MA","common_name":"Methylammonium","molecular_formula":"CH6N+","coefficient":"0.14"}],"b_ions":[{"abbreviation":"Pb","common_name":"Lead","molecular_formula":"Pb2+","coefficient":"1"}],"x_ions":[{"abbreviation":"I","common_name":"Iodide","molecular_formula":"I-","coefficient":"2.55"},{"abbreviation":"Br","common_name":"Bromide","molecular_formula":"Br-","coefficient":"0.45"}],"bandgap":{"value":1.6,"unit":"eV"},"impurities":null,"additives":null},"device_architecture":"nip","pce":{"value":19.65,"unit":"%"},"jsc":{"value":25.01,"unit":"mA cm^-2"},"voc":{"value":1.1,"unit":"V"},"ff":{"value":71.48},"number_devices":null,"averaged_quantities":null,"active_area":{"value":0.1,"unit":"cm^2"},"light_source":{"type":"AM 1.5G","description":null,"light_intensity":{"value":100.0,"unit":"mW cm^-2"},"lamp":null},"encapsulated":false,"additional_notes":null,"stability":null,"layers":[{"name":"FTO","thickness":null,"functionality":"Substrate","deposition":null,"additional_treatment":null},{"name":"TiO2","thickness":null,"functionality":"Electron-transport","deposition":[{"step_name":"Compact TiO2","method":"Spin-coating","atmosphere":"Ambient air","temperature":{"value":125.0,"unit":"°C"},"duration":{"value":300.0,"unit":"s"},"antisolvent":null,"solution":{"compounds":null,"solutes":[{"name":"titanium diisopropoxide bis(acetylacetonate)","concentration":{"value":0.15000000000000002,"unit":"mol/L"}}],"volume":null,"temperature":null,"solvents":[{"name":"1-butanol","volume_fraction":null}]},"additional_parameters":{"spin_speed":"2000 rpm","spin_time":"60 s"}},{"step_name":"Calcination","method":"Thermal-annealing","atmosphere":"Ambient air","temperature":{"value":450.0,"unit":"°C"},"duration":{"value":1800.0,"unit":"s"},"antisolvent":null,"solution":null,"additional_parameters":null}],"additional_treatment":null},{"name":"TiO2","thickness":null,"functionality":"Electron-transport","deposition":[{"step_name":"Mesoporous TiO2","method":"Spin-coating","atmosphere":"Ambient air","temperature":null,"duration":null,"antisolvent":null,"solution":{"compounds":null,"solutes":[{"name":"TiO2 paste","concentration":{"value":14.3,"unit":"wt%"}}],"volume":null,"temperature":null,"solvents":[{"name":"ethanol","volume_fraction":null}]},"additional_parameters":{"spin_speed":"4000 rpm","spin_time":"20 s"}},{"step_name":"Calcination","method":"Thermal-annealing","atmosphere":"Ambient air","temperature":{"value":500.0,"unit":"°C"},"duration":{"value":1800.0,"unit":"s"},"antisolvent":null,"solution":null,"additional_parameters":null}],"additional_treatment":null},{"name":"Cs0.05FA0.81MA0.14PbI2.55Br0.45","thickness":null,"functionality":"Absorber","deposition":[{"step_name":"Perovskite deposition","method":"Spin-coating","atmosphere":"Ambient air","temperature":null,"duration":null,"antisolvent":"Chlorobenzene","solution":{"compounds":null,"solutes":[{"name":"FAI","concentration":{"value":172.0,"unit":"mg/mL"}},{"name":"PbI2","concentration":{"value":507.0,"unit":"mg/mL"}},{"name":"MABr","concentration":{"value":22.4,"unit":"mg/mL"}},{"name":"PbBr2","concentration":{"value":73.4,"unit":"mg/mL"}},{"name":"CsI","concentration":{"value":1.5000000000000004,"unit":"mol/L"}}],"volume":null,"temperature":null,"solvents":[{"name":"DMF","volume_fraction":0.9},{"name":"DMSO","volume_fraction":0.1}]},"additional_parameters":{"two_step_spin_coating":"1000 rpm for 10 s, then 4000 rpm for 35 s","antisolvent_timing":"15 s before end of second step"}},{"step_name":"Annealing","method":"Thermal-annealing","atmosphere":"Ambient air","temperature":{"value":100.0,"unit":"°C"},"duration":{"value":7200.0,"unit":"s"},"antisolvent":null,"solution":null,"additional_parameters":null}],"additional_treatment":null},{"name":"DTB(0%DEG)","thickness":null,"functionality":"Hole-transport","deposition":[{"step_name":"HTM deposition","method":"Spin-coating","atmosphere":"Ambient air","temperature":null,"duration":null,"antisolvent":null,"solution":{"compounds":null,"solutes":[{"name":"DTB(0%DEG)","concentration":{"value":30.0,"unit":"mg/mL"}}],"volume":null,"temperature":{"value":60.0,"unit":"°C"},"solvents":[{"name":"chlorobenzene","volume_fraction":null}]},"additional_parameters":{"spin_speed":"4000 rpm","spin_time":"30 s"}}],"additional_treatment":null},{"name":"Au","thickness":{"value":100.0,"unit":"nm"},"functionality":"Contact","deposition":[{"step_name":"Gold evaporation","method":"Evaporation","atmosphere":"Vacuum","temperature":null,"duration":null,"antisolvent":null,"solution":null,"additional_parameters":{"vacuum_pressure":"4 × 10^-5 Torr","deposition_rate":"0.05 nm/s"}}],"additional_treatment":null}]},{"perovskite_composition":{"formula":"Cs0.05FA0.81MA0.14PbI2.55Br0.45","sample_type":"Polycrystalline film","dimensionality":"3D","a_ions":[{"abbreviation":"Cs","common_name":"Cesium","molecular_formula":"Cs+","coefficient":"0.05"},{"abbreviation":"FA","common_name":"Formamidinium","molecular_formula":"CH5N2+","coefficient":"0.81"},{"abbreviation":"MA","common_name":"Methylammonium","molecular_formula":"CH6N+","coefficient":"0.14"}],"b_ions":[{"abbreviation":"Pb","common_name":"Lead","molecular_formula":"Pb2+","coefficient":"1"}],"x_ions":[{"abbreviation":"I","common_name":"Iodide","molecular_formula":"I-","coefficient":"2.55"},{"abbreviation":"Br","common_name":"Bromide","molecular_formula":"Br-","coefficient":"0.45"}],"bandgap":{"value":1.6,"unit":"eV"},"impurities":null,"additives":null},"device_architecture":"nip","pce":{"value":20.19,"unit":"%"},"jsc":{"value":23.64,"unit":"mA cm^-2"},"voc":{"value":1.14,"unit":"V"},"ff":{"value":75.08},"number_devices":null,"averaged_quantities":null,"active_area":{"value":0.1,"unit":"cm^2"},"light_source":{"type":"AM 1.5G","description":null,"light_intensity":{"value":100.0,"unit":"mW cm^-2"},"lamp":null},"encapsulated":false,"additional_notes":"Champion device with certified PCE of 20.10%","stability":{"time":{"value":2592000.0,"unit":"s"},"light_intensity":null,"humidity":{"value":25.0,"unit":"%"},"temperature":{"value":25.0,"unit":"°C"},"PCE_T80":null,"PCE_at_the_start_of_the_experiment":{"value":20.19,"unit":"%"},"PCE_after_1000_hours":null,"PCE_at_the_end_of_experiment":{"value":18.63,"unit":"%"},"potential_bias":"Open circuit"},"layers":[{"name":"FTO","thickness":null,"functionality":"Substrate","deposition":null,"additional_treatment":null},{"name":"TiO2","thickness":null,"functionality":"Electron-transport","deposition":[{"step_name":"Compact TiO2","method":"Spin-coating","atmosphere":"Ambient air","temperature":{"value":125.0,"unit":"°C"},"duration":{"value":300.0,"unit":"s"},"antisolvent":null,"solution":{"compounds":null,"solutes":[{"name":"titanium diisopropoxide bis(acetylacetonate)","concentration":{"value":0.15000000000000002,"unit":"mol/L"}}],"volume":null,"temperature":null,"solvents":[{"name":"1-butanol","volume_fraction":null}]},"additional_parameters":{"spin_speed":"2000 rpm","spin_time":"60 s"}},{"step_name":"Calcination","method":"Thermal-annealing","atmosphere":"Ambient air","temperature":{"value":450.0,"unit":"°C"},"duration":{"value":1800.0,"unit":"s"},"antisolvent":null,"solution":null,"additional_parameters":null}],"additional_treatment":null},{"name":"TiO2","thickness":null,"functionality":"Electron-transport","deposition":[{"step_name":"Mesoporous TiO2","method":"Spin-coating","atmosphere":"Ambient air","temperature":null,"duration":null,"antisolvent":null,"solution":{"compounds":null,"solutes":[{"name":"TiO2 paste","concentration":{"value":14.3,"unit":"wt%"}}],"volume":null,"temperature":null,"solvents":[{"name":"ethanol","volume_fraction":null}]},"additional_parameters":{"spin_speed":"4000 rpm","spin_time":"20 s"}},{"step_name":"Calcination","method":"Thermal-annealing","atmosphere":"Ambient air","temperature":{"value":500.0,"unit":"°C"},"duration":{"value":1800.0,"unit":"s"},"antisolvent":null,"solution":null,"additional_parameters":null}],"additional_treatment":null},{"name":"Cs0.05FA0.81MA0.14PbI2.55Br0.45","thickness":null,"functionality":"Absorber","deposition":[{"step_name":"Perovskite deposition","method":"Spin-coating","atmosphere":"Ambient air","temperature":null,"duration":null,"antisolvent":"Chlorobenzene","solution":{"compounds":null,"solutes":[{"name":"FAI","concentration":{"value":172.0,"unit":"mg/mL"}},{"name":"PbI2","concentration":{"value":507.0,"unit":"mg/mL"}},{"name":"MABr","concentration":{"value":22.4,"unit":"mg/mL"}},{"name":"PbBr2","concentration":{"value":73.4,"unit":"mg/mL"}},{"name":"CsI","concentration":{"value":1.5000000000000004,"unit":"mol/L"}}],"volume":null,"temperature":null,"solvents":[{"name":"DMF","volume_fraction":0.9},{"name":"DMSO","volume_fraction":0.1}]},"additional_parameters":{"two_step_spin_coating":"1000 rpm for 10 s, then 4000 rpm for 35 s","antisolvent_timing":"15 s before end of second step"}},{"step_name":"Annealing","method":"Thermal-annealing","atmosphere":"Ambient air","temperature":{"value":100.0,"unit":"°C"},"duration":{"value":7200.0,"unit":"s"},"antisolvent":null,"solution":null,"additional_parameters":null}],"additional_treatment":null},{"name":"DTB(3%DEG)","thickness":null,"functionality":"Hole-transport","deposition":[{"step_name":"HTM deposition","method":"Spin-coating","atmosphere":"Ambient air","temperature":null,"duration":null,"antisolvent":null,"solution":{"compounds":null,"solutes":[{"name":"DTB(3%DEG)","concentration":{"value":30.0,"unit":"mg/mL"}}],"volume":null,"temperature":{"value":60.0,"unit":"°C"},"solvents":[{"name":"chlorobenzene","volume_fraction":null}]},"additional_parameters":{"spin_speed":"4000 rpm","spin_time":"30 s"}}],"additional_treatment":null},{"name":"Au","thickness":{"value":100.0,"unit":"nm"},"functionality":"Contact","deposition":[{"step_name":"Gold evaporation","method":"Evaporation","atmosphere":"Vacuum","temperature":null,"duration":null,"antisolvent":null,"solution":null,"additional_parameters":{"vacuum_pressure":"4 × 10^-5 Torr","deposition_rate":"0.05 nm/s"}}],"additional_treatment":null}]},{"perovskite_composition":{"formula":"Cs0.05FA0.81MA0.14PbI2.55Br0.45","sample_type":"Polycrystalline film","dimensionality":"3D","a_ions":[{"abbreviation":"Cs","common_name":"Cesium","molecular_formula":"Cs+","coefficient":"0.05"},{"abbreviation":"FA","common_name":"Formamidinium","molecular_formula":"CH5N2+","coefficient":"0.81"},{"abbreviation":"MA","common_name":"Methylammonium","molecular_formula":"CH6N+","coefficient":"0.14"}],"b_ions":[{"abbreviation":"Pb","common_name":"Lead","molecular_formula":"Pb2+","coefficient":"1"}],"x_ions":[{"abbreviation":"I","common_name":"Iodide","molecular_formula":"I-","coefficient":"2.55"},{"abbreviation":"Br","common_name":"Bromide","molecular_formula":"Br-","coefficient":"0.45"}],"bandgap":{"value":1.6,"unit":"eV"},"impurities":null,"additives":null},"device_architecture":"nip","pce":{"value":17.82,"unit":"%"},"jsc":{"value":23.53,"unit":"mA cm^-2"},"voc":{"value":1.05,"unit":"V"},"ff":{"value":72.42},"number_devices":null,"averaged_quantities":null,"active_area":{"value":0.1,"unit":"cm^2"},"light_source":{"type":"AM 1.5G","description":null,"light_intensity":{"value":100.0,"unit":"mW cm^-2"},"lamp":null},"encapsulated":false,"additional_notes":null,"stability":null,"layers":[{"name":"FTO","thickness":null,"functionality":"Substrate","deposition":null,"additional_treatment":null},{"name":"TiO2","thickness":null,"functionality":"Electron-transport","deposition":[{"step_name":"Compact TiO2","method":"Spin-coating","atmosphere":"Ambient air","temperature":{"value":125.0,"unit":"°C"},"duration":{"value":300.0,"unit":"s"},"antisolvent":null,"solution":{"compounds":null,"solutes":[{"name":"titanium diisopropoxide bis(acetylacetonate)","concentration":{"value":0.15000000000000002,"unit":"mol/L"}}],"volume":null,"temperature":null,"solvents":[{"name":"1-butanol","volume_fraction":null}]},"additional_parameters":{"spin_speed":"2000 rpm","spin_time":"60 s"}},{"step_name":"Calcination","method":"Thermal-annealing","atmosphere":"Ambient air","temperature":{"value":450.0,"unit":"°C"},"duration":{"value":1800.0,"unit":"s"},"antisolvent":null,"solution":null,"additional_parameters":null}],"additional_treatment":null},{"name":"TiO2","thickness":null,"functionality":"Electron-transport","deposition":[{"step_name":"Mesoporous TiO2","method":"Spin-coating","atmosphere":"Ambient air","temperature":null,"duration":null,"antisolvent":null,"solution":{"compounds":null,"solutes":[{"name":"TiO2 paste","concentration":{"value":14.3,"unit":"wt%"}}],"volume":null,"temperature":null,"solvents":[{"name":"ethanol","volume_fraction":null}]},"additional_parameters":{"spin_speed":"4000 rpm","spin_time":"20 s"}},{"step_name":"Calcination","method":"Thermal-annealing","atmosphere":"Ambient air","temperature":{"value":500.0,"unit":"°C"},"duration":{"value":1800.0,"unit":"s"},"antisolvent":null,"solution":null,"additional_parameters":null}],"additional_treatment":null},{"name":"Cs0.05FA0.81MA0.14PbI2.55Br0.45","thickness":null,"functionality":"Absorber","deposition":[{"step_name":"Perovskite deposition","method":"Spin-coating","atmosphere":"Ambient air","temperature":null,"duration":null,"antisolvent":"Chlorobenzene","solution":{"compounds":null,"solutes":[{"name":"FAI","concentration":{"value":172.0,"unit":"mg/mL"}},{"name":"PbI2","concentration":{"value":507.0,"unit":"mg/mL"}},{"name":"MABr","concentration":{"value":22.4,"unit":"mg/mL"}},{"name":"PbBr2","concentration":{"value":73.4,"unit":"mg/mL"}},{"name":"CsI","concentration":{"value":1.5000000000000004,"unit":"mol/L"}}],"volume":null,"temperature":null,"solvents":[{"name":"DMF","volume_fraction":0.9},{"name":"DMSO","volume_fraction":0.1}]},"additional_parameters":{"two_step_spin_coating":"1000 rpm for 10 s, then 4000 rpm for 35 s","antisolvent_timing":"15 s before end of second step"}},{"step_name":"Annealing","method":"Thermal-annealing","atmosphere":"Ambient air","temperature":{"value":100.0,"unit":"°C"},"duration":{"value":7200.0,"unit":"s"},"antisolvent":null,"solution":null,"additional_parameters":null}],"additional_treatment":null},{"name":"DTB(10%DEG)","thickness":null,"functionality":"Hole-transport","deposition":[{"step_name":"HTM deposition","method":"Spin-coating","atmosphere":"Ambient air","temperature":null,"duration":null,"antisolvent":null,"solution":{"compounds":null,"solutes":[{"name":"DTB(10%DEG)","concentration":{"value":30.0,"unit":"mg/mL"}}],"volume":null,"temperature":{"value":60.0,"unit":"°C"},"solvents":[{"name":"chlorobenzene","volume_fraction":null}]},"additional_parameters":{"spin_speed":"4000 rpm","spin_time":"30 s"}}],"additional_treatment":null},{"name":"Au","thickness":{"value":100.0,"unit":"nm"},"functionality":"Contact","deposition":[{"step_name":"Gold evaporation","method":"Evaporation","atmosphere":"Vacuum","temperature":null,"duration":null,"antisolvent":null,"solution":null,"additional_parameters":{"vacuum_pressure":"4 × 10^-5 Torr","deposition_rate":"0.05 nm/s"}}],"additional_treatment":null}]}]}

File: src/perla_extract/data/extractions/claude-sonnet-4-20250514/10.1002--solr.202100879.json
{"cells":[{"perovskite_composition":{"formula":"Me3SPbI3","sample_type":"Polycrystalline film","dimensionality":"1D","a_ions":[{"abbreviation":"Me3S","common_name":"Trimethylsulfonium","molecular_formula":"(CH3)3S+","coefficient":"1"}],"b_ions":[{"abbreviation":"Pb","common_name":"Lead","molecular_formula":"Pb2+","coefficient":"1"}],"x_ions":[{"abbreviation":"I","common_name":"Iodide","molecular_formula":"I-","coefficient":"3"}],"bandgap":{"value":2.4,"unit":"eV"},"impurities":null,"additives":null},"device_architecture":"nip","pce":{"value":2.09,"unit":"%"},"jsc":{"value":3.76,"unit":"mA cm^-2"},"voc":{"value":0.99,"unit":"V"},"ff":{"value":56.0},"number_devices":null,"averaged_quantities":null,"active_area":null,"light_source":{"type":"AM 1.5G","description":null,"light_intensity":{"value":100.0,"unit":"mW cm^-2"},"lamp":null},"encapsulated":false,"additional_notes":null,"stability":{"time":{"value":1800000.0,"unit":"s"},"light_intensity":null,"humidity":{"value":50.0,"unit":"%"},"temperature":null,"PCE_T80":null,"PCE_at_the_start_of_the_experiment":{"value":2.09,"unit":"%"},"PCE_after_1000_hours":null,"PCE_at_the_end_of_experiment":{"value":2.09,"unit":"%"},"potential_bias":"Open circuit"},"layers":[{"name":"ITO","thickness":null,"functionality":"Substrate","deposition":null,"additional_treatment":null},{"name":"SnO2","thickness":null,"functionality":"Electron-transport","deposition":null,"additional_treatment":null},{"name":"Me3SPbI3","thickness":null,"functionality":"Absorber","deposition":[{"step_name":"Two-step method","method":"Spin-coating","atmosphere":"Ambient air","temperature":null,"duration":null,"antisolvent":null,"solution":{"compounds":null,"solutes":[{"name":"PbI2","concentration":null}],"volume":null,"temperature":null,"solvents":null},"additional_parameters":null},{"step_name":"Immersion","method":"Drop-infiltration","atmosphere":"Ambient air","temperature":{"value":60.0,"unit":"°C"},"duration":null,"antisolvent":null,"solution":{"compounds":null,"solutes":[{"name":"Me3SI","concentration":{"value":1.0,"unit":"mg/mL"}}],"volume":null,"temperature":null,"solvents":[{"name":"DI water","volume_fraction":1.0}]},"additional_parameters":null}],"additional_treatment":null},{"name":"Spiro-OMeTAD","thickness":null,"functionality":"Hole-transport","deposition":null,"additional_treatment":null},{"name":"Au","thickness":null,"functionality":"Contact","deposition":null,"additional_treatment":null}]},{"perovskite_composition":{"formula":"3D perovskite","sample_type":"Polycrystalline film","dimensionality":"3D","a_ions":null,"b_ions":null,"x_ions":null,"bandgap":{"value":1.55,"unit":"eV"},"impurities":null,"additives":null},"device_architecture":"nip","pce":{"value":20.1,"unit":"%"},"jsc":{"value":24.14,"unit":"mA cm^-2"},"voc":{"value":1.09,"unit":"V"},"ff":{"value":76.3},"number_devices":null,"averaged_quantities":null,"active_area":null,"light_source":{"type":"AM 1.5G","description":null,"light_intensity":{"value":100.0,"unit":"mW cm^-2"},"lamp":null},"encapsulated":false,"additional_notes":null,"stability":null,"layers":[{"name":"ITO","thickness":null,"functionality":"Substrate","deposition":null,"additional_treatment":null},{"name":"SnO2","thickness":null,"functionality":"Electron-transport","deposition":null,"additional_treatment":null},{"name":"3D perovskite","thickness":null,"functionality":"Absorber","deposition":null,"additional_treatment":null},{"name":"Spiro-OMeTAD","thickness":null,"functionality":"Hole-transport","deposition":null,"additional_treatment":null},{"name":"Au","thickness":null,"functionality":"Contact","deposition":null,"additional_treatment":null}]},{"perovskite_composition":{"formula":"1D/3D perovskite","sample_type":"Polycrystalline film","dimensionality":"2D/3D","a_ions":null,"b_ions":null,"x_ions":null,"bandgap":{"value":1.55,"unit":"eV"},"impurities":null,"additives":null},"device_architecture":"nip","pce":{"value":22.06,"unit":"%"},"jsc":{"value":24.64,"unit":"mA cm^-2"},"voc":{"value":1.1400000000000001,"unit":"V"},"ff":{"value":78.57},"number_devices":null,"averaged_quantities":null,"active_area":null,"light_source":{"type":"AM 1.5G","description":null,"light_intensity":{"value":100.0,"unit":"mW cm^-2"},"lamp":null},"encapsulated":false,"additional_notes":"Maintained 97% of initial efficiency after 1000 h storage under ambient condition (RH50%) without encapsulation","stability":{"time":{"value":3600000.0,"unit":"s"},"light_intensity":null,"humidity":{"value":50.0,"unit":"%"},"temperature":null,"PCE_T80":null,"PCE_at_the_start_of_the_experiment":{"value":22.06,"unit":"%"},"PCE_after_1000_hours":{"value":21.4,"unit":"%"},"PCE_at_the_end_of_experiment":{"value":21.4,"unit":"%"},"potential_bias":"Open circuit"},"layers":[{"name":"ITO","thickness":null,"functionality":"Substrate","deposition":null,"additional_treatment":null},{"name":"SnO2","thickness":null,"functionality":"Electron-transport","deposition":null,"additional_treatment":null},{"name":"1D/3D perovskite","thickness":null,"functionality":"Absorber","deposition":null,"additional_treatment":"Me3SI incorporation"},{"name":"Spiro-OMeTAD","thickness":null,"functionality":"Hole-transport","deposition":null,"additional_treatment":null},{"name":"Au","thickness":null,"functionality":"Contact","deposition":null,"additional_treatment":null}]}]}

File: src/perla_extract/data/extractions/claude-sonnet-4-20250514/10.1002--solr.202300817.json
{"cells":[{"perovskite_composition":{"formula":"FA0.75MA0.15Cs0.05PbI2.7Br0.3","sample_type":"Polycrystalline film","dimensionality":"3D","a_ions":[{"abbreviation":"FA","common_name":"Formamidinium","molecular_formula":"CH6N2+","coefficient":"0.75"},{"abbreviation":"MA","common_name":"Methylammonium","molecular_formula":"CH6N+","coefficient":"0.15"},{"abbreviation":"Cs","common_name":"Cesium","molecular_formula":"Cs+","coefficient":"0.05"}],"b_ions":[{"abbreviation":"Pb","common_name":"Lead","molecular_formula":"Pb2+","coefficient":"1"}],"x_ions":[{"abbreviation":"I","common_name":"Iodide","molecular_formula":"I-","coefficient":"2.7"},{"abbreviation":"Br","common_name":"Bromide","molecular_formula":"Br-","coefficient":"0.3"}],"bandgap":null,"impurities":null,"additives":null},"device_architecture":"pin","pce":{"value":19.15,"unit":"%"},"jsc":{"value":22.01,"unit":"mA cm^-2"},"voc":{"value":1.08,"unit":"V"},"ff":{"value":80.53},"number_devices":36,"averaged_quantities":true,"active_area":null,"light_source":{"type":"AM 1.5G","description":null,"light_intensity":{"value":100.0,"unit":"mW cm^-2"},"lamp":null},"encapsulated":null,"additional_notes":null,"stability":null,"layers":[{"name":"FTO","thickness":null,"functionality":"Substrate","deposition":null,"additional_treatment":null},{"name":"DIM","thickness":null,"functionality":"Hole-transport","deposition":[{"step_name":"Spin coating","method":"Spin-coating","atmosphere":"N2","temperature":null,"duration":null,"antisolvent":null,"solution":null,"additional_parameters":{"speed":"3000 rpm","time":"30 s","concentration":"1 mg mL-1","solvent":"chlorobenzene"}},{"step_name":"Annealing","method":"Thermal-annealing","atmosphere":"N2","temperature":{"value":100.0,"unit":"°C"},"duration":{"value":600.0,"unit":"s"},"antisolvent":null,"solution":null,"additional_parameters":null}],"additional_treatment":null},{"name":"FA0.75MA0.15Cs0.05PbI2.7Br0.3","thickness":null,"functionality":"Absorber","deposition":[{"step_name":"Spin coating","method":"Spin-coating","atmosphere":"N2","temperature":null,"duration":null,"antisolvent":"Chlorobenzene","solution":{"compounds":null,"solutes":[{"name":"MAI","concentration":{"value":34.0,"unit":"mg/mL"}},{"name":"FAI","concentration":{"value":145.0,"unit":"mg/mL"}},{"name":"CsI","concentration":{"value":16.8,"unit":"mg/mL"}},{"name":"PbI2","concentration":{"value":510.0,"unit":"mg/mL"}},{"name":"PbBr2","concentration":{"value":71.3,"unit":"mg/mL"}}],"volume":null,"temperature":{"value":70.0,"unit":"°C"},"solvents":[{"name":"DMF","volume_fraction":0.8},{"name":"DMSO","volume_fraction":0.2}]},"additional_parameters":{"speed":"2700 rpm","time":"50 s"}},{"step_name":"Annealing","method":"Thermal-annealing","atmosphere":"N2","temperature":{"value":100.0,"unit":"°C"},"duration":{"value":3600.0,"unit":"s"},"antisolvent":null,"solution":null,"additional_parameters":null}],"additional_treatment":null},{"name":"PCBM","thickness":null,"functionality":"Electron-transport","deposition":[{"step_name":"Spin coating","method":"Spin-coating","atmosphere":"N2","temperature":null,"duration":null,"antisolvent":null,"solution":{"compounds":null,"solutes":[{"name":"PCBM","concentration":{"value":20.0,"unit":"mg/mL"}}],"volume":null,"temperature":null,"solvents":[{"name":"chlorobenzene","volume_fraction":1.0}]},"additional_parameters":{"speed":"1000 rpm","time":"60 s"}}],"additional_treatment":null},{"name":"BCP","thickness":{"value":3.0,"unit":"nm"},"functionality":"Contact","deposition":[{"step_name":"Evaporation","method":"Evaporation","atmosphere":"Vacuum","temperature":null,"duration":null,"antisolvent":null,"solution":null,"additional_parameters":null}],"additional_treatment":null},{"name":"Ag","thickness":{"value":100.0,"unit":"nm"},"functionality":"Contact","deposition":[{"step_name":"Evaporation","method":"Evaporation","atmosphere":"Vacuum","temperature":null,"duration":null,"antisolvent":null,"solution":null,"additional_parameters":{"pressure":"10^-7 torr"}}],"additional_treatment":null}]},{"perovskite_composition":{"formula":"FA0.75MA0.15Cs0.05PbI2.7Br0.3","sample_type":"Polycrystalline film","dimensionality":"3D","a_ions":[{"abbreviation":"FA","common_name":"Formamidinium","molecular_formula":"CH6N2+","coefficient":"0.75"},{"abbreviation":"MA","common_name":"Methylammonium","molecular_formula":"CH6N+","coefficient":"0.15"},{"abbreviation":"Cs","common_name":"Cesium","molecular_formula":"Cs+","coefficient":"0.05"}],"b_ions":[{"abbreviation":"Pb","common_name":"Lead","molecular_formula":"Pb2+","coefficient":"1"}],"x_ions":[{"abbreviation":"I","common_name":"Iodide","molecular_formula":"I-","coefficient":"2.7"},{"abbreviation":"Br","common_name":"Bromide","molecular_formula":"Br-","coefficient":"0.3"}],"bandgap":null,"impurities":null,"additives":null},"device_architecture":"pin","pce":{"value":18.13,"unit":"%"},"jsc":{"value":21.35,"unit":"mA cm^-2"},"voc":{"value":1.06,"unit":"V"},"ff":{"value":80.1},"number_devices":36,"averaged_quantities":true,"active_area":null,"light_source":{"type":"AM 1.5G","description":null,"light_intensity":{"value":100.0,"unit":"mW cm^-2"},"lamp":null},"encapsulated":null,"additional_notes":null,"stability":null,"layers":[{"name":"FTO","thickness":null,"functionality":"Substrate","deposition":null,"additional_treatment":null},{"name":"SIM","thickness":null,"functionality":"Hole-transport","deposition":[{"step_name":"Spin coating","method":"Spin-coating","atmosphere":"N2","temperature":null,"duration":null,"antisolvent":null,"solution":null,"additional_parameters":{"speed":"3000 rpm","time":"30 s","concentration":"1 mg mL-1","solvent":"chlorobenzene"}},{"step_name":"Annealing","method":"Thermal-annealing","atmosphere":"N2","temperature":{"value":100.0,"unit":"°C"},"duration":{"value":600.0,"unit":"s"},"antisolvent":null,"solution":null,"additional_parameters":null}],"additional_treatment":null},{"name":"FA0.75MA0.15Cs0.05PbI2.7Br0.3","thickness":null,"functionality":"Absorber","deposition":[{"step_name":"Spin coating","method":"Spin-coating","atmosphere":"N2","temperature":null,"duration":null,"antisolvent":"Chlorobenzene","solution":{"compounds":null,"solutes":[{"name":"MAI","concentration":{"value":34.0,"unit":"mg/mL"}},{"name":"FAI","concentration":{"value":145.0,"unit":"mg/mL"}},{"name":"CsI","concentration":{"value":16.8,"unit":"mg/mL"}},{"name":"PbI2","concentration":{"value":510.0,"unit":"mg/mL"}},{"name":"PbBr2","concentration":{"value":71.3,"unit":"mg/mL"}}],"volume":null,"temperature":{"value":70.0,"unit":"°C"},"solvents":[{"name":"DMF","volume_fraction":0.8},{"name":"DMSO","volume_fraction":0.2}]},"additional_parameters":{"speed":"2700 rpm","time":"50 s"}},{"step_name":"Annealing","method":"Thermal-annealing","atmosphere":"N2","temperature":{"value":100.0,"unit":"°C"},"duration":{"value":3600.0,"unit":"s"},"antisolvent":null,"solution":null,"additional_parameters":null}],"additional_treatment":null},{"name":"PCBM","thickness":null,"functionality":"Electron-transport","deposition":[{"step_name":"Spin coating","method":"Spin-coating","atmosphere":"N2","temperature":null,"duration":null,"antisolvent":null,"solution":{"compounds":null,"solutes":[{"name":"PCBM","concentration":{"value":20.0,"unit":"mg/mL"}}],"volume":null,"temperature":null,"solvents":[{"name":"chlorobenzene","volume_fraction":1.0}]},"additional_parameters":{"speed":"1000 rpm","time":"60 s"}}],"additional_treatment":null},{"name":"BCP","thickness":{"value":3.0,"unit":"nm"},"functionality":"Contact","deposition":[{"step_name":"Evaporation","method":"Evaporation","atmosphere":"Vacuum","temperature":null,"duration":null,"antisolvent":null,"solution":null,"additional_parameters":null}],"additional_treatment":null},{"name":"Ag","thickness":{"value":100.0,"unit":"nm"},"functionality":"Contact","deposition":[{"step_name":"Evaporation","method":"Evaporation","atmosphere":"Vacuum","temperature":null,"duration":null,"antisolvent":null,"solution":null,"additional_parameters":{"pressure":"10^-7 torr"}}],"additional_treatment":null}]},{"perovskite_composition":{"formula":"FA0.75MA0.15Cs0.05PbI2.7Br0.3","sample_type":"Polycrystalline film","dimensionality":"3D","a_ions":[{"abbreviation":"FA","common_name":"Formamidinium","molecular_formula":"CH6N2+","coefficient":"0.75"},{"abbreviation":"MA","common_name":"Methylammonium","molecular_formula":"CH6N+","coefficient":"0.15"},{"abbreviation":"Cs","common_name":"Cesium","molecular_formula":"Cs+","coefficient":"0.05"}],"b_ions":[{"abbreviation":"Pb","common_name":"Lead","molecular_formula":"Pb2+","coefficient":"1"}],"x_ions":[{"abbreviation":"I","common_name":"Iodide","molecular_formula":"I-","coefficient":"2.7"},{"abbreviation":"Br","common_name":"Bromide","molecular_formula":"Br-","coefficient":"0.3"}],"bandgap":null,"impurities":null,"additives":null},"device_architecture":"pin","pce":{"value":13.63,"unit":"%"},"jsc":{"value":19.53,"unit":"mA cm^-2"},"voc":{"value":0.87,"unit":"V"},"ff":{"value":80.26},"number_devices":36,"averaged_quantities":true,"active_area":null,"light_source":{"type":"AM 1.5G","description":null,"light_intensity":{"value":100.0,"unit":"mW cm^-2"},"lamp":null},"encapsulated":null,"additional_notes":null,"stability":null,"layers":[{"name":"FTO","thickness":null,"functionality":"Substrate","deposition":null,"additional_treatment":null},{"name":"PEDOT:PSS","thickness":null,"functionality":"Hole-transport","deposition":[{"step_name":"Spin coating","method":"Spin-coating","atmosphere":"Ambient air","temperature":null,"duration":null,"antisolvent":null,"solution":null,"additional_parameters":{"speed":"3500 rpm","time":"40 s"}},{"step_name":"Annealing","method":"Thermal-annealing","atmosphere":"Ambient air","temperature":{"value":120.0,"unit":"°C"},"duration":{"value":1200.0,"unit":"s"},"antisolvent":null,"solution":null,"additional_parameters":null}],"additional_treatment":null},{"name":"FA0.75MA0.15Cs0.05PbI2.7Br0.3","thickness":null,"functionality":"Absorber","deposition":[{"step_name":"Spin coating","method":"Spin-coating","atmosphere":"N2","temperature":null,"duration":null,"antisolvent":"Chlorobenzene","solution":{"compounds":null,"solutes":[{"name":"MAI","concentration":{"value":34.0,"unit":"mg/mL"}},{"name":"FAI","concentration":{"value":145.0,"unit":"mg/mL"}},{"name":"CsI","concentration":{"value":16.8,"unit":"mg/mL"}},{"name":"PbI2","concentration":{"value":510.0,"unit":"mg/mL"}},{"name":"PbBr2","concentration":{"value":71.3,"unit":"mg/mL"}}],"volume":null,"temperature":{"value":70.0,"unit":"°C"},"solvents":[{"name":"DMF","volume_fraction":0.8},{"name":"DMSO","volume_fraction":0.2}]},"additional_parameters":{"speed":"2700 rpm","time":"50 s"}},{"step_name":"Annealing","method":"Thermal-annealing","atmosphere":"N2","temperature":{"value":100.0,"unit":"°C"},"duration":{"value":3600.0,"unit":"s"},"antisolvent":null,"solution":null,"additional_parameters":null}],"additional_treatment":null},{"name":"PCBM","thickness":null,"functionality":"Electron-transport","deposition":[{"step_name":"Spin coating","method":"Spin-coating","atmosphere":"N2","temperature":null,"duration":null,"antisolvent":null,"solution":{"compounds":null,"solutes":[{"name":"PCBM","concentration":{"value":20.0,"unit":"mg/mL"}}],"volume":null,"temperature":null,"solvents":[{"name":"chlorobenzene","volume_fraction":1.0}]},"additional_parameters":{"speed":"1000 rpm","time":"60 s"}}],"additional_treatment":null},{"name":"BCP","thickness":{"value":3.0,"unit":"nm"},"functionality":"Contact","deposition":[{"step_name":"Evaporation","method":"Evaporation","atmosphere":"Vacuum","temperature":null,"duration":null,"antisolvent":null,"solution":null,"additional_parameters":null}],"additional_treatment":null},{"name":"Ag","thickness":{"value":100.0,"unit":"nm"},"functionality":"Contact","deposition":[{"step_name":"Evaporation","method":"Evaporation","atmosphere":"Vacuum","temperature":null,"duration":null,"antisolvent":null,"solution":null,"additional_parameters":{"pressure":"10^-7 torr"}}],"additional_treatment":null}]}]}

File: src/perla_extract/data/extractions/claude-sonnet-4-20250514/10.1016--j.jmst.2021.03.045.json
{"cells":[{"perovskite_composition":{"formula":"MAPbI3","sample_type":"Polycrystalline film","dimensionality":"3D","a_ions":[{"abbreviation":"MA","common_name":"Methylammonium","molecular_formula":"CH3NH3+","coefficient":"1"}],"b_ions":[{"abbreviation":"Pb","common_name":"Lead","molecular_formula":"Pb2+","coefficient":"1"}],"x_ions":[{"abbreviation":"I","common_name":"Iodide","molecular_formula":"I-","coefficient":"3"}],"bandgap":{"value":1.55,"unit":"eV"},"impurities":null,"additives":null},"device_architecture":"nip","pce":{"value":17.68,"unit":"%"},"jsc":{"value":20.68,"unit":"mA cm^-2"},"voc":{"value":1.098,"unit":"V"},"ff":{"value":77.87},"number_devices":null,"averaged_quantities":null,"active_area":{"value":0.09,"unit":"cm^2"},"light_source":{"type":"AM 1.5G","description":null,"light_intensity":{"value":100.0,"unit":"mW cm^-2"},"lamp":null},"encapsulated":false,"additional_notes":"Maximum PCE of 17.68% with average and standard deviation of 15.58% ±0.85%. IPL-treated SnO2 ESL with 120 pulses (~220 J cm^-2).","stability":null,"layers":[{"name":"FTO","thickness":null,"functionality":"Substrate","deposition":null,"additional_treatment":null},{"name":"SnO2","thickness":null,"functionality":"Electron-transport","deposition":[{"step_name":"Spin coating","method":"Spin-coating","atmosphere":"Ambient air","temperature":null,"duration":null,"antisolvent":null,"solution":{"compounds":null,"solutes":[{"name":"tin(II) chloride dihydrate","concentration":{"value":0.10000000000000003,"unit":"mol/L"}}],"volume":null,"temperature":null,"solvents":[{"name":"ethanol","volume_fraction":null}]},"additional_parameters":{"speed":"3000 rpm","time":"30 s"}},{"step_name":"Drying","method":"Thermal-annealing","atmosphere":"Ambient air","temperature":{"value":100.0,"unit":"°C"},"duration":{"value":60.0,"unit":"s"},"antisolvent":null,"solution":null,"additional_parameters":null},{"step_name":"IPL treatment","method":"Other","atmosphere":"Ambient air","temperature":null,"duration":null,"antisolvent":null,"solution":null,"additional_parameters":{"pulses":120,"energy_per_pulse":"1.84 J cm^-2","total_energy":"220.8 J cm^-2","pulse_duration":"2 ms","frequency":"4 Hz"}},{"step_name":"UVO treatment","method":"Other","atmosphere":"Ambient air","temperature":null,"duration":{"value":2100.0,"unit":"s"},"antisolvent":null,"solution":null,"additional_parameters":null}],"additional_treatment":null},{"name":"MAPbI3","thickness":null,"functionality":"Absorber","deposition":[{"step_name":"Spin coating","method":"Spin-coating","atmosphere":"Ambient air","temperature":null,"duration":null,"antisolvent":"diethyl ether","solution":{"compounds":null,"solutes":[{"name":"PbI2","concentration":{"value":50.0,"unit":"wt%"}},{"name":"MAI","concentration":{"value":50.0,"unit":"wt%"}}],"volume":null,"temperature":null,"solvents":[{"name":"DMF","volume_fraction":0.9},{"name":"DMSO","volume_fraction":0.1}]},"additional_parameters":{"speed":"4000 rpm","time":"25 s"}},{"step_name":"Annealing step 1","method":"Thermal-annealing","atmosphere":"Ambient air","temperature":{"value":65.0,"unit":"°C"},"duration":{"value":60.0,"unit":"s"},"antisolvent":null,"solution":null,"additional_parameters":null},{"step_name":"Annealing step 2","method":"Thermal-annealing","atmosphere":"Ambient air","temperature":{"value":100.0,"unit":"°C"},"duration":{"value":120.0,"unit":"s"},"antisolvent":null,"solution":null,"additional_parameters":null}],"additional_treatment":null},{"name":"spiroMeOTAD","thickness":null,"functionality":"Hole-transport","deposition":[{"step_name":"Spin coating","method":"Spin-coating","atmosphere":"Ambient air","temperature":null,"duration":null,"antisolvent":null,"solution":{"compounds":null,"solutes":[{"name":"spiroMeOTAD","concentration":{"value":80.0,"unit":"mg/mL"}}],"volume":null,"temperature":null,"solvents":[{"name":"chlorobenzene","volume_fraction":null}]},"additional_parameters":{"speed":"4000 rpm","time":"30 s","additives":"28.5 μL of 4-tert-butylpyridine and 17.5 μL of Li-TFSI solution"}}],"additional_treatment":null},{"name":"Au","thickness":null,"functionality":"Contact","deposition":[{"step_name":"Evaporation","method":"Evaporation","atmosphere":"Vacuum","temperature":null,"duration":null,"antisolvent":null,"solution":null,"additional_parameters":{"pressure":"10^-6 Torr"}}],"additional_treatment":null}]},{"perovskite_composition":{"formula":"MAPbI3","sample_type":"Polycrystalline film","dimensionality":"3D","a_ions":[{"abbreviation":"MA","common_name":"Methylammonium","molecular_formula":"CH3NH3+","coefficient":"1"}],"b_ions":[{"abbreviation":"Pb","common_name":"Lead","molecular_formula":"Pb2+","coefficient":"1"}],"x_ions":[{"abbreviation":"I","common_name":"Iodide","molecular_formula":"I-","coefficient":"3"}],"bandgap":{"value":1.55,"unit":"eV"},"impurities":null,"additives":null},"device_architecture":"nip","pce":{"value":7.06,"unit":"%"},"jsc":{"value":13.2,"unit":"mA cm^-2"},"voc":{"value":0.952,"unit":"V"},"ff":{"value":56.2},"number_devices":null,"averaged_quantities":null,"active_area":{"value":0.09,"unit":"cm^2"},"light_source":{"type":"AM 1.5G","description":null,"light_intensity":{"value":100.0,"unit":"mW cm^-2"},"lamp":null},"encapsulated":false,"additional_notes":"Control device with non-treated SnO2 ESL. Average PCE of 2.65% ±1.76%.","stability":null,"layers":[{"name":"FTO","thickness":null,"functionality":"Substrate","deposition":null,"additional_treatment":null},{"name":"SnO2","thickness":null,"functionality":"Electron-transport","deposition":[{"step_name":"Spin coating","method":"Spin-coating","atmosphere":"Ambient air","temperature":null,"duration":null,"antisolvent":null,"solution":{"compounds":null,"solutes":[{"name":"tin(II) chloride dihydrate","concentration":{"value":0.10000000000000003,"unit":"mol/L"}}],"volume":null,"temperature":null,"solvents":[{"name":"ethanol","volume_fraction":null}]},"additional_parameters":{"speed":"3000 rpm","time":"30 s"}},{"step_name":"Drying","method":"Thermal-annealing","atmosphere":"Ambient air","temperature":{"value":100.0,"unit":"°C"},"duration":{"value":60.0,"unit":"s"},"antisolvent":null,"solution":null,"additional_parameters":null}],"additional_treatment":null},{"name":"MAPbI3","thickness":null,"functionality":"Absorber","deposition":[{"step_name":"Spin coating","method":"Spin-coating","atmosphere":"Ambient air","temperature":null,"duration":null,"antisolvent":"diethyl ether","solution":{"compounds":null,"solutes":[{"name":"PbI2","concentration":{"value":50.0,"unit":"wt%"}},{"name":"MAI","concentration":{"value":50.0,"unit":"wt%"}}],"volume":null,"temperature":null,"solvents":[{"name":"DMF","volume_fraction":0.9},{"name":"DMSO","volume_fraction":0.1}]},"additional_parameters":{"speed":"4000 rpm","time":"25 s"}},{"step_name":"Annealing step 1","method":"Thermal-annealing","atmosphere":"Ambient air","temperature":{"value":65.0,"unit":"°C"},"duration":{"value":60.0,"unit":"s"},"antisolvent":null,"solution":null,"additional_parameters":null},{"step_name":"Annealing step 2","method":"Thermal-annealing","atmosphere":"Ambient air","temperature":{"value":100.0,"unit":"°C"},"duration":{"value":120.0,"unit":"s"},"antisolvent":null,"solution":null,"additional_parameters":null}],"additional_treatment":null},{"name":"spiroMeOTAD","thickness":null,"functionality":"Hole-transport","deposition":[{"step_name":"Spin coating","method":"Spin-coating","atmosphere":"Ambient air","temperature":null,"duration":null,"antisolvent":null,"solution":{"compounds":null,"solutes":[{"name":"spiroMeOTAD","concentration":{"value":80.0,"unit":"mg/mL"}}],"volume":null,"temperature":null,"solvents":[{"name":"chlorobenzene","volume_fraction":null}]},"additional_parameters":{"speed":"4000 rpm","time":"30 s","additives":"28.5 μL of 4-tert-butylpyridine and 17.5 μL of Li-TFSI solution"}}],"additional_treatment":null},{"name":"Au","thickness":null,"functionality":"Contact","deposition":[{"step_name":"Evaporation","method":"Evaporation","atmosphere":"Vacuum","temperature":null,"duration":null,"antisolvent":null,"solution":null,"additional_parameters":{"pressure":"10^-6 Torr"}}],"additional_treatment":null}]},{"perovskite_composition":{"formula":"MAPbI3","sample_type":"Polycrystalline film","dimensionality":"3D","a_ions":[{"abbreviation":"MA","common_name":"Methylammonium","molecular_formula":"CH3NH3+","coefficient":"1"}],"b_ions":[{"abbreviation":"Pb","common_name":"Lead","molecular_formula":"Pb2+","coefficient":"1"}],"x_ions":[{"abbreviation":"I","common_name":"Iodide","molecular_formula":"I-","coefficient":"3"}],"bandgap":{"value":1.55,"unit":"eV"},"impurities":null,"additives":null},"device_architecture":"nip","pce":{"value":18.16,"unit":"%"},"jsc":{"value":22.12,"unit":"mA cm^-2"},"voc":{"value":1.083,"unit":"V"},"ff":{"value":75.85},"number_devices":null,"averaged_quantities":null,"active_area":{"value":0.09,"unit":"cm^2"},"light_source":{"type":"AM 1.5G","description":null,"light_intensity":{"value":100.0,"unit":"mW cm^-2"},"lamp":null},"encapsulated":false,"additional_notes":"Reference device with heat-treated SnO2 ESL at 185°C for 3 hours.","stability":null,"layers":[{"name":"FTO","thickness":null,"functionality":"Substrate","deposition":null,"additional_treatment":null},{"name":"SnO2","thickness":null,"functionality":"Electron-transport","deposition":[{"step_name":"Spin coating","method":"Spin-coating","atmosphere":"Ambient air","temperature":null,"duration":null,"antisolvent":null,"solution":{"compounds":null,"solutes":[{"name":"tin(II) chloride dihydrate","concentration":{"value":0.10000000000000003,"unit":"mol/L"}}],"volume":null,"temperature":null,"solvents":[{"name":"ethanol","volume_fraction":null}]},"additional_parameters":{"speed":"3000 rpm","time":"30 s"}},{"step_name":"Heat treatment","method":"Thermal-annealing","atmosphere":"Ambient air","temperature":{"value":185.0,"unit":"°C"},"duration":{"value":10800.0,"unit":"s"},"antisolvent":null,"solution":null,"additional_parameters":null}],"additional_treatment":null},{"name":"MAPbI3","thickness":null,"functionality":"Absorber","deposition":[{"step_name":"Spin coating","method":"Spin-coating","atmosphere":"Ambient air","temperature":null,"duration":null,"antisolvent":"diethyl ether","solution":{"compounds":null,"solutes":[{"name":"PbI2","concentration":{"value":50.0,"unit":"wt%"}},{"name":"MAI","concentration":{"value":50.0,"unit":"wt%"}}],"volume":null,"temperature":null,"solvents":[{"name":"DMF","volume_fraction":0.9},{"name":"DMSO","volume_fraction":0.1}]},"additional_parameters":{"speed":"4000 rpm","time":"25 s"}},{"step_name":"Annealing step 1","method":"Thermal-annealing","atmosphere":"Ambient air","temperature":{"value":65.0,"unit":"°C"},"duration":{"value":60.0,"unit":"s"},"antisolvent":null,"solution":null,"additional_parameters":null},{"step_name":"Annealing step 2","method":"Thermal-annealing","atmosphere":"Ambient air","temperature":{"value":100.0,"unit":"°C"},"duration":{"value":120.0,"unit":"s"},"antisolvent":null,"solution":null,"additional_parameters":null}],"additional_treatment":null},{"name":"spiroMeOTAD","thickness":null,"functionality":"Hole-transport","deposition":[{"step_name":"Spin coating","method":"Spin-coating","atmosphere":"Ambient air","temperature":null,"duration":null,"antisolvent":null,"solution":{"compounds":null,"solutes":[{"name":"spiroMeOTAD","concentration":{"value":80.0,"unit":"mg/mL"}}],"volume":null,"temperature":null,"solvents":[{"name":"chlorobenzene","volume_fraction":null}]},"additional_parameters":{"speed":"4000 rpm","time":"30 s","additives":"28.5 μL of 4-tert-butylpyridine and 17.5 μL of Li-TFSI solution"}}],"additional_treatment":null},{"name":"Au","thickness":null,"functionality":"Contact","deposition":[{"step_name":"Evaporation","method":"Evaporation","atmosphere":"Vacuum","temperature":null,"duration":null,"antisolvent":null,"solution":null,"additional_parameters":{"pressure":"10^-6 Torr"}}],"additional_treatment":null}]}]}
