Repository: lamalab-org/perla-extract

# Historical research data

This directory preserves the human annotations, ground truth, and model outputs used
in earlier PERLA Extract studies. They are useful as provenance and as inputs to future
evaluation work, but they are not part of the production extraction package or CLI.

The files follow the historical reduced PERLA schema. Current extraction and scoring
use the [study model](../../../docs/concepts/study-model.md), with direct NOMAD export.

`ground_truth/reviewed_manifest.json` identifies the completed historical reviews,
their inclusion or non-research exclusion, record counts, content hashes, and the hash
of the hosted review state from which they were exported.

File: src/perla_extract/data/extractions/claude-sonnet-4-20250514/10.1016--j.matlet.2016.07.004.json
{"cells":[{"perovskite_composition":{"formula":"CH3NH3PbI3","sample_type":"Polycrystalline film","dimensionality":"3D","a_ions":[{"abbreviation":"MA","common_name":"Methylammonium","molecular_formula":"CH3NH3+","coefficient":"1"}],"b_ions":[{"abbreviation":"Pb","common_name":"Lead","molecular_formula":"Pb2+","coefficient":"1"}],"x_ions":[{"abbreviation":"I","common_name":"Iodide","molecular_formula":"I-","coefficient":"3"}],"bandgap":{"value":1.55,"unit":"eV"},"impurities":null,"additives":null},"device_architecture":"nip","pce":{"value":2.96,"unit":"%"},"jsc":{"value":8.6,"unit":"mA cm^-2"},"voc":{"value":0.8,"unit":"V"},"ff":{"value":43.0},"number_devices":null,"averaged_quantities":null,"active_area":{"value":0.1,"unit":"cm^2"},"light_source":{"type":"AM 1.5G","description":null,"light_intensity":{"value":100.0,"unit":"mW cm^-2"},"lamp":null},"encapsulated":null,"additional_notes":"CE-1 device with 16.5 µm thick carbon counter electrode","stability":null,"layers":[{"name":"FTO","thickness":null,"functionality":"Substrate","deposition":null,"additional_treatment":null},{"name":"TiO2","thickness":null,"functionality":"Electron-transport","deposition":[{"step_name":"Compact layer deposition","method":"Spin-coating","atmosphere":"Ambient air","temperature":{"value":150.0,"unit":"°C"},"duration":{"value":600.0,"unit":"s"},"antisolvent":null,"solution":{"compounds":null,"solutes":[{"name":"titanium isopropoxide","concentration":{"value":null,"unit":null}}],"volume":null,"temperature":null,"solvents":[{"name":"ethanol","volume_fraction":null}]},"additional_parameters":{"spin_speed":"2000 rpm","spin_time":"60 s"}},{"step_name":"Sintering","method":"Thermal-annealing","atmosphere":"Ambient air","temperature":{"value":500.0,"unit":"°C"},"duration":{"value":1800.0,"unit":"s"},"antisolvent":null,"solution":null,"additional_parameters":null}],"additional_treatment":null},{"name":"TiO2 mesoporous","thickness":null,"functionality":"Electron-transport","deposition":[{"step_name":"Mesoporous layer deposition","method":"Spin-coating","atmosphere":"Ambient air","temperature":{"value":125.0,"unit":"°C"},"duration":{"value":600.0,"unit":"s"},"antisolvent":null,"solution":{"compounds":null,"solutes":[{"name":"TiO2 paste","concentration":{"value":null,"unit":null}}],"volume":null,"temperature":null,"solvents":[{"name":"ethanol","volume_fraction":null}]},"additional_parameters":{"spin_speed":"2000 rpm","spin_time":"30 s","weight_ratio":"2:7"}},{"step_name":"Multi-step sintering","method":"Thermal-annealing","atmosphere":"Ambient air","temperature":{"value":500.0,"unit":"°C"},"duration":{"value":900.0,"unit":"s"},"antisolvent":null,"solution":null,"additional_parameters":null}],"additional_treatment":null},{"name":"CH3NH3PbI3","thickness":null,"functionality":"Absorber","deposition":[{"step_name":"PbI2 infiltration","method":"Spin-coating","atmosphere":"Ambient air","temperature":{"value":75.0,"unit":"°C"},"duration":{"value":1800.0,"unit":"s"},"antisolvent":null,"solution":{"compounds":null,"solutes":[{"name":"PbI2","concentration":{"value":462.0,"unit":"mg/mL"}}],"volume":null,"temperature":null,"solvents":[{"name":"N,N-dimethylformamide","volume_fraction":null}]},"additional_parameters":{"spin_speed":"5500 rpm","spin_time":"30 s"}},{"step_name":"CH3NH3I conversion","method":"Drop-infiltration","atmosphere":"Ambient air","temperature":{"value":75.0,"unit":"°C"},"duration":{"value":1800.0,"unit":"s"},"antisolvent":null,"solution":{"compounds":null,"solutes":[{"name":"CH3NH3I","concentration":{"value":10.0,"unit":"mg/mL"}}],"volume":null,"temperature":null,"solvents":[{"name":"2-propanol","volume_fraction":null}]},"additional_parameters":{"dipping_time":"20 s"}}],"additional_treatment":null},{"name":"Spiro-MeOTAD","thickness":null,"functionality":"Hole-transport","deposition":[{"step_name":"HTL deposition","method":"Spin-coating","atmosphere":"Ambient air","temperature":null,"duration":null,"antisolvent":null,"solution":{"compounds":null,"solutes":[{"name":"Spiro-MeOTAD","concentration":{"value":72.3,"unit":"mg/mL"}},{"name":"4-tert-butylpyridine","concentration":{"value":28.8,"unit":"mg/mL"}},{"name":"lithium bis(trifluoromethylsulfonyl)imide","concentration":{"value":0.06000000000000001,"unit":"mol/L"}}],"volume":null,"temperature":null,"solvents":[{"name":"chlorobenzene","volume_fraction":null}]},"additional_parameters":{"spin_speed":"4000 rpm","spin_time":"45 s"}}],"additional_treatment":null},{"name":"Carbon","thickness":{"value":16499.999999999996,"unit":"nm"},"functionality":"Contact","deposition":null,"additional_treatment":null}]},{"perovskite_composition":{"formula":"CH3NH3PbI3","sample_type":"Polycrystalline film","dimensionality":"3D","a_ions":[{"abbreviation":"MA","common_name":"Methylammonium","molecular_formula":"CH3NH3+","coefficient":"1"}],"b_ions":[{"abbreviation":"Pb","common_name":"Lead","molecular_formula":"Pb2+","coefficient":"1"}],"x_ions":[{"abbreviation":"I","common_name":"Iodide","molecular_formula":"I-","coefficient":"3"}],"bandgap":{"value":1.55,"unit":"eV"},"impurities":null,"additives":null},"device_architecture":"nip","pce":{"value":4.24,"unit":"%"},"jsc":{"value":12.3,"unit":"mA cm^-2"},"voc":{"value":0.82,"unit":"V"},"ff":{"value":42.0},"number_devices":null,"averaged_quantities":null,"active_area":{"value":0.1,"unit":"cm^2"},"light_source":{"type":"AM 1.5G","description":null,"light_intensity":{"value":100.0,"unit":"mW cm^-2"},"lamp":null},"encapsulated":null,"additional_notes":"CE-2 device with 20.0 µm thick carbon counter electrode - best performing carbon device","stability":null,"layers":[{"name":"FTO","thickness":null,"functionality":"Substrate","deposition":null,"additional_treatment":null},{"name":"TiO2","thickness":null,"functionality":"Electron-transport","deposition":[{"step_name":"Compact layer deposition","method":"Spin-coating","atmosphere":"Ambient air","temperature":{"value":150.0,"unit":"°C"},"duration":{"value":600.0,"unit":"s"},"antisolvent":null,"solution":{"compounds":null,"solutes":[{"name":"titanium isopropoxide","concentration":{"value":null,"unit":null}}],"volume":null,"temperature":null,"solvents":[{"name":"ethanol","volume_fraction":null}]},"additional_parameters":{"spin_speed":"2000 rpm","spin_time":"60 s"}},{"step_name":"Sintering","method":"Thermal-annealing","atmosphere":"Ambient air","temperature":{"value":500.0,"unit":"°C"},"duration":{"value":1800.0,"unit":"s"},"antisolvent":null,"solution":null,"additional_parameters":null}],"additional_treatment":null},{"name":"TiO2 mesoporous","thickness":null,"functionality":"Electron-transport","deposition":[{"step_name":"Mesoporous layer deposition","method":"Spin-coating","atmosphere":"Ambient air","temperature":{"value":125.0,"unit":"°C"},"duration":{"value":600.0,"unit":"s"},"antisolvent":null,"solution":{"compounds":null,"solutes":[{"name":"TiO2 paste","concentration":{"value":null,"unit":null}}],"volume":null,"temperature":null,"solvents":[{"name":"ethanol","volume_fraction":null}]},"additional_parameters":{"spin_speed":"2000 rpm","spin_time":"30 s","weight_ratio":"2:7"}},{"step_name":"Multi-step sintering","method":"Thermal-annealing","atmosphere":"Ambient air","temperature":{"value":500.0,"unit":"°C"},"duration":{"value":900.0,"unit":"s"},"antisolvent":null,"solution":null,"additional_parameters":null}],"additional_treatment":null},{"name":"CH3NH3PbI3","thickness":null,"functionality":"Absorber","deposition":[{"step_name":"PbI2 infiltration","method":"Spin-coating","atmosphere":"Ambient air","temperature":{"value":75.0,"unit":"°C"},"duration":{"value":1800.0,"unit":"s"},"antisolvent":null,"solution":{"compounds":null,"solutes":[{"name":"PbI2","concentration":{"value":462.0,"unit":"mg/mL"}}],"volume":null,"temperature":null,"solvents":[{"name":"N,N-dimethylformamide","volume_fraction":null}]},"additional_parameters":{"spin_speed":"5500 rpm","spin_time":"30 s"}},{"step_name":"CH3NH3I conversion","method":"Drop-infiltration","atmosphere":"Ambient air","temperature":{"value":75.0,"unit":"°C"},"duration":{"value":1800.0,"unit":"s"},"antisolvent":null,"solution":{"compounds":null,"solutes":[{"name":"CH3NH3I","concentration":{"value":10.0,"unit":"mg/mL"}}],"volume":null,"temperature":null,"solvents":[{"name":"2-propanol","volume_fraction":null}]},"additional_parameters":{"dipping_time":"20 s"}}],"additional_treatment":null},{"name":"Spiro-MeOTAD","thickness":null,"functionality":"Hole-transport","deposition":[{"step_name":"HTL deposition","method":"Spin-coating","atmosphere":"Ambient air","temperature":null,"duration":null,"antisolvent":null,"solution":{"compounds":null,"solutes":[{"name":"Spiro-MeOTAD","concentration":{"value":72.3,"unit":"mg/mL"}},{"name":"4-tert-butylpyridine","concentration":{"value":28.8,"unit":"mg/mL"}},{"name":"lithium bis(trifluoromethylsulfonyl)imide","concentration":{"value":0.06000000000000001,"unit":"mol/L"}}],"volume":null,"temperature":null,"solvents":[{"name":"chlorobenzene","volume_fraction":null}]},"additional_parameters":{"spin_speed":"4000 rpm","spin_time":"45 s"}}],"additional_treatment":null},{"name":"Carbon","thickness":{"value":19999.999999999996,"unit":"nm"},"functionality":"Contact","deposition":null,"additional_treatment":null}]},{"perovskite_composition":{"formula":"CH3NH3PbI3","sample_type":"Polycrystalline film","dimensionality":"3D","a_ions":[{"abbreviation":"MA","common_name":"Methylammonium","molecular_formula":"CH3NH3+","coefficient":"1"}],"b_ions":[{"abbreviation":"Pb","common_name":"Lead","molecular_formula":"Pb2+","coefficient":"1"}],"x_ions":[{"abbreviation":"I","common_name":"Iodide","molecular_formula":"I-","coefficient":"3"}],"bandgap":{"value":1.55,"unit":"eV"},"impurities":null,"additives":null},"device_architecture":"nip","pce":{"value":2.83,"unit":"%"},"jsc":{"value":8.23,"unit":"mA cm^-2"},"voc":{"value":0.82,"unit":"V"},"ff":{"value":42.0},"number_devices":null,"averaged_quantities":null,"active_area":{"value":0.1,"unit":"cm^2"},"light_source":{"type":"AM 1.5G","description":null,"light_intensity":{"value":100.0,"unit":"mW cm^-2"},"lamp":null},"encapsulated":null,"additional_notes":"CE-3 device with 27.5 µm thick carbon counter electrode","stability":null,"layers":[{"name":"FTO","thickness":null,"functionality":"Substrate","deposition":null,"additional_treatment":null},{"name":"TiO2","thickness":null,"functionality":"Electron-transport","deposition":[{"step_name":"Compact layer deposition","method":"Spin-coating","atmosphere":"Ambient air","temperature":{"value":150.0,"unit":"°C"},"duration":{"value":600.0,"unit":"s"},"antisolvent":null,"solution":{"compounds":null,"solutes":[{"name":"titanium isopropoxide","concentration":{"value":null,"unit":null}}],"volume":null,"temperature":null,"solvents":[{"name":"ethanol","volume_fraction":null}]},"additional_parameters":{"spin_speed":"2000 rpm","spin_time":"60 s"}},{"step_name":"Sintering","method":"Thermal-annealing","atmosphere":"Ambient air","temperature":{"value":500.0,"unit":"°C"},"duration":{"value":1800.0,"unit":"s"},"antisolvent":null,"solution":null,"additional_parameters":null}],"additional_treatment":null},{"name":"TiO2 mesoporous","thickness":null,"functionality":"Electron-transport","deposition":[{"step_name":"Mesoporous layer deposition","method":"Spin-coating","atmosphere":"Ambient air","temperature":{"value":125.0,"unit":"°C"},"duration":{"value":600.0,"unit":"s"},"antisolvent":null,"solution":{"compounds":null,"solutes":[{"name":"TiO2 paste","concentration":{"value":null,"unit":null}}],"volume":null,"temperature":null,"solvents":[{"name":"ethanol","volume_fraction":null}]},"additional_parameters":{"spin_speed":"2000 rpm","spin_time":"30 s","weight_ratio":"2:7"}},{"step_name":"Multi-step sintering","method":"Thermal-annealing","atmosphere":"Ambient air","temperature":{"value":500.0,"unit":"°C"},"duration":{"value":900.0,"unit":"s"},"antisolvent":null,"solution":null,"additional_parameters":null}],"additional_treatment":null},{"name":"CH3NH3PbI3","thickness":null,"functionality":"Absorber","deposition":[{"step_name":"PbI2 infiltration","method":"Spin-coating","atmosphere":"Ambient air","temperature":{"value":75.0,"unit":"°C"},"duration":{"value":1800.0,"unit":"s"},"antisolvent":null,"solution":{"compounds":null,"solutes":[{"name":"PbI2","concentration":{"value":462.0,"unit":"mg/mL"}}],"volume":null,"temperature":null,"solvents":[{"name":"N,N-dimethylformamide","volume_fraction":null}]},"additional_parameters":{"spin_speed":"5500 rpm","spin_time":"30 s"}},{"step_name":"CH3NH3I conversion","method":"Drop-infiltration","atmosphere":"Ambient air","temperature":{"value":75.0,"unit":"°C"},"duration":{"value":1800.0,"unit":"s"},"antisolvent":null,"solution":{"compounds":null,"solutes":[{"name":"CH3NH3I","concentration":{"value":10.0,"unit":"mg/mL"}}],"volume":null,"temperature":null,"solvents":[{"name":"2-propanol","volume_fraction":null}]},"additional_parameters":{"dipping_time":"20 s"}}],"additional_treatment":null},{"name":"Spiro-MeOTAD","thickness":null,"functionality":"Hole-transport","deposition":[{"step_name":"HTL deposition","method":"Spin-coating","atmosphere":"Ambient air","temperature":null,"duration":null,"antisolvent":null,"solution":{"compounds":null,"solutes":[{"name":"Spiro-MeOTAD","concentration":{"value":72.3,"unit":"mg/mL"}},{"name":"4-tert-butylpyridine","concentration":{"value":28.8,"unit":"mg/mL"}},{"name":"lithium bis(trifluoromethylsulfonyl)imide","concentration":{"value":0.06000000000000001,"unit":"mol/L"}}],"volume":null,"temperature":null,"solvents":[{"name":"chlorobenzene","volume_fraction":null}]},"additional_parameters":{"spin_speed":"4000 rpm","spin_time":"45 s"}}],"additional_treatment":null},{"name":"Carbon","thickness":{"value":27499.999999999996,"unit":"nm"},"functionality":"Contact","deposition":null,"additional_treatment":null}]},{"perovskite_composition":{"formula":"CH3NH3PbI3","sample_type":"Polycrystalline film","dimensionality":"3D","a_ions":[{"abbreviation":"MA","common_name":"Methylammonium","molecular_formula":"CH3NH3+","coefficient":"1"}],"b_ions":[{"abbreviation":"Pb","common_name":"Lead","molecular_formula":"Pb2+","coefficient":"1"}],"x_ions":[{"abbreviation":"I","common_name":"Iodide","molecular_formula":"I-","coefficient":"3"}],"bandgap":{"value":1.55,"unit":"eV"},"impurities":null,"additives":null},"device_architecture":"nip","pce":{"value":8.05,"unit":"%"},"jsc":{"value":16.88,"unit":"mA cm^-2"},"voc":{"value":0.9,"unit":"V"},"ff":{"value":53.0},"number_devices":null,"averaged_quantities":null,"active_area":{"value":0.1,"unit":"cm^2"},"light_source":{"type":"AM 1.5G","description":null,"light_intensity":{"value":100.0,"unit":"mW cm^-2"},"lamp":null},"encapsulated":null,"additional_notes":"Reference device with thermally evaporated Au counter electrode","stability":null,"layers":[{"name":"FTO","thickness":null,"functionality":"Substrate","deposition":null,"additional_treatment":null},{"name":"TiO2","thickness":null,"functionality":"Electron-transport","deposition":[{"step_name":"Compact layer deposition","method":"Spin-coating","atmosphere":"Ambient air","temperature":{"value":150.0,"unit":"°C"},"duration":{"value":600.0,"unit":"s"},"antisolvent":null,"solution":{"compounds":null,"solutes":[{"name":"titanium isopropoxide","concentration":{"value":null,"unit":null}}],"volume":null,"temperature":null,"solvents":[{"name":"ethanol","volume_fraction":null}]},"additional_parameters":{"spin_speed":"2000 rpm","spin_time":"60 s"}},{"step_name":"Sintering","method":"Thermal-annealing","atmosphere":"Ambient air","temperature":{"value":500.0,"unit":"°C"},"duration":{"value":1800.0,"unit":"s"},"antisolvent":null,"solution":null,"additional_parameters":null}],"additional_treatment":null},{"name":"TiO2 mesoporous","thickness":null,"functionality":"Electron-transport","deposition":[{"step_name":"Mesoporous layer deposition","method":"Spin-coating","atmosphere":"Ambient air","temperature":{"value":125.0,"unit":"°C"},"duration":{"value":600.0,"unit":"s"},"antisolvent":null,"solution":{"compounds":null,"solutes":[{"name":"TiO2 paste","concentration":{"value":null,"unit":null}}],"volume":null,"temperature":null,"solvents":[{"name":"ethanol","volume_fraction":null}]},"additional_parameters":{"spin_speed":"2000 rpm","spin_time":"30 s","weight_ratio":"2:7"}},{"step_name":"Multi-step sintering","method":"Thermal-annealing","atmosphere":"Ambient air","temperature":{"value":500.0,"unit":"°C"},"duration":{"value":900.0,"unit":"s"},"antisolvent":null,"solution":null,"additional_parameters":null}],"additional_treatment":null},{"name":"CH3NH3PbI3","thickness":null,"functionality":"Absorber","deposition":[{"step_name":"PbI2 infiltration","method":"Spin-coating","atmosphere":"Ambient air","temperature":{"value":75.0,"unit":"°C"},"duration":{"value":1800.0,"unit":"s"},"antisolvent":null,"solution":{"compounds":null,"solutes":[{"name":"PbI2","concentration":{"value":462.0,"unit":"mg/mL"}}],"volume":null,"temperature":null,"solvents":[{"name":"N,N-dimethylformamide","volume_fraction":null}]},"additional_parameters":{"spin_speed":"5500 rpm","spin_time":"30 s"}},{"step_name":"CH3NH3I conversion","method":"Drop-infiltration","atmosphere":"Ambient air","temperature":{"value":75.0,"unit":"°C"},"duration":{"value":1800.0,"unit":"s"},"antisolvent":null,"solution":{"compounds":null,"solutes":[{"name":"CH3NH3I","concentration":{"value":10.0,"unit":"mg/mL"}}],"volume":null,"temperature":null,"solvents":[{"name":"2-propanol","volume_fraction":null}]},"additional_parameters":{"dipping_time":"20 s"}}],"additional_treatment":null},{"name":"Spiro-MeOTAD","thickness":null,"functionality":"Hole-transport","deposition":[{"step_name":"HTL deposition","method":"Spin-coating","atmosphere":"Ambient air","temperature":null,"duration":null,"antisolvent":null,"solution":{"compounds":null,"solutes":[{"name":"Spiro-MeOTAD","concentration":{"value":72.3,"unit":"mg/mL"}},{"name":"4-tert-butylpyridine","concentration":{"value":28.8,"unit":"mg/mL"}},{"name":"lithium bis(trifluoromethylsulfonyl)imide","concentration":{"value":0.06000000000000001,"unit":"mol/L"}}],"volume":null,"temperature":null,"solvents":[{"name":"chlorobenzene","volume_fraction":null}]},"additional_parameters":{"spin_speed":"4000 rpm","spin_time":"45 s"}}],"additional_treatment":null},{"name":"Au","thickness":{"value":59.99999999999999,"unit":"nm"},"functionality":"Contact","deposition":[{"step_name":"Au evaporation","method":"Evaporation","atmosphere":"Vacuum","temperature":null,"duration":null,"antisolvent":null,"solution":null,"additional_parameters":{"pressure":"1 × 10^-6 mbar"}}],"additional_treatment":null}]}]}

File: src/perla_extract/data/extractions/claude-sonnet-4-20250514/10.1016--j.nanoen.2016.05.023.json
{"cells":[{"perovskite_composition":{"formula":"CH3NH3PbI3","sample_type":"Polycrystalline film","dimensionality":"3D","a_ions":[{"abbreviation":"MA","common_name":"Methylammonium","molecular_formula":"CH3NH3+","coefficient":"1"}],"b_ions":[{"abbreviation":"Pb","common_name":"Lead","molecular_formula":"Pb2+","coefficient":"1"}],"x_ions":[{"abbreviation":"I","common_name":"Iodide","molecular_formula":"I-","coefficient":"3"}],"bandgap":{"value":1.55,"unit":"eV"},"impurities":null,"additives":null},"device_architecture":"nip","pce":{"value":3.9,"unit":"%"},"jsc":{"value":19.72,"unit":"mA cm^-2"},"voc":{"value":0.67,"unit":"V"},"ff":{"value":29.7},"number_devices":null,"averaged_quantities":null,"active_area":{"value":0.09,"unit":"cm^2"},"light_source":{"type":"AM 1.5G","description":null,"light_intensity":{"value":100.0,"unit":"mW cm^-2"},"lamp":null},"encapsulated":null,"additional_notes":null,"stability":null,"layers":[{"name":"FTO","thickness":null,"functionality":"Substrate","deposition":null,"additional_treatment":null},{"name":"TiO2","thickness":null,"functionality":"Electron-transport","deposition":[{"step_name":"Spin coating","method":"Spin-coating","atmosphere":"Ambient air","temperature":{"value":70.0,"unit":"°C"},"duration":null,"antisolvent":null,"solution":null,"additional_parameters":null},{"step_name":"Annealing","method":"Thermal-annealing","atmosphere":"Ambient air","temperature":{"value":450.0,"unit":"°C"},"duration":{"value":1800.0,"unit":"s"},"antisolvent":null,"solution":null,"additional_parameters":null}],"additional_treatment":null},{"name":"CH3NH3PbI3","thickness":{"value":400.0,"unit":"nm"},"functionality":"Absorber","deposition":[{"step_name":"Spin coating","method":"Spin-coating","atmosphere":"Ambient air","temperature":null,"duration":null,"antisolvent":null,"solution":{"compounds":null,"solutes":[{"name":"CH3NH3I","concentration":{"value":35.0,"unit":"wt%"}},{"name":"PbCl2","concentration":{"value":35.0,"unit":"wt%"}}],"volume":null,"temperature":null,"solvents":[{"name":"DMF","volume_fraction":null}]},"additional_parameters":{"spin_speed":"2500 r.p.m"}},{"step_name":"Drying","method":"Thermal-annealing","atmosphere":"Ambient air","temperature":{"value":50.0,"unit":"°C"},"duration":{"value":3600.0,"unit":"s"},"antisolvent":null,"solution":null,"additional_parameters":null},{"step_name":"Annealing","method":"Thermal-annealing","atmosphere":"Ambient air","temperature":{"value":100.0,"unit":"°C"},"duration":{"value":5400.0,"unit":"s"},"antisolvent":null,"solution":null,"additional_parameters":null}],"additional_treatment":null},{"name":"spiro-MeOTAD","thickness":null,"functionality":"Hole-transport","deposition":[{"step_name":"Spin coating","method":"Spin-coating","atmosphere":"Ambient air","temperature":null,"duration":null,"antisolvent":null,"solution":null,"additional_parameters":{"spin_speed":"3000 r.p.m","duration":"60 s"}}],"additional_treatment":null},{"name":"Au","thickness":{"value":80.0,"unit":"nm"},"functionality":"Contact","deposition":[{"step_name":"Evaporation","method":"Evaporation","atmosphere":"Vacuum","temperature":null,"duration":null,"antisolvent":null,"solution":null,"additional_parameters":null}],"additional_treatment":null}]},{"perovskite_composition":{"formula":"CH3NH3PbI3","sample_type":"Polycrystalline film","dimensionality":"3D","a_ions":[{"abbreviation":"MA","common_name":"Methylammonium","molecular_formula":"CH3NH3+","coefficient":"1"}],"b_ions":[{"abbreviation":"Pb","common_name":"Lead","molecular_formula":"Pb2+","coefficient":"1"}],"x_ions":[{"abbreviation":"I","common_name":"Iodide","molecular_formula":"I-","coefficient":"3"}],"bandgap":{"value":1.55,"unit":"eV"},"impurities":null,"additives":{"abbreviation":"PCBM","concentration":{"value":5.4,"unit":"mol/L"}}},"device_architecture":"nip","pce":{"value":13.3,"unit":"%"},"jsc":{"value":22.82,"unit":"mA cm^-2"},"voc":{"value":1.04,"unit":"V"},"ff":{"value":56.5},"number_devices":null,"averaged_quantities":null,"active_area":{"value":0.09,"unit":"cm^2"},"light_source":{"type":"AM 1.5G","description":null,"light_intensity":{"value":100.0,"unit":"mW cm^-2"},"lamp":null},"encapsulated":null,"additional_notes":null,"stability":null,"layers":[{"name":"FTO","thickness":null,"functionality":"Substrate","deposition":null,"additional_treatment":null},{"name":"TiO2","thickness":null,"functionality":"Electron-transport","deposition":[{"step_name":"Spin coating","method":"Spin-coating","atmosphere":"Ambient air","temperature":{"value":70.0,"unit":"°C"},"duration":null,"antisolvent":null,"solution":null,"additional_parameters":null},{"step_name":"Annealing","method":"Thermal-annealing","atmosphere":"Ambient air","temperature":{"value":450.0,"unit":"°C"},"duration":{"value":1800.0,"unit":"s"},"antisolvent":null,"solution":null,"additional_parameters":null}],"additional_treatment":null},{"name":"CH3NH3PbI3 w/ PCBM","thickness":{"value":400.0,"unit":"nm"},"functionality":"Absorber","deposition":[{"step_name":"Spin coating","method":"Spin-coating","atmosphere":"Ambient air","temperature":null,"duration":null,"antisolvent":null,"solution":{"compounds":null,"solutes":[{"name":"CH3NH3I","concentration":{"value":35.0,"unit":"wt%"}},{"name":"PbCl2","concentration":{"value":35.0,"unit":"wt%"}},{"name":"PCBM","concentration":{"value":50.0,"unit":"mg/mL"}}],"volume":null,"temperature":null,"solvents":[{"name":"DMF","volume_fraction":null},{"name":"chlorobenzene","volume_fraction":null}]},"additional_parameters":{"spin_speed":"2500 r.p.m"}},{"step_name":"Drying","method":"Thermal-annealing","atmosphere":"Ambient air","temperature":{"value":50.0,"unit":"°C"},"duration":{"value":3600.0,"unit":"s"},"antisolvent":null,"solution":null,"additional_parameters":null},{"step_name":"Annealing","method":"Thermal-annealing","atmosphere":"Ambient air","temperature":{"value":100.0,"unit":"°C"},"duration":{"value":5400.0,"unit":"s"},"antisolvent":null,"solution":null,"additional_parameters":null}],"additional_treatment":null},{"name":"spiro-MeOTAD","thickness":null,"functionality":"Hole-transport","deposition":[{"step_name":"Spin coating","method":"Spin-coating","atmosphere":"Ambient air","temperature":null,"duration":null,"antisolvent":null,"solution":null,"additional_parameters":{"spin_speed":"3000 r.p.m","duration":"60 s"}}],"additional_treatment":null},{"name":"Au","thickness":{"value":80.0,"unit":"nm"},"functionality":"Contact","deposition":[{"step_name":"Evaporation","method":"Evaporation","atmosphere":"Vacuum","temperature":null,"duration":null,"antisolvent":null,"solution":null,"additional_parameters":null}],"additional_treatment":null}]},{"perovskite_composition":{"formula":"CH3NH3PbI3","sample_type":"Polycrystalline film","dimensionality":"3D","a_ions":[{"abbreviation":"MA","common_name":"Methylammonium","molecular_formula":"CH3NH3+","coefficient":"1"}],"b_ions":[{"abbreviation":"Pb","common_name":"Lead","molecular_formula":"Pb2+","coefficient":"1"}],"x_ions":[{"abbreviation":"I","common_name":"Iodide","molecular_formula":"I-","coefficient":"3"}],"bandgap":{"value":1.55,"unit":"eV"},"impurities":null,"additives":{"abbreviation":"PCBM/PEG","concentration":{"value":5.4,"unit":"mol/L"}}},"device_architecture":"nip","pce":{"value":17.1,"unit":"%"},"jsc":{"value":23.03,"unit":"mA cm^-2"},"voc":{"value":1.1,"unit":"V"},"ff":{"value":67.3},"number_devices":null,"averaged_quantities":null,"active_area":{"value":0.09,"unit":"cm^2"},"light_source":{"type":"AM 1.5G","description":null,"light_intensity":{"value":100.0,"unit":"mW cm^-2"},"lamp":null},"encapsulated":null,"additional_notes":null,"stability":null,"layers":[{"name":"FTO","thickness":null,"functionality":"Substrate","deposition":null,"additional_treatment":null},{"name":"TiO2","thickness":null,"functionality":"Electron-transport","deposition":[{"step_name":"Spin coating","method":"Spin-coating","atmosphere":"Ambient air","temperature":{"value":70.0,"unit":"°C"},"duration":null,"antisolvent":null,"solution":null,"additional_parameters":null},{"step_name":"Annealing","method":"Thermal-annealing","atmosphere":"Ambient air","temperature":{"value":450.0,"unit":"°C"},"duration":{"value":1800.0,"unit":"s"},"antisolvent":null,"solution":null,"additional_parameters":null}],"additional_treatment":null},{"name":"CH3NH3PbI3 w/ PCBM/PEG","thickness":{"value":400.0,"unit":"nm"},"functionality":"Absorber","deposition":[{"step_name":"Spin coating","method":"Spin-coating","atmosphere":"Ambient air","temperature":null,"duration":null,"antisolvent":null,"solution":{"compounds":null,"solutes":[{"name":"CH3NH3I","concentration":{"value":35.0,"unit":"wt%"}},{"name":"PbCl2","concentration":{"value":35.0,"unit":"wt%"}},{"name":"PCBM","concentration":{"value":50.0,"unit":"mg/mL"}},{"name":"PEG","concentration":{"value":20.0,"unit":"mg/mL"}}],"volume":null,"temperature":null,"solvents":[{"name":"DMF","volume_fraction":null},{"name":"chlorobenzene","volume_fraction":null}]},"additional_parameters":{"spin_speed":"4000 r.p.m"}},{"step_name":"Drying","method":"Thermal-annealing","atmosphere":"Ambient air","temperature":{"value":50.0,"unit":"°C"},"duration":{"value":3600.0,"unit":"s"},"antisolvent":null,"solution":null,"additional_parameters":null},{"step_name":"Annealing","method":"Thermal-annealing","atmosphere":"Ambient air","temperature":{"value":100.0,"unit":"°C"},"duration":{"value":5400.0,"unit":"s"},"antisolvent":null,"solution":null,"additional_parameters":null}],"additional_treatment":null},{"name":"spiro-MeOTAD","thickness":null,"functionality":"Hole-transport","deposition":[{"step_name":"Spin coating","method":"Spin-coating","atmosphere":"Ambient air","temperature":null,"duration":null,"antisolvent":null,"solution":null,"additional_parameters":{"spin_speed":"3000 r.p.m","duration":"60 s"}}],"additional_treatment":null},{"name":"Au","thickness":{"value":80.0,"unit":"nm"},"functionality":"Contact","deposition":[{"step_name":"Evaporation","method":"Evaporation","atmosphere":"Vacuum","temperature":null,"duration":null,"antisolvent":null,"solution":null,"additional_parameters":null}],"additional_treatment":null}]}]}

File: src/perla_extract/data/extractions/claude-sonnet-4-20250514/10.1038--nmat4014.json
{"cells":[{"perovskite_composition":{"formula":"CH3NH3Pb(I1-xBrx)3","sample_type":"Polycrystalline film","dimensionality":"3D","a_ions":[{"abbreviation":"MA","common_name":"Methylammonium","molecular_formula":"CH3NH3+","coefficient":"1"}],"b_ions":[{"abbreviation":"Pb","common_name":"Lead","molecular_formula":"Pb2+","coefficient":"1"}],"x_ions":[{"abbreviation":"I","common_name":"Iodide","molecular_formula":"I-","coefficient":"1-x"},{"abbreviation":"Br","common_name":"Bromide","molecular_formula":"Br-","coefficient":"x"}],"bandgap":{"value":1.6,"unit":"eV"},"impurities":null,"additives":null},"device_architecture":"nip","pce":{"value":16.2,"unit":"%"},"jsc":null,"voc":null,"ff":null,"number_devices":null,"averaged_quantities":null,"active_area":{"value":0.16,"unit":"cm^2"},"light_source":{"type":"AM 1.5G","description":null,"light_intensity":{"value":100.0,"unit":"mW cm^-2"},"lamp":null},"encapsulated":false,"additional_notes":"Certified power-conversion efficiency of 16.2% under standard reporting conditions","stability":null,"layers":[{"name":"FTO","thickness":null,"functionality":"Substrate","deposition":null,"additional_treatment":null},{"name":"TiO2","thickness":{"value":70.0,"unit":"nm"},"functionality":"Electron-transport","deposition":[{"step_name":"Spray pyrolysis","method":"Spray coating","atmosphere":"Air","temperature":{"value":450.0,"unit":"°C"},"duration":null,"antisolvent":null,"solution":{"compounds":null,"solutes":[{"name":"titanium diisopropoxide bis(acetylacetonate)","concentration":{"value":0.02,"unit":"mol/L"}}],"volume":null,"temperature":null,"solvents":null},"additional_parameters":null}],"additional_treatment":null},{"name":"mp-TiO2","thickness":{"value":200.0,"unit":"nm"},"functionality":"Electron-transport","deposition":[{"step_name":"Spin-coating","method":"Spin-coating","atmosphere":"Air","temperature":null,"duration":null,"antisolvent":null,"solution":null,"additional_parameters":null},{"step_name":"Calcining","method":"Thermal-annealing","atmosphere":"Air","temperature":{"value":500.0,"unit":"°C"},"duration":{"value":3600.0,"unit":"s"},"antisolvent":null,"solution":null,"additional_parameters":null}],"additional_treatment":null},{"name":"CH3NH3Pb(I1-xBrx)3","thickness":null,"functionality":"Absorber","deposition":[{"step_name":"Spin-coating","method":"Spin-coating","atmosphere":"Ambient air","temperature":null,"duration":null,"antisolvent":"toluene","solution":{"compounds":null,"solutes":[{"name":"MAPb(I1-xBrx)3","concentration":{"value":0.8000000000000003,"unit":"mol/L"}}],"volume":null,"temperature":{"value":60.0,"unit":"°C"},"solvents":[{"name":"GBL","volume_fraction":0.7},{"name":"DMSO","volume_fraction":0.3}]},"additional_parameters":{"spin_speed_1":"1000 r.p.m for 10 s","spin_speed_2":"5000 r.p.m for 20 s"}},{"step_name":"Annealing","method":"Thermal-annealing","atmosphere":"Ambient air","temperature":{"value":100.0,"unit":"°C"},"duration":{"value":600.0,"unit":"s"},"antisolvent":null,"solution":null,"additional_parameters":null}],"additional_treatment":null},{"name":"PTAA","thickness":{"value":50.0,"unit":"nm"},"functionality":"Hole-transport","deposition":[{"step_name":"Spin-coating","method":"Spin-coating","atmosphere":"Ambient air","temperature":null,"duration":null,"antisolvent":null,"solution":{"compounds":null,"solutes":[{"name":"PTAA","concentration":{"value":10.0,"unit":"mg/mL"}}],"volume":null,"temperature":null,"solvents":[{"name":"toluene","volume_fraction":1.0}]},"additional_parameters":{"spin_speed":"3000 r.p.m for 30 s","additives":"lithium bistrifluoromethanesulphonimidate and 4-tert-butylpyridine"}}],"additional_treatment":null},{"name":"Au","thickness":null,"functionality":"Contact","deposition":[{"step_name":"Thermal evaporation","method":"Evaporation","atmosphere":"Vacuum","temperature":null,"duration":null,"antisolvent":null,"solution":null,"additional_parameters":null}],"additional_treatment":null}]},{"perovskite_composition":{"formula":"CH3NH3Pb(I1-xBrx)3","sample_type":"Polycrystalline film","dimensionality":"3D","a_ions":[{"abbreviation":"MA","common_name":"Methylammonium","molecular_formula":"CH3NH3+","coefficient":"1"}],"b_ions":[{"abbreviation":"Pb","common_name":"Lead","molecular_formula":"Pb2+","coefficient":"1"}],"x_ions":[{"abbreviation":"I","common_name":"Iodide","molecular_formula":"I-","coefficient":"1-x"},{"abbreviation":"Br","common_name":"Bromide","molecular_formula":"Br-","coefficient":"x"}],"bandgap":{"value":1.6,"unit":"eV"},"impurities":null,"additives":null},"device_architecture":"nip","pce":{"value":16.5,"unit":"%"},"jsc":{"value":19.58,"unit":"mA cm^-2"},"voc":{"value":1.105,"unit":"V"},"ff":{"value":76.2},"number_devices":null,"averaged_quantities":null,"active_area":{"value":0.094,"unit":"cm^2"},"light_source":{"type":"AM 1.5G","description":null,"light_intensity":{"value":100.0,"unit":"mW cm^-2"},"lamp":null},"encapsulated":false,"additional_notes":"Best performing solar cell with average values from forward and reverse scans. Around 80% of cells exceeded 15% efficiency.","stability":null,"layers":[{"name":"FTO","thickness":null,"functionality":"Substrate","deposition":null,"additional_treatment":null},{"name":"TiO2","thickness":{"value":70.0,"unit":"nm"},"functionality":"Electron-transport","deposition":[{"step_name":"Spray pyrolysis","method":"Spray coating","atmosphere":"Air","temperature":{"value":450.0,"unit":"°C"},"duration":null,"antisolvent":null,"solution":{"compounds":null,"solutes":[{"name":"titanium diisopropoxide bis(acetylacetonate)","concentration":{"value":0.02,"unit":"mol/L"}}],"volume":null,"temperature":null,"solvents":null},"additional_parameters":null}],"additional_treatment":null},{"name":"mp-TiO2","thickness":{"value":200.0,"unit":"nm"},"functionality":"Electron-transport","deposition":[{"step_name":"Spin-coating","method":"Spin-coating","atmosphere":"Air","temperature":null,"duration":null,"antisolvent":null,"solution":null,"additional_parameters":null},{"step_name":"Calcining","method":"Thermal-annealing","atmosphere":"Air","temperature":{"value":500.0,"unit":"°C"},"duration":{"value":3600.0,"unit":"s"},"antisolvent":null,"solution":null,"additional_parameters":null}],"additional_treatment":null},{"name":"CH3NH3Pb(I1-xBrx)3","thickness":null,"functionality":"Absorber","deposition":[{"step_name":"Spin-coating","method":"Spin-coating","atmosphere":"Ambient air","temperature":null,"duration":null,"antisolvent":"toluene","solution":{"compounds":null,"solutes":[{"name":"MAPb(I1-xBrx)3","concentration":{"value":0.8000000000000003,"unit":"mol/L"}}],"volume":null,"temperature":{"value":60.0,"unit":"°C"},"solvents":[{"name":"GBL","volume_fraction":0.7},{"name":"DMSO","volume_fraction":0.3}]},"additional_parameters":{"spin_speed_1":"1000 r.p.m for 10 s","spin_speed_2":"5000 r.p.m for 20 s"}},{"step_name":"Annealing","method":"Thermal-annealing","atmosphere":"Ambient air","temperature":{"value":100.0,"unit":"°C"},"duration":{"value":600.0,"unit":"s"},"antisolvent":null,"solution":null,"additional_parameters":null}],"additional_treatment":null},{"name":"PTAA","thickness":{"value":50.0,"unit":"nm"},"functionality":"Hole-transport","deposition":[{"step_name":"Spin-coating","method":"Spin-coating","atmosphere":"Ambient air","temperature":null,"duration":null,"antisolvent":null,"solution":{"compounds":null,"solutes":[{"name":"PTAA","concentration":{"value":10.0,"unit":"mg/mL"}}],"volume":null,"temperature":null,"solvents":[{"name":"toluene","volume_fraction":1.0}]},"additional_parameters":{"spin_speed":"3000 r.p.m for 30 s","additives":"lithium bistrifluoromethanesulphonimidate and 4-tert-butylpyridine"}}],"additional_treatment":null},{"name":"Au","thickness":null,"functionality":"Contact","deposition":[{"step_name":"Thermal evaporation","method":"Evaporation","atmosphere":"Vacuum","temperature":null,"duration":null,"antisolvent":null,"solution":null,"additional_parameters":null}],"additional_treatment":null}]}]}
