Repository: lamalab-org/perla-extract

# Historical research data

This directory preserves the human annotations, ground truth, and model outputs used
in earlier PERLA Extract studies. They are useful as provenance and as inputs to future
evaluation work, but they are not part of the production extraction package or CLI.

The files follow the historical reduced PERLA schema. Current extraction and scoring
use the [study model](../../../docs/concepts/study-model.md), with direct NOMAD export.

`ground_truth/reviewed_manifest.json` identifies the completed historical reviews,
their inclusion or non-research exclusion, record counts, content hashes, and the hash
of the hosted review state from which they were exported.

File: src/perla_extract/data/extractions/claude-sonnet-4-20250514/10.1038--s41563-025-02163-4.json
{"cells":[{"perovskite_composition":{"formula":"Cs0.05FA0.9MA0.05PbI3","sample_type":"Polycrystalline film","dimensionality":"3D","a_ions":[{"abbreviation":"Cs","common_name":"Cesium","molecular_formula":"Cs+","coefficient":"0.05"},{"abbreviation":"FA","common_name":"Formamidinium","molecular_formula":"CH6N+","coefficient":"0.9"},{"abbreviation":"MA","common_name":"Methylammonium","molecular_formula":"CH5N+","coefficient":"0.05"}],"b_ions":[{"abbreviation":"Pb","common_name":"Lead","molecular_formula":"Pb2+","coefficient":"1"}],"x_ions":[{"abbreviation":"I","common_name":"Iodide","molecular_formula":"I-","coefficient":"3"}],"bandgap":{"value":1.55,"unit":"eV"},"impurities":null,"additives":null},"device_architecture":"pin","pce":{"value":24.3,"unit":"%"},"jsc":{"value":25.25,"unit":"mA cm^-2"},"voc":{"value":1.156,"unit":"V"},"ff":{"value":83.1},"number_devices":null,"averaged_quantities":null,"active_area":{"value":0.085,"unit":"cm^2"},"light_source":{"type":"AM 1.5G","description":null,"light_intensity":{"value":100.0,"unit":"mW cm^-2"},"lamp":null},"encapsulated":false,"additional_notes":null,"stability":null,"layers":[{"name":"ITO","thickness":null,"functionality":"Substrate","deposition":null,"additional_treatment":null},{"name":"Me-4PACz","thickness":null,"functionality":"Hole-transport","deposition":[{"step_name":"Spin coating","method":"Spin-coating","atmosphere":"Ambient air","temperature":null,"duration":null,"antisolvent":null,"solution":{"compounds":null,"solutes":[{"name":"Me-4PACz","concentration":{"value":0.5,"unit":"mg/mL"}}],"volume":null,"temperature":null,"solvents":null},"additional_parameters":null},{"step_name":"Annealing","method":"Thermal-annealing","atmosphere":"Ambient air","temperature":{"value":100.0,"unit":"°C"},"duration":{"value":300.0,"unit":"s"},"antisolvent":null,"solution":null,"additional_parameters":null}],"additional_treatment":null},{"name":"Cs0.05FA0.9MA0.05PbI3","thickness":null,"functionality":"Absorber","deposition":[{"step_name":"Spin coating","method":"Spin-coating","atmosphere":"N2","temperature":null,"duration":null,"antisolvent":"ethyl acetate","solution":null,"additional_parameters":null},{"step_name":"Annealing","method":"Thermal-annealing","atmosphere":"N2","temperature":{"value":60.0,"unit":"°C"},"duration":{"value":300.0,"unit":"s"},"antisolvent":null,"solution":null,"additional_parameters":null},{"step_name":"Annealing","method":"Thermal-annealing","atmosphere":"N2","temperature":{"value":100.0,"unit":"°C"},"duration":{"value":1200.0,"unit":"s"},"antisolvent":null,"solution":null,"additional_parameters":null}],"additional_treatment":null},{"name":"PCBM","thickness":{"value":35.0,"unit":"nm"},"functionality":"Electron-transport","deposition":[{"step_name":"Spin coating","method":"Spin-coating","atmosphere":"N2","temperature":null,"duration":null,"antisolvent":null,"solution":{"compounds":null,"solutes":[{"name":"PCBM","concentration":{"value":20.0,"unit":"mg/mL"}}],"volume":null,"temperature":null,"solvents":[{"name":"chlorobenzene","volume_fraction":null}]},"additional_parameters":null},{"step_name":"Annealing","method":"Thermal-annealing","atmosphere":"N2","temperature":{"value":100.0,"unit":"°C"},"duration":{"value":300.0,"unit":"s"},"antisolvent":null,"solution":null,"additional_parameters":null}],"additional_treatment":null},{"name":"BCP","thickness":{"value":7.0,"unit":"nm"},"functionality":"Contact","deposition":[{"step_name":"Thermal evaporation","method":"Evaporation","atmosphere":"Vacuum","temperature":null,"duration":null,"antisolvent":null,"solution":null,"additional_parameters":null}],"additional_treatment":null},{"name":"Ag","thickness":{"value":150.0,"unit":"nm"},"functionality":"Contact","deposition":[{"step_name":"Thermal evaporation","method":"Evaporation","atmosphere":"Vacuum","temperature":null,"duration":null,"antisolvent":null,"solution":null,"additional_parameters":null}],"additional_treatment":null}]},{"perovskite_composition":{"formula":"Cs0.05FA0.9MA0.05PbI3","sample_type":"Polycrystalline film","dimensionality":"3D","a_ions":[{"abbreviation":"Cs","common_name":"Cesium","molecular_formula":"Cs+","coefficient":"0.05"},{"abbreviation":"FA","common_name":"Formamidinium","molecular_formula":"CH6N+","coefficient":"0.9"},{"abbreviation":"MA","common_name":"Methylammonium","molecular_formula":"CH5N+","coefficient":"0.05"}],"b_ions":[{"abbreviation":"Pb","common_name":"Lead","molecular_formula":"Pb2+","coefficient":"1"}],"x_ions":[{"abbreviation":"I","common_name":"Iodide","molecular_formula":"I-","coefficient":"3"}],"bandgap":{"value":1.55,"unit":"eV"},"impurities":null,"additives":null},"device_architecture":"pin","pce":{"value":26.0,"unit":"%"},"jsc":{"value":25.5,"unit":"mA cm^-2"},"voc":{"value":1.179,"unit":"V"},"ff":{"value":86.44},"number_devices":null,"averaged_quantities":null,"active_area":{"value":0.085,"unit":"cm^2"},"light_source":{"type":"AM 1.5G","description":null,"light_intensity":{"value":100.0,"unit":"mW cm^-2"},"lamp":null},"encapsulated":true,"additional_notes":null,"stability":{"time":{"value":4608000.0,"unit":"s"},"light_intensity":{"value":100.0,"unit":"mW cm^-2"},"humidity":{"value":60.0,"unit":"%"},"temperature":{"value":65.0,"unit":"°C"},"PCE_T80":{"value":4608000.0,"unit":"s"},"PCE_at_the_start_of_the_experiment":{"value":26.0,"unit":"%"},"PCE_after_1000_hours":{"value":21.0,"unit":"%"},"PCE_at_the_end_of_experiment":{"value":20.8,"unit":"%"},"potential_bias":"MPPT"},"layers":[{"name":"ITO","thickness":null,"functionality":"Substrate","deposition":null,"additional_treatment":null},{"name":"Me-4PACz","thickness":null,"functionality":"Hole-transport","deposition":[{"step_name":"Spin coating","method":"Spin-coating","atmosphere":"Ambient air","temperature":null,"duration":null,"antisolvent":null,"solution":{"compounds":null,"solutes":[{"name":"Me-4PACz","concentration":{"value":0.5,"unit":"mg/mL"}}],"volume":null,"temperature":null,"solvents":null},"additional_parameters":null},{"step_name":"Annealing","method":"Thermal-annealing","atmosphere":"Ambient air","temperature":{"value":100.0,"unit":"°C"},"duration":{"value":300.0,"unit":"s"},"antisolvent":null,"solution":null,"additional_parameters":null}],"additional_treatment":null},{"name":"Cs0.05FA0.9MA0.05PbI3","thickness":null,"functionality":"Absorber","deposition":[{"step_name":"Spin coating","method":"Spin-coating","atmosphere":"N2","temperature":null,"duration":null,"antisolvent":"ethyl acetate","solution":null,"additional_parameters":null},{"step_name":"Annealing","method":"Thermal-annealing","atmosphere":"N2","temperature":{"value":60.0,"unit":"°C"},"duration":{"value":300.0,"unit":"s"},"antisolvent":null,"solution":null,"additional_parameters":null},{"step_name":"Annealing","method":"Thermal-annealing","atmosphere":"N2","temperature":{"value":100.0,"unit":"°C"},"duration":{"value":1200.0,"unit":"s"},"antisolvent":null,"solution":null,"additional_parameters":null}],"additional_treatment":null},{"name":"PCNI2-BTI","thickness":{"value":35.0,"unit":"nm"},"functionality":"Electron-transport","deposition":[{"step_name":"Spin coating","method":"Spin-coating","atmosphere":"N2","temperature":null,"duration":null,"antisolvent":null,"solution":{"compounds":null,"solutes":[{"name":"PCNI2-BTI","concentration":{"value":7.0,"unit":"mg/mL"}}],"volume":null,"temperature":null,"solvents":[{"name":"chloroform","volume_fraction":0.5},{"name":"dichlorobenzene","volume_fraction":0.5}]},"additional_parameters":null},{"step_name":"Annealing","method":"Thermal-annealing","atmosphere":"N2","temperature":{"value":100.0,"unit":"°C"},"duration":{"value":300.0,"unit":"s"},"antisolvent":null,"solution":null,"additional_parameters":null}],"additional_treatment":null},{"name":"BCP","thickness":{"value":7.0,"unit":"nm"},"functionality":"Contact","deposition":[{"step_name":"Thermal evaporation","method":"Evaporation","atmosphere":"Vacuum","temperature":null,"duration":null,"antisolvent":null,"solution":null,"additional_parameters":null}],"additional_treatment":null},{"name":"Ag","thickness":{"value":150.0,"unit":"nm"},"functionality":"Contact","deposition":[{"step_name":"Thermal evaporation","method":"Evaporation","atmosphere":"Vacuum","temperature":null,"duration":null,"antisolvent":null,"solution":null,"additional_parameters":null}],"additional_treatment":null}]},{"perovskite_composition":{"formula":"Cs0.05FA0.9MA0.05PbI3","sample_type":"Polycrystalline film","dimensionality":"3D","a_ions":[{"abbreviation":"Cs","common_name":"Cesium","molecular_formula":"Cs+","coefficient":"0.05"},{"abbreviation":"FA","common_name":"Formamidinium","molecular_formula":"CH6N+","coefficient":"0.9"},{"abbreviation":"MA","common_name":"Methylammonium","molecular_formula":"CH5N+","coefficient":"0.05"}],"b_ions":[{"abbreviation":"Pb","common_name":"Lead","molecular_formula":"Pb2+","coefficient":"1"}],"x_ions":[{"abbreviation":"I","common_name":"Iodide","molecular_formula":"I-","coefficient":"3"}],"bandgap":{"value":1.55,"unit":"eV"},"impurities":null,"additives":null},"device_architecture":"pin","pce":{"value":14.1,"unit":"%"},"jsc":{"value":24.47,"unit":"mA cm^-2"},"voc":{"value":0.96,"unit":"V"},"ff":{"value":60.3},"number_devices":null,"averaged_quantities":null,"active_area":{"value":0.085,"unit":"cm^2"},"light_source":{"type":"AM 1.5G","description":null,"light_intensity":{"value":100.0,"unit":"mW cm^-2"},"lamp":null},"encapsulated":false,"additional_notes":null,"stability":null,"layers":[{"name":"ITO","thickness":null,"functionality":"Substrate","deposition":null,"additional_treatment":null},{"name":"Me-4PACz","thickness":null,"functionality":"Hole-transport","deposition":[{"step_name":"Spin coating","method":"Spin-coating","atmosphere":"Ambient air","temperature":null,"duration":null,"antisolvent":null,"solution":{"compounds":null,"solutes":[{"name":"Me-4PACz","concentration":{"value":0.5,"unit":"mg/mL"}}],"volume":null,"temperature":null,"solvents":null},"additional_parameters":null},{"step_name":"Annealing","method":"Thermal-annealing","atmosphere":"Ambient air","temperature":{"value":100.0,"unit":"°C"},"duration":{"value":300.0,"unit":"s"},"antisolvent":null,"solution":null,"additional_parameters":null}],"additional_treatment":null},{"name":"Cs0.05FA0.9MA0.05PbI3","thickness":null,"functionality":"Absorber","deposition":[{"step_name":"Spin coating","method":"Spin-coating","atmosphere":"N2","temperature":null,"duration":null,"antisolvent":"ethyl acetate","solution":null,"additional_parameters":null},{"step_name":"Annealing","method":"Thermal-annealing","atmosphere":"N2","temperature":{"value":60.0,"unit":"°C"},"duration":{"value":300.0,"unit":"s"},"antisolvent":null,"solution":null,"additional_parameters":null},{"step_name":"Annealing","method":"Thermal-annealing","atmosphere":"N2","temperature":{"value":100.0,"unit":"°C"},"duration":{"value":1200.0,"unit":"s"},"antisolvent":null,"solution":null,"additional_parameters":null}],"additional_treatment":null},{"name":"PBTI2-BTI","thickness":{"value":35.0,"unit":"nm"},"functionality":"Electron-transport","deposition":[{"step_name":"Spin coating","method":"Spin-coating","atmosphere":"N2","temperature":null,"duration":null,"antisolvent":null,"solution":{"compounds":null,"solutes":[{"name":"PBTI2-BTI","concentration":{"value":7.0,"unit":"mg/mL"}}],"volume":null,"temperature":null,"solvents":[{"name":"chloroform","volume_fraction":0.5},{"name":"dichlorobenzene","volume_fraction":0.5}]},"additional_parameters":null},{"step_name":"Annealing","method":"Thermal-annealing","atmosphere":"N2","temperature":{"value":100.0,"unit":"°C"},"duration":{"value":300.0,"unit":"s"},"antisolvent":null,"solution":null,"additional_parameters":null}],"additional_treatment":null},{"name":"BCP","thickness":{"value":7.0,"unit":"nm"},"functionality":"Contact","deposition":[{"step_name":"Thermal evaporation","method":"Evaporation","atmosphere":"Vacuum","temperature":null,"duration":null,"antisolvent":null,"solution":null,"additional_parameters":null}],"additional_treatment":null},{"name":"Ag","thickness":{"value":150.0,"unit":"nm"},"functionality":"Contact","deposition":[{"step_name":"Thermal evaporation","method":"Evaporation","atmosphere":"Vacuum","temperature":null,"duration":null,"antisolvent":null,"solution":null,"additional_parameters":null}],"additional_treatment":null}]}]}

File: src/perla_extract/data/extractions/claude-sonnet-4-20250514/10.1039--c5ta00568j.json
{"cells":[{"perovskite_composition":{"formula":"CH3NH3PbI3","sample_type":"Polycrystalline film","dimensionality":"3D","a_ions":[{"abbreviation":"MA","common_name":"Methylammonium","molecular_formula":"CH3NH3+","coefficient":"1"}],"b_ions":[{"abbreviation":"Pb","common_name":"Lead","molecular_formula":"Pb2+","coefficient":"1"}],"x_ions":[{"abbreviation":"I","common_name":"Iodide","molecular_formula":"I-","coefficient":"3"}],"bandgap":{"value":1.55,"unit":"eV"},"impurities":null,"additives":{"abbreviation":"Al2O3","concentration":null}},"device_architecture":"nip","pce":{"value":10.0,"unit":"%"},"jsc":null,"voc":null,"ff":null,"number_devices":null,"averaged_quantities":null,"active_area":null,"light_source":null,"encapsulated":null,"additional_notes":"NIR annealed device processed in under 2.5 seconds","stability":null,"layers":[{"name":"FTO","thickness":null,"functionality":"Substrate","deposition":null,"additional_treatment":null},{"name":"c-TiO2","thickness":null,"functionality":"Electron-transport","deposition":null,"additional_treatment":null},{"name":"CH3NH3PbI3 w/ Al2O3","thickness":null,"functionality":"Absorber","deposition":[{"step_name":"Spin coating","method":"Spin-coating","atmosphere":"Ambient air","temperature":null,"duration":null,"antisolvent":null,"solution":{"compounds":["CH3NH3I","PbCl2","Al2O3"],"solutes":null,"volume":null,"temperature":null,"solvents":[{"name":"DMF","volume_fraction":null}]},"additional_parameters":null},{"step_name":"NIR annealing","method":"Thermal-annealing","atmosphere":"Ambient air","temperature":null,"duration":{"value":2.5,"unit":"s"},"antisolvent":null,"solution":null,"additional_parameters":{"radiation_type":"Near-infrared","wavelength_range":"700-2500 nm","peak_wavelength":"1000 nm"}}],"additional_treatment":null},{"name":"spiro-OMeTAD","thickness":null,"functionality":"Hole-transport","deposition":null,"additional_treatment":null}]},{"perovskite_composition":{"formula":"CH3NH3PbI3","sample_type":"Polycrystalline film","dimensionality":"3D","a_ions":[{"abbreviation":"MA","common_name":"Methylammonium","molecular_formula":"CH3NH3+","coefficient":"1"}],"b_ions":[{"abbreviation":"Pb","common_name":"Lead","molecular_formula":"Pb2+","coefficient":"1"}],"x_ions":[{"abbreviation":"I","common_name":"Iodide","molecular_formula":"I-","coefficient":"3"}],"bandgap":{"value":1.55,"unit":"eV"},"impurities":null,"additives":{"abbreviation":"Al2O3","concentration":null}},"device_architecture":"nip","pce":{"value":10.9,"unit":"%"},"jsc":null,"voc":null,"ff":null,"number_devices":null,"averaged_quantities":null,"active_area":null,"light_source":null,"encapsulated":null,"additional_notes":"Oven annealed device processed for 45 minutes","stability":null,"layers":[{"name":"FTO","thickness":null,"functionality":"Substrate","deposition":null,"additional_treatment":null},{"name":"c-TiO2","thickness":null,"functionality":"Electron-transport","deposition":null,"additional_treatment":null},{"name":"CH3NH3PbI3 w/ Al2O3","thickness":null,"functionality":"Absorber","deposition":[{"step_name":"Spin coating","method":"Spin-coating","atmosphere":"Ambient air","temperature":null,"duration":null,"antisolvent":null,"solution":{"compounds":["CH3NH3I","PbCl2","Al2O3"],"solutes":null,"volume":null,"temperature":null,"solvents":[{"name":"DMF","volume_fraction":null}]},"additional_parameters":null},{"step_name":"Oven annealing","method":"Thermal-annealing","atmosphere":"Ambient air","temperature":{"value":100.0,"unit":"°C"},"duration":{"value":2700.0,"unit":"s"},"antisolvent":null,"solution":null,"additional_parameters":null}],"additional_treatment":null},{"name":"spiro-OMeTAD","thickness":null,"functionality":"Hole-transport","deposition":null,"additional_treatment":null}]}]}

File: src/perla_extract/data/extractions/claude-sonnet-4-20250514/10.1039--c7nr04692h.json
{"cells":[{"perovskite_composition":{"formula":"CH3NH3PbIxCl3-x","sample_type":"Polycrystalline film","dimensionality":"3D","a_ions":[{"abbreviation":"MA","common_name":"Methylammonium","molecular_formula":"CH3NH3+","coefficient":"1"}],"b_ions":[{"abbreviation":"Pb","common_name":"Lead","molecular_formula":"Pb2+","coefficient":"1"}],"x_ions":[{"abbreviation":"I","common_name":"Iodide","molecular_formula":"I-","coefficient":"x"},{"abbreviation":"Cl","common_name":"Chloride","molecular_formula":"Cl-","coefficient":"3-x"}],"bandgap":null,"impurities":null,"additives":null},"device_architecture":"nip","pce":{"value":14.13,"unit":"%"},"jsc":{"value":20.54,"unit":"mA cm^-2"},"voc":{"value":0.93,"unit":"V"},"ff":{"value":74.0},"number_devices":null,"averaged_quantities":null,"active_area":{"value":0.0725,"unit":"cm^2"},"light_source":{"type":"AM 1.5G","description":null,"light_intensity":{"value":100.0,"unit":"mW cm^-2"},"lamp":null},"encapsulated":null,"additional_notes":null,"stability":null,"layers":[{"name":"ITO","thickness":null,"functionality":"Substrate","deposition":null,"additional_treatment":null},{"name":"PEDOT:PSS","thickness":null,"functionality":"Hole-transport","deposition":null,"additional_treatment":null},{"name":"CH3NH3PbIxCl3-x","thickness":null,"functionality":"Absorber","deposition":[{"step_name":"Perovskite deposition","method":"Spin-coating","atmosphere":"N2","temperature":null,"duration":null,"antisolvent":null,"solution":{"compounds":null,"solutes":[{"name":"CH3NH3I","concentration":{"value":3.0,"unit":"mol/L"}},{"name":"PbCl2","concentration":{"value":1.0,"unit":"mol/L"}}],"volume":null,"temperature":{"value":60.0,"unit":"°C"},"solvents":[{"name":"DMF","volume_fraction":1.0}]},"additional_parameters":null}],"additional_treatment":null},{"name":"PC61BM","thickness":null,"functionality":"Electron-transport","deposition":[{"step_name":"ETL deposition","method":"Spin-coating","atmosphere":"N2","temperature":null,"duration":null,"antisolvent":null,"solution":{"compounds":null,"solutes":[{"name":"PC61BM","concentration":{"value":20.0,"unit":"mg/mL"}}],"volume":null,"temperature":null,"solvents":[{"name":"chloroform","volume_fraction":1.0}]},"additional_parameters":{"spin_speed":"2000 rpm","spin_time":"40 s"}}],"additional_treatment":null},{"name":"Bphen","thickness":null,"functionality":"Contact","deposition":[{"step_name":"Cathode interfacial layer deposition","method":"Spin-coating","atmosphere":"N2","temperature":null,"duration":null,"antisolvent":null,"solution":{"compounds":null,"solutes":[{"name":"Bphen","concentration":{"value":0.5,"unit":"mg/mL"}}],"volume":null,"temperature":null,"solvents":[{"name":"absolute ethanol","volume_fraction":1.0}]},"additional_parameters":{"spin_speed":"4000 rpm","spin_time":"40 s"}}],"additional_treatment":null},{"name":"Ag","thickness":{"value":100.0,"unit":"nm"},"functionality":"Contact","deposition":[{"step_name":"Cathode deposition","method":"Evaporation","atmosphere":"Vacuum","temperature":null,"duration":null,"antisolvent":null,"solution":null,"additional_parameters":null}],"additional_treatment":null}]},{"perovskite_composition":{"formula":"CH3NH3PbIxCl3-x","sample_type":"Polycrystalline film","dimensionality":"3D","a_ions":[{"abbreviation":"MA","common_name":"Methylammonium","molecular_formula":"CH3NH3+","coefficient":"1"}],"b_ions":[{"abbreviation":"Pb","common_name":"Lead","molecular_formula":"Pb2+","coefficient":"1"}],"x_ions":[{"abbreviation":"I","common_name":"Iodide","molecular_formula":"I-","coefficient":"x"},{"abbreviation":"Cl","common_name":"Chloride","molecular_formula":"Cl-","coefficient":"3-x"}],"bandgap":null,"impurities":null,"additives":null},"device_architecture":"nip","pce":{"value":13.26,"unit":"%"},"jsc":{"value":19.46,"unit":"mA cm^-2"},"voc":{"value":0.96,"unit":"V"},"ff":{"value":71.0},"number_devices":null,"averaged_quantities":null,"active_area":{"value":0.0725,"unit":"cm^2"},"light_source":{"type":"AM 1.5G","description":null,"light_intensity":{"value":100.0,"unit":"mW cm^-2"},"lamp":null},"encapsulated":null,"additional_notes":null,"stability":null,"layers":[{"name":"ITO","thickness":null,"functionality":"Substrate","deposition":null,"additional_treatment":null},{"name":"sV2O5","thickness":null,"functionality":"Hole-transport","deposition":[{"step_name":"HTL deposition","method":"Spin-coating","atmosphere":"Air","temperature":null,"duration":null,"antisolvent":null,"solution":{"compounds":null,"solutes":[{"name":"V2O5","concentration":{"value":1.0,"unit":"mg/mL"}}],"volume":null,"temperature":null,"solvents":[{"name":"deionized water","volume_fraction":1.0}]},"additional_parameters":null},{"step_name":"Annealing","method":"Thermal-annealing","atmosphere":"Air","temperature":{"value":120.0,"unit":"°C"},"duration":{"value":600.0,"unit":"s"},"antisolvent":null,"solution":null,"additional_parameters":null}],"additional_treatment":null},{"name":"CH3NH3PbIxCl3-x","thickness":null,"functionality":"Absorber","deposition":[{"step_name":"Perovskite deposition","method":"Spin-coating","atmosphere":"N2","temperature":null,"duration":null,"antisolvent":null,"solution":{"compounds":null,"solutes":[{"name":"CH3NH3I","concentration":{"value":3.0,"unit":"mol/L"}},{"name":"PbCl2","concentration":{"value":1.0,"unit":"mol/L"}}],"volume":null,"temperature":{"value":60.0,"unit":"°C"},"solvents":[{"name":"DMF","volume_fraction":1.0}]},"additional_parameters":null}],"additional_treatment":null},{"name":"PC61BM","thickness":null,"functionality":"Electron-transport","deposition":[{"step_name":"ETL deposition","method":"Spin-coating","atmosphere":"N2","temperature":null,"duration":null,"antisolvent":null,"solution":{"compounds":null,"solutes":[{"name":"PC61BM","concentration":{"value":20.0,"unit":"mg/mL"}}],"volume":null,"temperature":null,"solvents":[{"name":"chloroform","volume_fraction":1.0}]},"additional_parameters":{"spin_speed":"2000 rpm","spin_time":"40 s"}}],"additional_treatment":null},{"name":"Bphen","thickness":null,"functionality":"Contact","deposition":[{"step_name":"Cathode interfacial layer deposition","method":"Spin-coating","atmosphere":"N2","temperature":null,"duration":null,"antisolvent":null,"solution":{"compounds":null,"solutes":[{"name":"Bphen","concentration":{"value":0.5,"unit":"mg/mL"}}],"volume":null,"temperature":null,"solvents":[{"name":"absolute ethanol","volume_fraction":1.0}]},"additional_parameters":{"spin_speed":"4000 rpm","spin_time":"40 s"}}],"additional_treatment":null},{"name":"Ag","thickness":{"value":100.0,"unit":"nm"},"functionality":"Contact","deposition":[{"step_name":"Cathode deposition","method":"Evaporation","atmosphere":"Vacuum","temperature":null,"duration":null,"antisolvent":null,"solution":null,"additional_parameters":null}],"additional_treatment":null}]},{"perovskite_composition":{"formula":"CH3NH3PbIxCl3-x","sample_type":"Polycrystalline film","dimensionality":"3D","a_ions":[{"abbreviation":"MA","common_name":"Methylammonium","molecular_formula":"CH3NH3+","coefficient":"1"}],"b_ions":[{"abbreviation":"Pb","common_name":"Lead","molecular_formula":"Pb2+","coefficient":"1"}],"x_ions":[{"abbreviation":"I","common_name":"Iodide","molecular_formula":"I-","coefficient":"x"},{"abbreviation":"Cl","common_name":"Chloride","molecular_formula":"Cl-","coefficient":"3-x"}],"bandgap":null,"impurities":null,"additives":null},"device_architecture":"nip","pce":{"value":18.03,"unit":"%"},"jsc":{"value":22.38,"unit":"mA cm^-2"},"voc":{"value":1.02,"unit":"V"},"ff":{"value":79.0},"number_devices":null,"averaged_quantities":null,"active_area":{"value":0.0725,"unit":"cm^2"},"light_source":{"type":"AM 1.5G","description":null,"light_intensity":{"value":100.0,"unit":"mW cm^-2"},"lamp":null},"encapsulated":null,"additional_notes":null,"stability":null,"layers":[{"name":"ITO","thickness":null,"functionality":"Substrate","deposition":null,"additional_treatment":null},{"name":"PEDOT:PSS-V2O5 composite","thickness":null,"functionality":"Hole-transport","deposition":[{"step_name":"Composite HTL deposition","method":"Spin-coating","atmosphere":"Air","temperature":null,"duration":null,"antisolvent":null,"solution":{"compounds":["PEDOT:PSS","V2O5"],"solutes":[{"name":"V2O5","concentration":{"value":1.0,"unit":"mg/mL"}}],"volume":null,"temperature":null,"solvents":[{"name":"deionized water","volume_fraction":1.0}]},"additional_parameters":{"mixing_ratio":"2:1 PEDOT:PSS to V2O5"}}],"additional_treatment":null},{"name":"CH3NH3PbIxCl3-x","thickness":null,"functionality":"Absorber","deposition":[{"step_name":"Perovskite deposition","method":"Spin-coating","atmosphere":"N2","temperature":null,"duration":null,"antisolvent":null,"solution":{"compounds":null,"solutes":[{"name":"CH3NH3I","concentration":{"value":3.0,"unit":"mol/L"}},{"name":"PbCl2","concentration":{"value":1.0,"unit":"mol/L"}}],"volume":null,"temperature":{"value":60.0,"unit":"°C"},"solvents":[{"name":"DMF","volume_fraction":1.0}]},"additional_parameters":null}],"additional_treatment":null},{"name":"PC61BM","thickness":null,"functionality":"Electron-transport","deposition":[{"step_name":"ETL deposition","method":"Spin-coating","atmosphere":"N2","temperature":null,"duration":null,"antisolvent":null,"solution":{"compounds":null,"solutes":[{"name":"PC61BM","concentration":{"value":20.0,"unit":"mg/mL"}}],"volume":null,"temperature":null,"solvents":[{"name":"chloroform","volume_fraction":1.0}]},"additional_parameters":{"spin_speed":"2000 rpm","spin_time":"40 s"}}],"additional_treatment":null},{"name":"Bphen","thickness":null,"functionality":"Contact","deposition":[{"step_name":"Cathode interfacial layer deposition","method":"Spin-coating","atmosphere":"N2","temperature":null,"duration":null,"antisolvent":null,"solution":{"compounds":null,"solutes":[{"name":"Bphen","concentration":{"value":0.5,"unit":"mg/mL"}}],"volume":null,"temperature":null,"solvents":[{"name":"absolute ethanol","volume_fraction":1.0}]},"additional_parameters":{"spin_speed":"4000 rpm","spin_time":"40 s"}}],"additional_treatment":null},{"name":"Ag","thickness":{"value":100.0,"unit":"nm"},"functionality":"Contact","deposition":[{"step_name":"Cathode deposition","method":"Evaporation","atmosphere":"Vacuum","temperature":null,"duration":null,"antisolvent":null,"solution":null,"additional_parameters":null}],"additional_treatment":null}]}]}
