Repository: lamalab-org/perla-extract

# PERLA Extract

Turn photovoltaic papers and supporting information into source-linked device,
performance, processing and stability records.

## Extract a paper

```bash
export OPENAI_API_KEY="your-openai-key"
perla-extract --pdf paper.pdf --supplement paper_si.pdf \
  --model openai/gpt-6.1-sol \
  --max-output-tokens 40000 \
  --output-dir results/paper
```

Docling parses the paper and SI. Open `extraction.json` for records and
`report.json` for usage and issues. Omit `--supplement` when there is no SI.

| Optional pass | When to use it |
| --- | --- |
| Refinement | Test whether one source-and-draft review improves accuracy enough to justify its cost |
| Enrichment | Produce separate composition/processing interpretations for database export |

Both are off by default. [Stage and context details](docs/workflows/extraction.md)
and [other providers](docs/workflows/open-models.md) are documented separately.

## Compare two extraction choices

```bash
cp examples/experiment.toml my-experiment.toml

# Edit my-experiment.toml: model, paper/SI paths and control/treatment settings.
perla-experiment my-experiment.toml --check
perla-experiment my-experiment.toml
```

Open the generated `summary.md` first; `figure-data/` contains plotting tables.
Build [model-generated development references](benchmarks/development) to tune
Astra versus cheaper models; evaluate frozen choices on the [human test set](benchmarks/test).
[Experiment guide](docs/workflows/extraction-ablations.md).

## Find what you need

| Task | Start here |
| --- | --- |
| Try scoring without a model, PDFs or credentials | [Offline example](docs/workflows/scoring-example.md) |
| Understand stages and context limits | [Extraction workflow](docs/workflows/extraction.md) |
| Compare Docling and GraniteDocling locally | [Parser experiment](examples/parsing/README.md) |
| Design a defensible scientific evaluation | [Validation method](docs/methods/validation-and-scale.md) |
| Change or debug the code | [Maintainer guide](docs/development/maintaining.md) |
| Review records, export data or discover papers | [Documentation](docs/index.md) |

The human-corrected references are our test set. They already informed earlier
development, so results must disclose that history rather than claim an untouched
holdout. Model-generated development labels measure teacher agreement.

# Historical research data

This directory preserves the human annotations, ground truth, and model outputs used
in earlier PERLA Extract studies. They are useful as provenance and as inputs to future
evaluation work, but they are not part of the production extraction package or CLI.

The files follow the historical reduced PERLA schema. Current extraction and scoring
use the [study model](../../../docs/concepts/study-model.md), with direct NOMAD export.

`ground_truth/reviewed_manifest.json` identifies the completed historical reviews,
their inclusion or non-research exclusion, record counts, content hashes, and the hash
of the hosted review state from which they were exported. It must not be interpreted as
current-schema adjudication. Active human references belong under
`data/study_extraction/ground_truth/v2/` and pass the evidence-backed review gates.

File: src/perla_extract/data/extractions/gpt-5-2025-08-07/10.1002--adfm.201904856.json
{"cells":[{"perovskite_composition":{"formula":"Cs0.05FA0.81MA0.14PbI2.55Br0.45","sample_type":"Polycrystalline film","dimensionality":"3D","a_ions":[{"abbreviation":"Cs","common_name":"Cesium","molecular_formula":"Cs+","coefficient":"0.05"},{"abbreviation":"FA","common_name":"Formamidinium","molecular_formula":"CH5N2+","coefficient":"0.81"},{"abbreviation":"MA","common_name":"Methylammonium","molecular_formula":"CH6N+","coefficient":"0.14"}],"b_ions":[{"abbreviation":"Pb","common_name":"Lead","molecular_formula":"Pb2+","coefficient":"1"}],"x_ions":[{"abbreviation":"I","common_name":"Iodide","molecular_formula":"I−","coefficient":"2.55"},{"abbreviation":"Br","common_name":"Bromide","molecular_formula":"Br−","coefficient":"0.45"}],"bandgap":null,"impurities":null,"additives":null},"device_architecture":"nip","pce":{"value":19.65,"unit":"%"},"jsc":{"value":25.01,"unit":"mA cm^-2"},"voc":{"value":1.1,"unit":"V"},"ff":{"value":71.48},"number_devices":null,"averaged_quantities":null,"active_area":{"value":0.1,"unit":"cm^2"},"light_source":{"type":"AM 1.5G","description":"AM1.5G solar 100 mW cm−2 simulator illumination (Enlitech Solar Simulator SS-F7-3A), calibrated with a standard silicon solar cell 91150.","light_intensity":{"value":100.0,"unit":"mW cm^-2"},"lamp":"Xenon lamp"},"encapsulated":false,"additional_notes":"HTM: DTB(0%DEG) (dopant-free).","stability":null,"layers":[{"name":"FTO glass","thickness":null,"functionality":"Substrate","deposition":[{"step_name":"Cleaning","method":"Other","atmosphere":"Air","temperature":null,"duration":{"value":1800.0,"unit":"s"},"antisolvent":null,"solution":null,"additional_parameters":{"solvents":"Detergent, deionized water, acetone"}},{"step_name":"Sonication in ethanol","method":"Ultrasonic bath","atmosphere":"Air","temperature":null,"duration":{"value":1800.0,"unit":"s"},"antisolvent":null,"solution":null,"additional_parameters":null},{"step_name":"UV-ozone treatment","method":"Other","atmosphere":"Air","temperature":null,"duration":{"value":1800.0,"unit":"s"},"antisolvent":null,"solution":null,"additional_parameters":null}],"additional_treatment":null},{"name":"c-TiO2 (compact TiO2)","thickness":null,"functionality":"Electron-transport","deposition":[{"step_name":"Spin-coating 1","method":"Spin-coating","atmosphere":"Air","temperature":{"value":null,"unit":null},"duration":{"value":null,"unit":null},"antisolvent":null,"solution":{"compounds":null,"solutes":[{"name":"Titanium diisopropoxide bis(acetylacetonate)","concentration":{"value":0.15000000000000002,"unit":"mol/L"}}],"volume":null,"temperature":null,"solvents":[{"name":"1-Butanol","volume_fraction":null}]},"additional_parameters":{"rpm":2000,"time_s":60}},{"step_name":"Heating","method":"Thermal-annealing","atmosphere":"Air","temperature":{"value":125.0,"unit":"°C"},"duration":{"value":300.0,"unit":"s"},"antisolvent":null,"solution":null,"additional_parameters":null},{"step_name":"Spin-coating 2","method":"Spin-coating","atmosphere":"Air","temperature":null,"duration":null,"antisolvent":null,"solution":{"compounds":null,"solutes":[{"name":"Titanium diisopropoxide bis(acetylacetonate)","concentration":{"value":0.15000000000000002,"unit":"mol/L"}}],"volume":null,"temperature":null,"solvents":[{"name":"1-Butanol","volume_fraction":null}]},"additional_parameters":{"rpm":2000,"time_s":60}},{"step_name":"Calcination","method":"Thermal-annealing","atmosphere":"Air","temperature":{"value":450.0,"unit":"°C"},"duration":{"value":1800.0,"unit":"s"},"antisolvent":null,"solution":null,"additional_parameters":null}],"additional_treatment":null},{"name":"m-TiO2 (mesoporous TiO2)","thickness":null,"functionality":"Electron-transport","deposition":[{"step_name":"Spin-coating","method":"Spin-coating","atmosphere":"Air","temperature":null,"duration":null,"antisolvent":null,"solution":{"compounds":null,"solutes":[{"name":"TiO2 paste","concentration":{"value":14.3,"unit":"wt%"}}],"volume":null,"temperature":null,"solvents":[{"name":"Ethanol","volume_fraction":null}]},"additional_parameters":{"rpm":4000,"time_s":20}},{"step_name":"Calcination","method":"Thermal-annealing","atmosphere":"Air","temperature":{"value":500.0,"unit":"°C"},"duration":{"value":1800.0,"unit":"s"},"antisolvent":null,"solution":null,"additional_parameters":null}],"additional_treatment":null},{"name":"Cs0.05FA0.81MA0.14PbI2.55Br0.45","thickness":null,"functionality":"Absorber","deposition":[{"step_name":"Spin-coating step 1","method":"Spin-coating","atmosphere":"Air","temperature":null,"duration":null,"antisolvent":null,"solution":{"compounds":null,"solutes":[{"name":"FAI","concentration":{"value":172.0,"unit":"mg/mL"}},{"name":"PbI2","concentration":{"value":507.0,"unit":"mg/mL"}},{"name":"MABr","concentration":{"value":22.4,"unit":"mg/mL"}},{"name":"PbBr2","concentration":{"value":73.4,"unit":"mg/mL"}},{"name":"CsI (stock) in DMSO","concentration":{"value":1.5000000000000004,"unit":"mol/L"}}],"volume":null,"temperature":null,"solvents":[{"name":"DMF","volume_fraction":0.9},{"name":"DMSO","volume_fraction":0.1}]},"additional_parameters":{"rpm":1000,"time_s":10,"acceleration_rpm_per_s":500}},{"step_name":"Spin-coating step 2 with antisolvent","method":"Spin-coating","atmosphere":"Air","temperature":null,"duration":null,"antisolvent":"Chlorobenzene","solution":null,"additional_parameters":{"rpm":4000,"time_s":35,"ramp_rpm_per_s":2000,"antisolvent_drop_time":"15 s before end","antisolvent_volume":"around 100 µL"}},{"step_name":"Annealing","method":"Thermal-annealing","atmosphere":"Air","temperature":{"value":100.0,"unit":"°C"},"duration":null,"antisolvent":null,"solution":null,"additional_parameters":null}],"additional_treatment":null},{"name":"DTB(0%DEG)","thickness":null,"functionality":"Hole-transport","deposition":[{"step_name":"Spin-coating HTM","method":"Spin-coating","atmosphere":"Air","temperature":null,"duration":null,"antisolvent":null,"solution":{"compounds":null,"solutes":[{"name":"DTB(0%DEG) polymer","concentration":{"value":30.0,"unit":"mg/mL"}}],"volume":null,"temperature":{"value":60.0,"unit":"°C"},"solvents":[{"name":"Chlorobenzene","volume_fraction":null}]},"additional_parameters":{"rpm":4000,"time_s":30,"ramp_rpm_per_s":2000}}],"additional_treatment":"Dopant-free"},{"name":"Au","thickness":null,"functionality":"Contact","deposition":[{"step_name":"Thermal evaporation","method":"Evaporation","atmosphere":"Vacuum","temperature":null,"duration":null,"antisolvent":null,"solution":null,"additional_parameters":{"pressure":"4 × 10−5 Torr","rate":"≈0.05 nm s−1","thickness":"100 nm"}}],"additional_treatment":null}]},{"perovskite_composition":{"formula":"Cs0.05FA0.81MA0.14PbI2.55Br0.45","sample_type":"Polycrystalline film","dimensionality":"3D","a_ions":[{"abbreviation":"Cs","common_name":"Cesium","molecular_formula":"Cs+","coefficient":"0.05"},{"abbreviation":"FA","common_name":"Formamidinium","molecular_formula":"CH5N2+","coefficient":"0.81"},{"abbreviation":"MA","common_name":"Methylammonium","molecular_formula":"CH6N+","coefficient":"0.14"}],"b_ions":[{"abbreviation":"Pb","common_name":"Lead","molecular_formula":"Pb2+","coefficient":"1"}],"x_ions":[{"abbreviation":"I","common_name":"Iodide","molecular_formula":"I−","coefficient":"2.55"},{"abbreviation":"Br","common_name":"Bromide","molecular_formula":"Br−","coefficient":"0.45"}],"bandgap":null,"impurities":null,"additives":null},"device_architecture":"nip","pce":{"value":20.19,"unit":"%"},"jsc":{"value":23.64,"unit":"mA cm^-2"},"voc":{"value":1.14,"unit":"V"},"ff":{"value":75.08},"number_devices":null,"averaged_quantities":null,"active_area":{"value":0.1,"unit":"cm^2"},"light_source":{"type":"AM 1.5G","description":"AM1.5G solar 100 mW cm−2 simulator illumination (Enlitech Solar Simulator SS-F7-3A), calibrated with a standard silicon solar cell 91150.","light_intensity":{"value":100.0,"unit":"mW cm^-2"},"lamp":"Xenon lamp"},"encapsulated":false,"additional_notes":"HTM: DTB(3%DEG) (dopant-free). Certified PCE: 20.10%.","stability":null,"layers":[{"name":"FTO glass","thickness":null,"functionality":"Substrate","deposition":[{"step_name":"Cleaning","method":"Other","atmosphere":"Air","temperature":null,"duration":{"value":1800.0,"unit":"s"},"antisolvent":null,"solution":null,"additional_parameters":{"solvents":"Detergent, deionized water, acetone"}},{"step_name":"Sonication in ethanol","method":"Ultrasonic bath","atmosphere":"Air","temperature":null,"duration":{"value":1800.0,"unit":"s"},"antisolvent":null,"solution":null,"additional_parameters":null},{"step_name":"UV-ozone treatment","method":"Other","atmosphere":"Air","temperature":null,"duration":{"value":1800.0,"unit":"s"},"antisolvent":null,"solution":null,"additional_parameters":null}],"additional_treatment":null},{"name":"c-TiO2 (compact TiO2)","thickness":null,"functionality":"Electron-transport","deposition":[{"step_name":"Spin-coating 1","method":"Spin-coating","atmosphere":"Air","temperature":null,"duration":null,"antisolvent":null,"solution":{"compounds":null,"solutes":[{"name":"Titanium diisopropoxide bis(acetylacetonate)","concentration":{"value":0.15000000000000002,"unit":"mol/L"}}],"volume":null,"temperature":null,"solvents":[{"name":"1-Butanol","volume_fraction":null}]},"additional_parameters":{"rpm":2000,"time_s":60}},{"step_name":"Heating","method":"Thermal-annealing","atmosphere":"Air","temperature":{"value":125.0,"unit":"°C"},"duration":{"value":300.0,"unit":"s"},"antisolvent":null,"solution":null,"additional_parameters":null},{"step_name":"Spin-coating 2","method":"Spin-coating","atmosphere":"Air","temperature":null,"duration":null,"antisolvent":null,"solution":{"compounds":null,"solutes":[{"name":"Titanium diisopropoxide bis(acetylacetonate)","concentration":{"value":0.15000000000000002,"unit":"mol/L"}}],"volume":null,"temperature":null,"solvents":[{"name":"1-Butanol","volume_fraction":null}]},"additional_parameters":{"rpm":2000,"time_s":60}},{"step_name":"Calcination","method":"Thermal-annealing","atmosphere":"Air","temperature":{"value":450.0,"unit":"°C"},"duration":{"value":1800.0,"unit":"s"},"antisolvent":null,"solution":null,"additional_parameters":null}],"additional_treatment":null},{"name":"m-TiO2 (mesoporous TiO2)","thickness":null,"functionality":"Electron-transport","deposition":[{"step_name":"Spin-coating","method":"Spin-coating","atmosphere":"Air","temperature":null,"duration":null,"antisolvent":null,"solution":{"compounds":null,"solutes":[{"name":"TiO2 paste","concentration":{"value":14.3,"unit":"wt%"}}],"volume":null,"temperature":null,"solvents":[{"name":"Ethanol","volume_fraction":null}]},"additional_parameters":{"rpm":4000,"time_s":20}},{"step_name":"Calcination","method":"Thermal-annealing","atmosphere":"Air","temperature":{"value":500.0,"unit":"°C"},"duration":{"value":1800.0,"unit":"s"},"antisolvent":null,"solution":null,"additional_parameters":null}],"additional_treatment":null},{"name":"Cs0.05FA0.81MA0.14PbI2.55Br0.45","thickness":null,"functionality":"Absorber","deposition":[{"step_name":"Spin-coating step 1","method":"Spin-coating","atmosphere":"Air","temperature":null,"duration":null,"antisolvent":null,"solution":{"compounds":null,"solutes":[{"name":"FAI","concentration":{"value":172.0,"unit":"mg/mL"}},{"name":"PbI2","concentration":{"value":507.0,"unit":"mg/mL"}},{"name":"MABr","concentration":{"value":22.4,"unit":"mg/mL"}},{"name":"PbBr2","concentration":{"value":73.4,"unit":"mg/mL"}},{"name":"CsI (stock) in DMSO","concentration":{"value":1.5000000000000004,"unit":"mol/L"}}],"volume":null,"temperature":null,"solvents":[{"name":"DMF","volume_fraction":0.9},{"name":"DMSO","volume_fraction":0.1}]},"additional_parameters":{"rpm":1000,"time_s":10,"acceleration_rpm_per_s":500}},{"step_name":"Spin-coating step 2 with antisolvent","method":"Spin-coating","atmosphere":"Air","temperature":null,"duration":null,"antisolvent":"Chlorobenzene","solution":null,"additional_parameters":{"rpm":4000,"time_s":35,"ramp_rpm_per_s":2000,"antisolvent_drop_time":"15 s before end","antisolvent_volume":"around 100 µL"}},{"step_name":"Annealing","method":"Thermal-annealing","atmosphere":"Air","temperature":{"value":100.0,"unit":"°C"},"duration":null,"antisolvent":null,"solution":null,"additional_parameters":null}],"additional_treatment":null},{"name":"DTB(3%DEG)","thickness":null,"functionality":"Hole-transport","deposition":[{"step_name":"Spin-coating HTM","method":"Spin-coating","atmosphere":"Air","temperature":null,"duration":null,"antisolvent":null,"solution":{"compounds":null,"solutes":[{"name":"DTB(3%DEG) polymer","concentration":{"value":30.0,"unit":"mg/mL"}}],"volume":null,"temperature":{"value":60.0,"unit":"°C"},"solvents":[{"name":"Chlorobenzene","volume_fraction":null}]},"additional_parameters":{"rpm":4000,"time_s":30,"ramp_rpm_per_s":2000}}],"additional_treatment":"Dopant-free"},{"name":"Au","thickness":null,"functionality":"Contact","deposition":[{"step_name":"Thermal evaporation","method":"Evaporation","atmosphere":"Vacuum","temperature":null,"duration":null,"antisolvent":null,"solution":null,"additional_parameters":{"pressure":"4 × 10−5 Torr","rate":"≈0.05 nm s−1","thickness":"100 nm"}}],"additional_treatment":null}]},{"perovskite_composition":{"formula":"Cs0.05FA0.81MA0.14PbI2.55Br0.45","sample_type":"Polycrystalline film","dimensionality":"3D","a_ions":[{"abbreviation":"Cs","common_name":"Cesium","molecular_formula":"Cs+","coefficient":"0.05"},{"abbreviation":"FA","common_name":"Formamidinium","molecular_formula":"CH5N2+","coefficient":"0.81"},{"abbreviation":"MA","common_name":"Methylammonium","molecular_formula":"CH6N+","coefficient":"0.14"}],"b_ions":[{"abbreviation":"Pb","common_name":"Lead","molecular_formula":"Pb2+","coefficient":"1"}],"x_ions":[{"abbreviation":"I","common_name":"Iodide","molecular_formula":"I−","coefficient":"2.55"},{"abbreviation":"Br","common_name":"Bromide","molecular_formula":"Br−","coefficient":"0.45"}],"bandgap":null,"impurities":null,"additives":null},"device_architecture":"nip","pce":{"value":17.82,"unit":"%"},"jsc":{"value":23.53,"unit":"mA cm^-2"},"voc":{"value":1.05,"unit":"V"},"ff":{"value":72.42},"number_devices":null,"averaged_quantities":null,"active_area":{"value":0.1,"unit":"cm^2"},"light_source":{"type":"AM 1.5G","description":"AM1.5G solar 100 mW cm−2 simulator illumination (Enlitech Solar Simulator SS-F7-3A), calibrated with a standard silicon solar cell 91150.","light_intensity":{"value":100.0,"unit":"mW cm^-2"},"lamp":"Xenon lamp"},"encapsulated":false,"additional_notes":"HTM: DTB(10%DEG) (dopant-free).","stability":null,"layers":[{"name":"FTO glass","thickness":null,"functionality":"Substrate","deposition":[{"step_name":"Cleaning","method":"Other","atmosphere":"Air","temperature":null,"duration":{"value":1800.0,"unit":"s"},"antisolvent":null,"solution":null,"additional_parameters":{"solvents":"Detergent, deionized water, acetone"}},{"step_name":"Sonication in ethanol","method":"Ultrasonic bath","atmosphere":"Air","temperature":null,"duration":{"value":1800.0,"unit":"s"},"antisolvent":null,"solution":null,"additional_parameters":null},{"step_name":"UV-ozone treatment","method":"Other","atmosphere":"Air","temperature":null,"duration":{"value":1800.0,"unit":"s"},"antisolvent":null,"solution":null,"additional_parameters":null}],"additional_treatment":null},{"name":"c-TiO2 (compact TiO2)","thickness":null,"functionality":"Electron-transport","deposition":[{"step_name":"Spin-coating 1","method":"Spin-coating","atmosphere":"Air","temperature":null,"duration":null,"antisolvent":null,"solution":{"compounds":null,"solutes":[{"name":"Titanium diisopropoxide bis(acetylacetonate)","concentration":{"value":0.15000000000000002,"unit":"mol/L"}}],"volume":null,"temperature":null,"solvents":[{"name":"1-Butanol","volume_fraction":null}]},"additional_parameters":{"rpm":2000,"time_s":60}},{"step_name":"Heating","method":"Thermal-annealing","atmosphere":"Air","temperature":{"value":125.0,"unit":"°C"},"duration":{"value":300.0,"unit":"s"},"antisolvent":null,"solution":null,"additional_parameters":null},{"step_name":"Spin-coating 2","method":"Spin-coating","atmosphere":"Air","temperature":null,"duration":null,"antisolvent":null,"solution":{"compounds":null,"solutes":[{"name":"Titanium diisopropoxide bis(acetylacetonate)","concentration":{"value":0.15000000000000002,"unit":"mol/L"}}],"volume":null,"temperature":null,"solvents":[{"name":"1-Butanol","volume_fraction":null}]},"additional_parameters":{"rpm":2000,"time_s":60}},{"step_name":"Calcination","method":"Thermal-annealing","atmosphere":"Air","temperature":{"value":450.0,"unit":"°C"},"duration":{"value":1800.0,"unit":"s"},"antisolvent":null,"solution":null,"additional_parameters":null}],"additional_treatment":null},{"name":"m-TiO2 (mesoporous TiO2)","thickness":null,"functionality":"Electron-transport","deposition":[{"step_name":"Spin-coating","method":"Spin-coating","atmosphere":"Air","temperature":null,"duration":null,"antisolvent":null,"solution":{"compounds":null,"solutes":[{"name":"TiO2 paste","concentration":{"value":14.3,"unit":"wt%"}}],"volume":null,"temperature":null,"solvents":[{"name":"Ethanol","volume_fraction":null}]},"additional_parameters":{"rpm":4000,"time_s":20}},{"step_name":"Calcination","method":"Thermal-annealing","atmosphere":"Air","temperature":{"value":500.0,"unit":"°C"},"duration":{"value":1800.0,"unit":"s"},"antisolvent":null,"solution":null,"additional_parameters":null}],"additional_treatment":null},{"name":"Cs0.05FA0.81MA0.14PbI2.55Br0.45","thickness":null,"functionality":"Absorber","deposition":[{"step_name":"Spin-coating step 1","method":"Spin-coating","atmosphere":"Air","temperature":null,"duration":null,"antisolvent":null,"solution":{"compounds":null,"solutes":[{"name":"FAI","concentration":{"value":172.0,"unit":"mg/mL"}},{"name":"PbI2","concentration":{"value":507.0,"unit":"mg/mL"}},{"name":"MABr","concentration":{"value":22.4,"unit":"mg/mL"}},{"name":"PbBr2","concentration":{"value":73.4,"unit":"mg/mL"}},{"name":"CsI (stock) in DMSO","concentration":{"value":1.5000000000000004,"unit":"mol/L"}}],"volume":null,"temperature":null,"solvents":[{"name":"DMF","volume_fraction":0.9},{"name":"DMSO","volume_fraction":0.1}]},"additional_parameters":{"rpm":1000,"time_s":10,"acceleration_rpm_per_s":500}},{"step_name":"Spin-coating step 2 with antisolvent","method":"Spin-coating","atmosphere":"Air","temperature":null,"duration":null,"antisolvent":"Chlorobenzene","solution":null,"additional_parameters":{"rpm":4000,"time_s":35,"ramp_rpm_per_s":2000,"antisolvent_drop_time":"15 s before end","antisolvent_volume":"around 100 µL"}},{"step_name":"Annealing","method":"Thermal-annealing","atmosphere":"Air","temperature":{"value":100.0,"unit":"°C"},"duration":null,"antisolvent":null,"solution":null,"additional_parameters":null}],"additional_treatment":null},{"name":"DTB(10%DEG)","thickness":null,"functionality":"Hole-transport","deposition":[{"step_name":"Spin-coating HTM","method":"Spin-coating","atmosphere":"Air","temperature":null,"duration":null,"antisolvent":null,"solution":{"compounds":null,"solutes":[{"name":"DTB(10%DEG) polymer","concentration":{"value":30.0,"unit":"mg/mL"}}],"volume":null,"temperature":{"value":60.0,"unit":"°C"},"solvents":[{"name":"Chlorobenzene","volume_fraction":null}]},"additional_parameters":{"rpm":4000,"time_s":30,"ramp_rpm_per_s":2000}}],"additional_treatment":"Dopant-free"},{"name":"Au","thickness":null,"functionality":"Contact","deposition":[{"step_name":"Thermal evaporation","method":"Evaporation","atmosphere":"Vacuum","temperature":null,"duration":null,"antisolvent":null,"solution":null,"additional_parameters":{"pressure":"4 × 10−5 Torr","rate":"≈0.05 nm s−1","thickness":"100 nm"}}],"additional_treatment":null}]}]}

File: src/perla_extract/data/extractions/gpt-5-2025-08-07/10.1002--adma.202302143.json
{"cells":[{"perovskite_composition":{"formula":"(PEA)2MA4Pb5I16","sample_type":"Polycrystalline film","dimensionality":"2D","a_ions":[{"abbreviation":"PEA","common_name":"Phenylethylammonium","molecular_formula":null,"coefficient":"2"},{"abbreviation":"MA","common_name":"Methylammonium","molecular_formula":null,"coefficient":"4"}],"b_ions":[{"abbreviation":"Pb","common_name":"Lead","molecular_formula":null,"coefficient":"5"}],"x_ions":[{"abbreviation":"I","common_name":"Iodide","molecular_formula":null,"coefficient":"16"}],"bandgap":null,"impurities":null,"additives":null},"device_architecture":"pin","pce":{"value":17.53,"unit":"%"},"jsc":{"value":18.44,"unit":"mA cm^-2"},"voc":{"value":1.21,"unit":"V"},"ff":{"value":78.52},"number_devices":null,"averaged_quantities":null,"active_area":null,"light_source":{"type":"AM 1.5G","description":"Solar simulator (Newport Sol3A) calibrated with a certified Si photodiode","light_intensity":{"value":100.0,"unit":"mW cm^-2"},"lamp":null},"encapsulated":false,"additional_notes":"Control device (no PBN treatment).","stability":{"time":null,"light_intensity":{"value":100.0,"unit":"mW cm^-2"},"humidity":null,"temperature":null,"PCE_T80":{"value":1224000.0,"unit":"s"},"PCE_at_the_start_of_the_experiment":null,"PCE_after_1000_hours":null,"PCE_at_the_end_of_experiment":null,"potential_bias":"MPPT"},"layers":[{"name":"ITO","thickness":null,"functionality":"Substrate","deposition":[{"step_name":"UV–ozone treatment","method":"UV–ozone","atmosphere":"Air","temperature":null,"duration":null,"antisolvent":null,"solution":null,"additional_parameters":null}],"additional_treatment":null},{"name":"2PACz","thickness":null,"functionality":"Hole-transport","deposition":[{"step_name":"Spin-coating","method":"Spin-coating","atmosphere":"Air","temperature":null,"duration":{"value":30.0,"unit":"s"},"antisolvent":null,"solution":null,"additional_parameters":{"rpm":3000}},{"step_name":"Thermal annealing","method":"Thermal-annealing","atmosphere":"Air","temperature":{"value":60.0,"unit":"°C"},"duration":{"value":180.0,"unit":"s"},"antisolvent":null,"solution":null,"additional_parameters":null}],"additional_treatment":"Self-assembled monolayer (SAM) on ITO"},{"name":"(PEA)2MA4Pb5I16","thickness":null,"functionality":"Absorber","deposition":[{"step_name":"Spin-coating","method":"Spin-coating","atmosphere":"N2","temperature":null,"duration":{"value":20.0,"unit":"s"},"antisolvent":null,"solution":{"compounds":null,"solutes":null,"volume":null,"temperature":null,"solvents":[{"name":"DMF","volume_fraction":0.9},{"name":"DMSO","volume_fraction":0.1}]},"additional_parameters":{"rpm":5000,"substrate_preheat":{"temperature":{"value":100,"unit":"°C"},"duration":{"value":900,"unit":"s"}}}},{"step_name":"Low-vacuum treatment","method":"Low-vacuum treatment","atmosphere":"Vacuum","temperature":null,"duration":{"value":480.0,"unit":"s"},"antisolvent":null,"solution":null,"additional_parameters":null},{"step_name":"Thermal annealing","method":"Thermal-annealing","atmosphere":"N2","temperature":{"value":100.0,"unit":"°C"},"duration":{"value":600.0,"unit":"s"},"antisolvent":null,"solution":null,"additional_parameters":null}],"additional_treatment":null},{"name":"PC60BM","thickness":null,"functionality":"Electron-transport","deposition":[{"step_name":"Spin-coating","method":"Spin-coating","atmosphere":"N2","temperature":null,"duration":{"value":30.0,"unit":"s"},"antisolvent":null,"solution":null,"additional_parameters":{"rpm":2000}}],"additional_treatment":null},{"name":"PEI","thickness":null,"functionality":"Contact","deposition":[{"step_name":"Drop-casting","method":"Dropcasting","atmosphere":"N2","temperature":null,"duration":null,"antisolvent":null,"solution":null,"additional_parameters":null},{"step_name":"Spin-coating","method":"Spin-coating","atmosphere":"N2","temperature":null,"duration":{"value":20.0,"unit":"s"},"antisolvent":null,"solution":null,"additional_parameters":{"rpm":5000}},{"step_name":"Thermal annealing","method":"Thermal-annealing","atmosphere":"N2","temperature":{"value":100.0,"unit":"°C"},"duration":{"value":300.0,"unit":"s"},"antisolvent":null,"solution":null,"additional_parameters":null}],"additional_treatment":null},{"name":"Ag","thickness":null,"functionality":"Contact","deposition":[{"step_name":"Thermal evaporation","method":"Evaporation","atmosphere":"Vacuum","temperature":null,"duration":null,"antisolvent":null,"solution":null,"additional_parameters":{"thickness_nm":100,"base_pressure_Torr":"1e-6"}}],"additional_treatment":null}]},{"perovskite_composition":{"formula":"(PEA)2MA4Pb5I16","sample_type":"Polycrystalline film","dimensionality":"2D","a_ions":[{"abbreviation":"PEA","common_name":"Phenylethylammonium","molecular_formula":null,"coefficient":"2"},{"abbreviation":"MA","common_name":"Methylammonium","molecular_formula":null,"coefficient":"4"}],"b_ions":[{"abbreviation":"Pb","common_name":"Lead","molecular_formula":null,"coefficient":"5"}],"x_ions":[{"abbreviation":"I","common_name":"Iodide","molecular_formula":null,"coefficient":"16"}],"bandgap":null,"impurities":null,"additives":null},"device_architecture":"pin","pce":{"value":20.05,"unit":"%"},"jsc":{"value":20.71,"unit":"mA cm^-2"},"voc":{"value":1.22,"unit":"V"},"ff":{"value":79.36},"number_devices":null,"averaged_quantities":null,"active_area":null,"light_source":{"type":"AM 1.5G","description":"Solar simulator (Newport Sol3A) calibrated with a certified Si photodiode","light_intensity":{"value":100.0,"unit":"mW cm^-2"},"lamp":null},"encapsulated":false,"additional_notes":"PBN-treated device. Unencapsulated; maintained ≈88% of initial PCE after 1000 h under continuous AM 1.5G (no UV filter) in N2 at MPPT.","stability":{"time":{"value":3600000.0,"unit":"s"},"light_intensity":{"value":100.0,"unit":"mW cm^-2"},"humidity":null,"temperature":null,"PCE_T80":null,"PCE_at_the_start_of_the_experiment":null,"PCE_after_1000_hours":null,"PCE_at_the_end_of_experiment":null,"potential_bias":"MPPT"},"layers":[{"name":"ITO","thickness":null,"functionality":"Substrate","deposition":[{"step_name":"UV–ozone treatment","method":"UV–ozone","atmosphere":"Air","temperature":null,"duration":null,"antisolvent":null,"solution":null,"additional_parameters":null}],"additional_treatment":null},{"name":"2PACz","thickness":null,"functionality":"Hole-transport","deposition":[{"step_name":"Spin-coating","method":"Spin-coating","atmosphere":"Air","temperature":null,"duration":{"value":30.0,"unit":"s"},"antisolvent":null,"solution":null,"additional_parameters":{"rpm":3000}},{"step_name":"Thermal annealing","method":"Thermal-annealing","atmosphere":"Air","temperature":{"value":60.0,"unit":"°C"},"duration":{"value":180.0,"unit":"s"},"antisolvent":null,"solution":null,"additional_parameters":null}],"additional_treatment":"Self-assembled monolayer (SAM) on ITO"},{"name":"(PEA)2MA4Pb5I16","thickness":null,"functionality":"Absorber","deposition":[{"step_name":"Spin-coating","method":"Spin-coating","atmosphere":"N2","temperature":null,"duration":{"value":20.0,"unit":"s"},"antisolvent":null,"solution":{"compounds":null,"solutes":null,"volume":null,"temperature":null,"solvents":[{"name":"DMF","volume_fraction":0.9},{"name":"DMSO","volume_fraction":0.1}]},"additional_parameters":{"rpm":5000,"substrate_preheat":{"temperature":{"value":100,"unit":"°C"},"duration":{"value":900,"unit":"s"}}}},{"step_name":"Low-vacuum treatment","method":"Low-vacuum treatment","atmosphere":"Vacuum","temperature":null,"duration":{"value":480.0,"unit":"s"},"antisolvent":null,"solution":null,"additional_parameters":null},{"step_name":"Thermal annealing","method":"Thermal-annealing","atmosphere":"N2","temperature":{"value":100.0,"unit":"°C"},"duration":{"value":600.0,"unit":"s"},"antisolvent":null,"solution":null,"additional_parameters":null}],"additional_treatment":"Top surface passivation applied with PBN"},{"name":"PBN (surface passivation)","thickness":null,"functionality":"Other","deposition":[{"step_name":"Spin-coating (passivation)","method":"Spin-coating","atmosphere":"N2","temperature":null,"duration":{"value":20.0,"unit":"s"},"antisolvent":null,"solution":{"compounds":null,"solutes":null,"volume":null,"temperature":null,"solvents":[{"name":"Isopropyl alcohol","volume_fraction":1.0}]},"additional_parameters":{"rpm":5000}}],"additional_treatment":"Surface passivation"},{"name":"PC60BM","thickness":null,"functionality":"Electron-transport","deposition":[{"step_name":"Spin-coating","method":"Spin-coating","atmosphere":"N2","temperature":null,"duration":{"value":30.0,"unit":"s"},"antisolvent":null,"solution":null,"additional_parameters":{"rpm":2000}}],"additional_treatment":null},{"name":"PEI","thickness":null,"functionality":"Contact","deposition":[{"step_name":"Drop-casting","method":"Dropcasting","atmosphere":"N2","temperature":null,"duration":null,"antisolvent":null,"solution":null,"additional_parameters":null},{"step_name":"Spin-coating","method":"Spin-coating","atmosphere":"N2","temperature":null,"duration":{"value":20.0,"unit":"s"},"antisolvent":null,"solution":null,"additional_parameters":{"rpm":5000}},{"step_name":"Thermal annealing","method":"Thermal-annealing","atmosphere":"N2","temperature":{"value":100.0,"unit":"°C"},"duration":{"value":300.0,"unit":"s"},"antisolvent":null,"solution":null,"additional_parameters":null}],"additional_treatment":null},{"name":"Ag","thickness":null,"functionality":"Contact","deposition":[{"step_name":"Thermal evaporation","method":"Evaporation","atmosphere":"Vacuum","temperature":null,"duration":null,"antisolvent":null,"solution":null,"additional_parameters":{"thickness_nm":100,"base_pressure_Torr":"1e-6"}}],"additional_treatment":null}]}]}

File: src/perla_extract/data/extractions/gpt-5-2025-08-07/10.1016--j.nanoen.2016.05.023.json
{"cells":[{"perovskite_composition":{"formula":"CH3NH3PbI3","sample_type":"Polycrystalline film","dimensionality":"3D","a_ions":[{"abbreviation":"MA","common_name":"Methylammonium","molecular_formula":"CH6N+","coefficient":"1"}],"b_ions":[{"abbreviation":"Pb","common_name":"Lead","molecular_formula":"Pb2+","coefficient":"1"}],"x_ions":[{"abbreviation":"I","common_name":"Iodide","molecular_formula":"I-","coefficient":"3"}],"bandgap":{"value":1.55,"unit":"eV"},"impurities":null,"additives":null},"device_architecture":"nip","pce":{"value":3.9,"unit":"%"},"jsc":{"value":19.72,"unit":"mA cm^-2"},"voc":{"value":0.67,"unit":"V"},"ff":{"value":29.7},"number_devices":null,"averaged_quantities":null,"active_area":{"value":0.09,"unit":"cm^2"},"light_source":{"type":"Other","description":"AM1.5 simulated sunlight","light_intensity":{"value":100.0,"unit":"mW cm^-2"},"lamp":"Solar IV-150A (Zolix)"},"encapsulated":false,"additional_notes":"Scan direction: Forward (1.5 V to -0.1 V), scan rate 200 mV s^-1. Masked active area 9 mm^2.","stability":null,"layers":[{"name":"Glass","thickness":null,"functionality":"Substrate","deposition":null,"additional_treatment":null},{"name":"FTO","thickness":null,"functionality":"Substrate","deposition":null,"additional_treatment":null},{"name":"TiO2 (blocking layer)","thickness":null,"functionality":"Electron-transport","deposition":[{"step_name":"TiO2 precursor coating","method":"Spin-coating","atmosphere":"Other","temperature":null,"duration":null,"antisolvent":null,"solution":{"compounds":["titanium diisopropoxide bis(acetylacetonate) (75% in 2-propanol) diluted 1:15 in ethanol"],"solutes":null,"volume":null,"temperature":null,"solvents":null},"additional_parameters":null},{"step_name":"Anneal TiO2","method":"Thermal-annealing","atmosphere":"Other","temperature":{"value":450.0,"unit":"°C"},"duration":{"value":1800.0,"unit":"s"},"antisolvent":null,"solution":null,"additional_parameters":null}],"additional_treatment":null},{"name":"CH3NH3PbI3 (perovskite)","thickness":{"value":400.0,"unit":"nm"},"functionality":"Absorber","deposition":[{"step_name":"Perovskite spin-coating","method":"Spin-coating","atmosphere":"Other","temperature":null,"duration":null,"antisolvent":null,"solution":{"compounds":["CH3NH3I (MAI)","PbCl2","DMF (~35 wt% perovskite solution)"],"solutes":null,"volume":null,"temperature":null,"solvents":null},"additional_parameters":{"spin_speed_rpm":2500}},{"step_name":"Drying","method":"Thermal-annealing","atmosphere":"Other","temperature":{"value":50.0,"unit":"°C"},"duration":{"value":3600.0,"unit":"s"},"antisolvent":null,"solution":null,"additional_parameters":null},{"step_name":"Perovskite anneal","method":"Thermal-annealing","atmosphere":"Other","temperature":{"value":100.0,"unit":"°C"},"duration":{"value":5400.0,"unit":"s"},"antisolvent":null,"solution":null,"additional_parameters":null}],"additional_treatment":null},{"name":"Spiro-OMeTAD (HTM)","thickness":null,"functionality":"Hole-transport","deposition":[{"step_name":"HTM spin-coating","method":"Spin-coating","atmosphere":"Other","temperature":null,"duration":null,"antisolvent":null,"solution":{"compounds":["spiro-OMeTAD 73 mg in 1 mL chlorobenzene","tBP 29.5 μL","Li-TFSI stock (520 mg mL^-1 in acetonitrile) 18.5 μL"],"solutes":null,"volume":null,"temperature":null,"solvents":null},"additional_parameters":{"spin_speed_rpm":3000,"duration_s":60}}],"additional_treatment":null},{"name":"Au (80 nm)","thickness":null,"functionality":"Contact","deposition":[{"step_name":"Gold deposition","method":"Evaporation","atmosphere":"Vacuum","temperature":null,"duration":null,"antisolvent":null,"solution":null,"additional_parameters":{"pressure":"~1e-6 Torr","thickness_nm":80}}],"additional_treatment":null}]},{"perovskite_composition":{"formula":"CH3NH3PbI3","sample_type":"Polycrystalline film","dimensionality":"3D","a_ions":[{"abbreviation":"MA","common_name":"Methylammonium","molecular_formula":"CH6N+","coefficient":"1"}],"b_ions":[{"abbreviation":"Pb","common_name":"Lead","molecular_formula":"Pb2+","coefficient":"1"}],"x_ions":[{"abbreviation":"I","common_name":"Iodide","molecular_formula":"I-","coefficient":"3"}],"bandgap":{"value":1.55,"unit":"eV"},"impurities":null,"additives":null},"device_architecture":"nip","pce":{"value":12.5,"unit":"%"},"jsc":{"value":22.47,"unit":"mA cm^-2"},"voc":{"value":0.96,"unit":"V"},"ff":{"value":57.9},"number_devices":null,"averaged_quantities":null,"active_area":{"value":0.09,"unit":"cm^2"},"light_source":{"type":"Other","description":"AM1.5 simulated sunlight","light_intensity":{"value":100.0,"unit":"mW cm^-2"},"lamp":"Solar IV-150A (Zolix)"},"encapsulated":false,"additional_notes":"Scan direction: Reverse (-0.1 V to 1.5 V), scan rate 200 mV s^-1. Masked active area 9 mm^2.","stability":null,"layers":[{"name":"Glass","thickness":null,"functionality":"Substrate","deposition":null,"additional_treatment":null},{"name":"FTO","thickness":null,"functionality":"Substrate","deposition":null,"additional_treatment":null},{"name":"TiO2 (blocking layer)","thickness":null,"functionality":"Electron-transport","deposition":[{"step_name":"TiO2 precursor coating","method":"Spin-coating","atmosphere":"Other","temperature":null,"duration":null,"antisolvent":null,"solution":{"compounds":["titanium diisopropoxide bis(acetylacetonate) (75% in 2-propanol) diluted 1:15 in ethanol"],"solutes":null,"volume":null,"temperature":null,"solvents":null},"additional_parameters":null},{"step_name":"Anneal TiO2","method":"Thermal-annealing","atmosphere":"Other","temperature":{"value":450.0,"unit":"°C"},"duration":{"value":1800.0,"unit":"s"},"antisolvent":null,"solution":null,"additional_parameters":null}],"additional_treatment":null},{"name":"CH3NH3PbI3 (perovskite)","thickness":{"value":400.0,"unit":"nm"},"functionality":"Absorber","deposition":[{"step_name":"Perovskite spin-coating","method":"Spin-coating","atmosphere":"Other","temperature":null,"duration":null,"antisolvent":null,"solution":{"compounds":["CH3NH3I (MAI)","PbCl2","DMF (~35 wt% perovskite solution)"],"solutes":null,"volume":null,"temperature":null,"solvents":null},"additional_parameters":{"spin_speed_rpm":2500}},{"step_name":"Drying","method":"Thermal-annealing","atmosphere":"Other","temperature":{"value":50.0,"unit":"°C"},"duration":{"value":3600.0,"unit":"s"},"antisolvent":null,"solution":null,"additional_parameters":null},{"step_name":"Perovskite anneal","method":"Thermal-annealing","atmosphere":"Other","temperature":{"value":100.0,"unit":"°C"},"duration":{"value":5400.0,"unit":"s"},"antisolvent":null,"solution":null,"additional_parameters":null}],"additional_treatment":null},{"name":"Spiro-OMeTAD (HTM)","thickness":null,"functionality":"Hole-transport","deposition":[{"step_name":"HTM spin-coating","method":"Spin-coating","atmosphere":"Other","temperature":null,"duration":null,"antisolvent":null,"solution":{"compounds":["spiro-OMeTAD 73 mg in 1 mL chlorobenzene","tBP 29.5 μL","Li-TFSI stock (520 mg mL^-1 in acetonitrile) 18.5 μL"],"solutes":null,"volume":null,"temperature":null,"solvents":null},"additional_parameters":{"spin_speed_rpm":3000,"duration_s":60}}],"additional_treatment":null},{"name":"Au (80 nm)","thickness":null,"functionality":"Contact","deposition":[{"step_name":"Gold deposition","method":"Evaporation","atmosphere":"Vacuum","temperature":null,"duration":null,"antisolvent":null,"solution":null,"additional_parameters":{"pressure":"~1e-6 Torr","thickness_nm":80}}],"additional_treatment":null}]},{"perovskite_composition":{"formula":"CH3NH3PbI3","sample_type":"Polycrystalline film","dimensionality":"3D","a_ions":[{"abbreviation":"MA","common_name":"Methylammonium","molecular_formula":"CH6N+","coefficient":"1"}],"b_ions":[{"abbreviation":"Pb","common_name":"Lead","molecular_formula":"Pb2+","coefficient":"1"}],"x_ions":[{"abbreviation":"I","common_name":"Iodide","molecular_formula":"I-","coefficient":"3"}],"bandgap":{"value":1.55,"unit":"eV"},"impurities":null,"additives":null},"device_architecture":"nip","pce":{"value":13.3,"unit":"%"},"jsc":{"value":22.82,"unit":"mA cm^-2"},"voc":{"value":1.04,"unit":"V"},"ff":{"value":56.5},"number_devices":null,"averaged_quantities":null,"active_area":{"value":0.09,"unit":"cm^2"},"light_source":{"type":"Other","description":"AM1.5 simulated sunlight","light_intensity":{"value":100.0,"unit":"mW cm^-2"},"lamp":"Solar IV-150A (Zolix)"},"encapsulated":false,"additional_notes":"Device with PCBM in perovskite. Scan direction: Forward (1.5 V to -0.1 V), scan rate 200 mV s^-1.","stability":null,"layers":[{"name":"Glass","thickness":null,"functionality":"Substrate","deposition":null,"additional_treatment":null},{"name":"FTO","thickness":null,"functionality":"Substrate","deposition":null,"additional_treatment":null},{"name":"TiO2 (blocking layer)","thickness":null,"functionality":"Electron-transport","deposition":[{"step_name":"TiO2 precursor coating","method":"Spin-coating","atmosphere":"Other","temperature":null,"duration":null,"antisolvent":null,"solution":{"compounds":["titanium diisopropoxide bis(acetylacetonate) (75% in 2-propanol) diluted 1:15 in ethanol"],"solutes":null,"volume":null,"temperature":null,"solvents":null},"additional_parameters":null},{"step_name":"Anneal TiO2","method":"Thermal-annealing","atmosphere":"Other","temperature":{"value":450.0,"unit":"°C"},"duration":{"value":1800.0,"unit":"s"},"antisolvent":null,"solution":null,"additional_parameters":null}],"additional_treatment":null},{"name":"CH3NH3PbI3 w/ PCBM","thickness":{"value":400.0,"unit":"nm"},"functionality":"Absorber","deposition":[{"step_name":"Perovskite+PCBM spin-coating","method":"Spin-coating","atmosphere":"Other","temperature":null,"duration":null,"antisolvent":null,"solution":{"compounds":["CH3NH3I (MAI)","PbCl2","DMF (~35 wt% perovskite solution)","PCBM chlorobenzene stock 50 mg mL^-1; added 90 μL mL^-1 (5.4‰ mole ratio)"],"solutes":null,"volume":null,"temperature":null,"solvents":null},"additional_parameters":{"spin_speed_rpm":2500}},{"step_name":"Drying","method":"Thermal-annealing","atmosphere":"Other","temperature":{"value":50.0,"unit":"°C"},"duration":{"value":3600.0,"unit":"s"},"antisolvent":null,"solution":null,"additional_parameters":null},{"step_name":"Perovskite anneal","method":"Thermal-annealing","atmosphere":"Other","temperature":{"value":100.0,"unit":"°C"},"duration":{"value":5400.0,"unit":"s"},"antisolvent":null,"solution":null,"additional_parameters":null}],"additional_treatment":null},{"name":"Spiro-OMeTAD (HTM)","thickness":null,"functionality":"Hole-transport","deposition":[{"step_name":"HTM spin-coating","method":"Spin-coating","atmosphere":"Other","temperature":null,"duration":null,"antisolvent":null,"solution":{"compounds":["spiro-OMeTAD 73 mg in 1 mL chlorobenzene","tBP 29.5 μL","Li-TFSI stock (520 mg mL^-1 in acetonitrile) 18.5 μL"],"solutes":null,"volume":null,"temperature":null,"solvents":null},"additional_parameters":{"spin_speed_rpm":3000,"duration_s":60}}],"additional_treatment":null},{"name":"Au (80 nm)","thickness":null,"functionality":"Contact","deposition":[{"step_name":"Gold deposition","method":"Evaporation","atmosphere":"Vacuum","temperature":null,"duration":null,"antisolvent":null,"solution":null,"additional_parameters":{"pressure":"~1e-6 Torr","thickness_nm":80}}],"additional_treatment":null}]},{"perovskite_composition":{"formula":"CH3NH3PbI3","sample_type":"Polycrystalline film","dimensionality":"3D","a_ions":[{"abbreviation":"MA","common_name":"Methylammonium","molecular_formula":"CH6N+","coefficient":"1"}],"b_ions":[{"abbreviation":"Pb","common_name":"Lead","molecular_formula":"Pb2+","coefficient":"1"}],"x_ions":[{"abbreviation":"I","common_name":"Iodide","molecular_formula":"I-","coefficient":"3"}],"bandgap":{"value":1.55,"unit":"eV"},"impurities":null,"additives":null},"device_architecture":"nip","pce":{"value":14.2,"unit":"%"},"jsc":{"value":22.88,"unit":"mA cm^-2"},"voc":{"value":1.07,"unit":"V"},"ff":{"value":58.0},"number_devices":null,"averaged_quantities":null,"active_area":{"value":0.09,"unit":"cm^2"},"light_source":{"type":"Other","description":"AM1.5 simulated sunlight","light_intensity":{"value":100.0,"unit":"mW cm^-2"},"lamp":"Solar IV-150A (Zolix)"},"encapsulated":false,"additional_notes":"Device with PCBM in perovskite. Scan direction: Reverse (-0.1 V to 1.5 V), scan rate 200 mV s^-1.","stability":null,"layers":[{"name":"Glass","thickness":null,"functionality":"Substrate","deposition":null,"additional_treatment":null},{"name":"FTO","thickness":null,"functionality":"Substrate","deposition":null,"additional_treatment":null},{"name":"TiO2 (blocking layer)","thickness":null,"functionality":"Electron-transport","deposition":[{"step_name":"TiO2 precursor coating","method":"Spin-coating","atmosphere":"Other","temperature":null,"duration":null,"antisolvent":null,"solution":{"compounds":["titanium diisopropoxide bis(acetylacetonate) (75% in 2-propanol) diluted 1:15 in ethanol"],"solutes":null,"volume":null,"temperature":null,"solvents":null},"additional_parameters":null},{"step_name":"Anneal TiO2","method":"Thermal-annealing","atmosphere":"Other","temperature":{"value":450.0,"unit":"°C"},"duration":{"value":1800.0,"unit":"s"},"antisolvent":null,"solution":null,"additional_parameters":null}],"additional_treatment":null},{"name":"CH3NH3PbI3 w/ PCBM","thickness":{"value":400.0,"unit":"nm"},"functionality":"Absorber","deposition":[{"step_name":"Perovskite+PCBM spin-coating","method":"Spin-coating","atmosphere":"Other","temperature":null,"duration":null,"antisolvent":null,"solution":{"compounds":["CH3NH3I (MAI)","PbCl2","DMF (~35 wt% perovskite solution)","PCBM chlorobenzene stock 50 mg mL^-1; added 90 μL mL^-1 (5.4‰ mole ratio)"],"solutes":null,"volume":null,"temperature":null,"solvents":null},"additional_parameters":{"spin_speed_rpm":2500}},{"step_name":"Drying","method":"Thermal-annealing","atmosphere":"Other","temperature":{"value":50.0,"unit":"°C"},"duration":{"value":3600.0,"unit":"s"},"antisolvent":null,"solution":null,"additional_parameters":null},{"step_name":"Perovskite anneal","method":"Thermal-annealing","atmosphere":"Other","temperature":{"value":100.0,"unit":"°C"},"duration":{"value":5400.0,"unit":"s"},"antisolvent":null,"solution":null,"additional_parameters":null}],"additional_treatment":null},{"name":"Spiro-OMeTAD (HTM)","thickness":null,"functionality":"Hole-transport","deposition":[{"step_name":"HTM spin-coating","method":"Spin-coating","atmosphere":"Other","temperature":null,"duration":null,"antisolvent":null,"solution":{"compounds":["spiro-OMeTAD 73 mg in 1 mL chlorobenzene","tBP 29.5 μL","Li-TFSI stock (520 mg mL^-1 in acetonitrile) 18.5 μL"],"solutes":null,"volume":null,"temperature":null,"solvents":null},"additional_parameters":{"spin_speed_rpm":3000,"duration_s":60}}],"additional_treatment":null},{"name":"Au (80 nm)","thickness":null,"functionality":"Contact","deposition":[{"step_name":"Gold deposition","method":"Evaporation","atmosphere":"Vacuum","temperature":null,"duration":null,"antisolvent":null,"solution":null,"additional_parameters":{"pressure":"~1e-6 Torr","thickness_nm":80}}],"additional_treatment":null}]},{"perovskite_composition":{"formula":"CH3NH3PbI3","sample_type":"Polycrystalline film","dimensionality":"3D","a_ions":[{"abbreviation":"MA","common_name":"Methylammonium","molecular_formula":"CH6N+","coefficient":"1"}],"b_ions":[{"abbreviation":"Pb","common_name":"Lead","molecular_formula":"Pb2+","coefficient":"1"}],"x_ions":[{"abbreviation":"I","common_name":"Iodide","molecular_formula":"I-","coefficient":"3"}],"bandgap":{"value":1.55,"unit":"eV"},"impurities":null,"additives":{"abbreviation":"PEG","concentration":null}},"device_architecture":"nip","pce":{"value":6.3,"unit":"%"},"jsc":{"value":22.13,"unit":"mA cm^-2"},"voc":{"value":0.8,"unit":"V"},"ff":{"value":35.3},"number_devices":null,"averaged_quantities":null,"active_area":{"value":0.09,"unit":"cm^2"},"light_source":{"type":"Other","description":"AM1.5 simulated sunlight","light_intensity":{"value":100.0,"unit":"mW cm^-2"},"lamp":"Solar IV-150A (Zolix)"},"encapsulated":false,"additional_notes":"Device with PEG in perovskite. Scan direction: Forward (1.5 V to -0.1 V), scan rate 200 mV s^-1.","stability":null,"layers":[{"name":"Glass","thickness":null,"functionality":"Substrate","deposition":null,"additional_treatment":null},{"name":"FTO","thickness":null,"functionality":"Substrate","deposition":null,"additional_treatment":null},{"name":"TiO2 (blocking layer)","thickness":null,"functionality":"Electron-transport","deposition":[{"step_name":"TiO2 precursor coating","method":"Spin-coating","atmosphere":"Other","temperature":null,"duration":null,"antisolvent":null,"solution":{"compounds":["titanium diisopropoxide bis(acetylacetonate) (75% in 2-propanol) diluted 1:15 in ethanol"],"solutes":null,"volume":null,"temperature":null,"solvents":null},"additional_parameters":null},{"step_name":"Anneal TiO2","method":"Thermal-annealing","atmosphere":"Other","temperature":{"value":450.0,"unit":"°C"},"duration":{"value":1800.0,"unit":"s"},"antisolvent":null,"solution":null,"additional_parameters":null}],"additional_treatment":null},{"name":"CH3NH3PbI3 w/ PEG","thickness":{"value":400.0,"unit":"nm"},"functionality":"Absorber","deposition":[{"step_name":"Perovskite+PEG spin-coating","method":"Spin-coating","atmosphere":"Other","temperature":null,"duration":null,"antisolvent":null,"solution":{"compounds":["CH3NH3I (MAI)","PbCl2","DMF (~35 wt% perovskite solution)","PEG (20 mg mL^-1; 1.1‰ mole ratio)"],"solutes":null,"volume":null,"temperature":null,"solvents":null},"additional_parameters":{"spin_speed_rpm":4000}},{"step_name":"Drying","method":"Thermal-annealing","atmosphere":"Other","temperature":{"value":50.0,"unit":"°C"},"duration":{"value":3600.0,"unit":"s"},"antisolvent":null,"solution":null,"additional_parameters":null},{"step_name":"Perovskite anneal","method":"Thermal-annealing","atmosphere":"Other","temperature":{"value":100.0,"unit":"°C"},"duration":{"value":5400.0,"unit":"s"},"antisolvent":null,"solution":null,"additional_parameters":null}],"additional_treatment":null},{"name":"Spiro-OMeTAD (HTM)","thickness":null,"functionality":"Hole-transport","deposition":[{"step_name":"HTM spin-coating","method":"Spin-coating","atmosphere":"Other","temperature":null,"duration":null,"antisolvent":null,"solution":{"compounds":["spiro-OMeTAD 73 mg in 1 mL chlorobenzene","tBP 29.5 μL","Li-TFSI stock (520 mg mL^-1 in acetonitrile) 18.5 μL"],"solutes":null,"volume":null,"temperature":null,"solvents":null},"additional_parameters":{"spin_speed_rpm":3000,"duration_s":60}}],"additional_treatment":null},{"name":"Au (80 nm)","thickness":null,"functionality":"Contact","deposition":[{"step_name":"Gold deposition","method":"Evaporation","atmosphere":"Vacuum","temperature":null,"duration":null,"antisolvent":null,"solution":null,"additional_parameters":{"pressure":"~1e-6 Torr","thickness_nm":80}}],"additional_treatment":null}]},{"perovskite_composition":{"formula":"CH3NH3PbI3","sample_type":"Polycrystalline film","dimensionality":"3D","a_ions":[{"abbreviation":"MA","common_name":"Methylammonium","molecular_formula":"CH6N+","coefficient":"1"}],"b_ions":[{"abbreviation":"Pb","common_name":"Lead","molecular_formula":"Pb2+","coefficient":"1"}],"x_ions":[{"abbreviation":"I","common_name":"Iodide","molecular_formula":"I-","coefficient":"3"}],"bandgap":{"value":1.55,"unit":"eV"},"impurities":null,"additives":{"abbreviation":"PEG","concentration":null}},"device_architecture":"nip","pce":{"value":16.3,"unit":"%"},"jsc":{"value":22.92,"unit":"mA cm^-2"},"voc":{"value":1.05,"unit":"V"},"ff":{"value":65.8},"number_devices":null,"averaged_quantities":null,"active_area":{"value":0.09,"unit":"cm^2"},"light_source":{"type":"Other","description":"AM1.5 simulated sunlight","light_intensity":{"value":100.0,"unit":"mW cm^-2"},"lamp":"Solar IV-150A (Zolix)"},"encapsulated":false,"additional_notes":"Device with PEG in perovskite. Scan direction: Reverse (-0.1 V to 1.5 V), scan rate 200 mV s^-1.","stability":null,"layers":[{"name":"Glass","thickness":null,"functionality":"Substrate","deposition":null,"additional_treatment":null},{"name":"FTO","thickness":null,"functionality":"Substrate","deposition":null,"additional_treatment":null},{"name":"TiO2 (blocking layer)","thickness":null,"functionality":"Electron-transport","deposition":[{"step_name":"TiO2 precursor coating","method":"Spin-coating","atmosphere":"Other","temperature":null,"duration":null,"antisolvent":null,"solution":{"compounds":["titanium diisopropoxide bis(acetylacetonate) (75% in 2-propanol) diluted 1:15 in ethanol"],"solutes":null,"volume":null,"temperature":null,"solvents":null},"additional_parameters":null},{"step_name":"Anneal TiO2","method":"Thermal-annealing","atmosphere":"Other","temperature":{"value":450.0,"unit":"°C"},"duration":{"value":1800.0,"unit":"s"},"antisolvent":null,"solution":null,"additional_parameters":null}],"additional_treatment":null},{"name":"CH3NH3PbI3 w/ PEG","thickness":{"value":400.0,"unit":"nm"},"functionality":"Absorber","deposition":[{"step_name":"Perovskite+PEG spin-coating","method":"Spin-coating","atmosphere":"Other","temperature":null,"duration":null,"antisolvent":null,"solution":{"compounds":["CH3NH3I (MAI)","PbCl2","DMF (~35 wt% perovskite solution)","PEG (20 mg mL^-1; 1.1‰ mole ratio)"],"solutes":null,"volume":null,"temperature":null,"solvents":null},"additional_parameters":{"spin_speed_rpm":4000}},{"step_name":"Drying","method":"Thermal-annealing","atmosphere":"Other","temperature":{"value":50.0,"unit":"°C"},"duration":{"value":3600.0,"unit":"s"},"antisolvent":null,"solution":null,"additional_parameters":null},{"step_name":"Perovskite anneal","method":"Thermal-annealing","atmosphere":"Other","temperature":{"value":100.0,"unit":"°C"},"duration":{"value":5400.0,"unit":"s"},"antisolvent":null,"solution":null,"additional_parameters":null}],"additional_treatment":null},{"name":"Spiro-OMeTAD (HTM)","thickness":null,"functionality":"Hole-transport","deposition":[{"step_name":"HTM spin-coating","method":"Spin-coating","atmosphere":"Other","temperature":null,"duration":null,"antisolvent":null,"solution":{"compounds":["spiro-OMeTAD 73 mg in 1 mL chlorobenzene","tBP 29.5 μL","Li-TFSI stock (520 mg mL^-1 in acetonitrile) 18.5 μL"],"solutes":null,"volume":null,"temperature":null,"solvents":null},"additional_parameters":{"spin_speed_rpm":3000,"duration_s":60}}],"additional_treatment":null},{"name":"Au (80 nm)","thickness":null,"functionality":"Contact","deposition":[{"step_name":"Gold deposition","method":"Evaporation","atmosphere":"Vacuum","temperature":null,"duration":null,"antisolvent":null,"solution":null,"additional_parameters":{"pressure":"~1e-6 Torr","thickness_nm":80}}],"additional_treatment":null}]},{"perovskite_composition":{"formula":"CH3NH3PbI3","sample_type":"Polycrystalline film","dimensionality":"3D","a_ions":[{"abbreviation":"MA","common_name":"Methylammonium","molecular_formula":"CH6N+","coefficient":"1"}],"b_ions":[{"abbreviation":"Pb","common_name":"Lead","molecular_formula":"Pb2+","coefficient":"1"}],"x_ions":[{"abbreviation":"I","common_name":"Iodide","molecular_formula":"I-","coefficient":"3"}],"bandgap":{"value":1.55,"unit":"eV"},"impurities":null,"additives":{"abbreviation":"PCBM","concentration":null}},"device_architecture":"nip","pce":{"value":15.9,"unit":"%"},"jsc":{"value":23.03,"unit":"mA cm^-2"},"voc":{"value":1.08,"unit":"V"},"ff":{"value":63.7},"number_devices":null,"averaged_quantities":null,"active_area":{"value":0.09,"unit":"cm^2"},"light_source":{"type":"Other","description":"AM1.5 simulated sunlight","light_intensity":{"value":100.0,"unit":"mW cm^-2"},"lamp":"Solar IV-150A (Zolix)"},"encapsulated":false,"additional_notes":"Device with PCBM & PEG in perovskite. Scan direction: Forward (1.5 V to -0.1 V), scan rate 200 mV s^-1.","stability":null,"layers":[{"name":"Glass","thickness":null,"functionality":"Substrate","deposition":null,"additional_treatment":null},{"name":"FTO","thickness":null,"functionality":"Substrate","deposition":null,"additional_treatment":null},{"name":"TiO2 (blocking layer)","thickness":null,"functionality":"Electron-transport","deposition":[{"step_name":"TiO2 precursor coating","method":"Spin-coating","atmosphere":"Other","temperature":null,"duration":null,"antisolvent":null,"solution":{"compounds":["titanium diisopropoxide bis(acetylacetonate) (75% in 2-propanol) diluted 1:15 in ethanol"],"solutes":null,"volume":null,"temperature":null,"solvents":null},"additional_parameters":null},{"step_name":"Anneal TiO2","method":"Thermal-annealing","atmosphere":"Other","temperature":{"value":450.0,"unit":"°C"},"duration":{"value":1800.0,"unit":"s"},"antisolvent":null,"solution":null,"additional_parameters":null}],"additional_treatment":null},{"name":"CH3NH3PbI3 w/ PCBM/PEG","thickness":{"value":400.0,"unit":"nm"},"functionality":"Absorber","deposition":[{"step_name":"Prepare perovskite+PEG solution","method":"Other","atmosphere":"Other","temperature":{"value":60.0,"unit":"°C"},"duration":{"value":43200.0,"unit":"s"},"antisolvent":null,"solution":{"compounds":["CH3NH3I (MAI)","PbCl2","DMF (~35 wt% perovskite solution)","PEG (20 mg mL^-1; 1.1‰ mole ratio)"],"solutes":null,"volume":null,"temperature":null,"solvents":null},"additional_parameters":null},{"step_name":"Add PCBM stock","method":"Other","atmosphere":"Other","temperature":null,"duration":null,"antisolvent":null,"solution":{"compounds":["PCBM chlorobenzene stock 50 mg mL^-1; added 90 μL mL^-1 (5.4‰ mole ratio)"],"solutes":null,"volume":null,"temperature":null,"solvents":null},"additional_parameters":null},{"step_name":"Spin-coating","method":"Spin-coating","atmosphere":"Other","temperature":null,"duration":null,"antisolvent":null,"solution":null,"additional_parameters":{"spin_speed_rpm":4000}},{"step_name":"Drying","method":"Thermal-annealing","atmosphere":"Other","temperature":{"value":50.0,"unit":"°C"},"duration":{"value":3600.0,"unit":"s"},"antisolvent":null,"solution":null,"additional_parameters":null},{"step_name":"Perovskite anneal","method":"Thermal-annealing","atmosphere":"Other","temperature":{"value":100.0,"unit":"°C"},"duration":{"value":5400.0,"unit":"s"},"antisolvent":null,"solution":null,"additional_parameters":null}],"additional_treatment":null},{"name":"Spiro-OMeTAD (HTM)","thickness":null,"functionality":"Hole-transport","deposition":[{"step_name":"HTM spin-coating","method":"Spin-coating","atmosphere":"Other","temperature":null,"duration":null,"antisolvent":null,"solution":{"compounds":["spiro-OMeTAD 73 mg in 1 mL chlorobenzene","tBP 29.5 μL","Li-TFSI stock (520 mg mL^-1 in acetonitrile) 18.5 μL"],"solutes":null,"volume":null,"temperature":null,"solvents":null},"additional_parameters":{"spin_speed_rpm":3000,"duration_s":60}}],"additional_treatment":null},{"name":"Au (80 nm)","thickness":null,"functionality":"Contact","deposition":[{"step_name":"Gold deposition","method":"Evaporation","atmosphere":"Vacuum","temperature":null,"duration":null,"antisolvent":null,"solution":null,"additional_parameters":{"pressure":"~1e-6 Torr","thickness_nm":80}}],"additional_treatment":null}]},{"perovskite_composition":{"formula":"CH3NH3PbI3","sample_type":"Polycrystalline film","dimensionality":"3D","a_ions":[{"abbreviation":"MA","common_name":"Methylammonium","molecular_formula":"CH6N+","coefficient":"1"}],"b_ions":[{"abbreviation":"Pb","common_name":"Lead","molecular_formula":"Pb2+","coefficient":"1"}],"x_ions":[{"abbreviation":"I","common_name":"Iodide","molecular_formula":"I-","coefficient":"3"}],"bandgap":{"value":1.55,"unit":"eV"},"impurities":null,"additives":{"abbreviation":"PCBM","concentration":null}},"device_architecture":"nip","pce":{"value":17.1,"unit":"%"},"jsc":{"value":23.03,"unit":"mA cm^-2"},"voc":{"value":1.1,"unit":"V"},"ff":{"value":67.3},"number_devices":null,"averaged_quantities":null,"active_area":{"value":0.09,"unit":"cm^2"},"light_source":{"type":"Other","description":"AM1.5 simulated sunlight","light_intensity":{"value":100.0,"unit":"mW cm^-2"},"lamp":"Solar IV-150A (Zolix)"},"encapsulated":false,"additional_notes":"Device with PCBM & PEG in perovskite. Scan direction: Reverse (-0.1 V to 1.5 V), scan rate 200 mV s^-1.","stability":null,"layers":[{"name":"Glass","thickness":null,"functionality":"Substrate","deposition":null,"additional_treatment":null},{"name":"FTO","thickness":null,"functionality":"Substrate","deposition":null,"additional_treatment":null},{"name":"TiO2 (blocking layer)","thickness":null,"functionality":"Electron-transport","deposition":[{"step_name":"TiO2 precursor coating","method":"Spin-coating","atmosphere":"Other","temperature":null,"duration":null,"antisolvent":null,"solution":{"compounds":["titanium diisopropoxide bis(acetylacetonate) (75% in 2-propanol) diluted 1:15 in ethanol"],"solutes":null,"volume":null,"temperature":null,"solvents":null},"additional_parameters":null},{"step_name":"Anneal TiO2","method":"Thermal-annealing","atmosphere":"Other","temperature":{"value":450.0,"unit":"°C"},"duration":{"value":1800.0,"unit":"s"},"antisolvent":null,"solution":null,"additional_parameters":null}],"additional_treatment":null},{"name":"CH3NH3PbI3 w/ PCBM/PEG","thickness":{"value":400.0,"unit":"nm"},"functionality":"Absorber","deposition":[{"step_name":"Prepare perovskite+PEG solution","method":"Other","atmosphere":"Other","temperature":{"value":60.0,"unit":"°C"},"duration":{"value":43200.0,"unit":"s"},"antisolvent":null,"solution":{"compounds":["CH3NH3I (MAI)","PbCl2","DMF (~35 wt% perovskite solution)","PEG (20 mg mL^-1; 1.1‰ mole ratio)"],"solutes":null,"volume":null,"temperature":null,"solvents":null},"additional_parameters":null},{"step_name":"Add PCBM stock","method":"Other","atmosphere":"Other","temperature":null,"duration":null,"antisolvent":null,"solution":{"compounds":["PCBM chlorobenzene stock 50 mg mL^-1; added 90 μL mL^-1 (5.4‰ mole ratio)"],"solutes":null,"volume":null,"temperature":null,"solvents":null},"additional_parameters":null},{"step_name":"Spin-coating","method":"Spin-coating","atmosphere":"Other","temperature":null,"duration":null,"antisolvent":null,"solution":null,"additional_parameters":{"spin_speed_rpm":4000}},{"step_name":"Drying","method":"Thermal-annealing","atmosphere":"Other","temperature":{"value":50.0,"unit":"°C"},"duration":{"value":3600.0,"unit":"s"},"antisolvent":null,"solution":null,"additional_parameters":null},{"step_name":"Perovskite anneal","method":"Thermal-annealing","atmosphere":"Other","temperature":{"value":100.0,"unit":"°C"},"duration":{"value":5400.0,"unit":"s"},"antisolvent":null,"solution":null,"additional_parameters":null}],"additional_treatment":null},{"name":"Spiro-OMeTAD (HTM)","thickness":null,"functionality":"Hole-transport","deposition":[{"step_name":"HTM spin-coating","method":"Spin-coating","atmosphere":"Other","temperature":null,"duration":null,"antisolvent":null,"solution":{"compounds":["spiro-OMeTAD 73 mg in 1 mL chlorobenzene","tBP 29.5 μL","Li-TFSI stock (520 mg mL^-1 in acetonitrile) 18.5 μL"],"solutes":null,"volume":null,"temperature":null,"solvents":null},"additional_parameters":{"spin_speed_rpm":3000,"duration_s":60}}],"additional_treatment":null},{"name":"Au (80 nm)","thickness":null,"functionality":"Contact","deposition":[{"step_name":"Gold deposition","method":"Evaporation","atmosphere":"Vacuum","temperature":null,"duration":null,"antisolvent":null,"solution":null,"additional_parameters":{"pressure":"~1e-6 Torr","thickness_nm":80}}],"additional_treatment":null}]}]}
