Repository: lamalab-org/perla-extract

# Historical research data

This directory preserves the human annotations, ground truth, and model outputs used
in earlier PERLA Extract studies. They are useful as provenance and as inputs to future
evaluation work, but they are not part of the production extraction package or CLI.

The files follow the historical reduced PERLA schema. Current extraction and scoring
use the [study model](../../../docs/concepts/study-model.md), with direct NOMAD export.

`ground_truth/reviewed_manifest.json` identifies the completed historical reviews,
their inclusion or non-research exclusion, record counts, content hashes, and the hash
of the hosted review state from which they were exported.

File: src/perla_extract/data/extractions/gpt-5-2025-08-07/10.1021--acs.chemmater.8b01521.json
{"cells":[{"perovskite_composition":{"formula":"CH3NH3PbI3","sample_type":"Polycrystalline film","dimensionality":"3D","a_ions":[{"abbreviation":"MA","common_name":"Methylammonium","molecular_formula":"CH6N+","coefficient":"1"}],"b_ions":[{"abbreviation":"Pb","common_name":"Lead","molecular_formula":"Pb2+","coefficient":"1"}],"x_ions":[{"abbreviation":"I","common_name":"Iodide","molecular_formula":"I-","coefficient":"3"}],"bandgap":{"value":1.55,"unit":"eV"},"impurities":null,"additives":null},"device_architecture":"nip","pce":{"value":5.9,"unit":"%"},"jsc":null,"voc":null,"ff":null,"number_devices":null,"averaged_quantities":null,"active_area":null,"light_source":null,"encapsulated":null,"additional_notes":null,"stability":null,"layers":[{"name":"FTO","thickness":null,"functionality":"Substrate","deposition":null,"additional_treatment":null},{"name":"bl-TiO2","thickness":null,"functionality":"Electron-transport","deposition":null,"additional_treatment":null},{"name":"mp-TiO2","thickness":null,"functionality":"Electron-transport","deposition":null,"additional_treatment":null},{"name":"MAPbI3","thickness":null,"functionality":"Absorber","deposition":null,"additional_treatment":null},{"name":"PEDOT","thickness":null,"functionality":"Hole-transport","deposition":[{"step_name":"PEDOT electropolymerization","method":"Potentiostatic electropolymerization","atmosphere":"Other","temperature":null,"duration":null,"antisolvent":null,"solution":{"compounds":["bis-EDOT","Bu4NPF6"],"solutes":[{"name":"bis-EDOT","concentration":{"value":0.010000000000000002,"unit":"mol/L"}},{"name":"Bu4NPF6","concentration":{"value":0.10000000000000003,"unit":"mol/L"}}],"volume":null,"temperature":null,"solvents":[{"name":"Dichloromethane (DCM)","volume_fraction":null}]},"additional_parameters":{"potential_V":1.0,"polymerization_charge_density":"10 mC cm^-2"}},{"step_name":"PEDOT post-reduction","method":"Electrochemical reduction","atmosphere":"Other","temperature":null,"duration":{"value":10.0,"unit":"s"},"antisolvent":null,"solution":null,"additional_parameters":{"potential_V":-0.6}}],"additional_treatment":null}]}]}

File: src/perla_extract/data/extractions/gpt-5-2025-08-07/10.1021--acsaem.4c02660.json
{"cells":[{"perovskite_composition":{"formula":"FAPbI3","sample_type":"Polycrystalline film","dimensionality":"3D","a_ions":[{"abbreviation":"FA","common_name":null,"molecular_formula":null,"coefficient":"1"}],"b_ions":[{"abbreviation":"Pb","common_name":null,"molecular_formula":null,"coefficient":"1"}],"x_ions":[{"abbreviation":"I","common_name":null,"molecular_formula":null,"coefficient":"3"}],"bandgap":{"value":1.53,"unit":"eV"},"impurities":{"abbreviation":"MACl","concentration":{"value":0.7500000000000002,"unit":"mol/L"}},"additives":null},"device_architecture":"nip","pce":{"value":18.02,"unit":"%"},"jsc":{"value":23.1,"unit":"mA cm^-2"},"voc":{"value":1.11,"unit":"V"},"ff":{"value":70.0},"number_devices":null,"averaged_quantities":null,"active_area":{"value":0.16,"unit":"cm^2"},"light_source":{"type":"AM 1.5G","description":"Solar simulator (XB-15T1W1, Wacom Electric Co.) with an AM 1.5G filter; calibrated by a Si reference cell; black metal mask aperture 0.16 cm^2.","light_intensity":null,"lamp":null},"encapsulated":null,"additional_notes":null,"stability":null,"layers":[{"name":"Glass","thickness":null,"functionality":"Substrate","deposition":null,"additional_treatment":null},{"name":"FTO","thickness":null,"functionality":"Substrate","deposition":null,"additional_treatment":null},{"name":"c-TiO2","thickness":null,"functionality":"Electron-transport","deposition":[{"step_name":"Compact TiO2 by spray pyrolysis","method":"Spray pyrolysis","atmosphere":"Other","temperature":{"value":400.0,"unit":"°C"},"duration":null,"antisolvent":null,"solution":null,"additional_parameters":{"precursor":"titanium diisopropoxide bis(acetylacetonate) (75 wt% in isopropanol) diluted in ethanol (1:15.7 v/v)"}}],"additional_treatment":null},{"name":"m-TiO2","thickness":null,"functionality":"Electron-transport","deposition":[{"step_name":"Spin coat mesoporous TiO2 paste","method":"Spin-coating","atmosphere":"Other","temperature":null,"duration":null,"antisolvent":null,"solution":{"compounds":["18NR-D paste diluted in ethanol (1:5.5 wt/wt)"],"solutes":null,"volume":null,"temperature":null,"solvents":null},"additional_parameters":null},{"step_name":"Anneal step 1","method":"Thermal-annealing","atmosphere":"Air","temperature":{"value":100.0,"unit":"°C"},"duration":{"value":600.0,"unit":"s"},"antisolvent":null,"solution":null,"additional_parameters":null},{"step_name":"Anneal step 2","method":"Thermal-annealing","atmosphere":"Air","temperature":{"value":120.0,"unit":"°C"},"duration":{"value":900.0,"unit":"s"},"antisolvent":null,"solution":null,"additional_parameters":null},{"step_name":"High-temperature anneal","method":"Thermal-annealing","atmosphere":"Other","temperature":{"value":450.0,"unit":"°C"},"duration":{"value":1800.0,"unit":"s"},"antisolvent":null,"solution":null,"additional_parameters":null}],"additional_treatment":null},{"name":"FAPbI3","thickness":null,"functionality":"Absorber","deposition":[{"step_name":"Perovskite spin coating with antisolvent","method":"Spin-coating","atmosphere":"Other","temperature":null,"duration":null,"antisolvent":"Diethyl ether","solution":{"compounds":null,"solutes":[{"name":"FAPbI3","concentration":{"value":1.5000000000000004,"unit":"mol/L"}},{"name":"MACl","concentration":{"value":0.7500000000000002,"unit":"mol/L"}}],"volume":null,"temperature":null,"solvents":[{"name":"DMF","volume_fraction":null},{"name":"DMSO","volume_fraction":null}]},"additional_parameters":{"spin_speed_rpm":6000,"spin_time_s":50,"antisolvent_volume_mL":0.5}},{"step_name":"Rapid annealing","method":"Thermal-annealing","atmosphere":"Other","temperature":{"value":150.0,"unit":"°C"},"duration":{"value":600.0,"unit":"s"},"antisolvent":null,"solution":null,"additional_parameters":null}],"additional_treatment":null},{"name":"OAI","thickness":null,"functionality":"Other","deposition":[{"step_name":"Surface passivation layer spin coat","method":"Spin-coating","atmosphere":"Other","temperature":null,"duration":null,"antisolvent":null,"solution":{"compounds":null,"solutes":[{"name":"Octylammonium iodide (OAI)","concentration":{"value":0.015,"unit":"mol/L"}}],"volume":null,"temperature":null,"solvents":[{"name":"Isopropyl alcohol (IPA)","volume_fraction":null}]},"additional_parameters":{"spin_speed_rpm":3000,"spin_time_s":30}},{"step_name":"Room temperature drying","method":"Other","atmosphere":"Other","temperature":null,"duration":{"value":86400.0,"unit":"s"},"antisolvent":null,"solution":null,"additional_parameters":null}],"additional_treatment":"Surface passivation"},{"name":"Spiro-OMeTAD (with Li-TFSI and t-BP)","thickness":null,"functionality":"Hole-transport","deposition":[{"step_name":"HTL spin coating","method":"Spin-coating","atmosphere":"Other","temperature":null,"duration":null,"antisolvent":null,"solution":{"compounds":null,"solutes":[{"name":"Spiro-OMeTAD","concentration":{"value":0.07100000000000001,"unit":"mol/L"}},{"name":"Li-TFSI","concentration":{"value":0.049,"unit":"mol/L"}},{"name":"t-BP","concentration":{"value":0.021,"unit":"mol/L"}}],"volume":null,"temperature":null,"solvents":[{"name":"Chlorobenzene","volume_fraction":null}]},"additional_parameters":{"spin_speed_rpm":3000,"spin_time_s":30}}],"additional_treatment":null},{"name":"Au","thickness":null,"functionality":"Contact","deposition":[{"step_name":"Gold electrode deposition","method":"Thermal evaporation","atmosphere":"Other","temperature":null,"duration":null,"antisolvent":null,"solution":null,"additional_parameters":null}],"additional_treatment":null}]},{"perovskite_composition":{"formula":"FAPbI3","sample_type":"Polycrystalline film","dimensionality":"3D","a_ions":[{"abbreviation":"FA","common_name":null,"molecular_formula":null,"coefficient":"1"}],"b_ions":[{"abbreviation":"Pb","common_name":null,"molecular_formula":null,"coefficient":"1"}],"x_ions":[{"abbreviation":"I","common_name":null,"molecular_formula":null,"coefficient":"3"}],"bandgap":{"value":1.53,"unit":"eV"},"impurities":{"abbreviation":"MACl","concentration":{"value":0.7500000000000002,"unit":"mol/L"}},"additives":{"abbreviation":"1,4-PBPA","concentration":{"value":0.010000000000000002,"unit":"mol/L"}}},"device_architecture":"nip","pce":{"value":20.16,"unit":"%"},"jsc":{"value":23.6,"unit":"mA cm^-2"},"voc":{"value":1.13,"unit":"V"},"ff":{"value":76.0},"number_devices":null,"averaged_quantities":null,"active_area":{"value":0.16,"unit":"cm^2"},"light_source":{"type":"AM 1.5G","description":"Solar simulator (XB-15T1W1, Wacom Electric Co.) with an AM 1.5G filter; calibrated by a Si reference cell; black metal mask aperture 0.16 cm^2.","light_intensity":null,"lamp":null},"encapsulated":null,"additional_notes":null,"stability":null,"layers":[{"name":"Glass","thickness":null,"functionality":"Substrate","deposition":null,"additional_treatment":null},{"name":"FTO","thickness":null,"functionality":"Substrate","deposition":null,"additional_treatment":null},{"name":"c-TiO2","thickness":null,"functionality":"Electron-transport","deposition":[{"step_name":"Compact TiO2 by spray pyrolysis","method":"Spray pyrolysis","atmosphere":"Other","temperature":{"value":400.0,"unit":"°C"},"duration":null,"antisolvent":null,"solution":null,"additional_parameters":{"precursor":"titanium diisopropoxide bis(acetylacetonate) (75 wt% in isopropanol) diluted in ethanol (1:15.7 v/v)"}}],"additional_treatment":null},{"name":"m-TiO2","thickness":null,"functionality":"Electron-transport","deposition":[{"step_name":"Spin coat mesoporous TiO2 paste","method":"Spin-coating","atmosphere":"Other","temperature":null,"duration":null,"antisolvent":null,"solution":{"compounds":["18NR-D paste diluted in ethanol (1:5.5 wt/wt)"],"solutes":null,"volume":null,"temperature":null,"solvents":null},"additional_parameters":null},{"step_name":"Anneal step 1","method":"Thermal-annealing","atmosphere":"Air","temperature":{"value":100.0,"unit":"°C"},"duration":{"value":600.0,"unit":"s"},"antisolvent":null,"solution":null,"additional_parameters":null},{"step_name":"Anneal step 2","method":"Thermal-annealing","atmosphere":"Air","temperature":{"value":120.0,"unit":"°C"},"duration":{"value":900.0,"unit":"s"},"antisolvent":null,"solution":null,"additional_parameters":null},{"step_name":"High-temperature anneal","method":"Thermal-annealing","atmosphere":"Other","temperature":{"value":450.0,"unit":"°C"},"duration":{"value":1800.0,"unit":"s"},"antisolvent":null,"solution":null,"additional_parameters":null}],"additional_treatment":null},{"name":"FAPbI3 + 1,4-PBPA","thickness":null,"functionality":"Absorber","deposition":[{"step_name":"Perovskite spin coating with antisolvent","method":"Spin-coating","atmosphere":"Other","temperature":null,"duration":null,"antisolvent":"Diethyl ether","solution":{"compounds":null,"solutes":[{"name":"FAPbI3","concentration":{"value":1.5000000000000004,"unit":"mol/L"}},{"name":"MACl","concentration":{"value":0.7500000000000002,"unit":"mol/L"}},{"name":"1,4-PBPA","concentration":{"value":0.010000000000000002,"unit":"mol/L"}}],"volume":null,"temperature":null,"solvents":[{"name":"DMF","volume_fraction":null},{"name":"DMSO","volume_fraction":null}]},"additional_parameters":{"spin_speed_rpm":6000,"spin_time_s":50,"antisolvent_volume_mL":0.5}},{"step_name":"Rapid annealing","method":"Thermal-annealing","atmosphere":"Other","temperature":{"value":150.0,"unit":"°C"},"duration":{"value":600.0,"unit":"s"},"antisolvent":null,"solution":null,"additional_parameters":null}],"additional_treatment":null},{"name":"OAI","thickness":null,"functionality":"Other","deposition":[{"step_name":"Surface passivation layer spin coat","method":"Spin-coating","atmosphere":"Other","temperature":null,"duration":null,"antisolvent":null,"solution":{"compounds":null,"solutes":[{"name":"Octylammonium iodide (OAI)","concentration":{"value":0.015,"unit":"mol/L"}}],"volume":null,"temperature":null,"solvents":[{"name":"Isopropyl alcohol (IPA)","volume_fraction":null}]},"additional_parameters":{"spin_speed_rpm":3000,"spin_time_s":30}},{"step_name":"Room temperature drying","method":"Other","atmosphere":"Other","temperature":null,"duration":{"value":86400.0,"unit":"s"},"antisolvent":null,"solution":null,"additional_parameters":null}],"additional_treatment":"Surface passivation"},{"name":"Spiro-OMeTAD (with Li-TFSI and t-BP)","thickness":null,"functionality":"Hole-transport","deposition":[{"step_name":"HTL spin coating","method":"Spin-coating","atmosphere":"Other","temperature":null,"duration":null,"antisolvent":null,"solution":{"compounds":null,"solutes":[{"name":"Spiro-OMeTAD","concentration":{"value":0.07100000000000001,"unit":"mol/L"}},{"name":"Li-TFSI","concentration":{"value":0.049,"unit":"mol/L"}},{"name":"t-BP","concentration":{"value":0.021,"unit":"mol/L"}}],"volume":null,"temperature":null,"solvents":[{"name":"Chlorobenzene","volume_fraction":null}]},"additional_parameters":{"spin_speed_rpm":3000,"spin_time_s":30}}],"additional_treatment":null},{"name":"Au","thickness":null,"functionality":"Contact","deposition":[{"step_name":"Gold electrode deposition","method":"Thermal evaporation","atmosphere":"Other","temperature":null,"duration":null,"antisolvent":null,"solution":null,"additional_parameters":null}],"additional_treatment":null}]},{"perovskite_composition":{"formula":"FAPbI3","sample_type":"Polycrystalline film","dimensionality":"3D","a_ions":[{"abbreviation":"FA","common_name":null,"molecular_formula":null,"coefficient":"1"}],"b_ions":[{"abbreviation":"Pb","common_name":null,"molecular_formula":null,"coefficient":"1"}],"x_ions":[{"abbreviation":"I","common_name":null,"molecular_formula":null,"coefficient":"3"}],"bandgap":{"value":1.53,"unit":"eV"},"impurities":{"abbreviation":"MACl","concentration":{"value":0.7500000000000002,"unit":"mol/L"}},"additives":{"abbreviation":"1,4-PBMBPA","concentration":{"value":0.010000000000000002,"unit":"mol/L"}}},"device_architecture":"nip","pce":{"value":18.83,"unit":"%"},"jsc":{"value":23.86,"unit":"mA cm^-2"},"voc":{"value":1.09,"unit":"V"},"ff":{"value":74.0},"number_devices":null,"averaged_quantities":null,"active_area":{"value":0.16,"unit":"cm^2"},"light_source":{"type":"AM 1.5G","description":"Solar simulator (XB-15T1W1, Wacom Electric Co.) with an AM 1.5G filter; calibrated by a Si reference cell; black metal mask aperture 0.16 cm^2.","light_intensity":null,"lamp":null},"encapsulated":null,"additional_notes":null,"stability":null,"layers":[{"name":"Glass","thickness":null,"functionality":"Substrate","deposition":null,"additional_treatment":null},{"name":"FTO","thickness":null,"functionality":"Substrate","deposition":null,"additional_treatment":null},{"name":"c-TiO2","thickness":null,"functionality":"Electron-transport","deposition":[{"step_name":"Compact TiO2 by spray pyrolysis","method":"Spray pyrolysis","atmosphere":"Other","temperature":{"value":400.0,"unit":"°C"},"duration":null,"antisolvent":null,"solution":null,"additional_parameters":{"precursor":"titanium diisopropoxide bis(acetylacetonate) (75 wt% in isopropanol) diluted in ethanol (1:15.7 v/v)"}}],"additional_treatment":null},{"name":"m-TiO2","thickness":null,"functionality":"Electron-transport","deposition":[{"step_name":"Spin coat mesoporous TiO2 paste","method":"Spin-coating","atmosphere":"Other","temperature":null,"duration":null,"antisolvent":null,"solution":{"compounds":["18NR-D paste diluted in ethanol (1:5.5 wt/wt)"],"solutes":null,"volume":null,"temperature":null,"solvents":null},"additional_parameters":null},{"step_name":"Anneal step 1","method":"Thermal-annealing","atmosphere":"Air","temperature":{"value":100.0,"unit":"°C"},"duration":{"value":600.0,"unit":"s"},"antisolvent":null,"solution":null,"additional_parameters":null},{"step_name":"Anneal step 2","method":"Thermal-annealing","atmosphere":"Air","temperature":{"value":120.0,"unit":"°C"},"duration":{"value":900.0,"unit":"s"},"antisolvent":null,"solution":null,"additional_parameters":null},{"step_name":"High-temperature anneal","method":"Thermal-annealing","atmosphere":"Other","temperature":{"value":450.0,"unit":"°C"},"duration":{"value":1800.0,"unit":"s"},"antisolvent":null,"solution":null,"additional_parameters":null}],"additional_treatment":null},{"name":"FAPbI3 + 1,4-PBMBPA","thickness":null,"functionality":"Absorber","deposition":[{"step_name":"Perovskite spin coating with antisolvent","method":"Spin-coating","atmosphere":"Other","temperature":null,"duration":null,"antisolvent":"Diethyl ether","solution":{"compounds":null,"solutes":[{"name":"FAPbI3","concentration":{"value":1.5000000000000004,"unit":"mol/L"}},{"name":"MACl","concentration":{"value":0.7500000000000002,"unit":"mol/L"}},{"name":"1,4-PBMBPA","concentration":{"value":0.010000000000000002,"unit":"mol/L"}}],"volume":null,"temperature":null,"solvents":[{"name":"DMF","volume_fraction":null},{"name":"DMSO","volume_fraction":null}]},"additional_parameters":{"spin_speed_rpm":6000,"spin_time_s":50,"antisolvent_volume_mL":0.5}},{"step_name":"Rapid annealing","method":"Thermal-annealing","atmosphere":"Other","temperature":{"value":150.0,"unit":"°C"},"duration":{"value":600.0,"unit":"s"},"antisolvent":null,"solution":null,"additional_parameters":null}],"additional_treatment":null},{"name":"OAI","thickness":null,"functionality":"Other","deposition":[{"step_name":"Surface passivation layer spin coat","method":"Spin-coating","atmosphere":"Other","temperature":null,"duration":null,"antisolvent":null,"solution":{"compounds":null,"solutes":[{"name":"Octylammonium iodide (OAI)","concentration":{"value":0.015,"unit":"mol/L"}}],"volume":null,"temperature":null,"solvents":[{"name":"Isopropyl alcohol (IPA)","volume_fraction":null}]},"additional_parameters":{"spin_speed_rpm":3000,"spin_time_s":30}},{"step_name":"Room temperature drying","method":"Other","atmosphere":"Other","temperature":null,"duration":{"value":86400.0,"unit":"s"},"antisolvent":null,"solution":null,"additional_parameters":null}],"additional_treatment":"Surface passivation"},{"name":"Spiro-OMeTAD (with Li-TFSI and t-BP)","thickness":null,"functionality":"Hole-transport","deposition":[{"step_name":"HTL spin coating","method":"Spin-coating","atmosphere":"Other","temperature":null,"duration":null,"antisolvent":null,"solution":{"compounds":null,"solutes":[{"name":"Spiro-OMeTAD","concentration":{"value":0.07100000000000001,"unit":"mol/L"}},{"name":"Li-TFSI","concentration":{"value":0.049,"unit":"mol/L"}},{"name":"t-BP","concentration":{"value":0.021,"unit":"mol/L"}}],"volume":null,"temperature":null,"solvents":[{"name":"Chlorobenzene","volume_fraction":null}]},"additional_parameters":{"spin_speed_rpm":3000,"spin_time_s":30}}],"additional_treatment":null},{"name":"Au","thickness":null,"functionality":"Contact","deposition":[{"step_name":"Gold electrode deposition","method":"Thermal evaporation","atmosphere":"Other","temperature":null,"duration":null,"antisolvent":null,"solution":null,"additional_parameters":null}],"additional_treatment":null}]},{"perovskite_composition":{"formula":"FAPbI3","sample_type":"Polycrystalline film","dimensionality":"3D","a_ions":[{"abbreviation":"FA","common_name":null,"molecular_formula":null,"coefficient":"1"}],"b_ions":[{"abbreviation":"Pb","common_name":null,"molecular_formula":null,"coefficient":"1"}],"x_ions":[{"abbreviation":"I","common_name":null,"molecular_formula":null,"coefficient":"3"}],"bandgap":{"value":1.53,"unit":"eV"},"impurities":{"abbreviation":"MACl","concentration":{"value":0.7500000000000002,"unit":"mol/L"}},"additives":{"abbreviation":"1,6-HDPA","concentration":{"value":0.010000000000000002,"unit":"mol/L"}}},"device_architecture":"nip","pce":{"value":20.01,"unit":"%"},"jsc":{"value":23.93,"unit":"mA cm^-2"},"voc":{"value":1.08,"unit":"V"},"ff":{"value":78.0},"number_devices":null,"averaged_quantities":null,"active_area":{"value":0.16,"unit":"cm^2"},"light_source":{"type":"AM 1.5G","description":"Solar simulator (XB-15T1W1, Wacom Electric Co.) with an AM 1.5G filter; calibrated by a Si reference cell; black metal mask aperture 0.16 cm^2.","light_intensity":null,"lamp":null},"encapsulated":null,"additional_notes":null,"stability":null,"layers":[{"name":"Glass","thickness":null,"functionality":"Substrate","deposition":null,"additional_treatment":null},{"name":"FTO","thickness":null,"functionality":"Substrate","deposition":null,"additional_treatment":null},{"name":"c-TiO2","thickness":null,"functionality":"Electron-transport","deposition":[{"step_name":"Compact TiO2 by spray pyrolysis","method":"Spray pyrolysis","atmosphere":"Other","temperature":{"value":400.0,"unit":"°C"},"duration":null,"antisolvent":null,"solution":null,"additional_parameters":{"precursor":"titanium diisopropoxide bis(acetylacetonate) (75 wt% in isopropanol) diluted in ethanol (1:15.7 v/v)"}}],"additional_treatment":null},{"name":"m-TiO2","thickness":null,"functionality":"Electron-transport","deposition":[{"step_name":"Spin coat mesoporous TiO2 paste","method":"Spin-coating","atmosphere":"Other","temperature":null,"duration":null,"antisolvent":null,"solution":{"compounds":["18NR-D paste diluted in ethanol (1:5.5 wt/wt)"],"solutes":null,"volume":null,"temperature":null,"solvents":null},"additional_parameters":null},{"step_name":"Anneal step 1","method":"Thermal-annealing","atmosphere":"Air","temperature":{"value":100.0,"unit":"°C"},"duration":{"value":600.0,"unit":"s"},"antisolvent":null,"solution":null,"additional_parameters":null},{"step_name":"Anneal step 2","method":"Thermal-annealing","atmosphere":"Air","temperature":{"value":120.0,"unit":"°C"},"duration":{"value":900.0,"unit":"s"},"antisolvent":null,"solution":null,"additional_parameters":null},{"step_name":"High-temperature anneal","method":"Thermal-annealing","atmosphere":"Other","temperature":{"value":450.0,"unit":"°C"},"duration":{"value":1800.0,"unit":"s"},"antisolvent":null,"solution":null,"additional_parameters":null}],"additional_treatment":null},{"name":"FAPbI3 + 1,6-HDPA","thickness":null,"functionality":"Absorber","deposition":[{"step_name":"Perovskite spin coating with antisolvent","method":"Spin-coating","atmosphere":"Other","temperature":null,"duration":null,"antisolvent":"Diethyl ether","solution":{"compounds":null,"solutes":[{"name":"FAPbI3","concentration":{"value":1.5000000000000004,"unit":"mol/L"}},{"name":"MACl","concentration":{"value":0.7500000000000002,"unit":"mol/L"}},{"name":"1,6-HDPA","concentration":{"value":0.010000000000000002,"unit":"mol/L"}}],"volume":null,"temperature":null,"solvents":[{"name":"DMF","volume_fraction":null},{"name":"DMSO","volume_fraction":null}]},"additional_parameters":{"spin_speed_rpm":6000,"spin_time_s":50,"antisolvent_volume_mL":0.5}},{"step_name":"Rapid annealing","method":"Thermal-annealing","atmosphere":"Other","temperature":{"value":150.0,"unit":"°C"},"duration":{"value":600.0,"unit":"s"},"antisolvent":null,"solution":null,"additional_parameters":null}],"additional_treatment":null},{"name":"OAI","thickness":null,"functionality":"Other","deposition":[{"step_name":"Surface passivation layer spin coat","method":"Spin-coating","atmosphere":"Other","temperature":null,"duration":null,"antisolvent":null,"solution":{"compounds":null,"solutes":[{"name":"Octylammonium iodide (OAI)","concentration":{"value":0.015,"unit":"mol/L"}}],"volume":null,"temperature":null,"solvents":[{"name":"Isopropyl alcohol (IPA)","volume_fraction":null}]},"additional_parameters":{"spin_speed_rpm":3000,"spin_time_s":30}},{"step_name":"Room temperature drying","method":"Other","atmosphere":"Other","temperature":null,"duration":{"value":86400.0,"unit":"s"},"antisolvent":null,"solution":null,"additional_parameters":null}],"additional_treatment":"Surface passivation"},{"name":"Spiro-OMeTAD (with Li-TFSI and t-BP)","thickness":null,"functionality":"Hole-transport","deposition":[{"step_name":"HTL spin coating","method":"Spin-coating","atmosphere":"Other","temperature":null,"duration":null,"antisolvent":null,"solution":{"compounds":null,"solutes":[{"name":"Spiro-OMeTAD","concentration":{"value":0.07100000000000001,"unit":"mol/L"}},{"name":"Li-TFSI","concentration":{"value":0.049,"unit":"mol/L"}},{"name":"t-BP","concentration":{"value":0.021,"unit":"mol/L"}}],"volume":null,"temperature":null,"solvents":[{"name":"Chlorobenzene","volume_fraction":null}]},"additional_parameters":{"spin_speed_rpm":3000,"spin_time_s":30}}],"additional_treatment":null},{"name":"Au","thickness":null,"functionality":"Contact","deposition":[{"step_name":"Gold electrode deposition","method":"Thermal evaporation","atmosphere":"Other","temperature":null,"duration":null,"antisolvent":null,"solution":null,"additional_parameters":null}],"additional_treatment":null}]},{"perovskite_composition":{"formula":"FAPbI3","sample_type":"Polycrystalline film","dimensionality":"3D","a_ions":[{"abbreviation":"FA","common_name":null,"molecular_formula":null,"coefficient":"1"}],"b_ions":[{"abbreviation":"Pb","common_name":null,"molecular_formula":null,"coefficient":"1"}],"x_ions":[{"abbreviation":"I","common_name":null,"molecular_formula":null,"coefficient":"3"}],"bandgap":{"value":1.53,"unit":"eV"},"impurities":{"abbreviation":"MACl","concentration":{"value":0.7500000000000002,"unit":"mol/L"}},"additives":{"abbreviation":"ATMPA","concentration":{"value":0.010000000000000002,"unit":"mol/L"}}},"device_architecture":"nip","pce":{"value":20.02,"unit":"%"},"jsc":{"value":23.81,"unit":"mA cm^-2"},"voc":{"value":1.1,"unit":"V"},"ff":{"value":77.0},"number_devices":null,"averaged_quantities":null,"active_area":{"value":0.16,"unit":"cm^2"},"light_source":{"type":"AM 1.5G","description":"Solar simulator (XB-15T1W1, Wacom Electric Co.) with an AM 1.5G filter; calibrated by a Si reference cell; black metal mask aperture 0.16 cm^2.","light_intensity":null,"lamp":null},"encapsulated":null,"additional_notes":null,"stability":null,"layers":[{"name":"Glass","thickness":null,"functionality":"Substrate","deposition":null,"additional_treatment":null},{"name":"FTO","thickness":null,"functionality":"Substrate","deposition":null,"additional_treatment":null},{"name":"c-TiO2","thickness":null,"functionality":"Electron-transport","deposition":[{"step_name":"Compact TiO2 by spray pyrolysis","method":"Spray pyrolysis","atmosphere":"Other","temperature":{"value":400.0,"unit":"°C"},"duration":null,"antisolvent":null,"solution":null,"additional_parameters":{"precursor":"titanium diisopropoxide bis(acetylacetonate) (75 wt% in isopropanol) diluted in ethanol (1:15.7 v/v)"}}],"additional_treatment":null},{"name":"m-TiO2","thickness":null,"functionality":"Electron-transport","deposition":[{"step_name":"Spin coat mesoporous TiO2 paste","method":"Spin-coating","atmosphere":"Other","temperature":null,"duration":null,"antisolvent":null,"solution":{"compounds":["18NR-D paste diluted in ethanol (1:5.5 wt/wt)"],"solutes":null,"volume":null,"temperature":null,"solvents":null},"additional_parameters":null},{"step_name":"Anneal step 1","method":"Thermal-annealing","atmosphere":"Air","temperature":{"value":100.0,"unit":"°C"},"duration":{"value":600.0,"unit":"s"},"antisolvent":null,"solution":null,"additional_parameters":null},{"step_name":"Anneal step 2","method":"Thermal-annealing","atmosphere":"Air","temperature":{"value":120.0,"unit":"°C"},"duration":{"value":900.0,"unit":"s"},"antisolvent":null,"solution":null,"additional_parameters":null},{"step_name":"High-temperature anneal","method":"Thermal-annealing","atmosphere":"Other","temperature":{"value":450.0,"unit":"°C"},"duration":{"value":1800.0,"unit":"s"},"antisolvent":null,"solution":null,"additional_parameters":null}],"additional_treatment":null},{"name":"FAPbI3 + ATMPA","thickness":null,"functionality":"Absorber","deposition":[{"step_name":"Perovskite spin coating with antisolvent","method":"Spin-coating","atmosphere":"Other","temperature":null,"duration":null,"antisolvent":"Diethyl ether","solution":{"compounds":null,"solutes":[{"name":"FAPbI3","concentration":{"value":1.5000000000000004,"unit":"mol/L"}},{"name":"MACl","concentration":{"value":0.7500000000000002,"unit":"mol/L"}},{"name":"ATMPA","concentration":{"value":0.010000000000000002,"unit":"mol/L"}}],"volume":null,"temperature":null,"solvents":[{"name":"DMF","volume_fraction":null},{"name":"DMSO","volume_fraction":null}]},"additional_parameters":{"spin_speed_rpm":6000,"spin_time_s":50,"antisolvent_volume_mL":0.5}},{"step_name":"Rapid annealing","method":"Thermal-annealing","atmosphere":"Other","temperature":{"value":150.0,"unit":"°C"},"duration":{"value":600.0,"unit":"s"},"antisolvent":null,"solution":null,"additional_parameters":null}],"additional_treatment":null},{"name":"OAI","thickness":null,"functionality":"Other","deposition":[{"step_name":"Surface passivation layer spin coat","method":"Spin-coating","atmosphere":"Other","temperature":null,"duration":null,"antisolvent":null,"solution":{"compounds":null,"solutes":[{"name":"Octylammonium iodide (OAI)","concentration":{"value":0.015,"unit":"mol/L"}}],"volume":null,"temperature":null,"solvents":[{"name":"Isopropyl alcohol (IPA)","volume_fraction":null}]},"additional_parameters":{"spin_speed_rpm":3000,"spin_time_s":30}},{"step_name":"Room temperature drying","method":"Other","atmosphere":"Other","temperature":null,"duration":{"value":86400.0,"unit":"s"},"antisolvent":null,"solution":null,"additional_parameters":null}],"additional_treatment":"Surface passivation"},{"name":"Spiro-OMeTAD (with Li-TFSI and t-BP)","thickness":null,"functionality":"Hole-transport","deposition":[{"step_name":"HTL spin coating","method":"Spin-coating","atmosphere":"Other","temperature":null,"duration":null,"antisolvent":null,"solution":{"compounds":null,"solutes":[{"name":"Spiro-OMeTAD","concentration":{"value":0.07100000000000001,"unit":"mol/L"}},{"name":"Li-TFSI","concentration":{"value":0.049,"unit":"mol/L"}},{"name":"t-BP","concentration":{"value":0.021,"unit":"mol/L"}}],"volume":null,"temperature":null,"solvents":[{"name":"Chlorobenzene","volume_fraction":null}]},"additional_parameters":{"spin_speed_rpm":3000,"spin_time_s":30}}],"additional_treatment":null},{"name":"Au","thickness":null,"functionality":"Contact","deposition":[{"step_name":"Gold electrode deposition","method":"Thermal evaporation","atmosphere":"Other","temperature":null,"duration":null,"antisolvent":null,"solution":null,"additional_parameters":null}],"additional_treatment":null}]},{"perovskite_composition":{"formula":"FAPbI3","sample_type":"Polycrystalline film","dimensionality":"3D","a_ions":[{"abbreviation":"FA","common_name":null,"molecular_formula":null,"coefficient":"1"}],"b_ions":[{"abbreviation":"Pb","common_name":null,"molecular_formula":null,"coefficient":"1"}],"x_ions":[{"abbreviation":"I","common_name":null,"molecular_formula":null,"coefficient":"3"}],"bandgap":{"value":1.53,"unit":"eV"},"impurities":{"abbreviation":"MACl","concentration":{"value":0.7500000000000002,"unit":"mol/L"}},"additives":{"abbreviation":"1,4-PBPA","concentration":{"value":0.003000000000000001,"unit":"mol/L"}}},"device_architecture":"nip","pce":{"value":21.0,"unit":"%"},"jsc":{"value":24.35,"unit":"mA cm^-2"},"voc":{"value":1.14,"unit":"V"},"ff":{"value":78.0},"number_devices":null,"averaged_quantities":null,"active_area":{"value":0.16,"unit":"cm^2"},"light_source":{"type":"AM 1.5G","description":"Solar simulator (XB-15T1W1, Wacom Electric Co.) with an AM 1.5G filter; calibrated by a Si reference cell; black metal mask aperture 0.16 cm^2.","light_intensity":null,"lamp":null},"encapsulated":null,"additional_notes":"Optimized 1,4-PBPA additive concentration 0.003 M (champion device).","stability":null,"layers":[{"name":"Glass","thickness":null,"functionality":"Substrate","deposition":null,"additional_treatment":null},{"name":"FTO","thickness":null,"functionality":"Substrate","deposition":null,"additional_treatment":null},{"name":"c-TiO2","thickness":null,"functionality":"Electron-transport","deposition":[{"step_name":"Compact TiO2 by spray pyrolysis","method":"Spray pyrolysis","atmosphere":"Other","temperature":{"value":400.0,"unit":"°C"},"duration":null,"antisolvent":null,"solution":null,"additional_parameters":{"precursor":"titanium diisopropoxide bis(acetylacetonate) (75 wt% in isopropanol) diluted in ethanol (1:15.7 v/v)"}}],"additional_treatment":null},{"name":"m-TiO2","thickness":null,"functionality":"Electron-transport","deposition":[{"step_name":"Spin coat mesoporous TiO2 paste","method":"Spin-coating","atmosphere":"Other","temperature":null,"duration":null,"antisolvent":null,"solution":{"compounds":["18NR-D paste diluted in ethanol (1:5.5 wt/wt)"],"solutes":null,"volume":null,"temperature":null,"solvents":null},"additional_parameters":null},{"step_name":"Anneal step 1","method":"Thermal-annealing","atmosphere":"Air","temperature":{"value":100.0,"unit":"°C"},"duration":{"value":600.0,"unit":"s"},"antisolvent":null,"solution":null,"additional_parameters":null},{"step_name":"Anneal step 2","method":"Thermal-annealing","atmosphere":"Air","temperature":{"value":120.0,"unit":"°C"},"duration":{"value":900.0,"unit":"s"},"antisolvent":null,"solution":null,"additional_parameters":null},{"step_name":"High-temperature anneal","method":"Thermal-annealing","atmosphere":"Other","temperature":{"value":450.0,"unit":"°C"},"duration":{"value":1800.0,"unit":"s"},"antisolvent":null,"solution":null,"additional_parameters":null}],"additional_treatment":null},{"name":"FAPbI3 + 1,4-PBPA (optimized)","thickness":null,"functionality":"Absorber","deposition":[{"step_name":"Perovskite spin coating with antisolvent","method":"Spin-coating","atmosphere":"Other","temperature":null,"duration":null,"antisolvent":"Diethyl ether","solution":{"compounds":null,"solutes":[{"name":"FAPbI3","concentration":{"value":1.5000000000000004,"unit":"mol/L"}},{"name":"MACl","concentration":{"value":0.7500000000000002,"unit":"mol/L"}},{"name":"1,4-PBPA","concentration":{"value":0.003000000000000001,"unit":"mol/L"}}],"volume":null,"temperature":null,"solvents":[{"name":"DMF","volume_fraction":null},{"name":"DMSO","volume_fraction":null}]},"additional_parameters":{"spin_speed_rpm":6000,"spin_time_s":50,"antisolvent_volume_mL":0.5}},{"step_name":"Rapid annealing","method":"Thermal-annealing","atmosphere":"Other","temperature":{"value":150.0,"unit":"°C"},"duration":{"value":600.0,"unit":"s"},"antisolvent":null,"solution":null,"additional_parameters":null}],"additional_treatment":null},{"name":"OAI","thickness":null,"functionality":"Other","deposition":[{"step_name":"Surface passivation layer spin coat","method":"Spin-coating","atmosphere":"Other","temperature":null,"duration":null,"antisolvent":null,"solution":{"compounds":null,"solutes":[{"name":"Octylammonium iodide (OAI)","concentration":{"value":0.015,"unit":"mol/L"}}],"volume":null,"temperature":null,"solvents":[{"name":"Isopropyl alcohol (IPA)","volume_fraction":null}]},"additional_parameters":{"spin_speed_rpm":3000,"spin_time_s":30}},{"step_name":"Room temperature drying","method":"Other","atmosphere":"Other","temperature":null,"duration":{"value":86400.0,"unit":"s"},"antisolvent":null,"solution":null,"additional_parameters":null}],"additional_treatment":"Surface passivation"},{"name":"Spiro-OMeTAD (with Li-TFSI and t-BP)","thickness":null,"functionality":"Hole-transport","deposition":[{"step_name":"HTL spin coating","method":"Spin-coating","atmosphere":"Other","temperature":null,"duration":null,"antisolvent":null,"solution":{"compounds":null,"solutes":[{"name":"Spiro-OMeTAD","concentration":{"value":0.07100000000000001,"unit":"mol/L"}},{"name":"Li-TFSI","concentration":{"value":0.049,"unit":"mol/L"}},{"name":"t-BP","concentration":{"value":0.021,"unit":"mol/L"}}],"volume":null,"temperature":null,"solvents":[{"name":"Chlorobenzene","volume_fraction":null}]},"additional_parameters":{"spin_speed_rpm":3000,"spin_time_s":30}}],"additional_treatment":null},{"name":"Au","thickness":null,"functionality":"Contact","deposition":[{"step_name":"Gold electrode deposition","method":"Thermal evaporation","atmosphere":"Other","temperature":null,"duration":null,"antisolvent":null,"solution":null,"additional_parameters":null}],"additional_treatment":null}]}]}
