Repository: lamalab-org/perla-extract

# Historical research data

This directory preserves the human annotations, ground truth, and model outputs used
in earlier PERLA Extract studies. They are useful as provenance and as inputs to future
evaluation work, but they are not part of the production extraction package or CLI.

The files follow the historical reduced PERLA schema. Current extraction and scoring
use the [study model](../../../docs/concepts/study-model.md), with direct NOMAD export.

`ground_truth/reviewed_manifest.json` identifies the completed historical reviews,
their inclusion or non-research exclusion, record counts, content hashes, and the hash
of the hosted review state from which they were exported.

File: src/perla_extract/data/extractions/gpt-5-2025-08-07/10.1038--nmat4014.json
{"cells":[{"perovskite_composition":{"formula":"CH3NH3Pb(I1-xBrx)3","sample_type":"Polycrystalline film","dimensionality":"3D","a_ions":[{"abbreviation":"MA","common_name":"Methylammonium","molecular_formula":"CH6N+","coefficient":"1"}],"b_ions":[{"abbreviation":"Pb","common_name":"Lead","molecular_formula":"Pb2+","coefficient":"1"}],"x_ions":[{"abbreviation":"I","common_name":"Iodide","molecular_formula":"I-","coefficient":"3-3x"},{"abbreviation":"Br","common_name":"Bromide","molecular_formula":"Br-","coefficient":"3x"}],"bandgap":{"value":1.6,"unit":"eV"},"impurities":null,"additives":null},"device_architecture":"nip","pce":{"value":9.1,"unit":"%"},"jsc":{"value":19.2,"unit":"mA cm^-2"},"voc":{"value":1.07,"unit":"V"},"ff":{"value":44.0},"number_devices":null,"averaged_quantities":null,"active_area":{"value":0.094,"unit":"cm^2"},"light_source":{"type":"AM 1.5G","description":"Solar simulator (Newport Oriel Class A 91195A); J–V measured with 10 mV steps and 40 ms delay.","light_intensity":{"value":100.0,"unit":"mW cm^-2"},"lamp":"Newport Oriel Class A 91195A"},"encapsulated":null,"additional_notes":"Planar cell (no mp-TiO2). J–V measured in forward scan (short circuit to open circuit).","stability":null,"layers":[{"name":"FTO","thickness":null,"functionality":"Substrate","deposition":null,"additional_treatment":null},{"name":"bl-TiO2","thickness":null,"functionality":"Electron-transport","deposition":[{"step_name":"Spray pyrolysis of bl-TiO2","method":"Spray coating","atmosphere":"Air","temperature":{"value":450.0,"unit":"°C"},"duration":null,"antisolvent":null,"solution":null,"additional_parameters":null}],"additional_treatment":null},{"name":"CH3NH3Pb(I1-xBrx)3 (perovskite)","thickness":{"value":350.0,"unit":"nm"},"functionality":"Absorber","deposition":[{"step_name":"Spin-coating step 1","method":"Spin-coating","atmosphere":"Other","temperature":null,"duration":null,"antisolvent":null,"solution":{"compounds":null,"solutes":[{"name":"MAPb(I1-xBrx)3 precursors (MAI,MABr,PbI2,PbBr2)","concentration":{"value":0.8000000000000003,"unit":"mol/L"}}],"volume":null,"temperature":null,"solvents":[{"name":"GBL","volume_fraction":0.7},{"name":"DMSO","volume_fraction":0.3}]},"additional_parameters":{"rotation_speed_rpm":1000,"duration_s":10}},{"step_name":"Spin-coating step 2","method":"Spin-coating","atmosphere":"Other","temperature":null,"duration":null,"antisolvent":null,"solution":null,"additional_parameters":{"rotation_speed_rpm":5000,"duration_s":20}},{"step_name":"Toluene drip (antisolvent)","method":"Antisolvent-quenching","atmosphere":"Other","temperature":null,"duration":null,"antisolvent":"Toluene","solution":null,"additional_parameters":null},{"step_name":"Annealing","method":"Thermal-annealing","atmosphere":"Air","temperature":{"value":100.0,"unit":"°C"},"duration":{"value":600.0,"unit":"s"},"antisolvent":null,"solution":null,"additional_parameters":null}],"additional_treatment":null},{"name":"PTAA","thickness":{"value":50.0,"unit":"nm"},"functionality":"Hole-transport","deposition":[{"step_name":"Spin-coating PTAA","method":"Spin-coating","atmosphere":"Other","temperature":null,"duration":null,"antisolvent":null,"solution":{"compounds":["PTAA 15 mg in toluene 1.5 mL + Li-TFSI solution (170 mg in 1 mL acetonitrile) 15 μL + 4-tert-butylpyridine 7.5 μL"],"solutes":null,"volume":null,"temperature":null,"solvents":null},"additional_parameters":{"rotation_speed_rpm":3000,"duration_s":30}}],"additional_treatment":"Doped with Li-TFSI and 4-tert-butylpyridine"},{"name":"Au","thickness":null,"functionality":"Contact","deposition":[{"step_name":"Au deposition","method":"Evaporation","atmosphere":"Vacuum","temperature":null,"duration":null,"antisolvent":null,"solution":null,"additional_parameters":null}],"additional_treatment":null}]},{"perovskite_composition":{"formula":"CH3NH3Pb(I1-xBrx)3","sample_type":"Polycrystalline film","dimensionality":"3D","a_ions":[{"abbreviation":"MA","common_name":"Methylammonium","molecular_formula":"CH6N+","coefficient":"1"}],"b_ions":[{"abbreviation":"Pb","common_name":"Lead","molecular_formula":"Pb2+","coefficient":"1"}],"x_ions":[{"abbreviation":"I","common_name":"Iodide","molecular_formula":"I-","coefficient":"3-3x"},{"abbreviation":"Br","common_name":"Bromide","molecular_formula":"Br-","coefficient":"3x"}],"bandgap":{"value":1.6,"unit":"eV"},"impurities":null,"additives":null},"device_architecture":"nip","pce":{"value":14.4,"unit":"%"},"jsc":{"value":19.2,"unit":"mA cm^-2"},"voc":{"value":1.09,"unit":"V"},"ff":{"value":69.0},"number_devices":null,"averaged_quantities":null,"active_area":{"value":0.094,"unit":"cm^2"},"light_source":{"type":"AM 1.5G","description":"Solar simulator (Newport Oriel Class A 91195A); J–V measured with 10 mV steps and 40 ms delay.","light_intensity":{"value":100.0,"unit":"mW cm^-2"},"lamp":"Newport Oriel Class A 91195A"},"encapsulated":null,"additional_notes":"Planar cell (no mp-TiO2). J–V measured in reverse scan (open circuit to short circuit).","stability":null,"layers":[{"name":"FTO","thickness":null,"functionality":"Substrate","deposition":null,"additional_treatment":null},{"name":"bl-TiO2","thickness":null,"functionality":"Electron-transport","deposition":[{"step_name":"Spray pyrolysis of bl-TiO2","method":"Spray coating","atmosphere":"Air","temperature":{"value":450.0,"unit":"°C"},"duration":null,"antisolvent":null,"solution":null,"additional_parameters":null}],"additional_treatment":null},{"name":"CH3NH3Pb(I1-xBrx)3 (perovskite)","thickness":{"value":350.0,"unit":"nm"},"functionality":"Absorber","deposition":[{"step_name":"Spin-coating step 1","method":"Spin-coating","atmosphere":"Other","temperature":null,"duration":null,"antisolvent":null,"solution":{"compounds":null,"solutes":[{"name":"MAPb(I1-xBrx)3 precursors (MAI,MABr,PbI2,PbBr2)","concentration":{"value":0.8000000000000003,"unit":"mol/L"}}],"volume":null,"temperature":null,"solvents":[{"name":"GBL","volume_fraction":0.7},{"name":"DMSO","volume_fraction":0.3}]},"additional_parameters":{"rotation_speed_rpm":1000,"duration_s":10}},{"step_name":"Spin-coating step 2","method":"Spin-coating","atmosphere":"Other","temperature":null,"duration":null,"antisolvent":null,"solution":null,"additional_parameters":{"rotation_speed_rpm":5000,"duration_s":20}},{"step_name":"Toluene drip (antisolvent)","method":"Antisolvent-quenching","atmosphere":"Other","temperature":null,"duration":null,"antisolvent":"Toluene","solution":null,"additional_parameters":null},{"step_name":"Annealing","method":"Thermal-annealing","atmosphere":"Air","temperature":{"value":100.0,"unit":"°C"},"duration":{"value":600.0,"unit":"s"},"antisolvent":null,"solution":null,"additional_parameters":null}],"additional_treatment":null},{"name":"PTAA","thickness":{"value":50.0,"unit":"nm"},"functionality":"Hole-transport","deposition":[{"step_name":"Spin-coating PTAA","method":"Spin-coating","atmosphere":"Other","temperature":null,"duration":null,"antisolvent":null,"solution":{"compounds":["PTAA 15 mg in toluene 1.5 mL + Li-TFSI solution (170 mg in 1 mL acetonitrile) 15 μL + 4-tert-butylpyridine 7.5 μL"],"solutes":null,"volume":null,"temperature":null,"solvents":null},"additional_parameters":{"rotation_speed_rpm":3000,"duration_s":30}}],"additional_treatment":"Doped with Li-TFSI and 4-tert-butylpyridine"},{"name":"Au","thickness":null,"functionality":"Contact","deposition":[{"step_name":"Au deposition","method":"Evaporation","atmosphere":"Vacuum","temperature":null,"duration":null,"antisolvent":null,"solution":null,"additional_parameters":null}],"additional_treatment":null}]},{"perovskite_composition":{"formula":"CH3NH3Pb(I1-xBrx)3","sample_type":"Polycrystalline film","dimensionality":"3D","a_ions":[{"abbreviation":"MA","common_name":"Methylammonium","molecular_formula":"CH6N+","coefficient":"1"}],"b_ions":[{"abbreviation":"Pb","common_name":"Lead","molecular_formula":"Pb2+","coefficient":"1"}],"x_ions":[{"abbreviation":"I","common_name":"Iodide","molecular_formula":"I-","coefficient":"3-3x"},{"abbreviation":"Br","common_name":"Bromide","molecular_formula":"Br-","coefficient":"3x"}],"bandgap":{"value":1.6,"unit":"eV"},"impurities":null,"additives":null},"device_architecture":"nip","pce":{"value":15.8,"unit":"%"},"jsc":{"value":20.1,"unit":"mA cm^-2"},"voc":{"value":1.08,"unit":"V"},"ff":{"value":73.0},"number_devices":null,"averaged_quantities":null,"active_area":{"value":0.094,"unit":"cm^2"},"light_source":{"type":"AM 1.5G","description":"Solar simulator (Newport Oriel Class A 91195A); J–V measured with 10 mV steps and 40 ms delay.","light_intensity":{"value":100.0,"unit":"mW cm^-2"},"lamp":"Newport Oriel Class A 91195A"},"encapsulated":null,"additional_notes":"Bilayer cell with ~200 nm mp-TiO2. J–V measured in forward scan (short circuit to open circuit).","stability":null,"layers":[{"name":"FTO","thickness":null,"functionality":"Substrate","deposition":null,"additional_treatment":null},{"name":"bl-TiO2","thickness":null,"functionality":"Electron-transport","deposition":[{"step_name":"Spray pyrolysis of bl-TiO2","method":"Spray coating","atmosphere":"Air","temperature":{"value":450.0,"unit":"°C"},"duration":null,"antisolvent":null,"solution":null,"additional_parameters":null}],"additional_treatment":null},{"name":"mp-TiO2","thickness":null,"functionality":"Electron-transport","deposition":[{"step_name":"Spin-coating mp-TiO2 paste","method":"Spin-coating","atmosphere":"Air","temperature":null,"duration":null,"antisolvent":null,"solution":null,"additional_parameters":null},{"step_name":"Calcination","method":"Thermal-annealing","atmosphere":"Air","temperature":{"value":500.0,"unit":"°C"},"duration":{"value":3600.0,"unit":"s"},"antisolvent":null,"solution":null,"additional_parameters":null}],"additional_treatment":null},{"name":"CH3NH3Pb(I1-xBrx)3 (perovskite upper layer)","thickness":null,"functionality":"Absorber","deposition":[{"step_name":"Spin-coating step 1","method":"Spin-coating","atmosphere":"Other","temperature":null,"duration":null,"antisolvent":null,"solution":{"compounds":null,"solutes":[{"name":"MAPb(I1-xBrx)3 precursors (MAI,MABr,PbI2,PbBr2)","concentration":{"value":0.8000000000000003,"unit":"mol/L"}}],"volume":null,"temperature":null,"solvents":[{"name":"GBL","volume_fraction":0.7},{"name":"DMSO","volume_fraction":0.3}]},"additional_parameters":{"rotation_speed_rpm":1000,"duration_s":10}},{"step_name":"Spin-coating step 2","method":"Spin-coating","atmosphere":"Other","temperature":null,"duration":null,"antisolvent":null,"solution":null,"additional_parameters":{"rotation_speed_rpm":5000,"duration_s":20}},{"step_name":"Toluene drip (antisolvent)","method":"Antisolvent-quenching","atmosphere":"Other","temperature":null,"duration":null,"antisolvent":"Toluene","solution":null,"additional_parameters":null},{"step_name":"Annealing","method":"Thermal-annealing","atmosphere":"Air","temperature":{"value":100.0,"unit":"°C"},"duration":{"value":600.0,"unit":"s"},"antisolvent":null,"solution":null,"additional_parameters":null}],"additional_treatment":null},{"name":"PTAA","thickness":{"value":50.0,"unit":"nm"},"functionality":"Hole-transport","deposition":[{"step_name":"Spin-coating PTAA","method":"Spin-coating","atmosphere":"Other","temperature":null,"duration":null,"antisolvent":null,"solution":{"compounds":["PTAA 15 mg in toluene 1.5 mL + Li-TFSI solution (170 mg in 1 mL acetonitrile) 15 μL + 4-tert-butylpyridine 7.5 μL"],"solutes":null,"volume":null,"temperature":null,"solvents":null},"additional_parameters":{"rotation_speed_rpm":3000,"duration_s":30}}],"additional_treatment":"Doped with Li-TFSI and 4-tert-butylpyridine"},{"name":"Au","thickness":null,"functionality":"Contact","deposition":[{"step_name":"Au deposition","method":"Evaporation","atmosphere":"Vacuum","temperature":null,"duration":null,"antisolvent":null,"solution":null,"additional_parameters":null}],"additional_treatment":null}]},{"perovskite_composition":{"formula":"CH3NH3Pb(I1-xBrx)3","sample_type":"Polycrystalline film","dimensionality":"3D","a_ions":[{"abbreviation":"MA","common_name":"Methylammonium","molecular_formula":"CH6N+","coefficient":"1"}],"b_ions":[{"abbreviation":"Pb","common_name":"Lead","molecular_formula":"Pb2+","coefficient":"1"}],"x_ions":[{"abbreviation":"I","common_name":"Iodide","molecular_formula":"I-","coefficient":"3-3x"},{"abbreviation":"Br","common_name":"Bromide","molecular_formula":"Br-","coefficient":"3x"}],"bandgap":{"value":1.6,"unit":"eV"},"impurities":null,"additives":null},"device_architecture":"nip","pce":{"value":15.9,"unit":"%"},"jsc":{"value":19.9,"unit":"mA cm^-2"},"voc":{"value":1.06,"unit":"V"},"ff":{"value":75.0},"number_devices":null,"averaged_quantities":null,"active_area":{"value":0.094,"unit":"cm^2"},"light_source":{"type":"AM 1.5G","description":"Solar simulator (Newport Oriel Class A 91195A); J–V measured with 10 mV steps and 40 ms delay.","light_intensity":{"value":100.0,"unit":"mW cm^-2"},"lamp":"Newport Oriel Class A 91195A"},"encapsulated":null,"additional_notes":"Bilayer cell with ~200 nm mp-TiO2. J–V measured in reverse scan (open circuit to short circuit).","stability":null,"layers":[{"name":"FTO","thickness":null,"functionality":"Substrate","deposition":null,"additional_treatment":null},{"name":"bl-TiO2","thickness":null,"functionality":"Electron-transport","deposition":[{"step_name":"Spray pyrolysis of bl-TiO2","method":"Spray coating","atmosphere":"Air","temperature":{"value":450.0,"unit":"°C"},"duration":null,"antisolvent":null,"solution":null,"additional_parameters":null}],"additional_treatment":null},{"name":"mp-TiO2","thickness":null,"functionality":"Electron-transport","deposition":[{"step_name":"Spin-coating mp-TiO2 paste","method":"Spin-coating","atmosphere":"Air","temperature":null,"duration":null,"antisolvent":null,"solution":null,"additional_parameters":null},{"step_name":"Calcination","method":"Thermal-annealing","atmosphere":"Air","temperature":{"value":500.0,"unit":"°C"},"duration":{"value":3600.0,"unit":"s"},"antisolvent":null,"solution":null,"additional_parameters":null}],"additional_treatment":null},{"name":"CH3NH3Pb(I1-xBrx)3 (perovskite upper layer)","thickness":null,"functionality":"Absorber","deposition":[{"step_name":"Spin-coating step 1","method":"Spin-coating","atmosphere":"Other","temperature":null,"duration":null,"antisolvent":null,"solution":{"compounds":null,"solutes":[{"name":"MAPb(I1-xBrx)3 precursors (MAI,MABr,PbI2,PbBr2)","concentration":{"value":0.8000000000000003,"unit":"mol/L"}}],"volume":null,"temperature":null,"solvents":[{"name":"GBL","volume_fraction":0.7},{"name":"DMSO","volume_fraction":0.3}]},"additional_parameters":{"rotation_speed_rpm":1000,"duration_s":10}},{"step_name":"Spin-coating step 2","method":"Spin-coating","atmosphere":"Other","temperature":null,"duration":null,"antisolvent":null,"solution":null,"additional_parameters":{"rotation_speed_rpm":5000,"duration_s":20}},{"step_name":"Toluene drip (antisolvent)","method":"Antisolvent-quenching","atmosphere":"Other","temperature":null,"duration":null,"antisolvent":"Toluene","solution":null,"additional_parameters":null},{"step_name":"Annealing","method":"Thermal-annealing","atmosphere":"Air","temperature":{"value":100.0,"unit":"°C"},"duration":{"value":600.0,"unit":"s"},"antisolvent":null,"solution":null,"additional_parameters":null}],"additional_treatment":null},{"name":"PTAA","thickness":{"value":50.0,"unit":"nm"},"functionality":"Hole-transport","deposition":[{"step_name":"Spin-coating PTAA","method":"Spin-coating","atmosphere":"Other","temperature":null,"duration":null,"antisolvent":null,"solution":{"compounds":["PTAA 15 mg in toluene 1.5 mL + Li-TFSI solution (170 mg in 1 mL acetonitrile) 15 μL + 4-tert-butylpyridine 7.5 μL"],"solutes":null,"volume":null,"temperature":null,"solvents":null},"additional_parameters":{"rotation_speed_rpm":3000,"duration_s":30}}],"additional_treatment":"Doped with Li-TFSI and 4-tert-butylpyridine"},{"name":"Au","thickness":null,"functionality":"Contact","deposition":[{"step_name":"Au deposition","method":"Evaporation","atmosphere":"Vacuum","temperature":null,"duration":null,"antisolvent":null,"solution":null,"additional_parameters":null}],"additional_treatment":null}]},{"perovskite_composition":{"formula":"CH3NH3Pb(I1-xBrx)3","sample_type":"Polycrystalline film","dimensionality":"3D","a_ions":[{"abbreviation":"MA","common_name":"Methylammonium","molecular_formula":"CH6N+","coefficient":"1"}],"b_ions":[{"abbreviation":"Pb","common_name":"Lead","molecular_formula":"Pb2+","coefficient":"1"}],"x_ions":[{"abbreviation":"I","common_name":"Iodide","molecular_formula":"I-","coefficient":"3-3x"},{"abbreviation":"Br","common_name":"Bromide","molecular_formula":"Br-","coefficient":"3x"}],"bandgap":{"value":1.6,"unit":"eV"},"impurities":null,"additives":null},"device_architecture":"nip","pce":{"value":16.2,"unit":"%"},"jsc":null,"voc":null,"ff":null,"number_devices":null,"averaged_quantities":null,"active_area":{"value":0.094,"unit":"cm^2"},"light_source":{"type":"AM 1.5G","description":"Certified PCE under AM 1.5 G full sun.","light_intensity":{"value":100.0,"unit":"mW cm^-2"},"lamp":null},"encapsulated":null,"additional_notes":"Certified PCE (no Jsc/Voc/FF reported). Bilayer architecture with mp-TiO2 (~200 nm) described in the text.","stability":null,"layers":[{"name":"FTO","thickness":null,"functionality":"Substrate","deposition":null,"additional_treatment":null},{"name":"bl-TiO2","thickness":null,"functionality":"Electron-transport","deposition":[{"step_name":"Spray pyrolysis of bl-TiO2","method":"Spray coating","atmosphere":"Air","temperature":{"value":450.0,"unit":"°C"},"duration":null,"antisolvent":null,"solution":null,"additional_parameters":null}],"additional_treatment":null},{"name":"mp-TiO2","thickness":null,"functionality":"Electron-transport","deposition":[{"step_name":"Spin-coating mp-TiO2 paste","method":"Spin-coating","atmosphere":"Air","temperature":null,"duration":null,"antisolvent":null,"solution":null,"additional_parameters":null},{"step_name":"Calcination","method":"Thermal-annealing","atmosphere":"Air","temperature":{"value":500.0,"unit":"°C"},"duration":{"value":3600.0,"unit":"s"},"antisolvent":null,"solution":null,"additional_parameters":null}],"additional_treatment":null},{"name":"CH3NH3Pb(I1-xBrx)3 (perovskite upper layer)","thickness":null,"functionality":"Absorber","deposition":[{"step_name":"Spin-coating step 1","method":"Spin-coating","atmosphere":"Other","temperature":null,"duration":null,"antisolvent":null,"solution":{"compounds":null,"solutes":[{"name":"MAPb(I1-xBrx)3 precursors (MAI,MABr,PbI2,PbBr2)","concentration":{"value":0.8000000000000003,"unit":"mol/L"}}],"volume":null,"temperature":null,"solvents":[{"name":"GBL","volume_fraction":0.7},{"name":"DMSO","volume_fraction":0.3}]},"additional_parameters":{"rotation_speed_rpm":1000,"duration_s":10}},{"step_name":"Spin-coating step 2","method":"Spin-coating","atmosphere":"Other","temperature":null,"duration":null,"antisolvent":null,"solution":null,"additional_parameters":{"rotation_speed_rpm":5000,"duration_s":20}},{"step_name":"Toluene drip (antisolvent)","method":"Antisolvent-quenching","atmosphere":"Other","temperature":null,"duration":null,"antisolvent":"Toluene","solution":null,"additional_parameters":null},{"step_name":"Annealing","method":"Thermal-annealing","atmosphere":"Air","temperature":{"value":100.0,"unit":"°C"},"duration":{"value":600.0,"unit":"s"},"antisolvent":null,"solution":null,"additional_parameters":null}],"additional_treatment":null},{"name":"PTAA","thickness":{"value":50.0,"unit":"nm"},"functionality":"Hole-transport","deposition":[{"step_name":"Spin-coating PTAA","method":"Spin-coating","atmosphere":"Other","temperature":null,"duration":null,"antisolvent":null,"solution":{"compounds":["PTAA 15 mg in toluene 1.5 mL + Li-TFSI solution (170 mg in 1 mL acetonitrile) 15 μL + 4-tert-butylpyridine 7.5 μL"],"solutes":null,"volume":null,"temperature":null,"solvents":null},"additional_parameters":{"rotation_speed_rpm":3000,"duration_s":30}}],"additional_treatment":"Doped with Li-TFSI and 4-tert-butylpyridine"},{"name":"Au","thickness":null,"functionality":"Contact","deposition":[{"step_name":"Au deposition","method":"Evaporation","atmosphere":"Vacuum","temperature":null,"duration":null,"antisolvent":null,"solution":null,"additional_parameters":null}],"additional_treatment":null}]}]}

File: src/perla_extract/data/extractions/gpt-5-2025-08-07/10.1038--s41467-021-27740-4.json
{"cells":[{"perovskite_composition":{"formula":"Cs0.05(FA0.9MA0.1)0.95Pb(I0.9Br0.1)3","sample_type":"Polycrystalline film","dimensionality":"3D","a_ions":[{"abbreviation":"Cs","common_name":"Cesium","molecular_formula":"Cs+","coefficient":"0.05"},{"abbreviation":"FA","common_name":"Formamidinium","molecular_formula":"CH5N2+","coefficient":"0.855"},{"abbreviation":"MA","common_name":"Methylammonium","molecular_formula":"CH6N+","coefficient":"0.095"}],"b_ions":[{"abbreviation":"Pb","common_name":"Lead","molecular_formula":"Pb2+","coefficient":"1"}],"x_ions":[{"abbreviation":"I","common_name":"Iodide","molecular_formula":"I-","coefficient":"2.7"},{"abbreviation":"Br","common_name":"Bromide","molecular_formula":"Br-","coefficient":"0.3"}],"bandgap":{"value":1.62,"unit":"eV"},"impurities":null,"additives":null},"device_architecture":"nip","pce":{"value":19.55,"unit":"%"},"jsc":{"value":23.65,"unit":"mA cm^-2"},"voc":{"value":1.09,"unit":"V"},"ff":{"value":75.7},"number_devices":null,"averaged_quantities":null,"active_area":{"value":0.16,"unit":"cm^2"},"light_source":{"type":"AM 1.5G","description":"300 W Xenon solar simulator with Schott K113 Tempax filter; calibrated using a certified Si reference diode.","light_intensity":{"value":100.0,"unit":"mW cm^-2"},"lamp":"Xenon"},"encapsulated":null,"additional_notes":"Control (C-1.4 M) champion device; reverse scan.","stability":null,"layers":[{"name":"FTO glass","thickness":null,"functionality":"Substrate","deposition":null,"additional_treatment":null},{"name":"c-TiO2 (compact)","thickness":null,"functionality":"Electron-transport","deposition":[{"step_name":"O3/UV treatment","method":"Other","atmosphere":"Air","temperature":null,"duration":{"value":900.0,"unit":"s"},"antisolvent":null,"solution":null,"additional_parameters":null},{"step_name":"Spray pyrolysis of Ti precursor","method":"Spray coating","atmosphere":"Air","temperature":{"value":450.0,"unit":"°C"},"duration":null,"antisolvent":null,"solution":{"compounds":["Titanium diisopropoxide bis(acetylacetonate)","Ethanol","Acetylacetone"],"solutes":null,"volume":null,"temperature":null,"solvents":null},"additional_parameters":{"volume_ratio_precursor_to_ethanol":"1:9","acetylacetone_volume_fraction":"4%"}},{"step_name":"Cooling to room temperature","method":"Thermal-annealing","atmosphere":"Air","temperature":null,"duration":null,"antisolvent":null,"solution":null,"additional_parameters":null}],"additional_treatment":null},{"name":"mp-TiO2 (mesoporous)","thickness":null,"functionality":"Electron-transport","deposition":[{"step_name":"Spin-coating TiO2 paste","method":"Spin-coating","atmosphere":"Air","temperature":null,"duration":{"value":20.0,"unit":"s"},"antisolvent":null,"solution":null,"additional_parameters":{"speed_rpm":4000,"paste_to_ethanol_weight_ratio":"1:6"}},{"step_name":"Drying","method":"Thermal-annealing","atmosphere":"Air","temperature":{"value":80.0,"unit":"°C"},"duration":{"value":600.0,"unit":"s"},"antisolvent":null,"solution":null,"additional_parameters":null},{"step_name":"Sintering","method":"Thermal-annealing","atmosphere":"Air","temperature":{"value":450.0,"unit":"°C"},"duration":{"value":1800.0,"unit":"s"},"antisolvent":null,"solution":null,"additional_parameters":null}],"additional_treatment":null},{"name":"Li-TFSI treatment on TiO2","thickness":null,"functionality":"Electron-transport","deposition":[{"step_name":"Spin-coating Li-TFSI","method":"Spin-coating","atmosphere":"Air","temperature":null,"duration":{"value":20.0,"unit":"s"},"antisolvent":null,"solution":{"compounds":null,"solutes":[{"name":"Li-TFSI in acetonitrile","concentration":{"value":0.10000000000000003,"unit":"mol/L"}}],"volume":null,"temperature":null,"solvents":null},"additional_parameters":{"speed_rpm":3000}},{"step_name":"Post-treatment sintering","method":"Thermal-annealing","atmosphere":"Air","temperature":{"value":450.0,"unit":"°C"},"duration":{"value":1800.0,"unit":"s"},"antisolvent":null,"solution":null,"additional_parameters":null}],"additional_treatment":null},{"name":"Cs0.05(FA0.9MA0.1)0.95Pb(I0.9Br0.1)3","thickness":null,"functionality":"Absorber","deposition":[{"step_name":"Transfer to glovebox","method":"Other","atmosphere":"Dry air","temperature":{"value":150.0,"unit":"°C"},"duration":null,"antisolvent":null,"solution":null,"additional_parameters":null},{"step_name":"Spin-coating step 1","method":"Spin-coating","atmosphere":"Dry air","temperature":null,"duration":{"value":10.0,"unit":"s"},"antisolvent":null,"solution":null,"additional_parameters":{"speed_rpm":2000,"acceleration_rpm_per_s":200}},{"step_name":"Spin-coating step 2 with antisolvent","method":"Spin-coating","atmosphere":"Dry air","temperature":null,"duration":{"value":30.0,"unit":"s"},"antisolvent":"Chlorobenzene","solution":null,"additional_parameters":{"speed_rpm":6000,"acceleration_rpm_per_s":2000}},{"step_name":"Thermal annealing","method":"Thermal-annealing","atmosphere":"Dry air","temperature":{"value":100.0,"unit":"°C"},"duration":{"value":3600.0,"unit":"s"},"antisolvent":null,"solution":null,"additional_parameters":null}],"additional_treatment":null},{"name":"Spiro-OMeTAD (doped)","thickness":null,"functionality":"Hole-transport","deposition":[{"step_name":"Spin-coating Spiro-OMeTAD","method":"Spin-coating","atmosphere":"Other","temperature":null,"duration":{"value":30.0,"unit":"s"},"antisolvent":null,"solution":{"compounds":null,"solutes":[{"name":"spiro-OMeTAD in chlorobenzene","concentration":{"value":0.075,"unit":"mol/L"}},{"name":"Li-TFSI (dopant)","concentration":{"value":0.04,"unit":"mol/L"}},{"name":"tBP (additive)","concentration":{"value":0.27,"unit":"mol/L"}}],"volume":null,"temperature":null,"solvents":null},"additional_parameters":{"speed_rpm":3000}}],"additional_treatment":null},{"name":"Au","thickness":null,"functionality":"Contact","deposition":[{"step_name":"Thermal evaporation of Au (~80 nm)","method":"Evaporation","atmosphere":"Vacuum","temperature":null,"duration":null,"antisolvent":null,"solution":null,"additional_parameters":null}],"additional_treatment":null}]},{"perovskite_composition":{"formula":"Cs0.05(FA0.9MA0.1)0.95Pb(I0.9Br0.1)3","sample_type":"Polycrystalline film","dimensionality":"3D","a_ions":[{"abbreviation":"Cs","common_name":"Cesium","molecular_formula":"Cs+","coefficient":"0.05"},{"abbreviation":"FA","common_name":"Formamidinium","molecular_formula":"CH5N2+","coefficient":"0.855"},{"abbreviation":"MA","common_name":"Methylammonium","molecular_formula":"CH6N+","coefficient":"0.095"}],"b_ions":[{"abbreviation":"Pb","common_name":"Lead","molecular_formula":"Pb2+","coefficient":"1"}],"x_ions":[{"abbreviation":"I","common_name":"Iodide","molecular_formula":"I-","coefficient":"2.7"},{"abbreviation":"Br","common_name":"Bromide","molecular_formula":"Br-","coefficient":"0.3"}],"bandgap":{"value":1.62,"unit":"eV"},"impurities":null,"additives":null},"device_architecture":"nip","pce":{"value":19.47,"unit":"%"},"jsc":{"value":23.58,"unit":"mA cm^-2"},"voc":{"value":1.08,"unit":"V"},"ff":{"value":76.2},"number_devices":null,"averaged_quantities":null,"active_area":{"value":0.16,"unit":"cm^2"},"light_source":{"type":"AM 1.5G","description":"300 W Xenon solar simulator with Schott K113 Tempax filter; calibrated using a certified Si reference diode.","light_intensity":{"value":100.0,"unit":"mW cm^-2"},"lamp":"Xenon"},"encapsulated":null,"additional_notes":"Target (T-0.47 M with 200 v% THF dilution) champion device; reverse scan.","stability":null,"layers":[{"name":"FTO glass","thickness":null,"functionality":"Substrate","deposition":null,"additional_treatment":null},{"name":"c-TiO2 (compact)","thickness":null,"functionality":"Electron-transport","deposition":[{"step_name":"O3/UV treatment","method":"Other","atmosphere":"Air","temperature":null,"duration":{"value":900.0,"unit":"s"},"antisolvent":null,"solution":null,"additional_parameters":null},{"step_name":"Spray pyrolysis of Ti precursor","method":"Spray coating","atmosphere":"Air","temperature":{"value":450.0,"unit":"°C"},"duration":null,"antisolvent":null,"solution":{"compounds":["Titanium diisopropoxide bis(acetylacetonate)","Ethanol","Acetylacetone"],"solutes":null,"volume":null,"temperature":null,"solvents":null},"additional_parameters":{"volume_ratio_precursor_to_ethanol":"1:9","acetylacetone_volume_fraction":"4%"}},{"step_name":"Cooling to room temperature","method":"Thermal-annealing","atmosphere":"Air","temperature":null,"duration":null,"antisolvent":null,"solution":null,"additional_parameters":null}],"additional_treatment":null},{"name":"mp-TiO2 (mesoporous)","thickness":null,"functionality":"Electron-transport","deposition":[{"step_name":"Spin-coating TiO2 paste","method":"Spin-coating","atmosphere":"Air","temperature":null,"duration":{"value":20.0,"unit":"s"},"antisolvent":null,"solution":null,"additional_parameters":{"speed_rpm":4000,"paste_to_ethanol_weight_ratio":"1:6"}},{"step_name":"Drying","method":"Thermal-annealing","atmosphere":"Air","temperature":{"value":80.0,"unit":"°C"},"duration":{"value":600.0,"unit":"s"},"antisolvent":null,"solution":null,"additional_parameters":null},{"step_name":"Sintering","method":"Thermal-annealing","atmosphere":"Air","temperature":{"value":450.0,"unit":"°C"},"duration":{"value":1800.0,"unit":"s"},"antisolvent":null,"solution":null,"additional_parameters":null}],"additional_treatment":null},{"name":"Li-TFSI treatment on TiO2","thickness":null,"functionality":"Electron-transport","deposition":[{"step_name":"Spin-coating Li-TFSI","method":"Spin-coating","atmosphere":"Air","temperature":null,"duration":{"value":20.0,"unit":"s"},"antisolvent":null,"solution":{"compounds":null,"solutes":[{"name":"Li-TFSI in acetonitrile","concentration":{"value":0.10000000000000003,"unit":"mol/L"}}],"volume":null,"temperature":null,"solvents":null},"additional_parameters":{"speed_rpm":3000}},{"step_name":"Post-treatment sintering","method":"Thermal-annealing","atmosphere":"Air","temperature":{"value":450.0,"unit":"°C"},"duration":{"value":1800.0,"unit":"s"},"antisolvent":null,"solution":null,"additional_parameters":null}],"additional_treatment":null},{"name":"Cs0.05(FA0.9MA0.1)0.95Pb(I0.9Br0.1)3","thickness":null,"functionality":"Absorber","deposition":[{"step_name":"Transfer to glovebox","method":"Other","atmosphere":"Dry air","temperature":{"value":150.0,"unit":"°C"},"duration":null,"antisolvent":null,"solution":null,"additional_parameters":null},{"step_name":"Spin-coating step 1","method":"Spin-coating","atmosphere":"Dry air","temperature":null,"duration":{"value":10.0,"unit":"s"},"antisolvent":null,"solution":null,"additional_parameters":{"speed_rpm":2000,"acceleration_rpm_per_s":200}},{"step_name":"Spin-coating step 2 with antisolvent","method":"Spin-coating","atmosphere":"Dry air","temperature":null,"duration":{"value":30.0,"unit":"s"},"antisolvent":"Chlorobenzene","solution":null,"additional_parameters":{"speed_rpm":6000,"acceleration_rpm_per_s":2000}},{"step_name":"Thermal annealing","method":"Thermal-annealing","atmosphere":"Dry air","temperature":{"value":100.0,"unit":"°C"},"duration":{"value":3600.0,"unit":"s"},"antisolvent":null,"solution":null,"additional_parameters":null}],"additional_treatment":null},{"name":"Spiro-OMeTAD (doped)","thickness":null,"functionality":"Hole-transport","deposition":[{"step_name":"Spin-coating Spiro-OMeTAD","method":"Spin-coating","atmosphere":"Other","temperature":null,"duration":{"value":30.0,"unit":"s"},"antisolvent":null,"solution":{"compounds":null,"solutes":[{"name":"spiro-OMeTAD in chlorobenzene","concentration":{"value":0.075,"unit":"mol/L"}},{"name":"Li-TFSI (dopant)","concentration":{"value":0.04,"unit":"mol/L"}},{"name":"tBP (additive)","concentration":{"value":0.27,"unit":"mol/L"}}],"volume":null,"temperature":null,"solvents":null},"additional_parameters":{"speed_rpm":3000}}],"additional_treatment":null},{"name":"Au","thickness":null,"functionality":"Contact","deposition":[{"step_name":"Thermal evaporation of Au (~80 nm)","method":"Evaporation","atmosphere":"Vacuum","temperature":null,"duration":null,"antisolvent":null,"solution":null,"additional_parameters":null}],"additional_treatment":null}]},{"perovskite_composition":{"formula":"MAPbI3","sample_type":"Polycrystalline film","dimensionality":"3D","a_ions":[{"abbreviation":"MA","common_name":"Methylammonium","molecular_formula":"CH6N+","coefficient":"1"}],"b_ions":[{"abbreviation":"Pb","common_name":"Lead","molecular_formula":"Pb2+","coefficient":"1"}],"x_ions":[{"abbreviation":"I","common_name":"Iodide","molecular_formula":"I-","coefficient":"3"}],"bandgap":{"value":1.55,"unit":"eV"},"impurities":null,"additives":null},"device_architecture":"nip","pce":{"value":19.75,"unit":"%"},"jsc":{"value":22.57,"unit":"mA cm^-2"},"voc":{"value":1.12,"unit":"V"},"ff":{"value":78.2},"number_devices":null,"averaged_quantities":null,"active_area":{"value":0.16,"unit":"cm^2"},"light_source":{"type":"AM 1.5G","description":"300 W Xenon solar simulator with Schott K113 Tempax filter; calibrated using a certified Si reference diode.","light_intensity":{"value":100.0,"unit":"mW cm^-2"},"lamp":"Xenon"},"encapsulated":null,"additional_notes":"MAPbI3 control (C-1.2 M) champion device; reverse scan.","stability":null,"layers":[{"name":"FTO glass","thickness":null,"functionality":"Substrate","deposition":null,"additional_treatment":null},{"name":"c-TiO2 (compact)","thickness":null,"functionality":"Electron-transport","deposition":[{"step_name":"O3/UV treatment","method":"Other","atmosphere":"Air","temperature":null,"duration":{"value":900.0,"unit":"s"},"antisolvent":null,"solution":null,"additional_parameters":null},{"step_name":"Spray pyrolysis of Ti precursor","method":"Spray coating","atmosphere":"Air","temperature":{"value":450.0,"unit":"°C"},"duration":null,"antisolvent":null,"solution":{"compounds":["Titanium diisopropoxide bis(acetylacetonate)","Ethanol","Acetylacetone"],"solutes":null,"volume":null,"temperature":null,"solvents":null},"additional_parameters":{"volume_ratio_precursor_to_ethanol":"1:9","acetylacetone_volume_fraction":"4%"}},{"step_name":"Cooling to room temperature","method":"Thermal-annealing","atmosphere":"Air","temperature":null,"duration":null,"antisolvent":null,"solution":null,"additional_parameters":null}],"additional_treatment":null},{"name":"mp-TiO2 (mesoporous)","thickness":null,"functionality":"Electron-transport","deposition":[{"step_name":"Spin-coating TiO2 paste","method":"Spin-coating","atmosphere":"Air","temperature":null,"duration":{"value":20.0,"unit":"s"},"antisolvent":null,"solution":null,"additional_parameters":{"speed_rpm":4000,"paste_to_ethanol_weight_ratio":"1:6"}},{"step_name":"Drying","method":"Thermal-annealing","atmosphere":"Air","temperature":{"value":80.0,"unit":"°C"},"duration":{"value":600.0,"unit":"s"},"antisolvent":null,"solution":null,"additional_parameters":null},{"step_name":"Sintering","method":"Thermal-annealing","atmosphere":"Air","temperature":{"value":450.0,"unit":"°C"},"duration":{"value":1800.0,"unit":"s"},"antisolvent":null,"solution":null,"additional_parameters":null}],"additional_treatment":null},{"name":"Li-TFSI treatment on TiO2","thickness":null,"functionality":"Electron-transport","deposition":[{"step_name":"Spin-coating Li-TFSI","method":"Spin-coating","atmosphere":"Air","temperature":null,"duration":{"value":20.0,"unit":"s"},"antisolvent":null,"solution":{"compounds":null,"solutes":[{"name":"Li-TFSI in acetonitrile","concentration":{"value":0.10000000000000003,"unit":"mol/L"}}],"volume":null,"temperature":null,"solvents":null},"additional_parameters":{"speed_rpm":3000}},{"step_name":"Post-treatment sintering","method":"Thermal-annealing","atmosphere":"Air","temperature":{"value":450.0,"unit":"°C"},"duration":{"value":1800.0,"unit":"s"},"antisolvent":null,"solution":null,"additional_parameters":null}],"additional_treatment":null},{"name":"MAPbI3","thickness":null,"functionality":"Absorber","deposition":[{"step_name":"Transfer to glovebox","method":"Other","atmosphere":"Dry air","temperature":{"value":150.0,"unit":"°C"},"duration":null,"antisolvent":null,"solution":null,"additional_parameters":null},{"step_name":"Spin-coating with antisolvent","method":"Spin-coating","atmosphere":"Dry air","temperature":null,"duration":{"value":30.0,"unit":"s"},"antisolvent":"Chlorobenzene","solution":null,"additional_parameters":{"speed_rpm":4000,"acceleration_rpm_per_s":2000}},{"step_name":"Thermal annealing 1","method":"Thermal-annealing","atmosphere":"Dry air","temperature":{"value":65.0,"unit":"°C"},"duration":{"value":600.0,"unit":"s"},"antisolvent":null,"solution":null,"additional_parameters":null},{"step_name":"Thermal annealing 2","method":"Thermal-annealing","atmosphere":"Dry air","temperature":{"value":100.0,"unit":"°C"},"duration":{"value":600.0,"unit":"s"},"antisolvent":null,"solution":null,"additional_parameters":null}],"additional_treatment":null},{"name":"Spiro-OMeTAD (doped)","thickness":null,"functionality":"Hole-transport","deposition":[{"step_name":"Spin-coating Spiro-OMeTAD","method":"Spin-coating","atmosphere":"Other","temperature":null,"duration":{"value":30.0,"unit":"s"},"antisolvent":null,"solution":{"compounds":null,"solutes":[{"name":"spiro-OMeTAD in chlorobenzene","concentration":{"value":0.075,"unit":"mol/L"}},{"name":"Li-TFSI (dopant)","concentration":{"value":0.04,"unit":"mol/L"}},{"name":"tBP (additive)","concentration":{"value":0.27,"unit":"mol/L"}}],"volume":null,"temperature":null,"solvents":null},"additional_parameters":{"speed_rpm":3000}}],"additional_treatment":null},{"name":"Au","thickness":null,"functionality":"Contact","deposition":[{"step_name":"Thermal evaporation of Au (~80 nm)","method":"Evaporation","atmosphere":"Vacuum","temperature":null,"duration":null,"antisolvent":null,"solution":null,"additional_parameters":null}],"additional_treatment":null}]},{"perovskite_composition":{"formula":"MAPbI3","sample_type":"Polycrystalline film","dimensionality":"3D","a_ions":[{"abbreviation":"MA","common_name":"Methylammonium","molecular_formula":"CH6N+","coefficient":"1"}],"b_ions":[{"abbreviation":"Pb","common_name":"Lead","molecular_formula":"Pb2+","coefficient":"1"}],"x_ions":[{"abbreviation":"I","common_name":"Iodide","molecular_formula":"I-","coefficient":"3"}],"bandgap":{"value":1.55,"unit":"eV"},"impurities":null,"additives":null},"device_architecture":"nip","pce":{"value":19.49,"unit":"%"},"jsc":{"value":22.55,"unit":"mA cm^-2"},"voc":{"value":1.13,"unit":"V"},"ff":{"value":76.7},"number_devices":null,"averaged_quantities":null,"active_area":{"value":0.16,"unit":"cm^2"},"light_source":{"type":"AM 1.5G","description":"300 W Xenon solar simulator with Schott K113 Tempax filter; calibrated using a certified Si reference diode.","light_intensity":{"value":100.0,"unit":"mW cm^-2"},"lamp":"Xenon"},"encapsulated":null,"additional_notes":"MAPbI3 target (T-0.4 M with 200 v% THF dilution) champion device; reverse scan.","stability":null,"layers":[{"name":"FTO glass","thickness":null,"functionality":"Substrate","deposition":null,"additional_treatment":null},{"name":"c-TiO2 (compact)","thickness":null,"functionality":"Electron-transport","deposition":[{"step_name":"O3/UV treatment","method":"Other","atmosphere":"Air","temperature":null,"duration":{"value":900.0,"unit":"s"},"antisolvent":null,"solution":null,"additional_parameters":null},{"step_name":"Spray pyrolysis of Ti precursor","method":"Spray coating","atmosphere":"Air","temperature":{"value":450.0,"unit":"°C"},"duration":null,"antisolvent":null,"solution":{"compounds":["Titanium diisopropoxide bis(acetylacetonate)","Ethanol","Acetylacetone"],"solutes":null,"volume":null,"temperature":null,"solvents":null},"additional_parameters":{"volume_ratio_precursor_to_ethanol":"1:9","acetylacetone_volume_fraction":"4%"}},{"step_name":"Cooling to room temperature","method":"Thermal-annealing","atmosphere":"Air","temperature":null,"duration":null,"antisolvent":null,"solution":null,"additional_parameters":null}],"additional_treatment":null},{"name":"mp-TiO2 (mesoporous)","thickness":null,"functionality":"Electron-transport","deposition":[{"step_name":"Spin-coating TiO2 paste","method":"Spin-coating","atmosphere":"Air","temperature":null,"duration":{"value":20.0,"unit":"s"},"antisolvent":null,"solution":null,"additional_parameters":{"speed_rpm":4000,"paste_to_ethanol_weight_ratio":"1:6"}},{"step_name":"Drying","method":"Thermal-annealing","atmosphere":"Air","temperature":{"value":80.0,"unit":"°C"},"duration":{"value":600.0,"unit":"s"},"antisolvent":null,"solution":null,"additional_parameters":null},{"step_name":"Sintering","method":"Thermal-annealing","atmosphere":"Air","temperature":{"value":450.0,"unit":"°C"},"duration":{"value":1800.0,"unit":"s"},"antisolvent":null,"solution":null,"additional_parameters":null}],"additional_treatment":null},{"name":"Li-TFSI treatment on TiO2","thickness":null,"functionality":"Electron-transport","deposition":[{"step_name":"Spin-coating Li-TFSI","method":"Spin-coating","atmosphere":"Air","temperature":null,"duration":{"value":20.0,"unit":"s"},"antisolvent":null,"solution":{"compounds":null,"solutes":[{"name":"Li-TFSI in acetonitrile","concentration":{"value":0.10000000000000003,"unit":"mol/L"}}],"volume":null,"temperature":null,"solvents":null},"additional_parameters":{"speed_rpm":3000}},{"step_name":"Post-treatment sintering","method":"Thermal-annealing","atmosphere":"Air","temperature":{"value":450.0,"unit":"°C"},"duration":{"value":1800.0,"unit":"s"},"antisolvent":null,"solution":null,"additional_parameters":null}],"additional_treatment":null},{"name":"MAPbI3","thickness":null,"functionality":"Absorber","deposition":[{"step_name":"Transfer to glovebox","method":"Other","atmosphere":"Dry air","temperature":{"value":150.0,"unit":"°C"},"duration":null,"antisolvent":null,"solution":null,"additional_parameters":null},{"step_name":"Spin-coating with antisolvent","method":"Spin-coating","atmosphere":"Dry air","temperature":null,"duration":{"value":30.0,"unit":"s"},"antisolvent":"Chlorobenzene","solution":null,"additional_parameters":{"speed_rpm":4000,"acceleration_rpm_per_s":2000}},{"step_name":"Thermal annealing 1","method":"Thermal-annealing","atmosphere":"Dry air","temperature":{"value":65.0,"unit":"°C"},"duration":{"value":600.0,"unit":"s"},"antisolvent":null,"solution":null,"additional_parameters":null},{"step_name":"Thermal annealing 2","method":"Thermal-annealing","atmosphere":"Dry air","temperature":{"value":100.0,"unit":"°C"},"duration":{"value":600.0,"unit":"s"},"antisolvent":null,"solution":null,"additional_parameters":null}],"additional_treatment":null},{"name":"Spiro-OMeTAD (doped)","thickness":null,"functionality":"Hole-transport","deposition":[{"step_name":"Spin-coating Spiro-OMeTAD","method":"Spin-coating","atmosphere":"Other","temperature":null,"duration":{"value":30.0,"unit":"s"},"antisolvent":null,"solution":{"compounds":null,"solutes":[{"name":"spiro-OMeTAD in chlorobenzene","concentration":{"value":0.075,"unit":"mol/L"}},{"name":"Li-TFSI (dopant)","concentration":{"value":0.04,"unit":"mol/L"}},{"name":"tBP (additive)","concentration":{"value":0.27,"unit":"mol/L"}}],"volume":null,"temperature":null,"solvents":null},"additional_parameters":{"speed_rpm":3000}}],"additional_treatment":null},{"name":"Au","thickness":null,"functionality":"Contact","deposition":[{"step_name":"Thermal evaporation of Au (~80 nm)","method":"Evaporation","atmosphere":"Vacuum","temperature":null,"duration":null,"antisolvent":null,"solution":null,"additional_parameters":null}],"additional_treatment":null}]},{"perovskite_composition":{"formula":"FA0.97MA0.03PbI2.91Br0.09","sample_type":"Polycrystalline film","dimensionality":"3D","a_ions":[{"abbreviation":"FA","common_name":"Formamidinium","molecular_formula":"CH5N2+","coefficient":"0.97"},{"abbreviation":"MA","common_name":"Methylammonium","molecular_formula":"CH6N+","coefficient":"0.03"}],"b_ions":[{"abbreviation":"Pb","common_name":"Lead","molecular_formula":"Pb2+","coefficient":"1"}],"x_ions":[{"abbreviation":"I","common_name":"Iodide","molecular_formula":"I-","coefficient":"2.91"},{"abbreviation":"Br","common_name":"Bromide","molecular_formula":"Br-","coefficient":"0.09"}],"bandgap":{"value":1.59,"unit":"eV"},"impurities":null,"additives":null},"device_architecture":"nip","pce":{"value":24.13,"unit":"%"},"jsc":{"value":25.52,"unit":"mA cm^-2"},"voc":{"value":1.17,"unit":"V"},"ff":{"value":80.6},"number_devices":null,"averaged_quantities":null,"active_area":{"value":0.16,"unit":"cm^2"},"light_source":{"type":"AM 1.5G","description":"300 W Xenon solar simulator with Schott K113 Tempax filter; calibrated using a certified Si reference diode.","light_intensity":{"value":100.0,"unit":"mW cm^-2"},"lamp":"Xenon"},"encapsulated":null,"additional_notes":"Double-cation control (C-1.5 M) champion device; reverse scan.","stability":null,"layers":[{"name":"FTO glass","thickness":null,"functionality":"Substrate","deposition":null,"additional_treatment":null},{"name":"c-TiO2 (compact)","thickness":null,"functionality":"Electron-transport","deposition":[{"step_name":"O3/UV treatment","method":"Other","atmosphere":"Air","temperature":null,"duration":{"value":900.0,"unit":"s"},"antisolvent":null,"solution":null,"additional_parameters":null},{"step_name":"Spray pyrolysis of Ti precursor","method":"Spray coating","atmosphere":"Air","temperature":{"value":450.0,"unit":"°C"},"duration":null,"antisolvent":null,"solution":{"compounds":["Titanium diisopropoxide bis(acetylacetonate)","Ethanol","Acetylacetone"],"solutes":null,"volume":null,"temperature":null,"solvents":null},"additional_parameters":{"volume_ratio_precursor_to_ethanol":"1:9","acetylacetone_volume_fraction":"4%"}},{"step_name":"Cooling to room temperature","method":"Thermal-annealing","atmosphere":"Air","temperature":null,"duration":null,"antisolvent":null,"solution":null,"additional_parameters":null}],"additional_treatment":null},{"name":"mp-TiO2 (mesoporous)","thickness":null,"functionality":"Electron-transport","deposition":[{"step_name":"Spin-coating TiO2 paste","method":"Spin-coating","atmosphere":"Air","temperature":null,"duration":{"value":20.0,"unit":"s"},"antisolvent":null,"solution":null,"additional_parameters":{"speed_rpm":4000,"paste_to_ethanol_weight_ratio":"1:6"}},{"step_name":"Drying","method":"Thermal-annealing","atmosphere":"Air","temperature":{"value":80.0,"unit":"°C"},"duration":{"value":600.0,"unit":"s"},"antisolvent":null,"solution":null,"additional_parameters":null},{"step_name":"Sintering","method":"Thermal-annealing","atmosphere":"Air","temperature":{"value":450.0,"unit":"°C"},"duration":{"value":1800.0,"unit":"s"},"antisolvent":null,"solution":null,"additional_parameters":null}],"additional_treatment":null},{"name":"Li-TFSI treatment on TiO2","thickness":null,"functionality":"Electron-transport","deposition":[{"step_name":"Spin-coating Li-TFSI","method":"Spin-coating","atmosphere":"Air","temperature":null,"duration":{"value":20.0,"unit":"s"},"antisolvent":null,"solution":{"compounds":null,"solutes":[{"name":"Li-TFSI in acetonitrile","concentration":{"value":0.10000000000000003,"unit":"mol/L"}}],"volume":null,"temperature":null,"solvents":null},"additional_parameters":{"speed_rpm":3000}},{"step_name":"Post-treatment sintering","method":"Thermal-annealing","atmosphere":"Air","temperature":{"value":450.0,"unit":"°C"},"duration":{"value":1800.0,"unit":"s"},"antisolvent":null,"solution":null,"additional_parameters":null}],"additional_treatment":null},{"name":"FA0.97MA0.03PbI2.91Br0.09","thickness":null,"functionality":"Absorber","deposition":[{"step_name":"Transfer to glovebox","method":"Other","atmosphere":"Dry air","temperature":{"value":150.0,"unit":"°C"},"duration":null,"antisolvent":null,"solution":null,"additional_parameters":null},{"step_name":"Spin-coating step 1","method":"Spin-coating","atmosphere":"Dry air","temperature":null,"duration":{"value":10.0,"unit":"s"},"antisolvent":null,"solution":null,"additional_parameters":{"speed_rpm":1000}},{"step_name":"Spin-coating step 2 with antisolvent","method":"Spin-coating","atmosphere":"Dry air","temperature":null,"duration":{"value":25.0,"unit":"s"},"antisolvent":"Chlorobenzene","solution":{"compounds":null,"solutes":[{"name":"PbI2","concentration":{"value":1.5100000000000005,"unit":"mol/L"}},{"name":"FAI","concentration":{"value":1.4700000000000002,"unit":"mol/L"}},{"name":"MABr","concentration":{"value":0.030000000000000006,"unit":"mol/L"}},{"name":"PbBr2","concentration":{"value":0.030000000000000006,"unit":"mol/L"}},{"name":"MACl","concentration":{"value":0.6000000000000001,"unit":"mol/L"}}],"volume":null,"temperature":null,"solvents":[{"name":"DMF","volume_fraction":null},{"name":"DMSO","volume_fraction":null}]},"additional_parameters":{"speed_rpm":6000}},{"step_name":"Thermal annealing","method":"Thermal-annealing","atmosphere":"Dry air","temperature":{"value":150.0,"unit":"°C"},"duration":{"value":600.0,"unit":"s"},"antisolvent":null,"solution":null,"additional_parameters":null}],"additional_treatment":null},{"name":"Spiro-OMeTAD (doped)","thickness":null,"functionality":"Hole-transport","deposition":[{"step_name":"Spin-coating Spiro-OMeTAD","method":"Spin-coating","atmosphere":"Other","temperature":null,"duration":{"value":30.0,"unit":"s"},"antisolvent":null,"solution":{"compounds":null,"solutes":[{"name":"spiro-OMeTAD in chlorobenzene","concentration":{"value":0.075,"unit":"mol/L"}},{"name":"Li-TFSI (dopant)","concentration":{"value":0.04,"unit":"mol/L"}},{"name":"tBP (additive)","concentration":{"value":0.27,"unit":"mol/L"}}],"volume":null,"temperature":null,"solvents":null},"additional_parameters":{"speed_rpm":3000}}],"additional_treatment":null},{"name":"Au","thickness":null,"functionality":"Contact","deposition":[{"step_name":"Thermal evaporation of Au (~80 nm)","method":"Evaporation","atmosphere":"Vacuum","temperature":null,"duration":null,"antisolvent":null,"solution":null,"additional_parameters":null}],"additional_treatment":null}]},{"perovskite_composition":{"formula":"FA0.97MA0.03PbI2.91Br0.09","sample_type":"Polycrystalline film","dimensionality":"3D","a_ions":[{"abbreviation":"FA","common_name":"Formamidinium","molecular_formula":"CH5N2+","coefficient":"0.97"},{"abbreviation":"MA","common_name":"Methylammonium","molecular_formula":"CH6N+","coefficient":"0.03"}],"b_ions":[{"abbreviation":"Pb","common_name":"Lead","molecular_formula":"Pb2+","coefficient":"1"}],"x_ions":[{"abbreviation":"I","common_name":"Iodide","molecular_formula":"I-","coefficient":"2.91"},{"abbreviation":"Br","common_name":"Bromide","molecular_formula":"Br-","coefficient":"0.09"}],"bandgap":{"value":1.59,"unit":"eV"},"impurities":null,"additives":null},"device_architecture":"nip","pce":{"value":24.02,"unit":"%"},"jsc":{"value":25.1,"unit":"mA cm^-2"},"voc":{"value":1.17,"unit":"V"},"ff":{"value":81.6},"number_devices":null,"averaged_quantities":null,"active_area":{"value":0.16,"unit":"cm^2"},"light_source":{"type":"AM 1.5G","description":"300 W Xenon solar simulator with Schott K113 Tempax filter; calibrated using a certified Si reference diode.","light_intensity":{"value":100.0,"unit":"mW cm^-2"},"lamp":"Xenon"},"encapsulated":null,"additional_notes":"Double-cation target (T-0.5 M with 200 v% THF dilution) champion device; reverse scan.","stability":null,"layers":[{"name":"FTO glass","thickness":null,"functionality":"Substrate","deposition":null,"additional_treatment":null},{"name":"c-TiO2 (compact)","thickness":null,"functionality":"Electron-transport","deposition":[{"step_name":"O3/UV treatment","method":"Other","atmosphere":"Air","temperature":null,"duration":{"value":900.0,"unit":"s"},"antisolvent":null,"solution":null,"additional_parameters":null},{"step_name":"Spray pyrolysis of Ti precursor","method":"Spray coating","atmosphere":"Air","temperature":{"value":450.0,"unit":"°C"},"duration":null,"antisolvent":null,"solution":{"compounds":["Titanium diisopropoxide bis(acetylacetonate)","Ethanol","Acetylacetone"],"solutes":null,"volume":null,"temperature":null,"solvents":null},"additional_parameters":{"volume_ratio_precursor_to_ethanol":"1:9","acetylacetone_volume_fraction":"4%"}},{"step_name":"Cooling to room temperature","method":"Thermal-annealing","atmosphere":"Air","temperature":null,"duration":null,"antisolvent":null,"solution":null,"additional_parameters":null}],"additional_treatment":null},{"name":"mp-TiO2 (mesoporous)","thickness":null,"functionality":"Electron-transport","deposition":[{"step_name":"Spin-coating TiO2 paste","method":"Spin-coating","atmosphere":"Air","temperature":null,"duration":{"value":20.0,"unit":"s"},"antisolvent":null,"solution":null,"additional_parameters":{"speed_rpm":4000,"paste_to_ethanol_weight_ratio":"1:6"}},{"step_name":"Drying","method":"Thermal-annealing","atmosphere":"Air","temperature":{"value":80.0,"unit":"°C"},"duration":{"value":600.0,"unit":"s"},"antisolvent":null,"solution":null,"additional_parameters":null},{"step_name":"Sintering","method":"Thermal-annealing","atmosphere":"Air","temperature":{"value":450.0,"unit":"°C"},"duration":{"value":1800.0,"unit":"s"},"antisolvent":null,"solution":null,"additional_parameters":null}],"additional_treatment":null},{"name":"Li-TFSI treatment on TiO2","thickness":null,"functionality":"Electron-transport","deposition":[{"step_name":"Spin-coating Li-TFSI","method":"Spin-coating","atmosphere":"Air","temperature":null,"duration":{"value":20.0,"unit":"s"},"antisolvent":null,"solution":{"compounds":null,"solutes":[{"name":"Li-TFSI in acetonitrile","concentration":{"value":0.10000000000000003,"unit":"mol/L"}}],"volume":null,"temperature":null,"solvents":null},"additional_parameters":{"speed_rpm":3000}},{"step_name":"Post-treatment sintering","method":"Thermal-annealing","atmosphere":"Air","temperature":{"value":450.0,"unit":"°C"},"duration":{"value":1800.0,"unit":"s"},"antisolvent":null,"solution":null,"additional_parameters":null}],"additional_treatment":null},{"name":"FA0.97MA0.03PbI2.91Br0.09","thickness":null,"functionality":"Absorber","deposition":[{"step_name":"Transfer to glovebox","method":"Other","atmosphere":"Dry air","temperature":{"value":150.0,"unit":"°C"},"duration":null,"antisolvent":null,"solution":null,"additional_parameters":null},{"step_name":"Spin-coating step 1","method":"Spin-coating","atmosphere":"Dry air","temperature":null,"duration":{"value":10.0,"unit":"s"},"antisolvent":null,"solution":null,"additional_parameters":{"speed_rpm":1000}},{"step_name":"Spin-coating step 2 with antisolvent","method":"Spin-coating","atmosphere":"Dry air","temperature":null,"duration":{"value":25.0,"unit":"s"},"antisolvent":"Chlorobenzene","solution":{"compounds":null,"solutes":[{"name":"PbI2","concentration":{"value":1.5100000000000005,"unit":"mol/L"}},{"name":"FAI","concentration":{"value":1.4700000000000002,"unit":"mol/L"}},{"name":"MABr","concentration":{"value":0.030000000000000006,"unit":"mol/L"}},{"name":"PbBr2","concentration":{"value":0.030000000000000006,"unit":"mol/L"}},{"name":"MACl","concentration":{"value":0.6000000000000001,"unit":"mol/L"}}],"volume":null,"temperature":null,"solvents":[{"name":"DMF","volume_fraction":null},{"name":"DMSO","volume_fraction":null}]},"additional_parameters":{"speed_rpm":6000}},{"step_name":"Thermal annealing","method":"Thermal-annealing","atmosphere":"Dry air","temperature":{"value":150.0,"unit":"°C"},"duration":{"value":600.0,"unit":"s"},"antisolvent":null,"solution":null,"additional_parameters":null}],"additional_treatment":null},{"name":"Spiro-OMeTAD (doped)","thickness":null,"functionality":"Hole-transport","deposition":[{"step_name":"Spin-coating Spiro-OMeTAD","method":"Spin-coating","atmosphere":"Other","temperature":null,"duration":{"value":30.0,"unit":"s"},"antisolvent":null,"solution":{"compounds":null,"solutes":[{"name":"spiro-OMeTAD in chlorobenzene","concentration":{"value":0.075,"unit":"mol/L"}},{"name":"Li-TFSI (dopant)","concentration":{"value":0.04,"unit":"mol/L"}},{"name":"tBP (additive)","concentration":{"value":0.27,"unit":"mol/L"}}],"volume":null,"temperature":null,"solvents":null},"additional_parameters":{"speed_rpm":3000}}],"additional_treatment":null},{"name":"Au","thickness":null,"functionality":"Contact","deposition":[{"step_name":"Thermal evaporation of Au (~80 nm)","method":"Evaporation","atmosphere":"Vacuum","temperature":null,"duration":null,"antisolvent":null,"solution":null,"additional_parameters":null}],"additional_treatment":null}]}]}
