Repository: lamalab-org/perla-extract

# PERLA Extract

Turn photovoltaic papers and supporting information into source-linked device,
performance, processing and stability records.

## Extract a paper

```bash
export OPENAI_API_KEY="your-openai-key"
perla-extract --pdf paper.pdf --supplement paper_si.pdf \
  --model openai/gpt-6.1-sol \
  --max-output-tokens 40000 \
  --output-dir results/paper
```

Docling parses the paper and SI. Open `extraction.json` for records and
`report.json` for usage and issues. Omit `--supplement` when there is no SI.

| Optional pass | When to use it |
| --- | --- |
| Refinement | Test whether one source-and-draft review improves accuracy enough to justify its cost |
| Enrichment | Produce separate composition/processing interpretations for database export |

Both are off by default. [Stage and context details](docs/workflows/extraction.md)
and [other providers](docs/workflows/open-models.md) are documented separately.

## Compare two extraction choices

```bash
cp examples/experiment.toml my-experiment.toml

# Edit my-experiment.toml: model, paper/SI paths and control/treatment settings.
perla-experiment my-experiment.toml --check
perla-experiment my-experiment.toml
```

Open the generated `summary.md` first; `figure-data/` contains plotting tables.
Build [model-generated development references](benchmarks/development) to tune
Astra versus cheaper models; evaluate frozen choices on the [human test set](benchmarks/test).
[Experiment guide](docs/workflows/extraction-ablations.md).

## Find what you need

| Task | Start here |
| --- | --- |
| Try scoring without a model, PDFs or credentials | [Offline example](docs/workflows/scoring-example.md) |
| Understand stages and context limits | [Extraction workflow](docs/workflows/extraction.md) |
| Compare Docling and GraniteDocling locally | [Parser experiment](examples/parsing/README.md) |
| Design a defensible scientific evaluation | [Validation method](docs/methods/validation-and-scale.md) |
| Change or debug the code | [Maintainer guide](docs/development/maintaining.md) |
| Review records, export data or discover papers | [Documentation](docs/index.md) |

The human-corrected references are our test set. They already informed earlier
development, so results must disclose that history rather than claim an untouched
holdout. Model-generated development labels measure teacher agreement.

# Historical research data

This directory preserves the human annotations, ground truth, and model outputs used
in earlier PERLA Extract studies. They are useful as provenance and as inputs to future
evaluation work, but they are not part of the production extraction package or CLI.

The files follow the historical reduced PERLA schema. Current extraction and scoring
use the [study model](../../../docs/concepts/study-model.md), with direct NOMAD export.

`ground_truth/reviewed_manifest.json` identifies the completed historical reviews,
their inclusion or non-research exclusion, record counts, content hashes, and the hash
of the hosted review state from which they were exported. It must not be interpreted as
current-schema adjudication. Active human references belong under
`data/study_extraction/ground_truth/v2/` and pass the evidence-backed review gates.

File: src/perla_extract/data/extractions/gpt-5-mini-2025-08-07/10.1002--solr.202100879.json
{"cells":[{"perovskite_composition":{"formula":"Me3SPbI3","sample_type":"Polycrystalline film","dimensionality":"1D","a_ions":[{"abbreviation":"Me3S","common_name":"Trimethylsulfonium","molecular_formula":"(CH3)3S+","coefficient":"1"}],"b_ions":[{"abbreviation":"Pb","common_name":"Lead","molecular_formula":"Pb2+","coefficient":"1"}],"x_ions":[{"abbreviation":"I","common_name":"Iodide","molecular_formula":"I-","coefficient":"3"}],"bandgap":null,"impurities":null,"additives":null},"device_architecture":"nip","pce":{"value":2.09,"unit":"%"},"jsc":{"value":3.76,"unit":"mA cm^-2"},"voc":{"value":0.99,"unit":"V"},"ff":{"value":0.56},"number_devices":null,"averaged_quantities":null,"active_area":null,"light_source":null,"encapsulated":null,"additional_notes":"Planar device ITO/SnO2/Me3SPbI3/spiro-OMeTAD/Au. J–V reported without hysteresis. Me3SPbI3 film prepared from Me3SI in IPA and also via two-step aqueous conversion (PbI2 spin-coated then immersion in Me3SI aqueous solution).","stability":null,"layers":[{"name":"ITO","thickness":null,"functionality":"Substrate","deposition":null,"additional_treatment":null},{"name":"SnO2","thickness":null,"functionality":"Electron-transport","deposition":null,"additional_treatment":null},{"name":"Me3SPbI3","thickness":null,"functionality":"Absorber","deposition":[{"step_name":"Deposition from organic solution","method":"Deposition","atmosphere":"Ambient air","temperature":null,"duration":null,"antisolvent":null,"solution":{"compounds":null,"solutes":[{"name":"Me3SI","concentration":{"value":null,"unit":null}}],"volume":null,"temperature":null,"solvents":[{"name":"IPA","volume_fraction":null}]},"additional_parameters":{"note":"Uniform nanoarray deposited from Me3SI in IPA, nanorod length ~2-3 µm (text)."}},{"step_name":"Two-step aqueous conversion","method":"Spin-coating then Immersion","atmosphere":"Ambient air","temperature":{"value":60.0,"unit":"°C"},"duration":{"value":60.0,"unit":"s"},"antisolvent":null,"solution":{"compounds":null,"solutes":[{"name":"Me3SI","concentration":{"value":1.0,"unit":"mg/mL"}}],"volume":null,"temperature":null,"solvents":[{"name":"DI water","volume_fraction":null}]},"additional_parameters":{"note":"PbI2 spin-coated on ITO then immersed in Me3SI aqueous solution (1 mg mL^-1) at 60 °C; 1 min dipping produced uniform nanoarray; longer dipping times up to 120 min explored."}}],"additional_treatment":"Nanoarray morphology; films described as 2-3 µm in length when prepared from IPA solution."},{"name":"Spiro-OMeTAD","thickness":null,"functionality":"Hole-transport","deposition":null,"additional_treatment":null},{"name":"Au","thickness":null,"functionality":"Contact","deposition":null,"additional_treatment":null}]},{"perovskite_composition":{"formula":"1D/3D heterostructure (Me3SPbI3 + 3D perovskite)","sample_type":"Polycrystalline film","dimensionality":"3D","a_ions":[{"abbreviation":"Me3S","common_name":"Trimethylsulfonium","molecular_formula":"(CH3)3S+","coefficient":"present as additive (Me3SI)"}],"b_ions":[{"abbreviation":"Pb","common_name":"Lead","molecular_formula":"Pb2+","coefficient":"1"}],"x_ions":[{"abbreviation":"I","common_name":"Iodide","molecular_formula":"I-","coefficient":"3"}],"bandgap":null,"impurities":null,"additives":{"abbreviation":"Me3SI","concentration":{"value":0.2,"unit":"mg/mL"}}},"device_architecture":"nip","pce":{"value":22.06,"unit":"%"},"jsc":{"value":24.64,"unit":"mA cm^-2"},"voc":{"value":1.14,"unit":"V"},"ff":{"value":78.57},"number_devices":null,"averaged_quantities":null,"active_area":null,"light_source":null,"encapsulated":false,"additional_notes":"Champion device obtained with Me3SI addition 0.2 mg mL^-1. Stabilized power output measured 21.65% (MPP tracking). EQE integrated Jsc reported 23.56 mA cm^-2.","stability":null,"layers":[{"name":"ITO","thickness":null,"functionality":"Substrate","deposition":null,"additional_treatment":null},{"name":"SnO2","thickness":null,"functionality":"Electron-transport","deposition":null,"additional_treatment":null},{"name":"1D/3D perovskite","thickness":null,"functionality":"Absorber","deposition":null,"additional_treatment":"1D/3D heterostructure formed by incorporating Me3SI (0.2 mg mL^-1) into 3D perovskite precursor; XRD and SEM confirm formation; reported reduced Pb0 signal and trap density (from 1.32e16 to 0.88e16 cm^-3)."},{"name":"Spiro-OMeTAD","thickness":null,"functionality":"Hole-transport","deposition":null,"additional_treatment":null},{"name":"Au","thickness":null,"functionality":"Contact","deposition":null,"additional_treatment":null}]}]}

File: src/perla_extract/data/extractions/gpt-5-mini-2025-08-07/10.1016--j.jallcom.2023.170970.json
{"cells":[{"perovskite_composition":{"formula":"Cs0.25FA0.75PbI2.4Br0.6","sample_type":"Polycrystalline film","dimensionality":"3D","a_ions":[{"abbreviation":"Cs","common_name":"Cesium","molecular_formula":"Cs+","coefficient":"0.25"},{"abbreviation":"FA","common_name":"Formamidinium","molecular_formula":"CH5N2+","coefficient":"0.75"}],"b_ions":[{"abbreviation":"Pb","common_name":"Lead","molecular_formula":"Pb2+","coefficient":"1"}],"x_ions":[{"abbreviation":"I","common_name":"Iodide","molecular_formula":"I-","coefficient":"2.4"},{"abbreviation":"Br","common_name":"Bromide","molecular_formula":"Br-","coefficient":"0.6"}],"bandgap":{"value":1.68,"unit":"eV"},"impurities":null,"additives":null},"device_architecture":"pin","pce":{"value":13.93,"unit":"%"},"jsc":{"value":18.2,"unit":"mA cm^-2"},"voc":{"value":1.044,"unit":"V"},"ff":{"value":73.31},"number_devices":null,"averaged_quantities":null,"active_area":null,"light_source":{"type":"AM 1.5G","description":"Oriel Sol AAA solar simulator (AM 1.5G standard), intensity calibrated using a certified NREL silicon cell.","light_intensity":{"value":100.0,"unit":"mW cm^-2"},"lamp":"Oriel Sol AAA solar simulator"},"encapsulated":null,"additional_notes":"ST-PSC based on c-NiOx HTL. Values are from Table 1 (best reported device).","stability":null,"layers":[{"name":"ITO","thickness":null,"functionality":"Substrate","deposition":[{"step_name":"Cleaning and surface treatment","method":"Sonication (acetone, ethanol) and boiling in 2-propanol; UV-ozone treatment","atmosphere":"Ambient air","temperature":null,"duration":{"value":900.0,"unit":"s"},"antisolvent":null,"solution":null,"additional_parameters":{"sonication_time":"10 min in acetone and ethanol, boiling in 2-propanol for 5 min"}}],"additional_treatment":null},{"name":"c-NiOx","thickness":{"value":20.0,"unit":"nm"},"functionality":"Hole-transport","deposition":[{"step_name":"Spin-coating sol-gel NiOx precursor","method":"Spin-coating","atmosphere":"Ambient air","temperature":null,"duration":null,"antisolvent":null,"solution":null,"additional_parameters":{"rpm":5000,"duration_s":30,"precursor":"(NiOCOCH3)2.4 H2O dissolved in ethanol with ethanolamine (24 mg in 1 mL ethanol + 5 µL ethanolamine)"}},{"step_name":"Annealing","method":"Thermal-annealing","atmosphere":"Ambient air","temperature":{"value":350.0,"unit":"°C"},"duration":{"value":1800.0,"unit":"s"},"antisolvent":null,"solution":null,"additional_parameters":null}],"additional_treatment":null},{"name":"Perovskite (Cs0.25FA0.75PbI2.4Br0.6)","thickness":{"value":500.0,"unit":"nm"},"functionality":"Absorber","deposition":[{"step_name":"Spin-coating perovskite precursor","method":"Spin-coating (two-step)","atmosphere":"N2","temperature":null,"duration":null,"antisolvent":null,"solution":null,"additional_parameters":{"first_step_rpm":1000,"first_step_duration_s":8,"second_step_rpm":5000,"second_step_duration_s":45,"antisolvent":"300 µL chlorobenzene dropped during 15 s interval of second step","precursor_solution":"Cs0.25FA0.75PbI2.4Br0.6 in DMF:DMSO (4:1 v/v)"}},{"step_name":"Annealing","method":"Thermal-annealing","atmosphere":"N2","temperature":{"value":100.0,"unit":"°C"},"duration":{"value":1800.0,"unit":"s"},"antisolvent":null,"solution":null,"additional_parameters":null}],"additional_treatment":null},{"name":"PC60BM","thickness":null,"functionality":"Electron-transport","deposition":[{"step_name":"Spin-coating PC60BM","method":"Spin-coating","atmosphere":"Ambient air","temperature":null,"duration":null,"antisolvent":null,"solution":null,"additional_parameters":{"solution":"20 mg/mL in chlorobenzene","rpm":5000,"duration_s":40}}],"additional_treatment":null},{"name":"ZnO NPs","thickness":null,"functionality":"Electron-transport","deposition":[{"step_name":"Spin-cast ZnO NPs","method":"Spin-coating","atmosphere":"Ambient air","temperature":null,"duration":null,"antisolvent":null,"solution":null,"additional_parameters":{"volume":"100 µL","rpm":2500,"duration_s":40}},{"step_name":"Annealing","method":"Thermal-annealing","atmosphere":"Ambient air","temperature":{"value":100.0,"unit":"°C"},"duration":{"value":300.0,"unit":"s"},"antisolvent":null,"solution":null,"additional_parameters":null}],"additional_treatment":null},{"name":"Ag","thickness":{"value":100.0,"unit":"nm"},"functionality":"Contact","deposition":[{"step_name":"Thermal evaporation","method":"Thermal evaporation","atmosphere":"Vacuum","temperature":null,"duration":null,"antisolvent":null,"solution":null,"additional_parameters":{"pressure":"∼2.0 × 10^-6 torr"}}],"additional_treatment":null}]},{"perovskite_composition":{"formula":"Cs0.25FA0.75PbI2.4Br0.6","sample_type":"Polycrystalline film","dimensionality":"3D","a_ions":[{"abbreviation":"Cs","common_name":"Cesium","molecular_formula":"Cs+","coefficient":"0.25"},{"abbreviation":"FA","common_name":"Formamidinium","molecular_formula":"CH5N2+","coefficient":"0.75"}],"b_ions":[{"abbreviation":"Pb","common_name":"Lead","molecular_formula":"Pb2+","coefficient":"1"}],"x_ions":[{"abbreviation":"I","common_name":"Iodide","molecular_formula":"I-","coefficient":"2.4"},{"abbreviation":"Br","common_name":"Bromide","molecular_formula":"Br-","coefficient":"0.6"}],"bandgap":{"value":1.68,"unit":"eV"},"impurities":null,"additives":null},"device_architecture":"pin","pce":{"value":15.95,"unit":"%"},"jsc":{"value":18.56,"unit":"mA cm^-2"},"voc":{"value":1.1,"unit":"V"},"ff":{"value":78.13},"number_devices":35,"averaged_quantities":null,"active_area":null,"light_source":{"type":"AM 1.5G","description":"Oriel Sol AAA solar simulator (AM 1.5G standard), intensity calibrated using a certified NREL silicon cell.","light_intensity":{"value":100.0,"unit":"mW cm^-2"},"lamp":"Oriel Sol AAA solar simulator"},"encapsulated":null,"additional_notes":"Best ST-PSC values from Table 1. Average PCE for 35 devices based on cp-NiOx HTL was reported as 15.1% (inset of Fig.1c).","stability":{"time":{"value":12600000.0,"unit":"s"},"light_intensity":{"value":100.0,"unit":"mW cm^-2"},"humidity":{"value":20.0,"unit":"%"},"temperature":{"value":25.0,"unit":"°C"},"PCE_T80":null,"PCE_at_the_start_of_the_experiment":{"value":15.95,"unit":"%"},"PCE_after_1000_hours":null,"PCE_at_the_end_of_experiment":null,"potential_bias":null},"layers":[{"name":"ITO","thickness":null,"functionality":"Substrate","deposition":[{"step_name":"Cleaning and surface treatment","method":"Sonication (acetone, ethanol) and boiling in 2-propanol; UV-ozone treatment","atmosphere":"Ambient air","temperature":null,"duration":{"value":900.0,"unit":"s"},"antisolvent":null,"solution":null,"additional_parameters":null}],"additional_treatment":null},{"name":"c-NiOx (sol-gel) + NiOx colloidal (spray)","thickness":{"value":35.0,"unit":"nm"},"functionality":"Hole-transport","deposition":[{"step_name":"Spin-coating sol-gel NiOx precursor (compact layer)","method":"Spin-coating","atmosphere":"Ambient air","temperature":null,"duration":null,"antisolvent":null,"solution":null,"additional_parameters":{"rpm":5000,"duration_s":30,"precursor":"(NiOCOCH3)2.4 H2O dissolved in ethanol with ethanolamine (24 mg in 1 mL ethanol + 5 µL ethanolamine)"}},{"step_name":"Annealing (compact layer)","method":"Thermal-annealing","atmosphere":"Ambient air","temperature":{"value":350.0,"unit":"°C"},"duration":{"value":1800.0,"unit":"s"},"antisolvent":null,"solution":null,"additional_parameters":null},{"step_name":"Spray-coating NiOx colloidal suspension (porous layer)","method":"Spray-coating","atmosphere":"Ambient air","temperature":null,"duration":null,"antisolvent":null,"solution":null,"additional_parameters":{"colloid_prep":"Dilute 1.0 mL NiOx colloidal particles (0.3 mg NiOx) in 5 mL DI water + 5 mL ethanol","nozzle_flow_rate_mL_min":3.0,"atomization_gas":"N2 at 1.5 kg cm^-2","scan_speed_mm_min":1800,"scan_pattern":"zigzag x-y, 2.0 cm spacing, nozzle height 20.0 cm"}},{"step_name":"Annealing (spray layer)","method":"Thermal-annealing on hot plate","atmosphere":"Ambient air","temperature":{"value":350.0,"unit":"°C"},"duration":{"value":1800.0,"unit":"s"},"antisolvent":null,"solution":null,"additional_parameters":null}],"additional_treatment":"Mesoporous/compact bilayer (cp-NiOx)"},{"name":"Perovskite (Cs0.25FA0.75PbI2.4Br0.6)","thickness":{"value":500.0,"unit":"nm"},"functionality":"Absorber","deposition":[{"step_name":"Spin-coating perovskite precursor","method":"Spin-coating (two-step)","atmosphere":"N2","temperature":null,"duration":null,"antisolvent":null,"solution":null,"additional_parameters":{"first_step_rpm":1000,"first_step_duration_s":8,"second_step_rpm":5000,"second_step_duration_s":45,"antisolvent":"300 µL chlorobenzene dropped during 15 s interval of second step","precursor_solution":"Cs0.25FA0.75PbI2.4Br0.6 in DMF:DMSO (4:1 v/v)"}},{"step_name":"Annealing","method":"Thermal-annealing","atmosphere":"N2","temperature":{"value":100.0,"unit":"°C"},"duration":{"value":1800.0,"unit":"s"},"antisolvent":null,"solution":null,"additional_parameters":null}],"additional_treatment":null},{"name":"PC60BM","thickness":null,"functionality":"Electron-transport","deposition":[{"step_name":"Spin-coating PC60BM","method":"Spin-coating","atmosphere":"Ambient air","temperature":null,"duration":null,"antisolvent":null,"solution":null,"additional_parameters":{"solution":"20 mg/mL in chlorobenzene","rpm":5000,"duration_s":40}}],"additional_treatment":null},{"name":"ZnO NPs","thickness":null,"functionality":"Electron-transport","deposition":[{"step_name":"Spin-cast ZnO NPs","method":"Spin-coating","atmosphere":"Ambient air","temperature":null,"duration":null,"antisolvent":null,"solution":null,"additional_parameters":{"volume":"100 µL","rpm":2500,"duration_s":40}},{"step_name":"Annealing","method":"Thermal-annealing","atmosphere":"Ambient air","temperature":{"value":100.0,"unit":"°C"},"duration":{"value":300.0,"unit":"s"},"antisolvent":null,"solution":null,"additional_parameters":null}],"additional_treatment":null},{"name":"a-ITO","thickness":{"value":80.0,"unit":"nm"},"functionality":"Contact","deposition":[{"step_name":"Sputtering a-ITO top electrode","method":"Sputtering","atmosphere":"Other","temperature":null,"duration":null,"antisolvent":null,"solution":null,"additional_parameters":{"power_W":100,"gas_flow_Ar_O2_sccm":"40:0.2","working_pressure_Pa":"1.0 × 10^-3 Pa","vacuum":"∼1.0 × 10^-7 torr"}}],"additional_treatment":null}]},{"perovskite_composition":{"formula":"Cs0.25FA0.75PbI2.4Br0.6","sample_type":"Polycrystalline film","dimensionality":"3D","a_ions":[{"abbreviation":"Cs","common_name":"Cesium","molecular_formula":"Cs+","coefficient":"0.25"},{"abbreviation":"FA","common_name":"Formamidinium","molecular_formula":"CH5N2+","coefficient":"0.75"}],"b_ions":[{"abbreviation":"Pb","common_name":"Lead","molecular_formula":"Pb2+","coefficient":"1"}],"x_ions":[{"abbreviation":"I","common_name":"Iodide","molecular_formula":"I-","coefficient":"2.4"},{"abbreviation":"Br","common_name":"Bromide","molecular_formula":"Br-","coefficient":"0.6"}],"bandgap":{"value":1.68,"unit":"eV"},"impurities":null,"additives":null},"device_architecture":"pin","pce":{"value":17.8,"unit":"%"},"jsc":null,"voc":null,"ff":null,"number_devices":null,"averaged_quantities":null,"active_area":null,"light_source":{"type":"AM 1.5G","description":"Oriel Sol AAA solar simulator (AM 1.5G standard), intensity calibrated using a certified NREL silicon cell.","light_intensity":{"value":100.0,"unit":"mW cm^-2"},"lamp":"Oriel Sol AAA solar simulator"},"encapsulated":null,"additional_notes":"Opaque PSC (glass/ITO/NiOx/perovskite/PC60BM/ZnO/Ag) best PCE reported for cp-NiOx HTL; paper references Fig. S3 for details. Voc/Jsc/FF not explicitly listed in main text.","stability":null,"layers":[{"name":"Glass/ITO","thickness":null,"functionality":"Substrate","deposition":[{"step_name":"Substrate preparation","method":"Cleaning and UV-ozone","atmosphere":"Ambient air","temperature":null,"duration":null,"antisolvent":null,"solution":null,"additional_parameters":null}],"additional_treatment":null},{"name":"cp-NiOx","thickness":null,"functionality":"Hole-transport","deposition":[{"step_name":"Spin-coating sol-gel NiOx precursor and anneal","method":"Spin-coating and thermal-annealing","atmosphere":"Ambient air","temperature":null,"duration":null,"antisolvent":null,"solution":null,"additional_parameters":{"spin_rpm":5000,"anneal_temp":"350 °C","anneal_time":"30 min"}},{"step_name":"Spray-coating NiOx colloidal suspension and anneal","method":"Spray-coating and thermal-annealing","atmosphere":"Ambient air","temperature":null,"duration":null,"antisolvent":null,"solution":null,"additional_parameters":{"nozzle_flow_rate_mL_min":3.0,"atomization_gas":"N2 at 1.5 kg cm^-2","scan_speed_mm_min":1800,"nozzle_height_cm":20,"anneal_temp":"350 °C","anneal_time":"30 min"}}],"additional_treatment":null},{"name":"Perovskite (Cs0.25FA0.75PbI2.4Br0.6)","thickness":{"value":500.0,"unit":"nm"},"functionality":"Absorber","deposition":[{"step_name":"Spin-coating perovskite precursor and anneal","method":"Spin-coating and thermal-annealing","atmosphere":"N2","temperature":null,"duration":null,"antisolvent":null,"solution":null,"additional_parameters":{"first_step_rpm":1000,"second_step_rpm":5000,"antisolvent":"300 µL chlorobenzene","anneal_temp":"100 °C","anneal_time":"30 min"}}],"additional_treatment":null},{"name":"PC60BM","thickness":null,"functionality":"Electron-transport","deposition":[{"step_name":"Spin-coating PC60BM","method":"Spin-coating","atmosphere":"Ambient air","temperature":null,"duration":null,"antisolvent":null,"solution":null,"additional_parameters":{"solution":"20 mg/mL in chlorobenzene","rpm":5000,"duration_s":40}}],"additional_treatment":null},{"name":"ZnO NPs","thickness":null,"functionality":"Electron-transport","deposition":[{"step_name":"Spin-cast ZnO NPs and anneal","method":"Spin-coating and thermal-annealing","atmosphere":"Ambient air","temperature":null,"duration":null,"antisolvent":null,"solution":null,"additional_parameters":{"rpm":2500,"anneal_temp":"100 °C","anneal_time":"5 min"}}],"additional_treatment":null},{"name":"Ag","thickness":{"value":100.0,"unit":"nm"},"functionality":"Contact","deposition":[{"step_name":"Thermal evaporation","method":"Thermal evaporation","atmosphere":"Vacuum","temperature":null,"duration":null,"antisolvent":null,"solution":null,"additional_parameters":{"pressure":"∼2.0 × 10^-6 torr"}}],"additional_treatment":null}]}]}

File: src/perla_extract/data/extractions/gpt-5-mini-2025-08-07/10.1016--j.jmst.2021.03.045.json
{"cells":[{"perovskite_composition":{"formula":"MAPbI3","sample_type":"Polycrystalline film","dimensionality":"3D","a_ions":[{"abbreviation":"MA","common_name":"Methylammonium","molecular_formula":"CH3NH3+","coefficient":"1"}],"b_ions":[{"abbreviation":"Pb","common_name":"Lead","molecular_formula":"Pb2+","coefficient":"1"}],"x_ions":[{"abbreviation":"I","common_name":"Iodide","molecular_formula":"I-","coefficient":"3"}],"bandgap":null,"impurities":null,"additives":{"abbreviation":"DMSO","concentration":null}},"device_architecture":"nip","pce":{"value":17.68,"unit":"%"},"jsc":{"value":20.68,"unit":"mA cm^-2"},"voc":{"value":1.098,"unit":"V"},"ff":{"value":77.87},"number_devices":null,"averaged_quantities":true,"active_area":{"value":0.09,"unit":"cm^2"},"light_source":{"type":"AM 1.5G","description":"Solar simulator (Polaronix K201, 150 W xenon lamp), intensity calibrated with KG5-filtered Si reference cell","light_intensity":{"value":100.0,"unit":"mW cm^-2"},"lamp":"150 W xenon lamp"},"encapsulated":false,"additional_notes":"I-SnO2 = IPL-treated amorphous SnO2. Reported maximum PCE 17.68% (average and standard deviation 15.58% ±0.85%). Device architecture: FTO / I-SnO2 (IPL-treated) / MAPbI3 / spiro-MeOTAD / Au. Active area masked to 0.09 cm^2. Stability tested without encapsulation in 40% RH (plot shown in paper).","stability":null,"layers":[{"name":"FTO (Pilkington Tec-8) on glass","thickness":null,"functionality":"Substrate","deposition":[{"step_name":"Pattern and clean","method":"Other","atmosphere":"Ambient air","temperature":null,"duration":null,"antisolvent":null,"solution":null,"additional_parameters":{"patterning":"Zn powder and dilute HCl; cleaned with diluted Hellmanex, acetone, ethanol, deionized water"}}],"additional_treatment":null},{"name":"amorphous-SnO2 (I-SnO2)","thickness":{"value":40.0,"unit":"nm"},"functionality":"Electron-transport","deposition":[{"step_name":"Spin-coating Sn precursor","method":"Spin-coating","atmosphere":"Ambient air","temperature":null,"duration":{"value":30.0,"unit":"s"},"antisolvent":null,"solution":null,"additional_parameters":{"precursor":"0.1 M tin(II) chloride dihydrate in ethanol","rpm":3000}},{"step_name":"Drying","method":"Thermal-annealing","atmosphere":"Ambient air","temperature":{"value":100.0,"unit":"°C"},"duration":{"value":60.0,"unit":"s"},"antisolvent":null,"solution":null,"additional_parameters":null},{"step_name":"Intense pulsed light (IPL) treatment","method":"Other","atmosphere":"Other","temperature":null,"duration":null,"antisolvent":null,"solution":null,"additional_parameters":{"instrument":"HI-PULSE 15000 (PSTEK)","pulse_duration":"2 ms","energy_per_pulse":"1.84 J cm^-2","pulse_count_optimal":120,"total_transferred_energy_approx":"~220 J cm^-2"}},{"step_name":"Ultraviolet–ozone treatment","method":"Other","atmosphere":"Other","temperature":null,"duration":{"value":2100.0,"unit":"s"},"antisolvent":null,"solution":null,"additional_parameters":null}],"additional_treatment":"IPL-treated (120 pulses, ~220 J cm^-2); amorphous SnO2 with reduced –OH surface groups compared with non-treated"},{"name":"MAPbI3","thickness":null,"functionality":"Absorber","deposition":[{"step_name":"Precursor preparation","method":"Other","atmosphere":"Ambient air","temperature":null,"duration":null,"antisolvent":null,"solution":null,"additional_parameters":{"precursor":"50 wt% solution: PbI2 and MAI dissolved in 0.635 mL DMF with 70 μL DMSO"}},{"step_name":"Spin-coating","method":"Spin-coating","atmosphere":"Ambient air","temperature":null,"duration":{"value":25.0,"unit":"s"},"antisolvent":null,"solution":null,"additional_parameters":{"rpm":4000,"antisolvent":"0.5 mL diethyl ether dripped during spin-coating"}},{"step_name":"Thermal annealing 1","method":"Thermal-annealing","atmosphere":"Ambient air","temperature":{"value":65.0,"unit":"°C"},"duration":{"value":60.0,"unit":"s"},"antisolvent":null,"solution":null,"additional_parameters":null},{"step_name":"Thermal annealing 2","method":"Thermal-annealing","atmosphere":"Ambient air","temperature":{"value":100.0,"unit":"°C"},"duration":{"value":120.0,"unit":"s"},"antisolvent":null,"solution":null,"additional_parameters":null}],"additional_treatment":"Anti-solvent quench with diethyl ether; precursor composition as reported in paper"},{"name":"spiro-MeOTAD","thickness":null,"functionality":"Hole-transport","deposition":[{"step_name":"Spin-coating spiro-MeOTAD","method":"Spin-coating","atmosphere":"Ambient air","temperature":null,"duration":{"value":30.0,"unit":"s"},"antisolvent":null,"solution":null,"additional_parameters":{"solution_volume":"20 μL","composition":"80 mg spiro-MeOTAD, 28.5 μL 4-tert-butylpyridine, 17.5 μL Li-TFSI solution (520 mg Li-TFSI in 1 mL acetonitrile) in chlorobenzene","rpm":4000}}],"additional_treatment":null},{"name":"Au","thickness":null,"functionality":"Contact","deposition":[{"step_name":"Thermal evaporation","method":"Evaporation","atmosphere":"Vacuum","temperature":null,"duration":null,"antisolvent":null,"solution":null,"additional_parameters":{"pressure":"10^-6 Torr","method":"Thermal evaporation"}}],"additional_treatment":null}]},{"perovskite_composition":{"formula":"MAPbI3","sample_type":"Polycrystalline film","dimensionality":"3D","a_ions":[{"abbreviation":"MA","common_name":"Methylammonium","molecular_formula":"CH3NH3+","coefficient":"1"}],"b_ions":[{"abbreviation":"Pb","common_name":"Lead","molecular_formula":"Pb2+","coefficient":"1"}],"x_ions":[{"abbreviation":"I","common_name":"Iodide","molecular_formula":"I-","coefficient":"3"}],"bandgap":null,"impurities":null,"additives":{"abbreviation":"DMSO","concentration":null}},"device_architecture":"nip","pce":{"value":7.06,"unit":"%"},"jsc":{"value":13.2,"unit":"mA cm^-2"},"voc":{"value":0.952,"unit":"V"},"ff":{"value":56.2},"number_devices":null,"averaged_quantities":true,"active_area":{"value":0.09,"unit":"cm^2"},"light_source":{"type":"AM 1.5G","description":"Solar simulator (Polaronix K201, 150 W xenon lamp), intensity calibrated with KG5-filtered Si reference cell","light_intensity":{"value":100.0,"unit":"mW cm^-2"},"lamp":"150 W xenon lamp"},"encapsulated":false,"additional_notes":"A-SnO2 = nontreated amorphous SnO2. Reported maximum PCE 7.06% (paper reports 2.65% ±1.76% as average and standard deviation for the non-treated counterpart). Hysteresis index reported as 0.73 for this device.","stability":null,"layers":[{"name":"FTO (Pilkington Tec-8) on glass","thickness":null,"functionality":"Substrate","deposition":[{"step_name":"Pattern and clean","method":"Other","atmosphere":"Ambient air","temperature":null,"duration":null,"antisolvent":null,"solution":null,"additional_parameters":{"patterning":"Zn powder and dilute HCl; cleaned with diluted Hellmanex, acetone, ethanol, deionized water"}}],"additional_treatment":null},{"name":"amorphous-SnO2 (A-SnO2)","thickness":null,"functionality":"Electron-transport","deposition":[{"step_name":"Spin-coating Sn precursor","method":"Spin-coating","atmosphere":"Ambient air","temperature":null,"duration":{"value":30.0,"unit":"s"},"antisolvent":null,"solution":null,"additional_parameters":{"precursor":"0.1 M tin(II) chloride dihydrate in ethanol","rpm":3000}},{"step_name":"Drying","method":"Thermal-annealing","atmosphere":"Ambient air","temperature":{"value":100.0,"unit":"°C"},"duration":{"value":60.0,"unit":"s"},"antisolvent":null,"solution":null,"additional_parameters":null},{"step_name":"Ultraviolet–ozone treatment","method":"Other","atmosphere":"Other","temperature":null,"duration":{"value":2100.0,"unit":"s"},"antisolvent":null,"solution":null,"additional_parameters":null}],"additional_treatment":"No IPL treatment; higher –OH surface groups compared with IPL-treated sample"},{"name":"MAPbI3","thickness":null,"functionality":"Absorber","deposition":[{"step_name":"Precursor preparation","method":"Other","atmosphere":"Ambient air","temperature":null,"duration":null,"antisolvent":null,"solution":null,"additional_parameters":{"precursor":"50 wt% solution: PbI2 and MAI dissolved in 0.635 mL DMF with 70 μL DMSO"}},{"step_name":"Spin-coating","method":"Spin-coating","atmosphere":"Ambient air","temperature":null,"duration":{"value":25.0,"unit":"s"},"antisolvent":null,"solution":null,"additional_parameters":{"rpm":4000,"antisolvent":"0.5 mL diethyl ether dripped during spin-coating"}},{"step_name":"Thermal annealing 1","method":"Thermal-annealing","atmosphere":"Ambient air","temperature":{"value":65.0,"unit":"°C"},"duration":{"value":60.0,"unit":"s"},"antisolvent":null,"solution":null,"additional_parameters":null},{"step_name":"Thermal annealing 2","method":"Thermal-annealing","atmosphere":"Ambient air","temperature":{"value":100.0,"unit":"°C"},"duration":{"value":120.0,"unit":"s"},"antisolvent":null,"solution":null,"additional_parameters":null}],"additional_treatment":null},{"name":"spiro-MeOTAD","thickness":null,"functionality":"Hole-transport","deposition":[{"step_name":"Spin-coating spiro-MeOTAD","method":"Spin-coating","atmosphere":"Ambient air","temperature":null,"duration":{"value":30.0,"unit":"s"},"antisolvent":null,"solution":null,"additional_parameters":{"solution_volume":"20 μL","composition":"80 mg spiro-MeOTAD, 28.5 μL 4-tert-butylpyridine, 17.5 μL Li-TFSI solution (520 mg Li-TFSI in 1 mL acetonitrile) in chlorobenzene","rpm":4000}}],"additional_treatment":null},{"name":"Au","thickness":null,"functionality":"Contact","deposition":[{"step_name":"Thermal evaporation","method":"Evaporation","atmosphere":"Vacuum","temperature":null,"duration":null,"antisolvent":null,"solution":null,"additional_parameters":{"pressure":"10^-6 Torr","method":"Thermal evaporation"}}],"additional_treatment":null}]},{"perovskite_composition":{"formula":"MAPbI3","sample_type":"Polycrystalline film","dimensionality":"3D","a_ions":[{"abbreviation":"MA","common_name":"Methylammonium","molecular_formula":"CH3NH3+","coefficient":"1"}],"b_ions":[{"abbreviation":"Pb","common_name":"Lead","molecular_formula":"Pb2+","coefficient":"1"}],"x_ions":[{"abbreviation":"I","common_name":"Iodide","molecular_formula":"I-","coefficient":"3"}],"bandgap":null,"impurities":null,"additives":{"abbreviation":"DMSO","concentration":null}},"device_architecture":"nip","pce":{"value":18.16,"unit":"%"},"jsc":{"value":22.12,"unit":"mA cm^-2"},"voc":{"value":1.083,"unit":"V"},"ff":{"value":75.85},"number_devices":null,"averaged_quantities":false,"active_area":{"value":0.09,"unit":"cm^2"},"light_source":{"type":"AM 1.5G","description":"Solar simulator (Polaronix K201, 150 W xenon lamp), intensity calibrated with KG5-filtered Si reference cell","light_intensity":{"value":100.0,"unit":"mW cm^-2"},"lamp":"150 W xenon lamp"},"encapsulated":false,"additional_notes":"Device based on SnO2 ESL annealed at 185 °C for 3 h (heat-treated SnO2). Reported best PCE 18.16% with Jsc 22.12 mA cm^-2, Voc 1.083 V, FF 75.85%.","stability":null,"layers":[{"name":"FTO (Pilkington Tec-8) on glass","thickness":null,"functionality":"Substrate","deposition":[{"step_name":"Pattern and clean","method":"Other","atmosphere":"Ambient air","temperature":null,"duration":null,"antisolvent":null,"solution":null,"additional_parameters":{"patterning":"Zn powder and dilute HCl; cleaned with diluted Hellmanex, acetone, ethanol, deionized water"}}],"additional_treatment":null},{"name":"amorphous-SnO2 (heat-treated at 185 °C for 3 h)","thickness":null,"functionality":"Electron-transport","deposition":[{"step_name":"Spin-coating Sn precursor","method":"Spin-coating","atmosphere":"Ambient air","temperature":null,"duration":{"value":30.0,"unit":"s"},"antisolvent":null,"solution":null,"additional_parameters":{"precursor":"0.1 M tin(II) chloride dihydrate in ethanol","rpm":3000}},{"step_name":"Drying","method":"Thermal-annealing","atmosphere":"Ambient air","temperature":{"value":100.0,"unit":"°C"},"duration":{"value":60.0,"unit":"s"},"antisolvent":null,"solution":null,"additional_parameters":null},{"step_name":"Heat treatment","method":"Thermal-annealing","atmosphere":"Ambient air","temperature":{"value":185.0,"unit":"°C"},"duration":{"value":10800.0,"unit":"s"},"antisolvent":null,"solution":null,"additional_parameters":null}],"additional_treatment":"SnO2 ESL annealed at 185 °C for 3 h (reference high-temperature-processed ESL)"},{"name":"MAPbI3","thickness":null,"functionality":"Absorber","deposition":[{"step_name":"Precursor preparation","method":"Other","atmosphere":"Ambient air","temperature":null,"duration":null,"antisolvent":null,"solution":null,"additional_parameters":{"precursor":"50 wt% solution: PbI2 and MAI dissolved in 0.635 mL DMF with 70 μL DMSO"}},{"step_name":"Spin-coating","method":"Spin-coating","atmosphere":"Ambient air","temperature":null,"duration":{"value":25.0,"unit":"s"},"antisolvent":null,"solution":null,"additional_parameters":{"rpm":4000,"antisolvent":"0.5 mL diethyl ether dripped during spin-coating"}},{"step_name":"Thermal annealing 1","method":"Thermal-annealing","atmosphere":"Ambient air","temperature":{"value":65.0,"unit":"°C"},"duration":{"value":60.0,"unit":"s"},"antisolvent":null,"solution":null,"additional_parameters":null},{"step_name":"Thermal annealing 2","method":"Thermal-annealing","atmosphere":"Ambient air","temperature":{"value":100.0,"unit":"°C"},"duration":{"value":120.0,"unit":"s"},"antisolvent":null,"solution":null,"additional_parameters":null}],"additional_treatment":null},{"name":"spiro-MeOTAD","thickness":null,"functionality":"Hole-transport","deposition":[{"step_name":"Spin-coating spiro-MeOTAD","method":"Spin-coating","atmosphere":"Ambient air","temperature":null,"duration":{"value":30.0,"unit":"s"},"antisolvent":null,"solution":null,"additional_parameters":{"solution_volume":"20 μL","composition":"80 mg spiro-MeOTAD, 28.5 μL 4-tert-butylpyridine, 17.5 μL Li-TFSI solution (520 mg Li-TFSI in 1 mL acetonitrile) in chlorobenzene","rpm":4000}}],"additional_treatment":null},{"name":"Au","thickness":null,"functionality":"Contact","deposition":[{"step_name":"Thermal evaporation","method":"Evaporation","atmosphere":"Vacuum","temperature":null,"duration":null,"antisolvent":null,"solution":null,"additional_parameters":{"pressure":"10^-6 Torr","method":"Thermal evaporation"}}],"additional_treatment":null}]}]}

File: src/perla_extract/data/extractions/gpt-5-mini-2025-08-07/10.1016--j.matt.2023.09.006.json
{"cells":[{"perovskite_composition":{"formula":"FAPbI3 w/ small amount of (PbI2)2RbCl","sample_type":"Polycrystalline film","dimensionality":"3D","a_ions":[{"abbreviation":"FA","common_name":"Formamidinium","molecular_formula":"CH(NH2)2+","coefficient":"1"}],"b_ions":[{"abbreviation":"Pb","common_name":"Lead","molecular_formula":"Pb2+","coefficient":"1"}],"x_ions":[{"abbreviation":"I","common_name":"Iodide","molecular_formula":"I-","coefficient":"3"}],"bandgap":null,"impurities":{"abbreviation":"(PbI2)2RbCl","concentration":null},"additives":null},"device_architecture":"nip","pce":{"value":24.9,"unit":"%"},"jsc":{"value":26.0,"unit":"mA cm^-2"},"voc":{"value":1.17,"unit":"V"},"ff":{"value":81.8},"number_devices":null,"averaged_quantities":false,"active_area":{"value":0.16,"unit":"cm^2"},"light_source":{"type":"AM 1.5G","description":"Simulated AM1.5G, irradiance 100 mW cm^-2; solar cells with 0.25 cm^2 area measured using a metal mask with an aperture area of 0.16 cm^2.","light_intensity":{"value":100.0,"unit":"mW cm^-2"},"lamp":null},"encapsulated":false,"additional_notes":"Representative 'p-O5H-E-POZ-E' cell (unaged) from Table 1; HTL contains 11% LiTFSI and TBP in chlorobenzene in the spin-coating solution.","stability":{"time":{"value":3600000.0,"unit":"s"},"light_intensity":null,"humidity":null,"temperature":{"value":85.0,"unit":"°C"},"PCE_T80":null,"PCE_at_the_start_of_the_experiment":{"value":24.9,"unit":"%"},"PCE_after_1000_hours":{"value":23.2,"unit":"%"},"PCE_at_the_end_of_experiment":{"value":23.2,"unit":"%"},"potential_bias":"Open circuit"},"layers":[{"name":"ITO","thickness":null,"functionality":"Substrate","deposition":null,"additional_treatment":null},{"name":"SnO2","thickness":null,"functionality":"Electron-transport","deposition":null,"additional_treatment":null},{"name":"FAPbI3 w/ small amount of (PbI2)2RbCl","thickness":null,"functionality":"Absorber","deposition":null,"additional_treatment":null},{"name":"p-O5H-E-POZ-E + LiTFSI (11 wt%) + TBP (in chlorobenzene)","thickness":{"value":146.0,"unit":"nm"},"functionality":"Hole-transport","deposition":null,"additional_treatment":"Codeposited with 11% LiTFSI (weight percent) and TBP in chlorobenzene; spin-coated to form  integral, uniform film (as reported)."},{"name":"Au","thickness":null,"functionality":"Contact","deposition":[{"step_name":"Thermal evaporation","method":"Evaporation","atmosphere":"Vacuum","temperature":null,"duration":null,"antisolvent":null,"solution":null,"additional_parameters":null}],"additional_treatment":null}]},{"perovskite_composition":{"formula":"FAPbI3 w/ small amount of (PbI2)2RbCl","sample_type":"Polycrystalline film","dimensionality":"3D","a_ions":[{"abbreviation":"FA","common_name":"Formamidinium","molecular_formula":"CH(NH2)2+","coefficient":"1"}],"b_ions":[{"abbreviation":"Pb","common_name":"Lead","molecular_formula":"Pb2+","coefficient":"1"}],"x_ions":[{"abbreviation":"I","common_name":"Iodide","molecular_formula":"I-","coefficient":"3"}],"bandgap":null,"impurities":{"abbreviation":"(PbI2)2RbCl","concentration":null},"additives":null},"device_architecture":"nip","pce":{"value":25.7,"unit":"%"},"jsc":null,"voc":null,"ff":null,"number_devices":null,"averaged_quantities":false,"active_area":{"value":0.16,"unit":"cm^2"},"light_source":{"type":"AM 1.5G","description":"Simulated AM1.5G, irradiance 100 mW cm^-2; leading cell reported to achieve PCE of 25.7%.","light_intensity":{"value":100.0,"unit":"mW cm^-2"},"lamp":null},"encapsulated":false,"additional_notes":"Leading p-O5H-E-POZ-E cell (best reported PCE). Specific JSC/VOC/FF for this leading cell not provided in main text (see SI).","stability":null,"layers":[{"name":"ITO","thickness":null,"functionality":"Substrate","deposition":null,"additional_treatment":null},{"name":"SnO2","thickness":null,"functionality":"Electron-transport","deposition":null,"additional_treatment":null},{"name":"FAPbI3 w/ small amount of (PbI2)2RbCl","thickness":null,"functionality":"Absorber","deposition":null,"additional_treatment":null},{"name":"p-O5H-E-POZ-E + LiTFSI (11 wt%) + TBP (in chlorobenzene)","thickness":{"value":146.0,"unit":"nm"},"functionality":"Hole-transport","deposition":null,"additional_treatment":"Codeposited with 11% LiTFSI (weight percent) and TBP in chlorobenzene; spin-coated."},{"name":"Au","thickness":null,"functionality":"Contact","deposition":[{"step_name":"Thermal evaporation","method":"Evaporation","atmosphere":"Vacuum","temperature":null,"duration":null,"antisolvent":null,"solution":null,"additional_parameters":null}],"additional_treatment":null}]},{"perovskite_composition":{"formula":"FAPbI3 w/ small amount of (PbI2)2RbCl","sample_type":"Polycrystalline film","dimensionality":"3D","a_ions":[{"abbreviation":"FA","common_name":"Formamidinium","molecular_formula":"CH(NH2)2+","coefficient":"1"}],"b_ions":[{"abbreviation":"Pb","common_name":"Lead","molecular_formula":"Pb2+","coefficient":"1"}],"x_ions":[{"abbreviation":"I","common_name":"Iodide","molecular_formula":"I-","coefficient":"3"}],"bandgap":null,"impurities":{"abbreviation":"(PbI2)2RbCl","concentration":null},"additives":null},"device_architecture":"nip","pce":{"value":23.2,"unit":"%"},"jsc":{"value":25.6,"unit":"mA cm^-2"},"voc":{"value":1.155,"unit":"V"},"ff":{"value":78.3},"number_devices":null,"averaged_quantities":false,"active_area":{"value":0.16,"unit":"cm^2"},"light_source":{"type":"AM 1.5G","description":"Simulated AM1.5G, irradiance 100 mW cm^-2.","light_intensity":{"value":100.0,"unit":"mW cm^-2"},"lamp":null},"encapsulated":false,"additional_notes":"p-O5H-E-POZ-E cell after 1,000 h aging at 85°C (representative aged cell from Table 1).","stability":null,"layers":[{"name":"ITO","thickness":null,"functionality":"Substrate","deposition":null,"additional_treatment":null},{"name":"SnO2","thickness":null,"functionality":"Electron-transport","deposition":null,"additional_treatment":null},{"name":"FAPbI3 w/ small amount of (PbI2)2RbCl","thickness":null,"functionality":"Absorber","deposition":null,"additional_treatment":null},{"name":"p-O5H-E-POZ-E + LiTFSI (11 wt%) + TBP (in chlorobenzene)","thickness":{"value":146.0,"unit":"nm"},"functionality":"Hole-transport","deposition":null,"additional_treatment":"Codeposited with 11% LiTFSI (weight percent) and TBP in chlorobenzene; spin-coated."},{"name":"Au","thickness":null,"functionality":"Contact","deposition":[{"step_name":"Thermal evaporation","method":"Evaporation","atmosphere":"Vacuum","temperature":null,"duration":null,"antisolvent":null,"solution":null,"additional_parameters":null}],"additional_treatment":null}]},{"perovskite_composition":{"formula":"FAPbI3 w/ small amount of (PbI2)2RbCl","sample_type":"Polycrystalline film","dimensionality":"3D","a_ions":null,"b_ions":[{"abbreviation":"Pb","common_name":"Lead","molecular_formula":"Pb2+","coefficient":"1"}],"x_ions":[{"abbreviation":"I","common_name":"Iodide","molecular_formula":"I-","coefficient":"3"}],"bandgap":null,"impurities":{"abbreviation":"(PbI2)2RbCl","concentration":null},"additives":null},"device_architecture":null,"pce":null,"jsc":null,"voc":null,"ff":null,"number_devices":null,"averaged_quantities":null,"active_area":null,"light_source":null,"encapsulated":null,"additional_notes":null,"stability":null,"layers":null}]}
