Repository: lamalab-org/perla-extract

# Historical research data

This directory preserves the human annotations, ground truth, and model outputs used
in earlier PERLA Extract studies. They are useful as provenance and as inputs to future
evaluation work, but they are not part of the production extraction package or CLI.

The files follow the historical reduced PERLA schema. Current extraction and scoring
use the [study model](../../../docs/concepts/study-model.md), with direct NOMAD export.

`ground_truth/reviewed_manifest.json` identifies the completed historical reviews,
their inclusion or non-research exclusion, record counts, content hashes, and the hash
of the hosted review state from which they were exported.

File: src/perla_extract/data/extractions/gpt-5-mini-2025-08-07/10.1016--j.nanoen.2016.05.023.json
{"cells":[{"perovskite_composition":{"formula":"CH3NH3PbI3","sample_type":"Polycrystalline film","dimensionality":"3D","a_ions":[{"abbreviation":"MA","common_name":"Methylammonium","molecular_formula":"CH3NH3+","coefficient":"1"}],"b_ions":[{"abbreviation":"Pb","common_name":"Lead","molecular_formula":"Pb2+","coefficient":"1"}],"x_ions":[{"abbreviation":"I","common_name":"Iodide","molecular_formula":"I-","coefficient":"3"}],"bandgap":null,"impurities":null,"additives":null},"device_architecture":"nip","pce":{"value":12.5,"unit":"%"},"jsc":{"value":22.47,"unit":"mA cm^-2"},"voc":{"value":0.96,"unit":"V"},"ff":{"value":57.9},"number_devices":null,"averaged_quantities":false,"active_area":{"value":0.09,"unit":"cm^2"},"light_source":{"type":"AM 1.5G","description":"Solar simulator (Solar IV-150A, Zolix) under AM1.5 illumination in glovebox","light_intensity":{"value":100.0,"unit":"mW cm^-2"},"lamp":"Solar IV-150A, Zolix"},"encapsulated":false,"additional_notes":"Values are from Table 1 (reverse scan). Device 1 = control (no PCBM/PEG). J-V scans taken from 1.5 V to -0.1 V (reverse) and -0.1 V to 1.5 V (forward) at 200 mV s^-1 in glovebox.","stability":null,"layers":[{"name":"FTO","thickness":null,"functionality":"Substrate","deposition":[{"step_name":"Commercial FTO substrate","method":"Provided substrate","atmosphere":"Ambient air","temperature":null,"duration":null,"antisolvent":null,"solution":null,"additional_parameters":null}],"additional_treatment":null},{"name":"TiO2 (compact)","thickness":null,"functionality":"Electron-transport","deposition":[{"step_name":"Spin coat Ti precursor and anneal","method":"Spin-coating; Thermal-annealing","atmosphere":"Ambient air","temperature":{"value":450.0,"unit":"°C"},"duration":{"value":1800.0,"unit":"s"},"antisolvent":null,"solution":null,"additional_parameters":{"precursor":"titanium diisopropoxide bis(acetylacetonate) solution (75% in 2-propanol) diluted in ethanol (1:15, v/v)"}}],"additional_treatment":"Blocking-TiO2 layer deposited by spin coating and annealed at 450°C for 30 min"},{"name":"CH3NH3PbI3","thickness":{"value":400.0,"unit":"nm"},"functionality":"Absorber","deposition":[{"step_name":"Precursor preparation","method":"Solution preparation","atmosphere":"N2","temperature":null,"duration":null,"antisolvent":null,"solution":null,"additional_parameters":{"description":"MAI and PbCl2 dissolved in anhydrous DMF at 3:1 molar ratio, final concentration ~35 wt%. PCBM first dissolved in chlorobenzene (50 mg ml-1). For control no additives added."}},{"step_name":"Spin-coating","method":"Spin-coating","atmosphere":"N2","temperature":null,"duration":null,"antisolvent":null,"solution":null,"additional_parameters":{"speed_control_sample_rpm":2500,"speed_with_PEG_rpm":4000,"note":"Spin-coated onto TiO2 substrate"}},{"step_name":"Drying","method":"Thermal-drying","atmosphere":"N2","temperature":{"value":50.0,"unit":"°C"},"duration":{"value":3600.0,"unit":"s"},"antisolvent":null,"solution":null,"additional_parameters":null},{"step_name":"Annealing","method":"Thermal-annealing","atmosphere":"N2","temperature":{"value":100.0,"unit":"°C"},"duration":{"value":5400.0,"unit":"s"},"antisolvent":null,"solution":null,"additional_parameters":null}],"additional_treatment":"Control perovskite prepared from PbCl2 and MAI (3:1). No PCBM or PEG added for this device."},{"name":"Spiro-OMeTAD","thickness":null,"functionality":"Hole-transport","deposition":[{"step_name":"HTM deposition","method":"Spin-coating","atmosphere":"N2","temperature":null,"duration":null,"antisolvent":null,"solution":null,"additional_parameters":{"speed_rpm":3000,"duration_s":60,"formulation":"spiro-MeOTAD (73 mg) with tBP (29.5 μl) and Li-TFSI stock (520 mg ml-1, 18.5 μl) in 1 ml chlorobenzene"}}],"additional_treatment":null},{"name":"Au","thickness":{"value":80.0,"unit":"nm"},"functionality":"Contact","deposition":[{"step_name":"Top electrode evaporation","method":"Thermal evaporation","atmosphere":"Vacuum","temperature":null,"duration":null,"antisolvent":null,"solution":null,"additional_parameters":{"pressure":"~10^-6 Torr"}}],"additional_treatment":null}]},{"perovskite_composition":{"formula":"CH3NH3PbI3","sample_type":"Polycrystalline film","dimensionality":"3D","a_ions":[{"abbreviation":"MA","common_name":"Methylammonium","molecular_formula":"CH3NH3+","coefficient":"1"}],"b_ions":[{"abbreviation":"Pb","common_name":"Lead","molecular_formula":"Pb2+","coefficient":"1"}],"x_ions":[{"abbreviation":"I","common_name":"Iodide","molecular_formula":"I-","coefficient":"3"}],"bandgap":null,"impurities":null,"additives":null},"device_architecture":"nip","pce":{"value":14.2,"unit":"%"},"jsc":{"value":22.88,"unit":"mA cm^-2"},"voc":{"value":1.07,"unit":"V"},"ff":{"value":58.0},"number_devices":null,"averaged_quantities":false,"active_area":{"value":0.09,"unit":"cm^2"},"light_source":{"type":"AM 1.5G","description":"Solar simulator (Solar IV-150A, Zolix) under AM1.5 illumination in glovebox","light_intensity":{"value":100.0,"unit":"mW cm^-2"},"lamp":"Solar IV-150A, Zolix"},"encapsulated":false,"additional_notes":"Values are from Table 1 (reverse scan). Device 2 = with PCBM (no PEG). The optimized PCBM content reported is 5.4‰ mole ratio to perovskite (see Methods).","stability":null,"layers":[{"name":"FTO","thickness":null,"functionality":"Substrate","deposition":[{"step_name":"Commercial FTO substrate","method":"Provided substrate","atmosphere":"Ambient air","temperature":null,"duration":null,"antisolvent":null,"solution":null,"additional_parameters":null}],"additional_treatment":null},{"name":"TiO2 (compact)","thickness":null,"functionality":"Electron-transport","deposition":[{"step_name":"Spin coat Ti precursor and anneal","method":"Spin-coating; Thermal-annealing","atmosphere":"Ambient air","temperature":{"value":450.0,"unit":"°C"},"duration":{"value":1800.0,"unit":"s"},"antisolvent":null,"solution":null,"additional_parameters":{"precursor":"titanium diisopropoxide bis(acetylacetonate) solution (75% in 2-propanol) diluted in ethanol (1:15, v/v)"}}],"additional_treatment":"Blocking-TiO2 layer deposited by spin coating and annealed at 450°C for 30 min"},{"name":"CH3NH3PbI3 w/ PCBM","thickness":{"value":400.0,"unit":"nm"},"functionality":"Absorber","deposition":[{"step_name":"Precursor preparation (with PCBM)","method":"Solution preparation","atmosphere":"N2","temperature":null,"duration":null,"antisolvent":null,"solution":null,"additional_parameters":{"description":"MAI and PbCl2 dissolved in anhydrous DMF at 3:1 molar ratio, final concentration ~35 wt%. PCBM first dissolved in chlorobenzene (50 mg ml-1) and added (PCBM/chlorobenzene solution 90 μl ml-1, 5.4‰ mole ratio to perovskite)."}},{"step_name":"Spin-coating","method":"Spin-coating","atmosphere":"N2","temperature":null,"duration":null,"antisolvent":null,"solution":null,"additional_parameters":{"speed_rpm":2500,"note":"Control spin speed used to obtain ~400 nm without PEG"}},{"step_name":"Drying and annealing","method":"Thermal-drying; Thermal-annealing","atmosphere":"N2","temperature":{"value":100.0,"unit":"°C"},"duration":{"value":5400.0,"unit":"s"},"antisolvent":null,"solution":null,"additional_parameters":null}],"additional_treatment":"PCBM added to precursor to passivate grain boundaries and form conducting channels"},{"name":"Spiro-OMeTAD","thickness":null,"functionality":"Hole-transport","deposition":[{"step_name":"HTM deposition","method":"Spin-coating","atmosphere":"N2","temperature":null,"duration":null,"antisolvent":null,"solution":null,"additional_parameters":{"speed_rpm":3000,"duration_s":60,"formulation":"spiro-MeOTAD (73 mg) with tBP (29.5 μl) and Li-TFSI stock (520 mg ml-1, 18.5 μl) in 1 ml chlorobenzene"}}],"additional_treatment":null},{"name":"Au","thickness":{"value":80.0,"unit":"nm"},"functionality":"Contact","deposition":[{"step_name":"Top electrode evaporation","method":"Thermal evaporation","atmosphere":"Vacuum","temperature":null,"duration":null,"antisolvent":null,"solution":null,"additional_parameters":{"pressure":"~10^-6 Torr"}}],"additional_treatment":null}]},{"perovskite_composition":{"formula":"CH3NH3PbI3","sample_type":"Polycrystalline film","dimensionality":"3D","a_ions":[{"abbreviation":"MA","common_name":"Methylammonium","molecular_formula":"CH3NH3+","coefficient":"1"}],"b_ions":[{"abbreviation":"Pb","common_name":"Lead","molecular_formula":"Pb2+","coefficient":"1"}],"x_ions":[{"abbreviation":"I","common_name":"Iodide","molecular_formula":"I-","coefficient":"3"}],"bandgap":null,"impurities":null,"additives":null},"device_architecture":"nip","pce":{"value":17.1,"unit":"%"},"jsc":{"value":23.03,"unit":"mA cm^-2"},"voc":{"value":1.1,"unit":"V"},"ff":{"value":67.3},"number_devices":null,"averaged_quantities":false,"active_area":{"value":0.09,"unit":"cm^2"},"light_source":{"type":"AM 1.5G","description":"Solar simulator (Solar IV-150A, Zolix) under AM1.5 illumination in glovebox","light_intensity":{"value":100.0,"unit":"mW cm^-2"},"lamp":"Solar IV-150A, Zolix"},"encapsulated":false,"additional_notes":"Values are from Table 1 (reverse scan). Device 3 = with PCBM & PEG. Reported optimized contents: PCBM 5.4‰ mole ratio to perovskite; PEG (MW 20000 Da) 1.1‰ mole ratio to perovskite (20 mg ml-1). Steady-state MPP tracking shows stable PCE above 14% for 10,000 s and MPP maintained up to ~170 min.","stability":{"time":{"value":10200.0,"unit":"s"},"light_intensity":{"value":100.0,"unit":"mW cm^-2"},"humidity":null,"temperature":null,"PCE_T80":null,"PCE_at_the_start_of_the_experiment":{"value":13.9,"unit":"%"},"PCE_after_1000_hours":null,"PCE_at_the_end_of_experiment":null,"potential_bias":"MPPT"},"layers":[{"name":"FTO","thickness":null,"functionality":"Substrate","deposition":[{"step_name":"Commercial FTO substrate","method":"Provided substrate","atmosphere":"Ambient air","temperature":null,"duration":null,"antisolvent":null,"solution":null,"additional_parameters":null}],"additional_treatment":null},{"name":"TiO2 (compact)","thickness":null,"functionality":"Electron-transport","deposition":[{"step_name":"Spin coat Ti precursor and anneal","method":"Spin-coating; Thermal-annealing","atmosphere":"Ambient air","temperature":{"value":450.0,"unit":"°C"},"duration":{"value":1800.0,"unit":"s"},"antisolvent":null,"solution":null,"additional_parameters":{"precursor":"titanium diisopropoxide bis(acetylacetonate) solution (75% in 2-propanol) diluted in ethanol (1:15, v/v)"}}],"additional_treatment":"Blocking-TiO2 layer deposited by spin coating and annealed at 450°C for 30 min"},{"name":"CH3NH3PbI3 w/ PCBM & PEG","thickness":{"value":400.0,"unit":"nm"},"functionality":"Absorber","deposition":[{"step_name":"Precursor preparation (with PEG and PCBM)","method":"Solution preparation","atmosphere":"N2","temperature":null,"duration":null,"antisolvent":null,"solution":null,"additional_parameters":{"description":"MAI and PbCl2 dissolved in anhydrous DMF at 3:1 molar ratio, final concentration ~35 wt%. PEG (MW 20000 Da, 20 mg ml-1, 1.1‰ mole ratio to perovskite) added and stirred at 60°C for 12 h; then PCBM/chlorobenzene solution (50 mg ml-1; 90 μl ml-1, 5.4‰ mole ratio to perovskite) added."}},{"step_name":"Spin-coating","method":"Spin-coating","atmosphere":"N2","temperature":null,"duration":null,"antisolvent":null,"solution":null,"additional_parameters":{"speed_rpm":4000,"note":"Spin speed used for PEG-containing solution to obtain ~400 nm"}},{"step_name":"Drying and annealing","method":"Thermal-drying; Thermal-annealing","atmosphere":"N2","temperature":{"value":100.0,"unit":"°C"},"duration":{"value":5400.0,"unit":"s"},"antisolvent":null,"solution":null,"additional_parameters":null}],"additional_treatment":"PCBM and PEG mixed in precursor; PEG forms insulating network and improves film coverage; PCBM passivates traps and forms conducting channels"},{"name":"Spiro-OMeTAD","thickness":null,"functionality":"Hole-transport","deposition":[{"step_name":"HTM deposition","method":"Spin-coating","atmosphere":"N2","temperature":null,"duration":null,"antisolvent":null,"solution":null,"additional_parameters":{"speed_rpm":3000,"duration_s":60,"formulation":"spiro-MeOTAD (73 mg) with tBP (29.5 μl) and Li-TFSI stock (520 mg ml-1, 18.5 μl) in 1 ml chlorobenzene"}}],"additional_treatment":null},{"name":"Au","thickness":{"value":80.0,"unit":"nm"},"functionality":"Contact","deposition":[{"step_name":"Top electrode evaporation","method":"Thermal evaporation","atmosphere":"Vacuum","temperature":null,"duration":null,"antisolvent":null,"solution":null,"additional_parameters":{"pressure":"~10^-6 Torr"}}],"additional_treatment":null}]},{"perovskite_composition":{"formula":"CH3NH3PbI3","sample_type":"Polycrystalline film","dimensionality":"3D","a_ions":[{"abbreviation":"MA","common_name":"Methylammonium","molecular_formula":"CH3NH3+","coefficient":"1"}],"b_ions":[{"abbreviation":"Pb","common_name":"Lead","molecular_formula":"Pb2+","coefficient":"1"}],"x_ions":[{"abbreviation":"I","common_name":"Iodide","molecular_formula":"I-","coefficient":"3"}],"bandgap":null,"impurities":null,"additives":null},"device_architecture":"nip","pce":{"value":16.3,"unit":"%"},"jsc":{"value":22.92,"unit":"mA cm^-2"},"voc":{"value":1.05,"unit":"V"},"ff":{"value":65.8},"number_devices":null,"averaged_quantities":false,"active_area":{"value":0.09,"unit":"cm^2"},"light_source":{"type":"AM 1.5G","description":"Solar simulator (Solar IV-150A, Zolix) under AM1.5 illumination in glovebox","light_intensity":{"value":100.0,"unit":"mW cm^-2"},"lamp":"Solar IV-150A, Zolix"},"encapsulated":false,"additional_notes":"Values are from Table 1 (reverse scan). Device 4 = with PEG (no PCBM). PEG MW 20000 Da used; PEG reported to improve film coverage and stability.","stability":null,"layers":[{"name":"FTO","thickness":null,"functionality":"Substrate","deposition":[{"step_name":"Commercial FTO substrate","method":"Provided substrate","atmosphere":"Ambient air","temperature":null,"duration":null,"antisolvent":null,"solution":null,"additional_parameters":null}],"additional_treatment":null},{"name":"TiO2 (compact)","thickness":null,"functionality":"Electron-transport","deposition":[{"step_name":"Spin coat Ti precursor and anneal","method":"Spin-coating; Thermal-annealing","atmosphere":"Ambient air","temperature":{"value":450.0,"unit":"°C"},"duration":{"value":1800.0,"unit":"s"},"antisolvent":null,"solution":null,"additional_parameters":{"precursor":"titanium diisopropoxide bis(acetylacetonate) solution (75% in 2-propanol) diluted in ethanol (1:15, v/v)"}}],"additional_treatment":"Blocking-TiO2 layer deposited by spin coating and annealed at 450°C for 30 min"},{"name":"CH3NH3PbI3 w/ PEG","thickness":{"value":400.0,"unit":"nm"},"functionality":"Absorber","deposition":[{"step_name":"Precursor preparation (with PEG)","method":"Solution preparation","atmosphere":"N2","temperature":null,"duration":null,"antisolvent":null,"solution":null,"additional_parameters":{"description":"MAI and PbCl2 dissolved in anhydrous DMF at 3:1 molar ratio, final concentration ~35 wt%. PEG (MW 20000 Da, 20 mg ml-1, 1.1‰ mole ratio to perovskite) added and stirred at 60°C for 12 h."}},{"step_name":"Spin-coating","method":"Spin-coating","atmosphere":"N2","temperature":null,"duration":null,"antisolvent":null,"solution":null,"additional_parameters":{"speed_rpm":4000,"note":"Spin speed used for PEG-containing solution to obtain ~400 nm"}},{"step_name":"Drying and annealing","method":"Thermal-drying; Thermal-annealing","atmosphere":"N2","temperature":{"value":100.0,"unit":"°C"},"duration":{"value":5400.0,"unit":"s"},"antisolvent":null,"solution":null,"additional_parameters":null}],"additional_treatment":"PEG added to precursor to improve morphology and film coverage"},{"name":"Spiro-OMeTAD","thickness":null,"functionality":"Hole-transport","deposition":[{"step_name":"HTM deposition","method":"Spin-coating","atmosphere":"N2","temperature":null,"duration":null,"antisolvent":null,"solution":null,"additional_parameters":{"speed_rpm":3000,"duration_s":60,"formulation":"spiro-MeOTAD (73 mg) with tBP (29.5 μl) and Li-TFSI stock (520 mg ml-1, 18.5 μl) in 1 ml chlorobenzene"}}],"additional_treatment":null},{"name":"Au","thickness":{"value":80.0,"unit":"nm"},"functionality":"Contact","deposition":[{"step_name":"Top electrode evaporation","method":"Thermal evaporation","atmosphere":"Vacuum","temperature":null,"duration":null,"antisolvent":null,"solution":null,"additional_parameters":{"pressure":"~10^-6 Torr"}}],"additional_treatment":null}]}]}

File: src/perla_extract/data/extractions/gpt-5-mini-2025-08-07/10.1038--nmat4014.json
{"cells":[{"perovskite_composition":{"formula":"CH3NH3Pb(I1−xBrx)3 (x = 0.1–0.15)","sample_type":"Polycrystalline film","dimensionality":"3D","a_ions":[{"abbreviation":"MA","common_name":"Methylammonium","molecular_formula":"CH3NH3+","coefficient":"1"}],"b_ions":[{"abbreviation":"Pb","common_name":"Lead","molecular_formula":"Pb2+","coefficient":"1"}],"x_ions":[{"abbreviation":"I","common_name":"Iodide","molecular_formula":"I-","coefficient":"2.7–2.55"},{"abbreviation":"Br","common_name":"Bromide","molecular_formula":"Br-","coefficient":"0.3–0.45"}],"bandgap":null,"impurities":null,"additives":{"abbreviation":"MABr, PbBr2","concentration":null}},"device_architecture":"nip","pce":{"value":9.1,"unit":"%"},"jsc":{"value":19.2,"unit":"mA cm^-2"},"voc":{"value":1.07,"unit":"V"},"ff":{"value":44.0},"number_devices":null,"averaged_quantities":null,"active_area":{"value":0.094,"unit":"cm^2"},"light_source":{"type":"AM 1.5G","description":"Solar simulator, AM 1.5G, 100 mW cm^-2 (Newport Oriel Class A 91195A); J–V measured with 0.094 cm^2 mask.","light_intensity":{"value":100.0,"unit":"mW cm^-2"},"lamp":"Newport 91195A"},"encapsulated":null,"additional_notes":"Device fabricated without mp-TiO2 (single perovskite film ~350 nm). Values correspond to forward scan (short-circuit to open-circuit) reported in Table 1 of the paper. Large hysteresis observed compared to reverse scan.","stability":null,"layers":[{"name":"FTO (glass/FTO substrate)","thickness":null,"functionality":"Substrate","deposition":[{"step_name":"Substrate","method":"commercial FTO substrate (Pilkington TEC8)","atmosphere":"Ambient air","temperature":null,"duration":null,"antisolvent":null,"solution":null,"additional_parameters":null}],"additional_treatment":null},{"name":"bl-TiO2 (blocking layer)","thickness":{"value":70.0,"unit":"nm"},"functionality":"Electron-transport","deposition":[{"step_name":"Spray pyrolysis","method":"Spray pyrolysis of 20 mM titanium diisopropoxide bis(acetylacetonate) solution","atmosphere":"Ambient air","temperature":{"value":450.0,"unit":"°C"},"duration":null,"antisolvent":null,"solution":null,"additional_parameters":null}],"additional_treatment":null},{"name":"Perovskite absorber (single-layer, no mp-TiO2)","thickness":{"value":350.0,"unit":"nm"},"functionality":"Absorber","deposition":[{"step_name":"Solution preparation","method":"0.8 M MAPb(I1−xBrx)3 (x =0.1–0.15) in GBL:DMSO (7:3 v/v), stirred","atmosphere":"Ambient air","temperature":{"value":60.0,"unit":"°C"},"duration":{"value":43200.0,"unit":"s"},"antisolvent":null,"solution":null,"additional_parameters":null},{"step_name":"Spin-coating","method":"Two-step spin-coating: 1,000 r.p.m. for 10 s, then 5,000 r.p.m. for 20 s with toluene drop-casting during second step","atmosphere":"Ambient air","temperature":null,"duration":null,"antisolvent":null,"solution":null,"additional_parameters":{"antisolvent":"Toluene (dripped during second spin step)"}},{"step_name":"Thermal annealing","method":"Hot plate anneal","atmosphere":"Ambient air","temperature":{"value":100.0,"unit":"°C"},"duration":{"value":600.0,"unit":"s"},"antisolvent":null,"solution":null,"additional_parameters":null}],"additional_treatment":"Solvent-engineering: mixed GBL/DMSO solvent and toluene drip to form MAI–PbI2–DMSO intermediate phase before annealing."},{"name":"PTAA (poly(triarylamine))","thickness":{"value":50.0,"unit":"nm"},"functionality":"Hole-transport","deposition":[{"step_name":"Spin-coating","method":"PTAA in toluene (15 mg in 1.5 ml) mixed with Li-TFSI solution and 4-tert-butylpyridine, spin-coated at 3,000 r.p.m. for 30 s","atmosphere":"Ambient air","temperature":null,"duration":null,"antisolvent":null,"solution":null,"additional_parameters":null}],"additional_treatment":null},{"name":"Au (counterelectrode)","thickness":null,"functionality":"Contact","deposition":[{"step_name":"Thermal evaporation","method":"Au deposited by thermal evaporation","atmosphere":"Vacuum","temperature":null,"duration":null,"antisolvent":null,"solution":null,"additional_parameters":null}],"additional_treatment":null}]},{"perovskite_composition":{"formula":"CH3NH3Pb(I1−xBrx)3 (x = 0.1–0.15)","sample_type":"Polycrystalline film","dimensionality":"3D","a_ions":[{"abbreviation":"MA","common_name":"Methylammonium","molecular_formula":"CH3NH3+","coefficient":"1"}],"b_ions":[{"abbreviation":"Pb","common_name":"Lead","molecular_formula":"Pb2+","coefficient":"1"}],"x_ions":[{"abbreviation":"I","common_name":"Iodide","molecular_formula":"I-","coefficient":"2.7–2.55"},{"abbreviation":"Br","common_name":"Bromide","molecular_formula":"Br-","coefficient":"0.3–0.45"}],"bandgap":null,"impurities":null,"additives":{"abbreviation":"MABr, PbBr2","concentration":null}},"device_architecture":"nip","pce":{"value":14.4,"unit":"%"},"jsc":{"value":19.2,"unit":"mA cm^-2"},"voc":{"value":1.09,"unit":"V"},"ff":{"value":69.0},"number_devices":null,"averaged_quantities":null,"active_area":{"value":0.094,"unit":"cm^2"},"light_source":{"type":"AM 1.5G","description":"Solar simulator, AM 1.5G, 100 mW cm^-2; J–V measured with 0.094 cm^2 mask.","light_intensity":{"value":100.0,"unit":"mW cm^-2"},"lamp":"Newport 91195A"},"encapsulated":null,"additional_notes":"Device fabricated without mp-TiO2 (single perovskite film ~350 nm). Values correspond to reverse scan (open-circuit to short-circuit) reported in Table 1 of the paper. Large hysteresis observed compared to forward scan.","stability":null,"layers":[{"name":"FTO (glass/FTO substrate)","thickness":null,"functionality":"Substrate","deposition":[{"step_name":"Substrate","method":"commercial FTO substrate (Pilkington TEC8)","atmosphere":"Ambient air","temperature":null,"duration":null,"antisolvent":null,"solution":null,"additional_parameters":null}],"additional_treatment":null},{"name":"bl-TiO2 (blocking layer)","thickness":{"value":70.0,"unit":"nm"},"functionality":"Electron-transport","deposition":[{"step_name":"Spray pyrolysis","method":"Spray pyrolysis of 20 mM titanium diisopropoxide bis(acetylacetonate) solution","atmosphere":"Ambient air","temperature":{"value":450.0,"unit":"°C"},"duration":null,"antisolvent":null,"solution":null,"additional_parameters":null}],"additional_treatment":null},{"name":"Perovskite absorber (single-layer, no mp-TiO2)","thickness":{"value":350.0,"unit":"nm"},"functionality":"Absorber","deposition":[{"step_name":"Solution preparation","method":"0.8 M MAPb(I1−xBrx)3 (x =0.1–0.15) in GBL:DMSO (7:3 v/v), stirred","atmosphere":"Ambient air","temperature":{"value":60.0,"unit":"°C"},"duration":{"value":43200.0,"unit":"s"},"antisolvent":null,"solution":null,"additional_parameters":null},{"step_name":"Spin-coating","method":"Two-step spin-coating: 1,000 r.p.m. for 10 s, then 5,000 r.p.m. for 20 s with toluene drop-casting during second step","atmosphere":"Ambient air","temperature":null,"duration":null,"antisolvent":null,"solution":null,"additional_parameters":{"antisolvent":"Toluene (dripped during second spin step)"}},{"step_name":"Thermal annealing","method":"Hot plate anneal","atmosphere":"Ambient air","temperature":{"value":100.0,"unit":"°C"},"duration":{"value":600.0,"unit":"s"},"antisolvent":null,"solution":null,"additional_parameters":null}],"additional_treatment":"Solvent-engineering: mixed GBL/DMSO solvent and toluene drip to form MAI–PbI2–DMSO intermediate phase before annealing."},{"name":"PTAA (poly(triarylamine))","thickness":{"value":50.0,"unit":"nm"},"functionality":"Hole-transport","deposition":[{"step_name":"Spin-coating","method":"PTAA in toluene (15 mg in 1.5 ml) mixed with Li-TFSI solution and 4-tert-butylpyridine, spin-coated at 3,000 r.p.m. for 30 s","atmosphere":"Ambient air","temperature":null,"duration":null,"antisolvent":null,"solution":null,"additional_parameters":null}],"additional_treatment":null},{"name":"Au (counterelectrode)","thickness":null,"functionality":"Contact","deposition":[{"step_name":"Thermal evaporation","method":"Au deposited by thermal evaporation","atmosphere":"Vacuum","temperature":null,"duration":null,"antisolvent":null,"solution":null,"additional_parameters":null}],"additional_treatment":null}]},{"perovskite_composition":{"formula":"CH3NH3Pb(I1−xBrx)3 (x = 0.1–0.15)","sample_type":"Polycrystalline film","dimensionality":"3D","a_ions":[{"abbreviation":"MA","common_name":"Methylammonium","molecular_formula":"CH3NH3+","coefficient":"1"}],"b_ions":[{"abbreviation":"Pb","common_name":"Lead","molecular_formula":"Pb2+","coefficient":"1"}],"x_ions":[{"abbreviation":"I","common_name":"Iodide","molecular_formula":"I-","coefficient":"2.7–2.55"},{"abbreviation":"Br","common_name":"Bromide","molecular_formula":"Br-","coefficient":"0.3–0.45"}],"bandgap":null,"impurities":null,"additives":{"abbreviation":"MABr, PbBr2","concentration":null}},"device_architecture":"nip","pce":{"value":16.5,"unit":"%"},"jsc":{"value":19.58,"unit":"mA cm^-2"},"voc":{"value":1.105,"unit":"V"},"ff":{"value":76.2},"number_devices":null,"averaged_quantities":false,"active_area":{"value":0.094,"unit":"cm^2"},"light_source":{"type":"AM 1.5G","description":"Solar simulator, AM 1.5G, 100 mW cm^-2 (Newport Oriel Class A 91195A); IPCE measured with Newport 300 W xenon lamp.","light_intensity":{"value":100.0,"unit":"mW cm^-2"},"lamp":"Newport 91195A"},"encapsulated":null,"additional_notes":"Best-performing bilayer device (bl-TiO2/mp-TiO2 (~200 nm)/perovskite upper layer (~200 nm)/PTAA/Au). Average values from forward and reverse scans reported in the main text (Jsc, Voc, FF, PCE). One device was certified with PCE = 16.2% under AM 1.5G (Supplementary Fig. 6). IPCE integrated Jsc = 19.3 mA cm^-2 (reported).","stability":null,"layers":[{"name":"FTO (glass/FTO substrate)","thickness":null,"functionality":"Substrate","deposition":[{"step_name":"Substrate","method":"commercial FTO substrate (Pilkington TEC8)","atmosphere":"Ambient air","temperature":null,"duration":null,"antisolvent":null,"solution":null,"additional_parameters":null}],"additional_treatment":null},{"name":"bl-TiO2 (blocking layer)","thickness":{"value":70.0,"unit":"nm"},"functionality":"Electron-transport","deposition":[{"step_name":"Spray pyrolysis","method":"Spray pyrolysis of 20 mM titanium diisopropoxide bis(acetylacetonate) solution","atmosphere":"Ambient air","temperature":{"value":450.0,"unit":"°C"},"duration":null,"antisolvent":null,"solution":null,"additional_parameters":null}],"additional_treatment":null},{"name":"mp-TiO2:MAPb(I1−xBrx)3 nanocomposite layer","thickness":{"value":200.0,"unit":"nm"},"functionality":"Absorber","deposition":[{"step_name":"mp-TiO2 deposition","method":"Spin-coating of mesoporous TiO2 paste, calcination","atmosphere":"Ambient air","temperature":null,"duration":null,"antisolvent":null,"solution":null,"additional_parameters":{"particle_size":"about 50 nm (anatase)","calcination_temperature":"500 °C","calcination_duration":"1 h"}}],"additional_treatment":"Perovskite infiltrated into mp-TiO2 pores during solution coating."},{"name":"Perovskite upper layer (MAPb(I1−xBrx)3)","thickness":{"value":200.0,"unit":"nm"},"functionality":"Absorber","deposition":[{"step_name":"Solution preparation","method":"0.8 M MAPb(I1−xBrx)3 (x =0.1–0.15) in GBL:DMSO (7:3 v/v), stirred","atmosphere":"Ambient air","temperature":{"value":60.0,"unit":"°C"},"duration":{"value":43200.0,"unit":"s"},"antisolvent":null,"solution":null,"additional_parameters":null},{"step_name":"Spin-coating","method":"Two-step spin-coating: 1,000 r.p.m. for 10 s, then 5,000 r.p.m. for 20 s with toluene drop-casting during second step","atmosphere":"Ambient air","temperature":null,"duration":null,"antisolvent":null,"solution":null,"additional_parameters":{"antisolvent":"Toluene (dripped during second spin step)"}},{"step_name":"Thermal annealing","method":"Hot plate anneal","atmosphere":"Ambient air","temperature":{"value":100.0,"unit":"°C"},"duration":{"value":600.0,"unit":"s"},"antisolvent":null,"solution":null,"additional_parameters":null}],"additional_treatment":"Solvent-engineering: mixed GBL/DMSO solvent and toluene drip to form MAI–PbI2–DMSO intermediate phase before annealing."},{"name":"PTAA (poly(triarylamine))","thickness":{"value":50.0,"unit":"nm"},"functionality":"Hole-transport","deposition":[{"step_name":"Spin-coating","method":"PTAA in toluene (15 mg in 1.5 ml) mixed with Li-TFSI solution and 4-tert-butylpyridine, spin-coated at 3,000 r.p.m. for 30 s","atmosphere":"Ambient air","temperature":null,"duration":null,"antisolvent":null,"solution":null,"additional_parameters":null}],"additional_treatment":null},{"name":"Au (counterelectrode)","thickness":null,"functionality":"Contact","deposition":[{"step_name":"Thermal evaporation","method":"Au deposited by thermal evaporation","atmosphere":"Vacuum","temperature":null,"duration":null,"antisolvent":null,"solution":null,"additional_parameters":null}],"additional_treatment":null}]}]}

File: src/perla_extract/data/extractions/gpt-5-mini-2025-08-07/10.1038--s41563-025-02163-4.json
{"cells":[{"perovskite_composition":{"formula":"Cs0.05FA0.9MA0.05PbI3","sample_type":"Polycrystalline film","dimensionality":"3D","a_ions":[{"abbreviation":"Cs","common_name":"Cesium","molecular_formula":"Cs+","coefficient":"0.05"},{"abbreviation":"FA","common_name":"Formamidinium","molecular_formula":"CH5N+","coefficient":"0.9"},{"abbreviation":"MA","common_name":"Methylammonium","molecular_formula":"CH6N+","coefficient":"0.05"}],"b_ions":[{"abbreviation":"Pb","common_name":"Lead","molecular_formula":"Pb2+","coefficient":"1"}],"x_ions":[{"abbreviation":"I","common_name":"Iodide","molecular_formula":"I-","coefficient":"3"}],"bandgap":{"value":1.4,"unit":"eV"},"impurities":null,"additives":null},"device_architecture":"pin","pce":{"value":24.3,"unit":"%"},"jsc":{"value":25.25,"unit":"mA cm^-2"},"voc":{"value":1.156,"unit":"V"},"ff":{"value":83.1},"number_devices":null,"averaged_quantities":false,"active_area":{"value":0.15,"unit":"cm^2"},"light_source":{"type":"AM 1.5G","description":"AM 1.5G solar simulator (Enlitech) checked with a calibrated reference cell (Newport). J–V measurements with Keithley 2400.","light_intensity":null,"lamp":null},"encapsulated":true,"additional_notes":"Champion device based on PCBM ETM. Device stack: ITO/Me-4PACz/Cs0.05FA0.9MA0.05PbI3/PCBM/BCP/Ag. Active-area reported in fabrication: 15 mm2; J–V measurements used a 0.085 cm2 metal mask.","stability":{"time":{"value":2732400.0,"unit":"s"},"light_intensity":{"value":100.0,"unit":"mW cm^-2"},"humidity":{"value":60.0,"unit":"%"},"temperature":{"value":65.0,"unit":"°C"},"PCE_T80":{"value":2732400.0,"unit":"s"},"PCE_at_the_start_of_the_experiment":{"value":24.3,"unit":"%"},"PCE_after_1000_hours":null,"PCE_at_the_end_of_experiment":null,"potential_bias":"MPPT"},"layers":[{"name":"ITO","thickness":null,"functionality":"Substrate","deposition":[{"step_name":"Cleaning and UV-ozone","method":"Washing (soapy water, acetone, isopropanol) and UV–ozone treatment","atmosphere":"Ambient air","temperature":null,"duration":null,"antisolvent":null,"solution":null,"additional_parameters":null}],"additional_treatment":null},{"name":"Me-4PACz (SAM)","thickness":null,"functionality":"Other","deposition":[{"step_name":"Spin-coating SAM","method":"Spin-coating Me-4PACz (0.5 mg ml^-1) at 4,000 r.p.m. for 30 s","atmosphere":"Ambient air","temperature":null,"duration":null,"antisolvent":null,"solution":null,"additional_parameters":{"acceleration":"4 s","post_anneal":"100 °C for 5 min"}},{"step_name":"Al2O3/isopropyl alcohol layer","method":"Spin-coating Al2O3/isopropyl alcohol (1:150 v:v) and anneal","atmosphere":"Ambient air","temperature":null,"duration":null,"antisolvent":null,"solution":null,"additional_parameters":{"anneal":"100 °C for 5 min"}}],"additional_treatment":null},{"name":"Cs0.05FA0.9MA0.05PbI3","thickness":null,"functionality":"Absorber","deposition":[{"step_name":"Precursor preparation","method":"Dissolving PbI2, FAI, CsI, MAI and MACl in DMF:DMSO (5/1 v:v) and filter (0.22 μm PTFE)","atmosphere":"Ambient air","temperature":null,"duration":null,"antisolvent":null,"solution":null,"additional_parameters":{"precursor_components":"746.8 mg PbI2, 238 mg FAI, 19.8 mg CsI, 11.5 mg MAI, 12 mg MACl"}},{"step_name":"Spin-coating","method":"Spin-coating precursor at 100 r.p.m. for 10 s then 5,000 r.p.m. for 30 s","atmosphere":"Ambient air","temperature":null,"duration":null,"antisolvent":null,"solution":null,"additional_parameters":{"antisolvent":"150 μl ethyl acetate dropped over 25 s"}},{"step_name":"Annealing","method":"Thermal annealing","atmosphere":"Ambient air","temperature":null,"duration":null,"antisolvent":null,"solution":null,"additional_parameters":{"step1":"60 °C for 5 min","step2":"100 °C for 20 min"}}],"additional_treatment":"Ethyl acetate antisolvent dripping (150 μl over 25 s)"},{"name":"PCBM","thickness":null,"functionality":"Electron-transport","deposition":[{"step_name":"Solution preparation and spin-coating","method":"PCBM 20 mg ml^-1 in chlorobenzene; spin 1,200 r.p.m. for 60 s and 6,000 r.p.m. for 10 s","atmosphere":"Ambient air","temperature":null,"duration":null,"antisolvent":null,"solution":null,"additional_parameters":{"thickness":"~35 nm"}},{"step_name":"Anneal","method":"Thermal annealing","atmosphere":"Ambient air","temperature":null,"duration":null,"antisolvent":null,"solution":null,"additional_parameters":{"anneal":"100 °C for 5 min"}}],"additional_treatment":null},{"name":"BCP","thickness":null,"functionality":"Contact","deposition":[{"step_name":"Thermal evaporation","method":"Thermally evaporated","atmosphere":"Vacuum","temperature":null,"duration":null,"antisolvent":null,"solution":null,"additional_parameters":{"thickness":"7 nm"}}],"additional_treatment":null},{"name":"Ag","thickness":null,"functionality":"Contact","deposition":[{"step_name":"Thermal evaporation","method":"Thermally evaporated","atmosphere":"Vacuum","temperature":null,"duration":null,"antisolvent":null,"solution":null,"additional_parameters":{"thickness":"150 nm"}}],"additional_treatment":null}]},{"perovskite_composition":{"formula":"Cs0.05FA0.9MA0.05PbI3","sample_type":"Polycrystalline film","dimensionality":"3D","a_ions":[{"abbreviation":"Cs","common_name":"Cesium","molecular_formula":"Cs+","coefficient":"0.05"},{"abbreviation":"FA","common_name":"Formamidinium","molecular_formula":"CH5N+","coefficient":"0.9"},{"abbreviation":"MA","common_name":"Methylammonium","molecular_formula":"CH6N+","coefficient":"0.05"}],"b_ions":[{"abbreviation":"Pb","common_name":"Lead","molecular_formula":"Pb2+","coefficient":"1"}],"x_ions":[{"abbreviation":"I","common_name":"Iodide","molecular_formula":"I-","coefficient":"3"}],"bandgap":{"value":1.4,"unit":"eV"},"impurities":null,"additives":null},"device_architecture":"pin","pce":{"value":14.1,"unit":"%"},"jsc":{"value":24.47,"unit":"mA cm^-2"},"voc":{"value":0.96,"unit":"V"},"ff":{"value":60.3},"number_devices":null,"averaged_quantities":false,"active_area":{"value":0.15,"unit":"cm^2"},"light_source":{"type":"AM 1.5G","description":"AM 1.5G solar simulator (Enlitech) checked with a calibrated reference cell (Newport).","light_intensity":null,"lamp":null},"encapsulated":true,"additional_notes":"Champion device based on PBTI2-BTI ETM. Device stack: ITO/Me-4PACz/Cs0.05FA0.9MA0.05PbI3/PBTI2-BTI/BCP/Ag.","stability":{"time":{"value":2520000.0,"unit":"s"},"light_intensity":{"value":100.0,"unit":"mW cm^-2"},"humidity":{"value":60.0,"unit":"%"},"temperature":{"value":65.0,"unit":"°C"},"PCE_T80":{"value":2520000.0,"unit":"s"},"PCE_at_the_start_of_the_experiment":{"value":14.1,"unit":"%"},"PCE_after_1000_hours":null,"PCE_at_the_end_of_experiment":null,"potential_bias":"MPPT"},"layers":[{"name":"ITO","thickness":null,"functionality":"Substrate","deposition":[{"step_name":"Cleaning and UV-ozone","method":"Washing (soapy water, acetone, isopropanol) and UV–ozone treatment","atmosphere":"Ambient air","temperature":null,"duration":null,"antisolvent":null,"solution":null,"additional_parameters":null}],"additional_treatment":null},{"name":"Me-4PACz (SAM)","thickness":null,"functionality":"Other","deposition":[{"step_name":"Spin-coating SAM","method":"Spin-coating Me-4PACz (0.5 mg ml^-1) at 4,000 r.p.m. for 30 s","atmosphere":"Ambient air","temperature":null,"duration":null,"antisolvent":null,"solution":null,"additional_parameters":{"post_anneal":"100 °C for 5 min"}},{"step_name":"Al2O3/isopropyl alcohol layer","method":"Spin-coating Al2O3/isopropyl alcohol (1:150 v:v) and anneal","atmosphere":"Ambient air","temperature":null,"duration":null,"antisolvent":null,"solution":null,"additional_parameters":{"anneal":"100 °C for 5 min"}}],"additional_treatment":null},{"name":"Cs0.05FA0.9MA0.05PbI3","thickness":null,"functionality":"Absorber","deposition":[{"step_name":"Precursor preparation","method":"Dissolving PbI2, FAI, CsI, MAI and MACl in DMF:DMSO (5/1 v:v) and filter (0.22 μm PTFE)","atmosphere":"Ambient air","temperature":null,"duration":null,"antisolvent":null,"solution":null,"additional_parameters":null},{"step_name":"Spin-coating","method":"Spin-coating precursor at 100 r.p.m. for 10 s then 5,000 r.p.m. for 30 s","atmosphere":"Ambient air","temperature":null,"duration":null,"antisolvent":null,"solution":null,"additional_parameters":{"antisolvent":"150 μl ethyl acetate dropped over 25 s"}},{"step_name":"Annealing","method":"Thermal annealing","atmosphere":"Ambient air","temperature":null,"duration":null,"antisolvent":null,"solution":null,"additional_parameters":{"step1":"60 °C for 5 min","step2":"100 °C for 20 min"}}],"additional_treatment":null},{"name":"PBTI2-BTI","thickness":null,"functionality":"Electron-transport","deposition":[{"step_name":"Solution preparation and spin-coating","method":"PBTI2-BTI 7 mg ml^-1 in chloroform:dichlorobenzene = 1:1; spin 1,200 r.p.m. for 60 s and 6,000 r.p.m. for 10 s","atmosphere":"Ambient air","temperature":null,"duration":null,"antisolvent":null,"solution":null,"additional_parameters":{"thickness":"~35 nm"}},{"step_name":"Anneal","method":"Thermal annealing","atmosphere":"Ambient air","temperature":null,"duration":null,"antisolvent":null,"solution":null,"additional_parameters":{"anneal":"100 °C for 5 min"}}],"additional_treatment":null},{"name":"BCP","thickness":null,"functionality":"Contact","deposition":[{"step_name":"Thermal evaporation","method":"Thermally evaporated","atmosphere":"Vacuum","temperature":null,"duration":null,"antisolvent":null,"solution":null,"additional_parameters":{"thickness":"7 nm"}}],"additional_treatment":null},{"name":"Ag","thickness":null,"functionality":"Contact","deposition":[{"step_name":"Thermal evaporation","method":"Thermally evaporated","atmosphere":"Vacuum","temperature":null,"duration":null,"antisolvent":null,"solution":null,"additional_parameters":{"thickness":"150 nm"}}],"additional_treatment":null}]},{"perovskite_composition":{"formula":"Cs0.05FA0.9MA0.05PbI3","sample_type":"Polycrystalline film","dimensionality":"3D","a_ions":[{"abbreviation":"Cs","common_name":"Cesium","molecular_formula":"Cs+","coefficient":"0.05"},{"abbreviation":"FA","common_name":"Formamidinium","molecular_formula":"CH5N+","coefficient":"0.9"},{"abbreviation":"MA","common_name":"Methylammonium","molecular_formula":"CH6N+","coefficient":"0.05"}],"b_ions":[{"abbreviation":"Pb","common_name":"Lead","molecular_formula":"Pb2+","coefficient":"1"}],"x_ions":[{"abbreviation":"I","common_name":"Iodide","molecular_formula":"I-","coefficient":"3"}],"bandgap":{"value":1.4,"unit":"eV"},"impurities":null,"additives":null},"device_architecture":"pin","pce":{"value":26.0,"unit":"%"},"jsc":null,"voc":{"value":1.179,"unit":"V"},"ff":{"value":86.44},"number_devices":null,"averaged_quantities":false,"active_area":{"value":0.15,"unit":"cm^2"},"light_source":{"type":"AM 1.5G","description":"AM 1.5G solar simulator (Enlitech) checked with a calibrated reference cell (Newport).","light_intensity":null,"lamp":null},"encapsulated":true,"additional_notes":"Champion PCNI2-BTI device. Certified PCE reported: 25.4% (accredited laboratory). Steady-state power output reported as 25.5% at Vmax = 1.06 V.","stability":{"time":{"value":4608000.0,"unit":"s"},"light_intensity":{"value":100.0,"unit":"mW cm^-2"},"humidity":{"value":60.0,"unit":"%"},"temperature":{"value":65.0,"unit":"°C"},"PCE_T80":{"value":4608000.0,"unit":"s"},"PCE_at_the_start_of_the_experiment":{"value":26.0,"unit":"%"},"PCE_after_1000_hours":null,"PCE_at_the_end_of_experiment":null,"potential_bias":"MPPT"},"layers":[{"name":"ITO","thickness":null,"functionality":"Substrate","deposition":[{"step_name":"Cleaning and UV-ozone","method":"Washing (soapy water, acetone, isopropanol) and UV–ozone treatment","atmosphere":"Ambient air","temperature":null,"duration":null,"antisolvent":null,"solution":null,"additional_parameters":null}],"additional_treatment":null},{"name":"Me-4PACz (SAM)","thickness":null,"functionality":"Other","deposition":[{"step_name":"Spin-coating SAM","method":"Spin-coating Me-4PACz (0.5 mg ml^-1) at 4,000 r.p.m. for 30 s","atmosphere":"Ambient air","temperature":null,"duration":null,"antisolvent":null,"solution":null,"additional_parameters":{"post_anneal":"100 °C for 5 min"}},{"step_name":"Al2O3/isopropyl alcohol layer","method":"Spin-coating Al2O3/isopropyl alcohol (1:150 v:v) and anneal","atmosphere":"Ambient air","temperature":null,"duration":null,"antisolvent":null,"solution":null,"additional_parameters":{"anneal":"100 °C for 5 min"}}],"additional_treatment":null},{"name":"Cs0.05FA0.9MA0.05PbI3","thickness":null,"functionality":"Absorber","deposition":[{"step_name":"Precursor preparation","method":"Dissolving PbI2, FAI, CsI, MAI and MACl in DMF:DMSO (5/1 v:v) and filter (0.22 μm PTFE)","atmosphere":"Ambient air","temperature":null,"duration":null,"antisolvent":null,"solution":null,"additional_parameters":null},{"step_name":"Spin-coating","method":"Spin-coating precursor at 100 r.p.m. for 10 s then 5,000 r.p.m. for 30 s","atmosphere":"Ambient air","temperature":null,"duration":null,"antisolvent":null,"solution":null,"additional_parameters":{"antisolvent":"150 μl ethyl acetate dropped over 25 s"}},{"step_name":"Annealing","method":"Thermal annealing","atmosphere":"Ambient air","temperature":null,"duration":null,"antisolvent":null,"solution":null,"additional_parameters":{"step1":"60 °C for 5 min","step2":"100 °C for 20 min"}}],"additional_treatment":"Ethyl acetate antisolvent dripping (150 μl over 25 s)"},{"name":"PCNI2-BTI","thickness":null,"functionality":"Electron-transport","deposition":[{"step_name":"Solution preparation and spin-coating","method":"PCNI2-BTI 7 mg ml^-1 in chloroform:dichlorobenzene = 1:1; spin at optimized conditions (reported 1,000 / 1,200 / 1,500 or 2,000 r.p.m. for 60 s then 6,000 r.p.m. for 10 s)","atmosphere":"Ambient air","temperature":null,"duration":null,"antisolvent":null,"solution":null,"additional_parameters":{"thickness":"~35 nm"}},{"step_name":"Anneal","method":"Thermal annealing","atmosphere":"Ambient air","temperature":null,"duration":null,"antisolvent":null,"solution":null,"additional_parameters":{"anneal":"100 °C for 5 min"}}],"additional_treatment":null},{"name":"BCP","thickness":null,"functionality":"Contact","deposition":[{"step_name":"Thermal evaporation","method":"Thermally evaporated","atmosphere":"Vacuum","temperature":null,"duration":null,"antisolvent":null,"solution":null,"additional_parameters":{"thickness":"7 nm"}}],"additional_treatment":null},{"name":"Ag","thickness":null,"functionality":"Contact","deposition":[{"step_name":"Thermal evaporation","method":"Thermally evaporated","atmosphere":"Vacuum","temperature":null,"duration":null,"antisolvent":null,"solution":null,"additional_parameters":{"thickness":"150 nm"}}],"additional_treatment":null}]}]}
