Repository: lamalab-org/perla-extract

# Historical research data

This directory preserves the human annotations, ground truth, and model outputs used
in earlier PERLA Extract studies. They are useful as provenance and as inputs to future
evaluation work, but they are not part of the production extraction package or CLI.

The files follow the historical reduced PERLA schema. Current extraction and scoring
use the [study model](../../../docs/concepts/study-model.md), with direct NOMAD export.

`ground_truth/reviewed_manifest.json` identifies the completed historical reviews,
their inclusion or non-research exclusion, record counts, content hashes, and the hash
of the hosted review state from which they were exported.

File: src/perla_extract/data/extractions/gpt-5-mini-2025-08-07/10.1039--c5ta00568j.json
{"cells":[{"perovskite_composition":{"formula":"CH3NH3PbI3","sample_type":"Polycrystalline film","dimensionality":"3D","a_ions":[{"abbreviation":"MA","common_name":"Methylammonium","molecular_formula":"CH3NH3+","coefficient":"1"}],"b_ions":[{"abbreviation":"Pb","common_name":"Lead","molecular_formula":"Pb2+","coefficient":"1"}],"x_ions":[{"abbreviation":"I","common_name":"Iodide","molecular_formula":"I-","coefficient":"3"}],"bandgap":{"value":1.55,"unit":"eV"},"impurities":null,"additives":{"abbreviation":"Al2O3","concentration":null}},"device_architecture":null,"pce":{"value":10.0,"unit":"%"},"jsc":null,"voc":null,"ff":null,"number_devices":null,"averaged_quantities":null,"active_area":null,"light_source":null,"encapsulated":null,"additional_notes":"Co-deposited Al2O3-perovskite device annealed by near-infrared (NIR) lamp in under 2.5 seconds (as reported in the paper).","stability":null,"layers":[{"name":"FTO on glass","thickness":null,"functionality":"Substrate","deposition":null,"additional_treatment":null},{"name":"compact TiO2","thickness":null,"functionality":"Electron-transport","deposition":null,"additional_treatment":null},{"name":"CH3NH3PbI3 w/ Al2O3 (co-deposited)","thickness":null,"functionality":"Absorber","deposition":null,"additional_treatment":"Co-deposited with Al2O3 nanoparticles"}]},{"perovskite_composition":{"formula":"CH3NH3PbI3","sample_type":"Polycrystalline film","dimensionality":"3D","a_ions":[{"abbreviation":"MA","common_name":"Methylammonium","molecular_formula":"CH3NH3+","coefficient":"1"}],"b_ions":[{"abbreviation":"Pb","common_name":"Lead","molecular_formula":"Pb2+","coefficient":"1"}],"x_ions":[{"abbreviation":"I","common_name":"Iodide","molecular_formula":"I-","coefficient":"3"}],"bandgap":{"value":1.55,"unit":"eV"},"impurities":null,"additives":{"abbreviation":"Al2O3","concentration":null}},"device_architecture":null,"pce":{"value":10.9,"unit":"%"},"jsc":null,"voc":null,"ff":null,"number_devices":null,"averaged_quantities":null,"active_area":null,"light_source":null,"encapsulated":null,"additional_notes":"Oven-annealed device with 45 minute anneal (as reported in the paper).","stability":null,"layers":[{"name":"FTO on glass","thickness":null,"functionality":"Substrate","deposition":null,"additional_treatment":null},{"name":"compact TiO2","thickness":null,"functionality":"Electron-transport","deposition":null,"additional_treatment":null},{"name":"CH3NH3PbI3 w/ Al2O3 (co-deposited)","thickness":null,"functionality":"Absorber","deposition":null,"additional_treatment":"Co-deposited with Al2O3 nanoparticles"}]}]}

File: src/perla_extract/data/extractions/gpt-5-mini-2025-08-07/10.1039--c7nr04692h.json
{"cells":[{"perovskite_composition":{"formula":"CH3NH3PbIxCl3-x","sample_type":"Polycrystalline film","dimensionality":"3D","a_ions":[{"abbreviation":"MA","common_name":"Methylammonium","molecular_formula":"CH3NH3+","coefficient":"1"}],"b_ions":[{"abbreviation":"Pb","common_name":"Lead","molecular_formula":"Pb2+","coefficient":"1"}],"x_ions":[{"abbreviation":"I","common_name":"Iodide","molecular_formula":"I-","coefficient":"x"},{"abbreviation":"Cl","common_name":"Chloride","molecular_formula":"Cl-","coefficient":"3-x"}],"bandgap":null,"impurities":null,"additives":null},"device_architecture":"pin","pce":{"value":14.13,"unit":"%"},"jsc":{"value":20.54,"unit":"mA cm^-2"},"voc":{"value":0.93,"unit":"V"},"ff":{"value":74.0},"number_devices":null,"averaged_quantities":null,"active_area":{"value":0.0725,"unit":"cm^2"},"light_source":{"type":"AM 1.5G","description":"AM 1.5G solar irradiation (Newport, Class AAA solar simulator, 94023A-U)","light_intensity":{"value":100.0,"unit":"mW cm^-2"},"lamp":"94023A-U"},"encapsulated":false,"additional_notes":"Device structure: ITO/HTL/CH3NH3PbIxCl3-x/PC61BM/Bphen/Ag. Perovskite precursor prepared from CH3NH3I and PbCl2 (molar ratio 3:1) in anhydrous DMF, stirred at 60 °C overnight in a glovebox and filtered with a 0.45 µm PTFE filter. HTL for this entry is PEDOT:PSS (reference).","stability":null,"layers":[{"name":"ITO (substrate)","thickness":null,"functionality":"Substrate","deposition":[{"step_name":"Cleaning","method":"Ultrasonic cleaning","atmosphere":"Ambient air","temperature":null,"duration":{"value":900.0,"unit":"s"},"antisolvent":null,"solution":null,"additional_parameters":{"solvent_sequence":"acetone, ethanol, deionized water"}}],"additional_treatment":null},{"name":"PEDOT:PSS","thickness":null,"functionality":"Hole-transport","deposition":[{"step_name":null,"method":"Spin-coating","atmosphere":"Ambient air","temperature":null,"duration":null,"antisolvent":null,"solution":null,"additional_parameters":{"material":"Baytron PVP Al 4083"}}],"additional_treatment":null},{"name":"CH3NH3PbIxCl3-x","thickness":null,"functionality":"Absorber","deposition":[{"step_name":"Precursor preparation","method":"Solution preparation","atmosphere":"N2","temperature":{"value":60.0,"unit":"°C"},"duration":null,"antisolvent":null,"solution":{"compounds":["CH3NH3I","PbCl2"],"solutes":null,"volume":null,"temperature":{"value":60.0,"unit":"°C"},"solvents":[{"name":"DMF","volume_fraction":null}]},"additional_parameters":{"molar_ratio":"CH3NH3I : PbCl2 = 3 : 1","filter":"0.45 µm PTFE"}}],"additional_treatment":null},{"name":"PC61BM","thickness":null,"functionality":"Electron-transport","deposition":[{"step_name":null,"method":"Spin-coating","atmosphere":"N2","temperature":null,"duration":{"value":40.0,"unit":"s"},"antisolvent":null,"solution":{"compounds":["PC61BM"],"solutes":[{"name":"PC61BM","concentration":{"value":20.0,"unit":"mg/mL"}}],"volume":null,"temperature":null,"solvents":[{"name":"chloroform","volume_fraction":null}]},"additional_parameters":{"spin_speed":"2000 rpm"}}],"additional_treatment":null},{"name":"Bphen","thickness":null,"functionality":"Other","deposition":[{"step_name":null,"method":"Spin-coating","atmosphere":"N2","temperature":null,"duration":{"value":40.0,"unit":"s"},"antisolvent":null,"solution":{"compounds":["Bphen"],"solutes":[{"name":"Bphen","concentration":{"value":0.5,"unit":"mg/mL"}}],"volume":null,"temperature":null,"solvents":[{"name":"absolute ethanol","volume_fraction":null}]},"additional_parameters":{"spin_speed":"4000 rpm"}}],"additional_treatment":null},{"name":"Ag","thickness":null,"functionality":"Contact","deposition":[{"step_name":null,"method":"Thermal evaporation","atmosphere":"Vacuum","temperature":null,"duration":null,"antisolvent":null,"solution":null,"additional_parameters":{"thickness":"100 nm"}}],"additional_treatment":null}]},{"perovskite_composition":{"formula":"CH3NH3PbIxCl3-x","sample_type":"Polycrystalline film","dimensionality":"3D","a_ions":[{"abbreviation":"MA","common_name":"Methylammonium","molecular_formula":"CH3NH3+","coefficient":"1"}],"b_ions":[{"abbreviation":"Pb","common_name":"Lead","molecular_formula":"Pb2+","coefficient":"1"}],"x_ions":[{"abbreviation":"I","common_name":"Iodide","molecular_formula":"I-","coefficient":"x"},{"abbreviation":"Cl","common_name":"Chloride","molecular_formula":"Cl-","coefficient":"3-x"}],"bandgap":null,"impurities":null,"additives":null},"device_architecture":"pin","pce":{"value":12.23,"unit":"%"},"jsc":{"value":19.61,"unit":"mA cm^-2"},"voc":{"value":0.91,"unit":"V"},"ff":{"value":68.0},"number_devices":null,"averaged_quantities":null,"active_area":{"value":0.0725,"unit":"cm^2"},"light_source":{"type":"AM 1.5G","description":"AM 1.5G solar irradiation (Newport, Class AAA solar simulator, 94023A-U)","light_intensity":{"value":100.0,"unit":"mW cm^-2"},"lamp":"94023A-U"},"encapsulated":false,"additional_notes":"HTL: sMoO3 (aqueous-solution-processed MoO3). sMoO3 films prepared from 1 mg ml^-1 aqueous solution; thickness maintained at ~5 nm. Optimized coating for perovskite devices used three coatings to improve coverage.","stability":null,"layers":[{"name":"ITO (substrate)","thickness":null,"functionality":"Substrate","deposition":[{"step_name":"Cleaning","method":"Ultrasonic cleaning","atmosphere":"Ambient air","temperature":null,"duration":{"value":900.0,"unit":"s"},"antisolvent":null,"solution":null,"additional_parameters":{"solvent_sequence":"acetone, ethanol, deionized water"}}],"additional_treatment":null},{"name":"sMoO3 (1 mg ml^-1)","thickness":{"value":5.0,"unit":"nm"},"functionality":"Hole-transport","deposition":[{"step_name":null,"method":"Spin-coating","atmosphere":"Ambient air","temperature":{"value":120.0,"unit":"°C"},"duration":{"value":600.0,"unit":"s"},"antisolvent":null,"solution":null,"additional_parameters":{"concentration":"1 mg ml^-1","coating_times":"optimized (three coatings for perovskite devices)"}}],"additional_treatment":null},{"name":"CH3NH3PbIxCl3-x","thickness":null,"functionality":"Absorber","deposition":[{"step_name":"Precursor preparation","method":"Solution preparation","atmosphere":"N2","temperature":{"value":60.0,"unit":"°C"},"duration":null,"antisolvent":null,"solution":{"compounds":["CH3NH3I","PbCl2"],"solutes":null,"volume":null,"temperature":null,"solvents":[{"name":"DMF","volume_fraction":null}]},"additional_parameters":{"molar_ratio":"CH3NH3I : PbCl2 = 3 : 1","filter":"0.45 µm PTFE"}}],"additional_treatment":null},{"name":"PC61BM","thickness":null,"functionality":"Electron-transport","deposition":[{"step_name":null,"method":"Spin-coating","atmosphere":"N2","temperature":null,"duration":{"value":40.0,"unit":"s"},"antisolvent":null,"solution":{"compounds":["PC61BM"],"solutes":[{"name":"PC61BM","concentration":{"value":20.0,"unit":"mg/mL"}}],"volume":null,"temperature":null,"solvents":[{"name":"chloroform","volume_fraction":null}]},"additional_parameters":{"spin_speed":"2000 rpm"}}],"additional_treatment":null},{"name":"Bphen","thickness":null,"functionality":"Other","deposition":[{"step_name":null,"method":"Spin-coating","atmosphere":"N2","temperature":null,"duration":{"value":40.0,"unit":"s"},"antisolvent":null,"solution":{"compounds":["Bphen"],"solutes":[{"name":"Bphen","concentration":{"value":0.5,"unit":"mg/mL"}}],"volume":null,"temperature":null,"solvents":[{"name":"absolute ethanol","volume_fraction":null}]},"additional_parameters":{"spin_speed":"4000 rpm"}}],"additional_treatment":null},{"name":"Ag","thickness":null,"functionality":"Contact","deposition":[{"step_name":null,"method":"Thermal evaporation","atmosphere":"Vacuum","temperature":null,"duration":null,"antisolvent":null,"solution":null,"additional_parameters":{"thickness":"100 nm"}}],"additional_treatment":null}]},{"perovskite_composition":{"formula":"CH3NH3PbIxCl3-x","sample_type":"Polycrystalline film","dimensionality":"3D","a_ions":[{"abbreviation":"MA","common_name":"Methylammonium","molecular_formula":"CH3NH3+","coefficient":"1"}],"b_ions":[{"abbreviation":"Pb","common_name":"Lead","molecular_formula":"Pb2+","coefficient":"1"}],"x_ions":[{"abbreviation":"I","common_name":"Iodide","molecular_formula":"I-","coefficient":"x"},{"abbreviation":"Cl","common_name":"Chloride","molecular_formula":"Cl-","coefficient":"3-x"}],"bandgap":null,"impurities":null,"additives":null},"device_architecture":"pin","pce":{"value":13.26,"unit":"%"},"jsc":{"value":19.46,"unit":"mA cm^-2"},"voc":{"value":0.96,"unit":"V"},"ff":{"value":71.0},"number_devices":null,"averaged_quantities":null,"active_area":{"value":0.0725,"unit":"cm^2"},"light_source":{"type":"AM 1.5G","description":"AM 1.5G solar irradiation (Newport, Class AAA solar simulator, 94023A-U)","light_intensity":{"value":100.0,"unit":"mW cm^-2"},"lamp":"94023A-U"},"encapsulated":false,"additional_notes":"HTL: sV2O5 (aqueous-solution-processed V2O5). sV2O5 films prepared from 1 mg ml^-1 aqueous solution; thickness maintained at ~5 nm.","stability":null,"layers":[{"name":"ITO (substrate)","thickness":null,"functionality":"Substrate","deposition":[{"step_name":"Cleaning","method":"Ultrasonic cleaning","atmosphere":"Ambient air","temperature":null,"duration":{"value":900.0,"unit":"s"},"antisolvent":null,"solution":null,"additional_parameters":{"solvent_sequence":"acetone, ethanol, deionized water"}}],"additional_treatment":null},{"name":"sV2O5 (1 mg ml^-1)","thickness":{"value":5.0,"unit":"nm"},"functionality":"Hole-transport","deposition":[{"step_name":null,"method":"Spin-coating","atmosphere":"Ambient air","temperature":{"value":120.0,"unit":"°C"},"duration":{"value":600.0,"unit":"s"},"antisolvent":null,"solution":null,"additional_parameters":{"concentration":"1 mg ml^-1","contact_angle":"77.2°"}}],"additional_treatment":null},{"name":"CH3NH3PbIxCl3-x","thickness":null,"functionality":"Absorber","deposition":[{"step_name":"Precursor preparation","method":"Solution preparation","atmosphere":"N2","temperature":{"value":60.0,"unit":"°C"},"duration":null,"antisolvent":null,"solution":{"compounds":["CH3NH3I","PbCl2"],"solutes":null,"volume":null,"temperature":null,"solvents":[{"name":"DMF","volume_fraction":null}]},"additional_parameters":{"molar_ratio":"CH3NH3I : PbCl2 = 3 : 1","filter":"0.45 µm PTFE"}}],"additional_treatment":null},{"name":"PC61BM","thickness":null,"functionality":"Electron-transport","deposition":[{"step_name":null,"method":"Spin-coating","atmosphere":"N2","temperature":null,"duration":{"value":40.0,"unit":"s"},"antisolvent":null,"solution":{"compounds":["PC61BM"],"solutes":[{"name":"PC61BM","concentration":{"value":20.0,"unit":"mg/mL"}}],"volume":null,"temperature":null,"solvents":[{"name":"chloroform","volume_fraction":null}]},"additional_parameters":{"spin_speed":"2000 rpm"}}],"additional_treatment":null},{"name":"Bphen","thickness":null,"functionality":"Other","deposition":[{"step_name":null,"method":"Spin-coating","atmosphere":"N2","temperature":null,"duration":{"value":40.0,"unit":"s"},"antisolvent":null,"solution":{"compounds":["Bphen"],"solutes":[{"name":"Bphen","concentration":{"value":0.5,"unit":"mg/mL"}}],"volume":null,"temperature":null,"solvents":[{"name":"absolute ethanol","volume_fraction":null}]},"additional_parameters":{"spin_speed":"4000 rpm"}}],"additional_treatment":null},{"name":"Ag","thickness":null,"functionality":"Contact","deposition":[{"step_name":null,"method":"Thermal evaporation","atmosphere":"Vacuum","temperature":null,"duration":null,"antisolvent":null,"solution":null,"additional_parameters":{"thickness":"100 nm"}}],"additional_treatment":null}]},{"perovskite_composition":{"formula":"CH3NH3PbIxCl3-x","sample_type":"Polycrystalline film","dimensionality":"3D","a_ions":[{"abbreviation":"MA","common_name":"Methylammonium","molecular_formula":"CH3NH3+","coefficient":"1"}],"b_ions":[{"abbreviation":"Pb","common_name":"Lead","molecular_formula":"Pb2+","coefficient":"1"}],"x_ions":[{"abbreviation":"I","common_name":"Iodide","molecular_formula":"I-","coefficient":"x"},{"abbreviation":"Cl","common_name":"Chloride","molecular_formula":"Cl-","coefficient":"3-x"}],"bandgap":null,"impurities":null,"additives":null},"device_architecture":"pin","pce":{"value":12.12,"unit":"%"},"jsc":{"value":19.62,"unit":"mA cm^-2"},"voc":{"value":0.94,"unit":"V"},"ff":{"value":66.0},"number_devices":null,"averaged_quantities":null,"active_area":{"value":0.0725,"unit":"cm^2"},"light_source":{"type":"AM 1.5G","description":"AM 1.5G solar irradiation (Newport, Class AAA solar simulator, 94023A-U)","light_intensity":{"value":100.0,"unit":"mW cm^-2"},"lamp":"94023A-U"},"encapsulated":false,"additional_notes":"HTL: sGeO2 (aqueous-solution-processed GeO2). sGeO2 films prepared from 1 mg ml^-1 aqueous solution; thickness maintained at ~5 nm.","stability":null,"layers":[{"name":"ITO (substrate)","thickness":null,"functionality":"Substrate","deposition":[{"step_name":"Cleaning","method":"Ultrasonic cleaning","atmosphere":"Ambient air","temperature":null,"duration":{"value":900.0,"unit":"s"},"antisolvent":null,"solution":null,"additional_parameters":{"solvent_sequence":"acetone, ethanol, deionized water"}}],"additional_treatment":null},{"name":"sGeO2 (1 mg ml^-1)","thickness":{"value":5.0,"unit":"nm"},"functionality":"Hole-transport","deposition":[{"step_name":null,"method":"Spin-coating","atmosphere":"Ambient air","temperature":{"value":120.0,"unit":"°C"},"duration":{"value":600.0,"unit":"s"},"antisolvent":null,"solution":null,"additional_parameters":{"concentration":"1 mg ml^-1"}}],"additional_treatment":null},{"name":"CH3NH3PbIxCl3-x","thickness":null,"functionality":"Absorber","deposition":[{"step_name":"Precursor preparation","method":"Solution preparation","atmosphere":"N2","temperature":{"value":60.0,"unit":"°C"},"duration":null,"antisolvent":null,"solution":{"compounds":["CH3NH3I","PbCl2"],"solutes":null,"volume":null,"temperature":null,"solvents":[{"name":"DMF","volume_fraction":null}]},"additional_parameters":{"molar_ratio":"CH3NH3I : PbCl2 = 3 : 1","filter":"0.45 µm PTFE"}}],"additional_treatment":null},{"name":"PC61BM","thickness":null,"functionality":"Electron-transport","deposition":[{"step_name":null,"method":"Spin-coating","atmosphere":"N2","temperature":null,"duration":{"value":40.0,"unit":"s"},"antisolvent":null,"solution":{"compounds":["PC61BM"],"solutes":[{"name":"PC61BM","concentration":{"value":20.0,"unit":"mg/mL"}}],"volume":null,"temperature":null,"solvents":[{"name":"chloroform","volume_fraction":null}]},"additional_parameters":{"spin_speed":"2000 rpm"}}],"additional_treatment":null},{"name":"Bphen","thickness":null,"functionality":"Other","deposition":[{"step_name":null,"method":"Spin-coating","atmosphere":"N2","temperature":null,"duration":{"value":40.0,"unit":"s"},"antisolvent":null,"solution":{"compounds":["Bphen"],"solutes":[{"name":"Bphen","concentration":{"value":0.5,"unit":"mg/mL"}}],"volume":null,"temperature":null,"solvents":[{"name":"absolute ethanol","volume_fraction":null}]},"additional_parameters":{"spin_speed":"4000 rpm"}}],"additional_treatment":null},{"name":"Ag","thickness":null,"functionality":"Contact","deposition":[{"step_name":null,"method":"Thermal evaporation","atmosphere":"Vacuum","temperature":null,"duration":null,"antisolvent":null,"solution":null,"additional_parameters":{"thickness":"100 nm"}}],"additional_treatment":null}]},{"perovskite_composition":{"formula":"CH3NH3PbIxCl3-x","sample_type":"Polycrystalline film","dimensionality":"3D","a_ions":[{"abbreviation":"MA","common_name":"Methylammonium","molecular_formula":"CH3NH3+","coefficient":"1"}],"b_ions":[{"abbreviation":"Pb","common_name":"Lead","molecular_formula":"Pb2+","coefficient":"1"}],"x_ions":[{"abbreviation":"I","common_name":"Iodide","molecular_formula":"I-","coefficient":"x"},{"abbreviation":"Cl","common_name":"Chloride","molecular_formula":"Cl-","coefficient":"3-x"}],"bandgap":null,"impurities":null,"additives":null},"device_architecture":"pin","pce":{"value":10.15,"unit":"%"},"jsc":{"value":19.26,"unit":"mA cm^-2"},"voc":{"value":0.88,"unit":"V"},"ff":{"value":60.0},"number_devices":null,"averaged_quantities":null,"active_area":{"value":0.0725,"unit":"cm^2"},"light_source":{"type":"AM 1.5G","description":"AM 1.5G solar irradiation (Newport, Class AAA solar simulator, 94023A-U)","light_intensity":{"value":100.0,"unit":"mW cm^-2"},"lamp":"94023A-U"},"encapsulated":false,"additional_notes":"HTL: sCrO3 (aqueous-solution-processed CrO3). sCrO3 films prepared from 1 mg ml^-1 aqueous solution; thickness maintained at ~5 nm.","stability":null,"layers":[{"name":"ITO (substrate)","thickness":null,"functionality":"Substrate","deposition":[{"step_name":"Cleaning","method":"Ultrasonic cleaning","atmosphere":"Ambient air","temperature":null,"duration":{"value":900.0,"unit":"s"},"antisolvent":null,"solution":null,"additional_parameters":{"solvent_sequence":"acetone, ethanol, deionized water"}}],"additional_treatment":null},{"name":"sCrO3 (1 mg ml^-1)","thickness":{"value":5.0,"unit":"nm"},"functionality":"Hole-transport","deposition":[{"step_name":null,"method":"Spin-coating","atmosphere":"Ambient air","temperature":{"value":120.0,"unit":"°C"},"duration":{"value":600.0,"unit":"s"},"antisolvent":null,"solution":null,"additional_parameters":{"concentration":"1 mg ml^-1"}}],"additional_treatment":null},{"name":"CH3NH3PbIxCl3-x","thickness":null,"functionality":"Absorber","deposition":[{"step_name":"Precursor preparation","method":"Solution preparation","atmosphere":"N2","temperature":{"value":60.0,"unit":"°C"},"duration":null,"antisolvent":null,"solution":{"compounds":["CH3NH3I","PbCl2"],"solutes":null,"volume":null,"temperature":null,"solvents":[{"name":"DMF","volume_fraction":null}]},"additional_parameters":{"molar_ratio":"CH3NH3I : PbCl2 = 3 : 1","filter":"0.45 µm PTFE"}}],"additional_treatment":null},{"name":"PC61BM","thickness":null,"functionality":"Electron-transport","deposition":[{"step_name":null,"method":"Spin-coating","atmosphere":"N2","temperature":null,"duration":{"value":40.0,"unit":"s"},"antisolvent":null,"solution":{"compounds":["PC61BM"],"solutes":[{"name":"PC61BM","concentration":{"value":20.0,"unit":"mg/mL"}}],"volume":null,"temperature":null,"solvents":[{"name":"chloroform","volume_fraction":null}]},"additional_parameters":{"spin_speed":"2000 rpm"}}],"additional_treatment":null},{"name":"Bphen","thickness":null,"functionality":"Other","deposition":[{"step_name":null,"method":"Spin-coating","atmosphere":"N2","temperature":null,"duration":{"value":40.0,"unit":"s"},"antisolvent":null,"solution":{"compounds":["Bphen"],"solutes":[{"name":"Bphen","concentration":{"value":0.5,"unit":"mg/mL"}}],"volume":null,"temperature":null,"solvents":[{"name":"absolute ethanol","volume_fraction":null}]},"additional_parameters":{"spin_speed":"4000 rpm"}}],"additional_treatment":null},{"name":"Ag","thickness":null,"functionality":"Contact","deposition":[{"step_name":null,"method":"Thermal evaporation","atmosphere":"Vacuum","temperature":null,"duration":null,"antisolvent":null,"solution":null,"additional_parameters":{"thickness":"100 nm"}}],"additional_treatment":null}]},{"perovskite_composition":{"formula":"CH3NH3PbIxCl3-x","sample_type":"Polycrystalline film","dimensionality":"3D","a_ions":[{"abbreviation":"MA","common_name":"Methylammonium","molecular_formula":"CH3NH3+","coefficient":"1"}],"b_ions":[{"abbreviation":"Pb","common_name":"Lead","molecular_formula":"Pb2+","coefficient":"1"}],"x_ions":[{"abbreviation":"I","common_name":"Iodide","molecular_formula":"I-","coefficient":"x"},{"abbreviation":"Cl","common_name":"Chloride","molecular_formula":"Cl-","coefficient":"3-x"}],"bandgap":null,"impurities":null,"additives":null},"device_architecture":"pin","pce":{"value":15.66,"unit":"%"},"jsc":{"value":21.38,"unit":"mA cm^-2"},"voc":{"value":0.99,"unit":"V"},"ff":{"value":74.0},"number_devices":null,"averaged_quantities":null,"active_area":{"value":0.0725,"unit":"cm^2"},"light_source":{"type":"AM 1.5G","description":"AM 1.5G solar irradiation (Newport, Class AAA solar simulator, 94023A-U)","light_intensity":{"value":100.0,"unit":"mW cm^-2"},"lamp":"94023A-U"},"encapsulated":false,"additional_notes":"HTL: PEDOT:PSS–MoO3 composite (4 : 1 by volume). TMO aqueous solutions maintained at 1 mg ml^-1 when preparing composites.","stability":null,"layers":[{"name":"ITO (substrate)","thickness":null,"functionality":"Substrate","deposition":[{"step_name":"Cleaning","method":"Ultrasonic cleaning","atmosphere":"Ambient air","temperature":null,"duration":{"value":900.0,"unit":"s"},"antisolvent":null,"solution":null,"additional_parameters":{"solvent_sequence":"acetone, ethanol, deionized water"}}],"additional_treatment":null},{"name":"PEDOT:PSS–MoO3 (4 : 1)","thickness":null,"functionality":"Hole-transport","deposition":[{"step_name":null,"method":"Spin-coating","atmosphere":"Ambient air","temperature":null,"duration":null,"antisolvent":null,"solution":null,"additional_parameters":{"mixing_ratio":"PEDOT:PSS : MoO3 = 4 : 1 (volume)","TMO_solution_concentration":"1 mg ml^-1"}}],"additional_treatment":null},{"name":"CH3NH3PbIxCl3-x","thickness":null,"functionality":"Absorber","deposition":[{"step_name":"Precursor preparation","method":"Solution preparation","atmosphere":"N2","temperature":{"value":60.0,"unit":"°C"},"duration":null,"antisolvent":null,"solution":{"compounds":["CH3NH3I","PbCl2"],"solutes":null,"volume":null,"temperature":null,"solvents":[{"name":"DMF","volume_fraction":null}]},"additional_parameters":{"molar_ratio":"CH3NH3I : PbCl2 = 3 : 1","filter":"0.45 µm PTFE"}}],"additional_treatment":null},{"name":"PC61BM","thickness":null,"functionality":"Electron-transport","deposition":[{"step_name":null,"method":"Spin-coating","atmosphere":"N2","temperature":null,"duration":{"value":40.0,"unit":"s"},"antisolvent":null,"solution":{"compounds":["PC61BM"],"solutes":[{"name":"PC61BM","concentration":{"value":20.0,"unit":"mg/mL"}}],"volume":null,"temperature":null,"solvents":[{"name":"chloroform","volume_fraction":null}]},"additional_parameters":{"spin_speed":"2000 rpm"}}],"additional_treatment":null},{"name":"Bphen","thickness":null,"functionality":"Other","deposition":[{"step_name":null,"method":"Spin-coating","atmosphere":"N2","temperature":null,"duration":{"value":40.0,"unit":"s"},"antisolvent":null,"solution":{"compounds":["Bphen"],"solutes":[{"name":"Bphen","concentration":{"value":0.5,"unit":"mg/mL"}}],"volume":null,"temperature":null,"solvents":[{"name":"absolute ethanol","volume_fraction":null}]},"additional_parameters":{"spin_speed":"4000 rpm"}}],"additional_treatment":null},{"name":"Ag","thickness":null,"functionality":"Contact","deposition":[{"step_name":null,"method":"Thermal evaporation","atmosphere":"Vacuum","temperature":null,"duration":null,"antisolvent":null,"solution":null,"additional_parameters":{"thickness":"100 nm"}}],"additional_treatment":null}]},{"perovskite_composition":{"formula":"CH3NH3PbIxCl3-x","sample_type":"Polycrystalline film","dimensionality":"3D","a_ions":[{"abbreviation":"MA","common_name":"Methylammonium","molecular_formula":"CH3NH3+","coefficient":"1"}],"b_ions":[{"abbreviation":"Pb","common_name":"Lead","molecular_formula":"Pb2+","coefficient":"1"}],"x_ions":[{"abbreviation":"I","common_name":"Iodide","molecular_formula":"I-","coefficient":"x"},{"abbreviation":"Cl","common_name":"Chloride","molecular_formula":"Cl-","coefficient":"3-x"}],"bandgap":null,"impurities":null,"additives":null},"device_architecture":"pin","pce":{"value":18.03,"unit":"%"},"jsc":{"value":22.38,"unit":"mA cm^-2"},"voc":{"value":1.02,"unit":"V"},"ff":{"value":79.0},"number_devices":null,"averaged_quantities":null,"active_area":{"value":0.0725,"unit":"cm^2"},"light_source":{"type":"AM 1.5G","description":"AM 1.5G solar irradiation (Newport, Class AAA solar simulator, 94023A-U)","light_intensity":{"value":100.0,"unit":"mW cm^-2"},"lamp":"94023A-U"},"encapsulated":false,"additional_notes":"HTL: PEDOT:PSS–V2O5 composite (2 : 1 by volume). Maximum reported PCE in paper (18.03%).","stability":null,"layers":[{"name":"ITO (substrate)","thickness":null,"functionality":"Substrate","deposition":[{"step_name":"Cleaning","method":"Ultrasonic cleaning","atmosphere":"Ambient air","temperature":null,"duration":{"value":900.0,"unit":"s"},"antisolvent":null,"solution":null,"additional_parameters":{"solvent_sequence":"acetone, ethanol, deionized water"}}],"additional_treatment":null},{"name":"PEDOT:PSS–V2O5 (2 : 1)","thickness":null,"functionality":"Hole-transport","deposition":[{"step_name":null,"method":"Spin-coating","atmosphere":"Ambient air","temperature":null,"duration":null,"antisolvent":null,"solution":null,"additional_parameters":{"mixing_ratio":"PEDOT:PSS : V2O5 = 2 : 1 (volume)","TMO_solution_concentration":"1 mg ml^-1"}}],"additional_treatment":null},{"name":"CH3NH3PbIxCl3-x","thickness":null,"functionality":"Absorber","deposition":[{"step_name":"Precursor preparation","method":"Solution preparation","atmosphere":"N2","temperature":{"value":60.0,"unit":"°C"},"duration":null,"antisolvent":null,"solution":{"compounds":["CH3NH3I","PbCl2"],"solutes":null,"volume":null,"temperature":null,"solvents":[{"name":"DMF","volume_fraction":null}]},"additional_parameters":{"molar_ratio":"CH3NH3I : PbCl2 = 3 : 1","filter":"0.45 µm PTFE"}}],"additional_treatment":null},{"name":"PC61BM","thickness":null,"functionality":"Electron-transport","deposition":[{"step_name":null,"method":"Spin-coating","atmosphere":"N2","temperature":null,"duration":{"value":40.0,"unit":"s"},"antisolvent":null,"solution":{"compounds":["PC61BM"],"solutes":[{"name":"PC61BM","concentration":{"value":20.0,"unit":"mg/mL"}}],"volume":null,"temperature":null,"solvents":[{"name":"chloroform","volume_fraction":null}]},"additional_parameters":{"spin_speed":"2000 rpm"}}],"additional_treatment":null},{"name":"Bphen","thickness":null,"functionality":"Other","deposition":[{"step_name":null,"method":"Spin-coating","atmosphere":"N2","temperature":null,"duration":{"value":40.0,"unit":"s"},"antisolvent":null,"solution":{"compounds":["Bphen"],"solutes":[{"name":"Bphen","concentration":{"value":0.5,"unit":"mg/mL"}}],"volume":null,"temperature":null,"solvents":[{"name":"absolute ethanol","volume_fraction":null}]},"additional_parameters":{"spin_speed":"4000 rpm"}}],"additional_treatment":null},{"name":"Ag","thickness":null,"functionality":"Contact","deposition":[{"step_name":null,"method":"Thermal evaporation","atmosphere":"Vacuum","temperature":null,"duration":null,"antisolvent":null,"solution":null,"additional_parameters":{"thickness":"100 nm"}}],"additional_treatment":null}]},{"perovskite_composition":{"formula":"CH3NH3PbIxCl3-x","sample_type":"Polycrystalline film","dimensionality":"3D","a_ions":[{"abbreviation":"MA","common_name":"Methylammonium","molecular_formula":"CH3NH3+","coefficient":"1"}],"b_ions":[{"abbreviation":"Pb","common_name":"Lead","molecular_formula":"Pb2+","coefficient":"1"}],"x_ions":[{"abbreviation":"I","common_name":"Iodide","molecular_formula":"I-","coefficient":"x"},{"abbreviation":"Cl","common_name":"Chloride","molecular_formula":"Cl-","coefficient":"3-x"}],"bandgap":null,"impurities":null,"additives":null},"device_architecture":"pin","pce":{"value":16.15,"unit":"%"},"jsc":{"value":21.85,"unit":"mA cm^-2"},"voc":{"value":0.96,"unit":"V"},"ff":{"value":77.0},"number_devices":null,"averaged_quantities":null,"active_area":{"value":0.0725,"unit":"cm^2"},"light_source":{"type":"AM 1.5G","description":"AM 1.5G solar irradiation (Newport, Class AAA solar simulator, 94023A-U)","light_intensity":{"value":100.0,"unit":"mW cm^-2"},"lamp":"94023A-U"},"encapsulated":false,"additional_notes":"HTL: PEDOT:PSS–GeO2 composite (4 : 1 by volume).","stability":null,"layers":[{"name":"ITO (substrate)","thickness":null,"functionality":"Substrate","deposition":[{"step_name":"Cleaning","method":"Ultrasonic cleaning","atmosphere":"Ambient air","temperature":null,"duration":{"value":900.0,"unit":"s"},"antisolvent":null,"solution":null,"additional_parameters":{"solvent_sequence":"acetone, ethanol, deionized water"}}],"additional_treatment":null},{"name":"PEDOT:PSS–GeO2 (4 : 1)","thickness":null,"functionality":"Hole-transport","deposition":[{"step_name":null,"method":"Spin-coating","atmosphere":"Ambient air","temperature":null,"duration":null,"antisolvent":null,"solution":null,"additional_parameters":{"mixing_ratio":"PEDOT:PSS : GeO2 = 4 : 1 (volume)","TMO_solution_concentration":"1 mg ml^-1"}}],"additional_treatment":null},{"name":"CH3NH3PbIxCl3-x","thickness":null,"functionality":"Absorber","deposition":[{"step_name":"Precursor preparation","method":"Solution preparation","atmosphere":"N2","temperature":{"value":60.0,"unit":"°C"},"duration":null,"antisolvent":null,"solution":{"compounds":["CH3NH3I","PbCl2"],"solutes":null,"volume":null,"temperature":null,"solvents":[{"name":"DMF","volume_fraction":null}]},"additional_parameters":{"molar_ratio":"CH3NH3I : PbCl2 = 3 : 1","filter":"0.45 µm PTFE"}}],"additional_treatment":null},{"name":"PC61BM","thickness":null,"functionality":"Electron-transport","deposition":[{"step_name":null,"method":"Spin-coating","atmosphere":"N2","temperature":null,"duration":{"value":40.0,"unit":"s"},"antisolvent":null,"solution":{"compounds":["PC61BM"],"solutes":[{"name":"PC61BM","concentration":{"value":20.0,"unit":"mg/mL"}}],"volume":null,"temperature":null,"solvents":[{"name":"chloroform","volume_fraction":null}]},"additional_parameters":{"spin_speed":"2000 rpm"}}],"additional_treatment":null},{"name":"Bphen","thickness":null,"functionality":"Other","deposition":[{"step_name":null,"method":"Spin-coating","atmosphere":"N2","temperature":null,"duration":{"value":40.0,"unit":"s"},"antisolvent":null,"solution":{"compounds":["Bphen"],"solutes":[{"name":"Bphen","concentration":{"value":0.5,"unit":"mg/mL"}}],"volume":null,"temperature":null,"solvents":[{"name":"absolute ethanol","volume_fraction":null}]},"additional_parameters":{"spin_speed":"4000 rpm"}}],"additional_treatment":null},{"name":"Ag","thickness":null,"functionality":"Contact","deposition":[{"step_name":null,"method":"Thermal evaporation","atmosphere":"Vacuum","temperature":null,"duration":null,"antisolvent":null,"solution":null,"additional_parameters":{"thickness":"100 nm"}}],"additional_treatment":null}]},{"perovskite_composition":{"formula":"CH3NH3PbIxCl3-x","sample_type":"Polycrystalline film","dimensionality":"3D","a_ions":[{"abbreviation":"MA","common_name":"Methylammonium","molecular_formula":"CH3NH3+","coefficient":"1"}],"b_ions":[{"abbreviation":"Pb","common_name":"Lead","molecular_formula":"Pb2+","coefficient":"1"}],"x_ions":[{"abbreviation":"I","common_name":"Iodide","molecular_formula":"I-","coefficient":"x"},{"abbreviation":"Cl","common_name":"Chloride","molecular_formula":"Cl-","coefficient":"3-x"}],"bandgap":null,"impurities":null,"additives":null},"device_architecture":"pin","pce":{"value":14.5,"unit":"%"},"jsc":{"value":21.97,"unit":"mA cm^-2"},"voc":{"value":0.94,"unit":"V"},"ff":{"value":71.0},"number_devices":null,"averaged_quantities":null,"active_area":{"value":0.0725,"unit":"cm^2"},"light_source":{"type":"AM 1.5G","description":"AM 1.5G solar irradiation (Newport, Class AAA solar simulator, 94023A-U)","light_intensity":{"value":100.0,"unit":"mW cm^-2"},"lamp":"94023A-U"},"encapsulated":false,"additional_notes":"HTL: PEDOT:PSS–CrO3 composite (3 : 1 by volume).","stability":null,"layers":[{"name":"ITO (substrate)","thickness":null,"functionality":"Substrate","deposition":[{"step_name":"Cleaning","method":"Ultrasonic cleaning","atmosphere":"Ambient air","temperature":null,"duration":{"value":900.0,"unit":"s"},"antisolvent":null,"solution":null,"additional_parameters":{"solvent_sequence":"acetone, ethanol, deionized water"}}],"additional_treatment":null},{"name":"PEDOT:PSS–CrO3 (3 : 1)","thickness":null,"functionality":"Hole-transport","deposition":[{"step_name":null,"method":"Spin-coating","atmosphere":"Ambient air","temperature":null,"duration":null,"antisolvent":null,"solution":null,"additional_parameters":{"mixing_ratio":"PEDOT:PSS : CrO3 = 3 : 1 (volume)","TMO_solution_concentration":"1 mg ml^-1"}}],"additional_treatment":null},{"name":"CH3NH3PbIxCl3-x","thickness":null,"functionality":"Absorber","deposition":[{"step_name":"Precursor preparation","method":"Solution preparation","atmosphere":"N2","temperature":{"value":60.0,"unit":"°C"},"duration":null,"antisolvent":null,"solution":{"compounds":["CH3NH3I","PbCl2"],"solutes":null,"volume":null,"temperature":null,"solvents":[{"name":"DMF","volume_fraction":null}]},"additional_parameters":{"molar_ratio":"CH3NH3I : PbCl2 = 3 : 1","filter":"0.45 µm PTFE"}}],"additional_treatment":null},{"name":"PC61BM","thickness":null,"functionality":"Electron-transport","deposition":[{"step_name":null,"method":"Spin-coating","atmosphere":"N2","temperature":null,"duration":{"value":40.0,"unit":"s"},"antisolvent":null,"solution":{"compounds":["PC61BM"],"solutes":[{"name":"PC61BM","concentration":{"value":20.0,"unit":"mg/mL"}}],"volume":null,"temperature":null,"solvents":[{"name":"chloroform","volume_fraction":null}]},"additional_parameters":{"spin_speed":"2000 rpm"}}],"additional_treatment":null},{"name":"Bphen","thickness":null,"functionality":"Other","deposition":[{"step_name":null,"method":"Spin-coating","atmosphere":"N2","temperature":null,"duration":{"value":40.0,"unit":"s"},"antisolvent":null,"solution":{"compounds":["Bphen"],"solutes":[{"name":"Bphen","concentration":{"value":0.5,"unit":"mg/mL"}}],"volume":null,"temperature":null,"solvents":[{"name":"absolute ethanol","volume_fraction":null}]},"additional_parameters":{"spin_speed":"4000 rpm"}}],"additional_treatment":null},{"name":"Ag","thickness":null,"functionality":"Contact","deposition":[{"step_name":null,"method":"Thermal evaporation","atmosphere":"Vacuum","temperature":null,"duration":null,"antisolvent":null,"solution":null,"additional_parameters":{"thickness":"100 nm"}}],"additional_treatment":null}]}]}
