Repository: lamalab-org/perla-extract

# Historical research data

This directory preserves the human annotations, ground truth, and model outputs used
in earlier PERLA Extract studies. They are useful as provenance and as inputs to future
evaluation work, but they are not part of the production extraction package or CLI.

The files follow the historical reduced PERLA schema. Current extraction and scoring
use the [study model](../../../docs/concepts/study-model.md), with direct NOMAD export.

`ground_truth/reviewed_manifest.json` identifies the completed historical reviews,
their inclusion or non-research exclusion, record counts, content hashes, and the hash
of the hosted review state from which they were exported.

File: src/perla_extract/data/extractions/gpt-5-mini-2025-08-07/10.1126--science.adf0194.json
{"cells":[{"perovskite_composition":{"formula":"Cs0.3FA0.6DMA0.1Pb(I0.7Br0.3)3","sample_type":"Polycrystalline film","dimensionality":"3D","a_ions":[{"abbreviation":"Cs","common_name":"Cesium","molecular_formula":"Cs+","coefficient":"0.3"},{"abbreviation":"FA","common_name":"Formamidinium","molecular_formula":"CH(NH2)2+","coefficient":"0.6"},{"abbreviation":"DMA","common_name":"Dimethylammonium","molecular_formula":"C2H7N+","coefficient":"0.1"}],"b_ions":[{"abbreviation":"Pb","common_name":"Lead","molecular_formula":"Pb2+","coefficient":"1"}],"x_ions":[{"abbreviation":"I","common_name":"Iodide","molecular_formula":"I-","coefficient":"2.1"},{"abbreviation":"Br","common_name":"Bromide","molecular_formula":"Br-","coefficient":"0.9"}],"bandgap":{"value":1.75,"unit":"eV"},"impurities":null,"additives":null},"device_architecture":"pin","pce":{"value":20.3,"unit":"%"},"jsc":{"value":18.2,"unit":"mA cm^-2"},"voc":{"value":1.33,"unit":"V"},"ff":{"value":85.0},"number_devices":null,"averaged_quantities":null,"active_area":null,"light_source":null,"encapsulated":null,"additional_notes":"J-V reverse-scan PCE 20.3% and forward-scan PCE 20.0%; stable power output (SPO) 20.1%. Highest Voc reached ~1.33 V; FF reached 85%. Devices made with gas-quench processing (N2 gas) showing improved morphology and stability vs antisolvent.","stability":null,"layers":[{"name":"glass","thickness":null,"functionality":"Substrate","deposition":null,"additional_treatment":null},{"name":"ITO","thickness":null,"functionality":"Substrate","deposition":null,"additional_treatment":null},{"name":"SAM (MeO-2PACz + Me-4PACz)","thickness":null,"functionality":"Hole-transport","deposition":[{"step_name":"SAM formation","method":"Self-assembled monolayer","atmosphere":"Other","temperature":null,"duration":null,"antisolvent":null,"solution":null,"additional_parameters":null}],"additional_treatment":"Mixed MeO-2PACz and Me-4PACz phosphonic-acid-based SAM as reported."},{"name":"Perovskite (Cs0.3FA0.6DMA0.1Pb(I0.7Br0.3)3)","thickness":null,"functionality":"Absorber","deposition":[{"step_name":"Gas quench","method":"Gas quenching","atmosphere":"N2","temperature":null,"duration":null,"antisolvent":null,"solution":null,"additional_parameters":{"note":"Gas-quench processing used N2 for most studies; produced Br-rich surface and top-down columnar growth (gradient Br composition reported)."}}],"additional_treatment":"Textured columnar grains; vertical gradient in Br content (Br-rich near surface) reported."},{"name":"LiF","thickness":null,"functionality":"Other","deposition":null,"additional_treatment":null},{"name":"C60","thickness":null,"functionality":"Electron-transport","deposition":null,"additional_treatment":null},{"name":"BCP","thickness":null,"functionality":"Other","deposition":null,"additional_treatment":null},{"name":"Ag","thickness":null,"functionality":"Contact","deposition":null,"additional_treatment":null}]}]}
