Repository: lamalab-org/perla-extract

# PERLA Extract

Turn photovoltaic papers and supporting information into source-linked device,
performance, processing and stability records.

## Extract a paper

```bash
export OPENAI_API_KEY="your-openai-key"
perla-extract --pdf paper.pdf --supplement paper_si.pdf \
  --model openai/gpt-6.1-sol \
  --max-output-tokens 40000 \
  --output-dir results/paper
```

Docling parses the paper and SI. Open `extraction.json` for records and
`report.json` for usage and issues. Omit `--supplement` when there is no SI.

| Optional pass | When to use it |
| --- | --- |
| Refinement | Test whether one source-and-draft review improves accuracy enough to justify its cost |
| Enrichment | Produce separate composition/processing interpretations for database export |

Both are off by default. [Stage and context details](docs/workflows/extraction.md)
and [other providers](docs/workflows/open-models.md) are documented separately.

## Compare two extraction choices

```bash
cp examples/experiment.toml my-experiment.toml

# Edit my-experiment.toml: model, paper/SI paths and control/treatment settings.
perla-experiment my-experiment.toml --check
perla-experiment my-experiment.toml
```

Open the generated `summary.md` first; `figure-data/` contains plotting tables.
Build [model-generated development references](benchmarks/development) to tune
Astra versus cheaper models; evaluate frozen choices on the [human test set](benchmarks/test).
[Experiment guide](docs/workflows/extraction-ablations.md).

## Find what you need

| Task | Start here |
| --- | --- |
| Try scoring without a model, PDFs or credentials | [Offline example](docs/workflows/scoring-example.md) |
| Understand stages and context limits | [Extraction workflow](docs/workflows/extraction.md) |
| Compare Docling and GraniteDocling locally | [Parser experiment](examples/parsing/README.md) |
| Design a defensible scientific evaluation | [Validation method](docs/methods/validation-and-scale.md) |
| Change or debug the code | [Maintainer guide](docs/development/maintaining.md) |
| Review records, export data or discover papers | [Documentation](docs/index.md) |

The human-corrected references are our test set. They already informed earlier
development, so results must disclose that history rather than claim an untouched
holdout. Model-generated development labels measure teacher agreement.

# Historical research data

This directory preserves the human annotations, ground truth, and model outputs used
in earlier PERLA Extract studies. They are useful as provenance and as inputs to future
evaluation work, but they are not part of the production extraction package or CLI.

The files follow the historical reduced PERLA schema. Current extraction and scoring
use the [study model](../../../docs/concepts/study-model.md), with direct NOMAD export.

`ground_truth/reviewed_manifest.json` identifies the completed historical reviews,
their inclusion or non-research exclusion, record counts, content hashes, and the hash
of the hosted review state from which they were exported. It must not be interpreted as
current-schema adjudication. Active human references belong under
`data/study_extraction/ground_truth/v2/` and pass the evidence-backed review gates.

File: src/perla_extract/data/extractions/gpt-4.1-2025-04-14/10.1002--adfm.201904856.json
{"cells":[{"perovskite_composition":{"formula":"Cs0.05FA0.81MA0.14PbI2.55Br0.45","sample_type":"Polycrystalline film","dimensionality":"3D","a_ions":[{"abbreviation":"Cs","common_name":"Cesium","molecular_formula":"Cs+","coefficient":"0.05"},{"abbreviation":"FA","common_name":"Formamidinium","molecular_formula":"CH5N2+","coefficient":"0.81"},{"abbreviation":"MA","common_name":"Methylammonium","molecular_formula":"CH6N+","coefficient":"0.14"}],"b_ions":[{"abbreviation":"Pb","common_name":"Lead","molecular_formula":"Pb2+","coefficient":"1"}],"x_ions":[{"abbreviation":"I","common_name":"Iodide","molecular_formula":"I-","coefficient":"2.55"},{"abbreviation":"Br","common_name":"Bromide","molecular_formula":"Br-","coefficient":"0.45"}],"bandgap":{"value":2.14,"unit":"eV"},"impurities":null,"additives":null},"device_architecture":"nip","pce":{"value":20.19,"unit":"%"},"jsc":{"value":23.64,"unit":"mA cm^-2"},"voc":{"value":1.14,"unit":"V"},"ff":{"value":75.08},"number_devices":15,"averaged_quantities":false,"active_area":{"value":0.1,"unit":"cm^2"},"light_source":{"type":"AM 1.5G","description":"Enlitech Solar Simulator SS-F7-3A, 100 mW cm−2, calibrated by standard silicon solar cell 91150","light_intensity":{"value":100.0,"unit":"mW cm^-2"},"lamp":"Xenon lamp"},"encapsulated":false,"additional_notes":null,"stability":{"time":{"value":2592000.0,"unit":"s"},"light_intensity":null,"humidity":{"value":20.0,"unit":"%"},"temperature":null,"PCE_T80":null,"PCE_at_the_start_of_the_experiment":{"value":20.19,"unit":"%"},"PCE_after_1000_hours":null,"PCE_at_the_end_of_experiment":{"value":18.63,"unit":"%"},"potential_bias":"Open circuit"},"layers":[{"name":"FTO","thickness":null,"functionality":"Substrate","deposition":[{"step_name":"Cleaning","method":"Sonication","atmosphere":null,"temperature":null,"duration":null,"antisolvent":null,"solution":null,"additional_parameters":null},{"step_name":"UV treatment","method":"UV cleaner","atmosphere":null,"temperature":null,"duration":{"value":1800.0,"unit":"s"},"antisolvent":null,"solution":null,"additional_parameters":null}],"additional_treatment":null},{"name":"c-TiO2","thickness":null,"functionality":"Electron-transport","deposition":[{"step_name":"Spin-coating","method":"Spin-coating","atmosphere":null,"temperature":null,"duration":null,"antisolvent":null,"solution":null,"additional_parameters":null},{"step_name":"Annealing","method":"Heating","atmosphere":null,"temperature":{"value":125.0,"unit":"°C"},"duration":{"value":300.0,"unit":"s"},"antisolvent":null,"solution":null,"additional_parameters":null},{"step_name":"Spin-coating","method":"Spin-coating","atmosphere":null,"temperature":null,"duration":null,"antisolvent":null,"solution":null,"additional_parameters":null},{"step_name":"Calcination","method":"Calcination","atmosphere":null,"temperature":{"value":450.0,"unit":"°C"},"duration":{"value":1800.0,"unit":"s"},"antisolvent":null,"solution":null,"additional_parameters":null}],"additional_treatment":null},{"name":"m-TiO2","thickness":null,"functionality":"Electron-transport","deposition":[{"step_name":"Spin-coating","method":"Spin-coating","atmosphere":null,"temperature":null,"duration":{"value":20.0,"unit":"s"},"antisolvent":null,"solution":null,"additional_parameters":null},{"step_name":"Calcination","method":"Calcination","atmosphere":null,"temperature":{"value":500.0,"unit":"°C"},"duration":{"value":1800.0,"unit":"s"},"antisolvent":null,"solution":null,"additional_parameters":null}],"additional_treatment":null},{"name":"Cs0.05FA0.81MA0.14PbI2.55Br0.45","thickness":null,"functionality":"Absorber","deposition":[{"step_name":"Spin-coating","method":"Spin-coating","atmosphere":null,"temperature":null,"duration":{"value":10.0,"unit":"s"},"antisolvent":null,"solution":null,"additional_parameters":null},{"step_name":"Spin-coating","method":"Spin-coating","atmosphere":null,"temperature":null,"duration":{"value":35.0,"unit":"s"},"antisolvent":null,"solution":null,"additional_parameters":null},{"step_name":"Antisolvent quenching","method":"Chlorobenzene drop","atmosphere":null,"temperature":null,"duration":null,"antisolvent":"Chlorobenzene","solution":null,"additional_parameters":null},{"step_name":"Annealing","method":"Heating","atmosphere":null,"temperature":{"value":100.0,"unit":"°C"},"duration":{"value":7200.0,"unit":"s"},"antisolvent":null,"solution":null,"additional_parameters":null}],"additional_treatment":null},{"name":"DTB(3%DEG)","thickness":null,"functionality":"Hole-transport","deposition":[{"step_name":"Spin-coating","method":"Spin-coating","atmosphere":null,"temperature":null,"duration":{"value":30.0,"unit":"s"},"antisolvent":null,"solution":null,"additional_parameters":null}],"additional_treatment":"Dissolved in chlorobenzene (30 mg/mL), preheated at 60 °C"},{"name":"Au","thickness":null,"functionality":"Contact","deposition":[{"step_name":"Thermal evaporation","method":"Thermal evaporation","atmosphere":"Vacuum","temperature":null,"duration":null,"antisolvent":null,"solution":null,"additional_parameters":{"thickness":"100 nm","pressure":"4 × 10−5 Torr","rate":"0.05 nm s−1"}}],"additional_treatment":null}]}]}

File: src/perla_extract/data/extractions/gpt-4.1-2025-04-14/10.1002--adfm.202212698.json
{"cells":[{"perovskite_composition":{"formula":"(FAPbI3)0.95(MAPbBr3)0.05","sample_type":"Polycrystalline film","dimensionality":"3D","a_ions":[{"abbreviation":"FA","common_name":"Formamidinium","molecular_formula":"CH5N2+","coefficient":"0.95"},{"abbreviation":"MA","common_name":"Methylammonium","molecular_formula":"CH6N+","coefficient":"0.05"}],"b_ions":[{"abbreviation":"Pb","common_name":"Lead","molecular_formula":"Pb2+","coefficient":"1"}],"x_ions":[{"abbreviation":"I","common_name":"Iodide","molecular_formula":"I-","coefficient":"2.85"},{"abbreviation":"Br","common_name":"Bromide","molecular_formula":"Br-","coefficient":"0.15"}],"bandgap":{"value":1.54,"unit":"eV"},"impurities":null,"additives":{"abbreviation":"MFCl","concentration":{"value":0.5,"unit":"mg/mL"}}},"device_architecture":"nip","pce":{"value":22.04,"unit":"%"},"jsc":{"value":24.11,"unit":"mA cm^-2"},"voc":{"value":1.134,"unit":"V"},"ff":{"value":80.47},"number_devices":null,"averaged_quantities":null,"active_area":{"value":0.09,"unit":"cm^2"},"light_source":{"type":"AM 1.5G","description":"Solar simulator (Newport, Oriel Sol3A Class AAA), calibrated silicon cell certified by NREL used as reference cell.","light_intensity":null,"lamp":"Solar simulator"},"encapsulated":false,"additional_notes":null,"stability":null,"layers":[{"name":"ITO/PEN","thickness":null,"functionality":"Substrate","deposition":[{"step_name":"Cleaning","method":"Detergent, water, acetone, ethanol","atmosphere":null,"temperature":null,"duration":null,"antisolvent":null,"solution":null,"additional_parameters":null}],"additional_treatment":null},{"name":"SnO2","thickness":null,"functionality":"Electron-transport","deposition":[{"step_name":"Spin-coating","method":"Spin-coating","atmosphere":null,"temperature":null,"duration":null,"antisolvent":null,"solution":null,"additional_parameters":{"concentration":"2.5 wt%","rpm":"3000","duration":"30 s"}},{"step_name":"Annealing","method":"Heating","atmosphere":null,"temperature":{"value":150.0,"unit":"°C"},"duration":{"value":1800.0,"unit":"s"},"antisolvent":null,"solution":null,"additional_parameters":null}],"additional_treatment":null},{"name":"MFCl (buried surface passivation)","thickness":null,"functionality":"Other","deposition":[{"step_name":"Spin-coating","method":"Spin-coating","atmosphere":null,"temperature":null,"duration":null,"antisolvent":null,"solution":null,"additional_parameters":{"concentration":"0.5 mg/mL in DMF","rpm":"5000","duration":"30 s"}},{"step_name":"Annealing","method":"Heating","atmosphere":null,"temperature":{"value":100.0,"unit":"°C"},"duration":{"value":300.0,"unit":"s"},"antisolvent":null,"solution":null,"additional_parameters":null}],"additional_treatment":"Buried surface passivation"},{"name":"(FAPbI3)0.95(MAPbBr3)0.05","thickness":null,"functionality":"Absorber","deposition":[{"step_name":"Spin-coating","method":"Spin-coating","atmosphere":null,"temperature":null,"duration":null,"antisolvent":null,"solution":null,"additional_parameters":{"solution":"perovskite precursor in DMSO:DMF (1:8 v/v) at 60°C","volume":"50 µL","rpm":"1000 for 5 s, 5000 for 20 s"}},{"step_name":"Antisolvent quenching","method":"Dripping","atmosphere":null,"temperature":null,"duration":null,"antisolvent":"diethyl ether","solution":null,"additional_parameters":{"volume":"1 mL","timing":"10 s before end"}},{"step_name":"Annealing","method":"Heating","atmosphere":null,"temperature":{"value":120.0,"unit":"°C"},"duration":{"value":1800.0,"unit":"s"},"antisolvent":null,"solution":null,"additional_parameters":null}],"additional_treatment":null},{"name":"MFCl (top surface passivation)","thickness":null,"functionality":"Other","deposition":[{"step_name":"Spin-coating","method":"Spin-coating","atmosphere":null,"temperature":null,"duration":null,"antisolvent":null,"solution":null,"additional_parameters":{"concentration":"0.75 mg/mL in isopropanol","rpm":"5000","duration":"30 s"}},{"step_name":"Annealing","method":"Heating","atmosphere":null,"temperature":{"value":100.0,"unit":"°C"},"duration":{"value":300.0,"unit":"s"},"antisolvent":null,"solution":null,"additional_parameters":null}],"additional_treatment":"Top surface passivation"},{"name":"Spiro-OMeTAD","thickness":null,"functionality":"Hole-transport","deposition":[{"step_name":"Spin-coating","method":"Spin-coating","atmosphere":null,"temperature":null,"duration":null,"antisolvent":null,"solution":null,"additional_parameters":{"rpm":"3000","duration":"30 s"}}],"additional_treatment":null},{"name":"Au","thickness":null,"functionality":"Contact","deposition":[{"step_name":"Thermal evaporation","method":"Thermal evaporation","atmosphere":null,"temperature":null,"duration":null,"antisolvent":null,"solution":null,"additional_parameters":{"thickness":"80 nm"}}],"additional_treatment":null}]}]}

File: src/perla_extract/data/extractions/gpt-4.1-2025-04-14/10.1002--solr.202300438.json
{"cells":[{"perovskite_composition":{"formula":"FA0.85MA0.15Pb(I0.85Br0.15)3","sample_type":"Polycrystalline film","dimensionality":"3D","a_ions":[{"abbreviation":"FA","common_name":"Formamidinium","molecular_formula":"CH(NH2)2+","coefficient":"0.85"},{"abbreviation":"MA","common_name":"Methylammonium","molecular_formula":"CH3NH3+","coefficient":"0.15"}],"b_ions":[{"abbreviation":"Pb","common_name":"Lead","molecular_formula":"Pb2+","coefficient":"1"}],"x_ions":[{"abbreviation":"I","common_name":"Iodide","molecular_formula":"I-","coefficient":"2.55"},{"abbreviation":"Br","common_name":"Bromide","molecular_formula":"Br-","coefficient":"0.45"}],"bandgap":{"value":1.57,"unit":"eV"},"impurities":null,"additives":null},"device_architecture":"nip","pce":{"value":21.48,"unit":"%"},"jsc":null,"voc":null,"ff":null,"number_devices":null,"averaged_quantities":null,"active_area":null,"light_source":null,"encapsulated":false,"additional_notes":null,"stability":{"time":null,"light_intensity":null,"humidity":{"value":16.0,"unit":"%"},"temperature":null,"PCE_T80":null,"PCE_at_the_start_of_the_experiment":{"value":21.48,"unit":"%"},"PCE_after_1000_hours":null,"PCE_at_the_end_of_experiment":{"value":20.41,"unit":"%"},"potential_bias":null},"layers":[{"name":"ITO","thickness":null,"functionality":"Substrate","deposition":null,"additional_treatment":null},{"name":"SnO2","thickness":null,"functionality":"Electron-transport","deposition":null,"additional_treatment":null},{"name":"FA0.85MA0.15Pb(I0.85Br0.15)3","thickness":null,"functionality":"Absorber","deposition":null,"additional_treatment":null},{"name":"Spiro-OMeTAD","thickness":null,"functionality":"Hole-transport","deposition":null,"additional_treatment":null},{"name":"Ag","thickness":null,"functionality":"Contact","deposition":null,"additional_treatment":null}]},{"perovskite_composition":{"formula":"Cs0.05MA0.15FA0.8PbI2.55Br0.45","sample_type":"Polycrystalline film","dimensionality":"3D","a_ions":[{"abbreviation":"Cs","common_name":"Cesium","molecular_formula":"Cs+","coefficient":"0.05"},{"abbreviation":"MA","common_name":"Methylammonium","molecular_formula":"CH3NH3+","coefficient":"0.15"},{"abbreviation":"FA","common_name":"Formamidinium","molecular_formula":"CH(NH2)2+","coefficient":"0.8"}],"b_ions":[{"abbreviation":"Pb","common_name":"Lead","molecular_formula":"Pb2+","coefficient":"1"}],"x_ions":[{"abbreviation":"I","common_name":"Iodide","molecular_formula":"I-","coefficient":"2.55"},{"abbreviation":"Br","common_name":"Bromide","molecular_formula":"Br-","coefficient":"0.45"}],"bandgap":{"value":1.6,"unit":"eV"},"impurities":null,"additives":null},"device_architecture":"nip","pce":{"value":20.5,"unit":"%"},"jsc":null,"voc":null,"ff":null,"number_devices":null,"averaged_quantities":null,"active_area":null,"light_source":null,"encapsulated":false,"additional_notes":null,"stability":{"time":null,"light_intensity":null,"humidity":{"value":50.0,"unit":"%"},"temperature":null,"PCE_T80":null,"PCE_at_the_start_of_the_experiment":{"value":20.5,"unit":"%"},"PCE_after_1000_hours":null,"PCE_at_the_end_of_experiment":{"value":19.475,"unit":"%"},"potential_bias":null},"layers":[{"name":"ITO","thickness":null,"functionality":"Substrate","deposition":null,"additional_treatment":null},{"name":"TiO2","thickness":null,"functionality":"Electron-transport","deposition":null,"additional_treatment":null},{"name":"Cs0.05MA0.15FA0.8PbI2.55Br0.45","thickness":null,"functionality":"Absorber","deposition":null,"additional_treatment":null},{"name":"Spiro-OMeTAD","thickness":null,"functionality":"Hole-transport","deposition":null,"additional_treatment":null},{"name":"Au","thickness":null,"functionality":"Contact","deposition":null,"additional_treatment":null}]},{"perovskite_composition":{"formula":"(FAPbI3)0.85(MAPbBr3)0.15","sample_type":"Polycrystalline film","dimensionality":"3D","a_ions":[{"abbreviation":"FA","common_name":"Formamidinium","molecular_formula":"CH(NH2)2+","coefficient":"0.85"},{"abbreviation":"MA","common_name":"Methylammonium","molecular_formula":"CH3NH3+","coefficient":"0.15"}],"b_ions":[{"abbreviation":"Pb","common_name":"Lead","molecular_formula":"Pb2+","coefficient":"1"}],"x_ions":[{"abbreviation":"I","common_name":"Iodide","molecular_formula":"I-","coefficient":"2.55"},{"abbreviation":"Br","common_name":"Bromide","molecular_formula":"Br-","coefficient":"0.45"}],"bandgap":{"value":1.6,"unit":"eV"},"impurities":null,"additives":null},"device_architecture":"nip","pce":{"value":19.9,"unit":"%"},"jsc":null,"voc":null,"ff":null,"number_devices":null,"averaged_quantities":null,"active_area":null,"light_source":null,"encapsulated":null,"additional_notes":null,"stability":null,"layers":[{"name":"FTO","thickness":null,"functionality":"Substrate","deposition":null,"additional_treatment":null},{"name":"TiO2","thickness":null,"functionality":"Electron-transport","deposition":null,"additional_treatment":null},{"name":"(FAPbI3)0.85(MAPbBr3)0.15","thickness":null,"functionality":"Absorber","deposition":null,"additional_treatment":null},{"name":"Spiro-OMeTAD","thickness":null,"functionality":"Hole-transport","deposition":null,"additional_treatment":null},{"name":"Au","thickness":null,"functionality":"Contact","deposition":null,"additional_treatment":null}]},{"perovskite_composition":{"formula":"FA0.85Cs0.15PbI3","sample_type":"Polycrystalline film","dimensionality":"3D","a_ions":[{"abbreviation":"FA","common_name":"Formamidinium","molecular_formula":"CH(NH2)2+","coefficient":"0.85"},{"abbreviation":"Cs","common_name":"Cesium","molecular_formula":"Cs+","coefficient":"0.15"}],"b_ions":[{"abbreviation":"Pb","common_name":"Lead","molecular_formula":"Pb2+","coefficient":"1"}],"x_ions":[{"abbreviation":"I","common_name":"Iodide","molecular_formula":"I-","coefficient":"3"}],"bandgap":{"value":1.53,"unit":"eV"},"impurities":null,"additives":null},"device_architecture":"nip","pce":{"value":16.1,"unit":"%"},"jsc":null,"voc":null,"ff":null,"number_devices":null,"averaged_quantities":null,"active_area":null,"light_source":null,"encapsulated":false,"additional_notes":null,"stability":{"time":null,"light_intensity":null,"humidity":{"value":15.0,"unit":"%"},"temperature":null,"PCE_T80":null,"PCE_at_the_start_of_the_experiment":{"value":16.1,"unit":"%"},"PCE_after_1000_hours":null,"PCE_at_the_end_of_experiment":{"value":16.1,"unit":"%"},"potential_bias":null},"layers":[{"name":"FTO","thickness":null,"functionality":"Substrate","deposition":null,"additional_treatment":null},{"name":"TiO2","thickness":null,"functionality":"Electron-transport","deposition":null,"additional_treatment":null},{"name":"FA0.85Cs0.15PbI3","thickness":null,"functionality":"Absorber","deposition":null,"additional_treatment":null},{"name":"Spiro-OMeTAD","thickness":null,"functionality":"Hole-transport","deposition":null,"additional_treatment":null},{"name":"Ag","thickness":null,"functionality":"Contact","deposition":null,"additional_treatment":null}]},{"perovskite_composition":{"formula":"FAPbI3","sample_type":"Polycrystalline film","dimensionality":"3D","a_ions":[{"abbreviation":"FA","common_name":"Formamidinium","molecular_formula":"CH(NH2)2+","coefficient":"1"}],"b_ions":[{"abbreviation":"Pb","common_name":"Lead","molecular_formula":"Pb2+","coefficient":"1"}],"x_ions":[{"abbreviation":"I","common_name":"Iodide","molecular_formula":"I-","coefficient":"3"}],"bandgap":{"value":1.48,"unit":"eV"},"impurities":null,"additives":null},"device_architecture":"nip","pce":{"value":24.66,"unit":"%"},"jsc":null,"voc":null,"ff":null,"number_devices":null,"averaged_quantities":null,"active_area":null,"light_source":null,"encapsulated":null,"additional_notes":null,"stability":{"time":null,"light_intensity":null,"humidity":null,"temperature":null,"PCE_T80":null,"PCE_at_the_start_of_the_experiment":{"value":24.66,"unit":"%"},"PCE_after_1000_hours":null,"PCE_at_the_end_of_experiment":{"value":22.19,"unit":"%"},"potential_bias":null},"layers":[{"name":"ITO","thickness":null,"functionality":"Substrate","deposition":null,"additional_treatment":null},{"name":"TiO2","thickness":null,"functionality":"Electron-transport","deposition":null,"additional_treatment":null},{"name":"FAPbI3","thickness":null,"functionality":"Absorber","deposition":null,"additional_treatment":null},{"name":"Spiro-OMeTAD","thickness":null,"functionality":"Hole-transport","deposition":null,"additional_treatment":null},{"name":"Au","thickness":null,"functionality":"Contact","deposition":null,"additional_treatment":null}]},{"perovskite_composition":{"formula":"FAPbI3","sample_type":"Polycrystalline film","dimensionality":"3D","a_ions":[{"abbreviation":"FA","common_name":"Formamidinium","molecular_formula":"CH(NH2)2+","coefficient":"1"}],"b_ions":[{"abbreviation":"Pb","common_name":"Lead","molecular_formula":"Pb2+","coefficient":"1"}],"x_ions":[{"abbreviation":"I","common_name":"Iodide","molecular_formula":"I-","coefficient":"3"}],"bandgap":{"value":1.48,"unit":"eV"},"impurities":null,"additives":null},"device_architecture":"nip","pce":{"value":25.17,"unit":"%"},"jsc":null,"voc":null,"ff":null,"number_devices":null,"averaged_quantities":null,"active_area":null,"light_source":null,"encapsulated":false,"additional_notes":null,"stability":{"time":null,"light_intensity":null,"humidity":null,"temperature":{"value":85.0,"unit":"°C"},"PCE_T80":null,"PCE_at_the_start_of_the_experiment":{"value":25.17,"unit":"%"},"PCE_after_1000_hours":null,"PCE_at_the_end_of_experiment":{"value":20.136,"unit":"%"},"potential_bias":null},"layers":[{"name":"ITO","thickness":null,"functionality":"Substrate","deposition":null,"additional_treatment":null},{"name":"TiO2","thickness":null,"functionality":"Electron-transport","deposition":null,"additional_treatment":null},{"name":"FAPbI3","thickness":null,"functionality":"Absorber","deposition":null,"additional_treatment":null},{"name":"Spiro-OMeTAD","thickness":null,"functionality":"Hole-transport","deposition":null,"additional_treatment":null},{"name":"Au","thickness":null,"functionality":"Contact","deposition":null,"additional_treatment":null}]}]}

File: src/perla_extract/data/extractions/gpt-4.1-2025-04-14/10.1016--j.matlet.2016.07.004.json
{"cells":[{"perovskite_composition":{"formula":"CH3NH3PbI3","sample_type":"Polycrystalline film","dimensionality":"3D","a_ions":[{"abbreviation":"MA","common_name":"Methylammonium","molecular_formula":"CH5N+","coefficient":"1"}],"b_ions":[{"abbreviation":"Pb","common_name":"Lead","molecular_formula":"Pb2+","coefficient":"1"}],"x_ions":[{"abbreviation":"I","common_name":"Iodide","molecular_formula":"I-","coefficient":"3"}],"bandgap":{"value":1.55,"unit":"eV"},"impurities":null,"additives":null},"device_architecture":"nip","pce":{"value":2.96,"unit":"%"},"jsc":{"value":8.6,"unit":"mA cm^-2"},"voc":{"value":0.8,"unit":"V"},"ff":{"value":43.0},"number_devices":null,"averaged_quantities":null,"active_area":{"value":0.1,"unit":"cm^2"},"light_source":{"type":"AM 1.5G","description":"Simulated sunlight, 100 mW cm-2","light_intensity":{"value":100.0,"unit":"mW cm^-2"},"lamp":null},"encapsulated":null,"additional_notes":null,"stability":null,"layers":[{"name":"FTO","thickness":null,"functionality":"Substrate","deposition":[{"step_name":"Etching","method":null,"atmosphere":null,"temperature":null,"duration":null,"antisolvent":null,"solution":null,"additional_parameters":null}],"additional_treatment":null},{"name":"TiO2 compact","thickness":null,"functionality":"Electron-transport","deposition":[{"step_name":"Spin-coating","method":"Spin-coating","atmosphere":null,"temperature":null,"duration":null,"antisolvent":null,"solution":null,"additional_parameters":null},{"step_name":"Drying","method":null,"atmosphere":null,"temperature":{"value":150.0,"unit":"°C"},"duration":{"value":600.0,"unit":"s"},"antisolvent":null,"solution":null,"additional_parameters":null},{"step_name":"Sintering","method":null,"atmosphere":null,"temperature":{"value":500.0,"unit":"°C"},"duration":{"value":1800.0,"unit":"s"},"antisolvent":null,"solution":null,"additional_parameters":null}],"additional_treatment":null},{"name":"mesoporous TiO2","thickness":null,"functionality":"Electron-transport","deposition":[{"step_name":"Spin-coating","method":"Spin-coating","atmosphere":null,"temperature":null,"duration":null,"antisolvent":null,"solution":null,"additional_parameters":null},{"step_name":"Sintering","method":null,"atmosphere":null,"temperature":{"value":125.0,"unit":"°C"},"duration":{"value":600.0,"unit":"s"},"antisolvent":null,"solution":null,"additional_parameters":null},{"step_name":"Sintering","method":null,"atmosphere":null,"temperature":{"value":325.0,"unit":"°C"},"duration":{"value":900.0,"unit":"s"},"antisolvent":null,"solution":null,"additional_parameters":null},{"step_name":"Sintering","method":null,"atmosphere":null,"temperature":{"value":375.0,"unit":"°C"},"duration":{"value":900.0,"unit":"s"},"antisolvent":null,"solution":null,"additional_parameters":null},{"step_name":"Sintering","method":null,"atmosphere":null,"temperature":{"value":450.0,"unit":"°C"},"duration":{"value":1200.0,"unit":"s"},"antisolvent":null,"solution":null,"additional_parameters":null},{"step_name":"Sintering","method":null,"atmosphere":null,"temperature":{"value":500.0,"unit":"°C"},"duration":{"value":900.0,"unit":"s"},"antisolvent":null,"solution":null,"additional_parameters":null}],"additional_treatment":null},{"name":"PbI2","thickness":null,"functionality":"Absorber","deposition":[{"step_name":"Spin-coating","method":"Spin-coating","atmosphere":null,"temperature":{"value":75.0,"unit":"°C"},"duration":null,"antisolvent":null,"solution":null,"additional_parameters":null},{"step_name":"Drying","method":null,"atmosphere":null,"temperature":{"value":75.0,"unit":"°C"},"duration":{"value":1800.0,"unit":"s"},"antisolvent":null,"solution":null,"additional_parameters":null}],"additional_treatment":null},{"name":"CH3NH3I","thickness":null,"functionality":"Absorber","deposition":[{"step_name":"Dipping","method":"Dipping","atmosphere":null,"temperature":null,"duration":{"value":20.0,"unit":"s"},"antisolvent":null,"solution":null,"additional_parameters":null},{"step_name":"Rinsing","method":null,"atmosphere":null,"temperature":null,"duration":null,"antisolvent":null,"solution":null,"additional_parameters":null},{"step_name":"Drying","method":null,"atmosphere":null,"temperature":{"value":75.0,"unit":"°C"},"duration":{"value":1800.0,"unit":"s"},"antisolvent":null,"solution":null,"additional_parameters":null}],"additional_treatment":null},{"name":"Spiro-OMeTAD","thickness":null,"functionality":"Hole-transport","deposition":[{"step_name":"Spin-coating","method":"Spin-coating","atmosphere":null,"temperature":null,"duration":null,"antisolvent":null,"solution":null,"additional_parameters":null}],"additional_treatment":null},{"name":"Spongy carbon film (CE-1) on FTO","thickness":null,"functionality":"Contact","deposition":[{"step_name":"Candle soot collection","method":null,"atmosphere":null,"temperature":null,"duration":{"value":10.0,"unit":"s"},"antisolvent":null,"solution":null,"additional_parameters":null}],"additional_treatment":null}]},{"perovskite_composition":{"formula":"CH3NH3PbI3","sample_type":"Polycrystalline film","dimensionality":"3D","a_ions":[{"abbreviation":"MA","common_name":"Methylammonium","molecular_formula":"CH5N+","coefficient":"1"}],"b_ions":[{"abbreviation":"Pb","common_name":"Lead","molecular_formula":"Pb2+","coefficient":"1"}],"x_ions":[{"abbreviation":"I","common_name":"Iodide","molecular_formula":"I-","coefficient":"3"}],"bandgap":{"value":1.55,"unit":"eV"},"impurities":null,"additives":null},"device_architecture":"nip","pce":{"value":4.24,"unit":"%"},"jsc":{"value":12.3,"unit":"mA cm^-2"},"voc":{"value":0.82,"unit":"V"},"ff":{"value":42.0},"number_devices":null,"averaged_quantities":null,"active_area":{"value":0.1,"unit":"cm^2"},"light_source":{"type":"AM 1.5G","description":"Simulated sunlight, 100 mW cm-2","light_intensity":{"value":100.0,"unit":"mW cm^-2"},"lamp":null},"encapsulated":null,"additional_notes":null,"stability":null,"layers":[{"name":"FTO","thickness":null,"functionality":"Substrate","deposition":[{"step_name":"Etching","method":null,"atmosphere":null,"temperature":null,"duration":null,"antisolvent":null,"solution":null,"additional_parameters":null}],"additional_treatment":null},{"name":"TiO2 compact","thickness":null,"functionality":"Electron-transport","deposition":[{"step_name":"Spin-coating","method":"Spin-coating","atmosphere":null,"temperature":null,"duration":null,"antisolvent":null,"solution":null,"additional_parameters":null},{"step_name":"Drying","method":null,"atmosphere":null,"temperature":{"value":150.0,"unit":"°C"},"duration":{"value":600.0,"unit":"s"},"antisolvent":null,"solution":null,"additional_parameters":null},{"step_name":"Sintering","method":null,"atmosphere":null,"temperature":{"value":500.0,"unit":"°C"},"duration":{"value":1800.0,"unit":"s"},"antisolvent":null,"solution":null,"additional_parameters":null}],"additional_treatment":null},{"name":"mesoporous TiO2","thickness":null,"functionality":"Electron-transport","deposition":[{"step_name":"Spin-coating","method":"Spin-coating","atmosphere":null,"temperature":null,"duration":null,"antisolvent":null,"solution":null,"additional_parameters":null},{"step_name":"Sintering","method":null,"atmosphere":null,"temperature":{"value":125.0,"unit":"°C"},"duration":{"value":600.0,"unit":"s"},"antisolvent":null,"solution":null,"additional_parameters":null},{"step_name":"Sintering","method":null,"atmosphere":null,"temperature":{"value":325.0,"unit":"°C"},"duration":{"value":900.0,"unit":"s"},"antisolvent":null,"solution":null,"additional_parameters":null},{"step_name":"Sintering","method":null,"atmosphere":null,"temperature":{"value":375.0,"unit":"°C"},"duration":{"value":900.0,"unit":"s"},"antisolvent":null,"solution":null,"additional_parameters":null},{"step_name":"Sintering","method":null,"atmosphere":null,"temperature":{"value":450.0,"unit":"°C"},"duration":{"value":1200.0,"unit":"s"},"antisolvent":null,"solution":null,"additional_parameters":null},{"step_name":"Sintering","method":null,"atmosphere":null,"temperature":{"value":500.0,"unit":"°C"},"duration":{"value":900.0,"unit":"s"},"antisolvent":null,"solution":null,"additional_parameters":null}],"additional_treatment":null},{"name":"PbI2","thickness":null,"functionality":"Absorber","deposition":[{"step_name":"Spin-coating","method":"Spin-coating","atmosphere":null,"temperature":{"value":75.0,"unit":"°C"},"duration":null,"antisolvent":null,"solution":null,"additional_parameters":null},{"step_name":"Drying","method":null,"atmosphere":null,"temperature":{"value":75.0,"unit":"°C"},"duration":{"value":1800.0,"unit":"s"},"antisolvent":null,"solution":null,"additional_parameters":null}],"additional_treatment":null},{"name":"CH3NH3I","thickness":null,"functionality":"Absorber","deposition":[{"step_name":"Dipping","method":"Dipping","atmosphere":null,"temperature":null,"duration":{"value":20.0,"unit":"s"},"antisolvent":null,"solution":null,"additional_parameters":null},{"step_name":"Rinsing","method":null,"atmosphere":null,"temperature":null,"duration":null,"antisolvent":null,"solution":null,"additional_parameters":null},{"step_name":"Drying","method":null,"atmosphere":null,"temperature":{"value":75.0,"unit":"°C"},"duration":{"value":1800.0,"unit":"s"},"antisolvent":null,"solution":null,"additional_parameters":null}],"additional_treatment":null},{"name":"Spiro-OMeTAD","thickness":null,"functionality":"Hole-transport","deposition":[{"step_name":"Spin-coating","method":"Spin-coating","atmosphere":null,"temperature":null,"duration":null,"antisolvent":null,"solution":null,"additional_parameters":null}],"additional_treatment":null},{"name":"Spongy carbon film (CE-2) on FTO","thickness":null,"functionality":"Contact","deposition":[{"step_name":"Candle soot collection","method":null,"atmosphere":null,"temperature":null,"duration":{"value":15.0,"unit":"s"},"antisolvent":null,"solution":null,"additional_parameters":null}],"additional_treatment":null}]},{"perovskite_composition":{"formula":"CH3NH3PbI3","sample_type":"Polycrystalline film","dimensionality":"3D","a_ions":[{"abbreviation":"MA","common_name":"Methylammonium","molecular_formula":"CH5N+","coefficient":"1"}],"b_ions":[{"abbreviation":"Pb","common_name":"Lead","molecular_formula":"Pb2+","coefficient":"1"}],"x_ions":[{"abbreviation":"I","common_name":"Iodide","molecular_formula":"I-","coefficient":"3"}],"bandgap":{"value":1.55,"unit":"eV"},"impurities":null,"additives":null},"device_architecture":"nip","pce":{"value":2.83,"unit":"%"},"jsc":{"value":8.23,"unit":"mA cm^-2"},"voc":{"value":0.82,"unit":"V"},"ff":{"value":42.0},"number_devices":null,"averaged_quantities":null,"active_area":{"value":0.1,"unit":"cm^2"},"light_source":{"type":"AM 1.5G","description":"Simulated sunlight, 100 mW cm-2","light_intensity":{"value":100.0,"unit":"mW cm^-2"},"lamp":null},"encapsulated":null,"additional_notes":null,"stability":null,"layers":[{"name":"FTO","thickness":null,"functionality":"Substrate","deposition":[{"step_name":"Etching","method":null,"atmosphere":null,"temperature":null,"duration":null,"antisolvent":null,"solution":null,"additional_parameters":null}],"additional_treatment":null},{"name":"TiO2 compact","thickness":null,"functionality":"Electron-transport","deposition":[{"step_name":"Spin-coating","method":"Spin-coating","atmosphere":null,"temperature":null,"duration":null,"antisolvent":null,"solution":null,"additional_parameters":null},{"step_name":"Drying","method":null,"atmosphere":null,"temperature":{"value":150.0,"unit":"°C"},"duration":{"value":600.0,"unit":"s"},"antisolvent":null,"solution":null,"additional_parameters":null},{"step_name":"Sintering","method":null,"atmosphere":null,"temperature":{"value":500.0,"unit":"°C"},"duration":{"value":1800.0,"unit":"s"},"antisolvent":null,"solution":null,"additional_parameters":null}],"additional_treatment":null},{"name":"mesoporous TiO2","thickness":null,"functionality":"Electron-transport","deposition":[{"step_name":"Spin-coating","method":"Spin-coating","atmosphere":null,"temperature":null,"duration":null,"antisolvent":null,"solution":null,"additional_parameters":null},{"step_name":"Sintering","method":null,"atmosphere":null,"temperature":{"value":125.0,"unit":"°C"},"duration":{"value":600.0,"unit":"s"},"antisolvent":null,"solution":null,"additional_parameters":null},{"step_name":"Sintering","method":null,"atmosphere":null,"temperature":{"value":325.0,"unit":"°C"},"duration":{"value":900.0,"unit":"s"},"antisolvent":null,"solution":null,"additional_parameters":null},{"step_name":"Sintering","method":null,"atmosphere":null,"temperature":{"value":375.0,"unit":"°C"},"duration":{"value":900.0,"unit":"s"},"antisolvent":null,"solution":null,"additional_parameters":null},{"step_name":"Sintering","method":null,"atmosphere":null,"temperature":{"value":450.0,"unit":"°C"},"duration":{"value":1200.0,"unit":"s"},"antisolvent":null,"solution":null,"additional_parameters":null},{"step_name":"Sintering","method":null,"atmosphere":null,"temperature":{"value":500.0,"unit":"°C"},"duration":{"value":900.0,"unit":"s"},"antisolvent":null,"solution":null,"additional_parameters":null}],"additional_treatment":null},{"name":"PbI2","thickness":null,"functionality":"Absorber","deposition":[{"step_name":"Spin-coating","method":"Spin-coating","atmosphere":null,"temperature":{"value":75.0,"unit":"°C"},"duration":null,"antisolvent":null,"solution":null,"additional_parameters":null},{"step_name":"Drying","method":null,"atmosphere":null,"temperature":{"value":75.0,"unit":"°C"},"duration":{"value":1800.0,"unit":"s"},"antisolvent":null,"solution":null,"additional_parameters":null}],"additional_treatment":null},{"name":"CH3NH3I","thickness":null,"functionality":"Absorber","deposition":[{"step_name":"Dipping","method":"Dipping","atmosphere":null,"temperature":null,"duration":{"value":20.0,"unit":"s"},"antisolvent":null,"solution":null,"additional_parameters":null},{"step_name":"Rinsing","method":null,"atmosphere":null,"temperature":null,"duration":null,"antisolvent":null,"solution":null,"additional_parameters":null},{"step_name":"Drying","method":null,"atmosphere":null,"temperature":{"value":75.0,"unit":"°C"},"duration":{"value":1800.0,"unit":"s"},"antisolvent":null,"solution":null,"additional_parameters":null}],"additional_treatment":null},{"name":"Spiro-OMeTAD","thickness":null,"functionality":"Hole-transport","deposition":[{"step_name":"Spin-coating","method":"Spin-coating","atmosphere":null,"temperature":null,"duration":null,"antisolvent":null,"solution":null,"additional_parameters":null}],"additional_treatment":null},{"name":"Spongy carbon film (CE-3) on FTO","thickness":null,"functionality":"Contact","deposition":[{"step_name":"Candle soot collection","method":null,"atmosphere":null,"temperature":null,"duration":{"value":20.0,"unit":"s"},"antisolvent":null,"solution":null,"additional_parameters":null}],"additional_treatment":null}]},{"perovskite_composition":{"formula":"CH3NH3PbI3","sample_type":"Polycrystalline film","dimensionality":"3D","a_ions":[{"abbreviation":"MA","common_name":"Methylammonium","molecular_formula":"CH5N+","coefficient":"1"}],"b_ions":[{"abbreviation":"Pb","common_name":"Lead","molecular_formula":"Pb2+","coefficient":"1"}],"x_ions":[{"abbreviation":"I","common_name":"Iodide","molecular_formula":"I-","coefficient":"3"}],"bandgap":{"value":1.55,"unit":"eV"},"impurities":null,"additives":null},"device_architecture":"nip","pce":{"value":8.05,"unit":"%"},"jsc":{"value":16.88,"unit":"mA cm^-2"},"voc":{"value":0.9,"unit":"V"},"ff":{"value":53.0},"number_devices":null,"averaged_quantities":null,"active_area":{"value":0.1,"unit":"cm^2"},"light_source":{"type":"AM 1.5G","description":"Simulated sunlight, 100 mW cm-2","light_intensity":{"value":100.0,"unit":"mW cm^-2"},"lamp":null},"encapsulated":null,"additional_notes":null,"stability":null,"layers":[{"name":"FTO","thickness":null,"functionality":"Substrate","deposition":[{"step_name":"Etching","method":null,"atmosphere":null,"temperature":null,"duration":null,"antisolvent":null,"solution":null,"additional_parameters":null}],"additional_treatment":null},{"name":"TiO2 compact","thickness":null,"functionality":"Electron-transport","deposition":[{"step_name":"Spin-coating","method":"Spin-coating","atmosphere":null,"temperature":null,"duration":null,"antisolvent":null,"solution":null,"additional_parameters":null},{"step_name":"Drying","method":null,"atmosphere":null,"temperature":{"value":150.0,"unit":"°C"},"duration":{"value":600.0,"unit":"s"},"antisolvent":null,"solution":null,"additional_parameters":null},{"step_name":"Sintering","method":null,"atmosphere":null,"temperature":{"value":500.0,"unit":"°C"},"duration":{"value":1800.0,"unit":"s"},"antisolvent":null,"solution":null,"additional_parameters":null}],"additional_treatment":null},{"name":"mesoporous TiO2","thickness":null,"functionality":"Electron-transport","deposition":[{"step_name":"Spin-coating","method":"Spin-coating","atmosphere":null,"temperature":null,"duration":null,"antisolvent":null,"solution":null,"additional_parameters":null},{"step_name":"Sintering","method":null,"atmosphere":null,"temperature":{"value":125.0,"unit":"°C"},"duration":{"value":600.0,"unit":"s"},"antisolvent":null,"solution":null,"additional_parameters":null},{"step_name":"Sintering","method":null,"atmosphere":null,"temperature":{"value":325.0,"unit":"°C"},"duration":{"value":900.0,"unit":"s"},"antisolvent":null,"solution":null,"additional_parameters":null},{"step_name":"Sintering","method":null,"atmosphere":null,"temperature":{"value":375.0,"unit":"°C"},"duration":{"value":900.0,"unit":"s"},"antisolvent":null,"solution":null,"additional_parameters":null},{"step_name":"Sintering","method":null,"atmosphere":null,"temperature":{"value":450.0,"unit":"°C"},"duration":{"value":1200.0,"unit":"s"},"antisolvent":null,"solution":null,"additional_parameters":null},{"step_name":"Sintering","method":null,"atmosphere":null,"temperature":{"value":500.0,"unit":"°C"},"duration":{"value":900.0,"unit":"s"},"antisolvent":null,"solution":null,"additional_parameters":null}],"additional_treatment":null},{"name":"PbI2","thickness":null,"functionality":"Absorber","deposition":[{"step_name":"Spin-coating","method":"Spin-coating","atmosphere":null,"temperature":{"value":75.0,"unit":"°C"},"duration":null,"antisolvent":null,"solution":null,"additional_parameters":null},{"step_name":"Drying","method":null,"atmosphere":null,"temperature":{"value":75.0,"unit":"°C"},"duration":{"value":1800.0,"unit":"s"},"antisolvent":null,"solution":null,"additional_parameters":null}],"additional_treatment":null},{"name":"CH3NH3I","thickness":null,"functionality":"Absorber","deposition":[{"step_name":"Dipping","method":"Dipping","atmosphere":null,"temperature":null,"duration":{"value":20.0,"unit":"s"},"antisolvent":null,"solution":null,"additional_parameters":null},{"step_name":"Rinsing","method":null,"atmosphere":null,"temperature":null,"duration":null,"antisolvent":null,"solution":null,"additional_parameters":null},{"step_name":"Drying","method":null,"atmosphere":null,"temperature":{"value":75.0,"unit":"°C"},"duration":{"value":1800.0,"unit":"s"},"antisolvent":null,"solution":null,"additional_parameters":null}],"additional_treatment":null},{"name":"Spiro-OMeTAD","thickness":null,"functionality":"Hole-transport","deposition":[{"step_name":"Spin-coating","method":"Spin-coating","atmosphere":null,"temperature":null,"duration":null,"antisolvent":null,"solution":null,"additional_parameters":null}],"additional_treatment":null},{"name":"Au","thickness":null,"functionality":"Contact","deposition":[{"step_name":"Thermal evaporation","method":"Thermal evaporation","atmosphere":null,"temperature":null,"duration":null,"antisolvent":null,"solution":null,"additional_parameters":null}],"additional_treatment":null}]}]}
