Repository: lamalab-org/perla-extract

# Historical research data

This directory preserves the human annotations, ground truth, and model outputs used
in earlier PERLA Extract studies. They are useful as provenance and as inputs to future
evaluation work, but they are not part of the production extraction package or CLI.

The files follow the historical reduced PERLA schema. Current extraction and scoring
use the [study model](../../../docs/concepts/study-model.md), with direct NOMAD export.

`ground_truth/reviewed_manifest.json` identifies the completed historical reviews,
their inclusion or non-research exclusion, record counts, content hashes, and the hash
of the hosted review state from which they were exported.

File: src/perla_extract/data/extractions/gpt-4.1-2025-04-14/10.1016--j.nanoen.2022.107416.json
{"cells":[{"perovskite_composition":{"formula":"FA0.75MA0.25SnI2.75Br0.25","sample_type":"Polycrystalline film","dimensionality":"3D","a_ions":[{"abbreviation":"FA","common_name":"Formamidinium","molecular_formula":"CH(NH2)2+","coefficient":"0.75"},{"abbreviation":"MA","common_name":"Methylammonium","molecular_formula":"CH3NH3+","coefficient":"0.25"}],"b_ions":[{"abbreviation":"Sn","common_name":"Tin","molecular_formula":"Sn2+","coefficient":"1"}],"x_ions":[{"abbreviation":"I","common_name":"Iodide","molecular_formula":"I-","coefficient":"2.75"},{"abbreviation":"Br","common_name":"Bromide","molecular_formula":"Br-","coefficient":"0.25"}],"bandgap":{"value":1.3,"unit":"eV"},"impurities":null,"additives":{"abbreviation":"4A3HA","concentration":{"value":null,"unit":null}}},"device_architecture":"pin","pce":{"value":13.43,"unit":"%"},"jsc":{"value":20.98,"unit":"mA cm^-2"},"voc":{"value":0.9,"unit":"V"},"ff":{"value":71.22},"number_devices":20,"averaged_quantities":null,"active_area":null,"light_source":{"type":"AM 1.5G","description":"AM 1.5 G light illumination with a scan speed of 200 mV/s and 20 ms setting time","light_intensity":null,"lamp":null},"encapsulated":false,"additional_notes":"Champion device. Additives: 10 mol% SnF2, 10% PEAI, 5 mg/mL Sn0 powder, 4A3HA. Stability: Maintained over 80% of initial PCE after 1000 h at 85°C and almost no PCE decay over 2000 h in N2. Device stack: ITO/PEDOT:PSS/perovskite/ICBA/Ag.","stability":null,"layers":[{"name":"ITO","thickness":null,"functionality":"Substrate","deposition":null,"additional_treatment":null},{"name":"PEDOT:PSS","thickness":null,"functionality":"Hole-transport","deposition":null,"additional_treatment":null},{"name":"FA0.75MA0.25SnI2.75Br0.25 w/ 4A3HA, SnF2, PEAI, Sn0","thickness":null,"functionality":"Absorber","deposition":[{"step_name":"Spin-coating","method":"Spin-coating","atmosphere":"N2","temperature":null,"duration":null,"antisolvent":null,"solution":null,"additional_parameters":null}],"additional_treatment":null},{"name":"ICBA","thickness":null,"functionality":"Electron-transport","deposition":null,"additional_treatment":null},{"name":"Ag","thickness":null,"functionality":"Contact","deposition":null,"additional_treatment":null}]},{"perovskite_composition":{"formula":"FA0.75MA0.25SnI2.75Br0.25","sample_type":"Polycrystalline film","dimensionality":"3D","a_ions":[{"abbreviation":"FA","common_name":"Formamidinium","molecular_formula":"CH(NH2)2+","coefficient":"0.75"},{"abbreviation":"MA","common_name":"Methylammonium","molecular_formula":"CH3NH3+","coefficient":"0.25"}],"b_ions":[{"abbreviation":"Sn","common_name":"Tin","molecular_formula":"Sn2+","coefficient":"1"}],"x_ions":[{"abbreviation":"I","common_name":"Iodide","molecular_formula":"I-","coefficient":"2.75"},{"abbreviation":"Br","common_name":"Bromide","molecular_formula":"Br-","coefficient":"0.25"}],"bandgap":{"value":1.3,"unit":"eV"},"impurities":null,"additives":null},"device_architecture":"pin","pce":{"value":9.44,"unit":"%"},"jsc":{"value":16.33,"unit":"mA cm^-2"},"voc":{"value":0.84,"unit":"V"},"ff":{"value":68.53},"number_devices":20,"averaged_quantities":null,"active_area":null,"light_source":{"type":"AM 1.5G","description":"AM 1.5 G light illumination with a scan speed of 200 mV/s and 20 ms setting time","light_intensity":null,"lamp":null},"encapsulated":false,"additional_notes":"Champion device. Additives: 10 mol% SnF2, 10% PEAI, 5 mg/mL Sn0 powder. Stability: Decreased over 60% of original PCE after 2000 h in N2 and lost near 70% of initial efficiency after 1000 h at 85°C. Device stack: ITO/PEDOT:PSS/perovskite/ICBA/Ag.","stability":null,"layers":[{"name":"ITO","thickness":null,"functionality":"Substrate","deposition":null,"additional_treatment":null},{"name":"PEDOT:PSS","thickness":null,"functionality":"Hole-transport","deposition":null,"additional_treatment":null},{"name":"FA0.75MA0.25SnI2.75Br0.25 w/ SnF2, PEAI, Sn0","thickness":null,"functionality":"Absorber","deposition":[{"step_name":"Spin-coating","method":"Spin-coating","atmosphere":"N2","temperature":null,"duration":null,"antisolvent":null,"solution":null,"additional_parameters":null}],"additional_treatment":null},{"name":"ICBA","thickness":null,"functionality":"Electron-transport","deposition":null,"additional_treatment":null},{"name":"Ag","thickness":null,"functionality":"Contact","deposition":null,"additional_treatment":null}]}]}

File: src/perla_extract/data/extractions/gpt-4.1-2025-04-14/10.1021--acsaem.4c02660.json
{"cells":[{"perovskite_composition":{"formula":"FAPbI3","sample_type":"Polycrystalline film","dimensionality":"3D","a_ions":[{"abbreviation":"FA","common_name":"Formamidinium","molecular_formula":"CH5N2+","coefficient":"1"}],"b_ions":[{"abbreviation":"Pb","common_name":"Lead","molecular_formula":"Pb2+","coefficient":"1"}],"x_ions":[{"abbreviation":"I","common_name":"Iodide","molecular_formula":"I-","coefficient":"3"}],"bandgap":{"value":1.53,"unit":"eV"},"impurities":null,"additives":{"abbreviation":"MACl","concentration":{"value":0.7500000000000002,"unit":"mol/L"}}},"device_architecture":"nip","pce":{"value":18.02,"unit":"%"},"jsc":{"value":23.1,"unit":"mA cm^-2"},"voc":{"value":1.11,"unit":"V"},"ff":{"value":70.0},"number_devices":20,"averaged_quantities":true,"active_area":{"value":0.16,"unit":"cm^2"},"light_source":{"type":"AM 1.5G","description":"Solar simulator (XB-15T1W1, Wacom Electric Co.) with AM 1.5G filter, calibrated with Si reference cell. Black metal mask with 0.16 cm2 aperture used.","light_intensity":null,"lamp":"Solar simulator"},"encapsulated":false,"additional_notes":null,"stability":null,"layers":[{"name":"Glass","thickness":null,"functionality":"Substrate","deposition":null,"additional_treatment":null},{"name":"FTO","thickness":null,"functionality":"Substrate","deposition":null,"additional_treatment":null},{"name":"c-TiO2","thickness":null,"functionality":"Electron-transport","deposition":[{"step_name":"Spray pyrolysis","method":"Spray pyrolysis","atmosphere":"Air","temperature":{"value":400.0,"unit":"°C"},"duration":null,"antisolvent":null,"solution":null,"additional_parameters":null}],"additional_treatment":null},{"name":"m-TiO2","thickness":null,"functionality":"Electron-transport","deposition":[{"step_name":"Spin coating","method":"Spin coating","atmosphere":"Air","temperature":null,"duration":null,"antisolvent":null,"solution":null,"additional_parameters":null},{"step_name":"Annealing","method":"Thermal-annealing","atmosphere":"Air","temperature":{"value":100.0,"unit":"°C"},"duration":{"value":600.0,"unit":"s"},"antisolvent":null,"solution":null,"additional_parameters":null},{"step_name":"Annealing","method":"Thermal-annealing","atmosphere":"Air","temperature":{"value":120.0,"unit":"°C"},"duration":{"value":900.0,"unit":"s"},"antisolvent":null,"solution":null,"additional_parameters":null},{"step_name":"Annealing","method":"Thermal-annealing","atmosphere":"Air","temperature":{"value":450.0,"unit":"°C"},"duration":{"value":1800.0,"unit":"s"},"antisolvent":null,"solution":null,"additional_parameters":null}],"additional_treatment":null},{"name":"FAPbI3 w/ MACl","thickness":null,"functionality":"Absorber","deposition":[{"step_name":"Spin coating","method":"Spin coating","atmosphere":"N2","temperature":null,"duration":null,"antisolvent":null,"solution":null,"additional_parameters":null},{"step_name":"Antisolvent dripping","method":"Antisolvent-quenching","atmosphere":"N2","temperature":null,"duration":null,"antisolvent":"diethyl ether","solution":null,"additional_parameters":null},{"step_name":"Annealing","method":"Thermal-annealing","atmosphere":"N2","temperature":{"value":150.0,"unit":"°C"},"duration":{"value":600.0,"unit":"s"},"antisolvent":null,"solution":null,"additional_parameters":null}],"additional_treatment":null},{"name":"OAI","thickness":null,"functionality":"Other","deposition":[{"step_name":"Spin coating","method":"Spin coating","atmosphere":"N2","temperature":null,"duration":null,"antisolvent":null,"solution":null,"additional_parameters":null}],"additional_treatment":"Surface passivation"},{"name":"Spiro-OMeTAD","thickness":null,"functionality":"Hole-transport","deposition":[{"step_name":"Spin coating","method":"Spin coating","atmosphere":"Air","temperature":null,"duration":null,"antisolvent":null,"solution":null,"additional_parameters":null}],"additional_treatment":null},{"name":"Au","thickness":null,"functionality":"Contact","deposition":[{"step_name":"Thermal evaporation","method":"Evaporation","atmosphere":"Vacuum","temperature":null,"duration":null,"antisolvent":null,"solution":null,"additional_parameters":null}],"additional_treatment":null}]},{"perovskite_composition":{"formula":"FAPbI3 + 1,4-PBPA","sample_type":"Polycrystalline film","dimensionality":"3D","a_ions":[{"abbreviation":"FA","common_name":"Formamidinium","molecular_formula":"CH5N2+","coefficient":"1"}],"b_ions":[{"abbreviation":"Pb","common_name":"Lead","molecular_formula":"Pb2+","coefficient":"1"}],"x_ions":[{"abbreviation":"I","common_name":"Iodide","molecular_formula":"I-","coefficient":"3"}],"bandgap":{"value":1.53,"unit":"eV"},"impurities":null,"additives":{"abbreviation":"1,4-PBPA","concentration":{"value":0.003000000000000001,"unit":"mol/L"}}},"device_architecture":"nip","pce":{"value":21.0,"unit":"%"},"jsc":{"value":24.35,"unit":"mA cm^-2"},"voc":{"value":1.14,"unit":"V"},"ff":{"value":78.0},"number_devices":20,"averaged_quantities":true,"active_area":{"value":0.16,"unit":"cm^2"},"light_source":{"type":"AM 1.5G","description":"Solar simulator (XB-15T1W1, Wacom Electric Co.) with AM 1.5G filter, calibrated with Si reference cell. Black metal mask with 0.16 cm2 aperture used.","light_intensity":null,"lamp":"Solar simulator"},"encapsulated":false,"additional_notes":null,"stability":null,"layers":[{"name":"Glass","thickness":null,"functionality":"Substrate","deposition":null,"additional_treatment":null},{"name":"FTO","thickness":null,"functionality":"Substrate","deposition":null,"additional_treatment":null},{"name":"c-TiO2","thickness":null,"functionality":"Electron-transport","deposition":[{"step_name":"Spray pyrolysis","method":"Spray pyrolysis","atmosphere":"Air","temperature":{"value":400.0,"unit":"°C"},"duration":null,"antisolvent":null,"solution":null,"additional_parameters":null}],"additional_treatment":null},{"name":"m-TiO2","thickness":null,"functionality":"Electron-transport","deposition":[{"step_name":"Spin coating","method":"Spin coating","atmosphere":"Air","temperature":null,"duration":null,"antisolvent":null,"solution":null,"additional_parameters":null},{"step_name":"Annealing","method":"Thermal-annealing","atmosphere":"Air","temperature":{"value":100.0,"unit":"°C"},"duration":{"value":600.0,"unit":"s"},"antisolvent":null,"solution":null,"additional_parameters":null},{"step_name":"Annealing","method":"Thermal-annealing","atmosphere":"Air","temperature":{"value":120.0,"unit":"°C"},"duration":{"value":900.0,"unit":"s"},"antisolvent":null,"solution":null,"additional_parameters":null},{"step_name":"Annealing","method":"Thermal-annealing","atmosphere":"Air","temperature":{"value":450.0,"unit":"°C"},"duration":{"value":1800.0,"unit":"s"},"antisolvent":null,"solution":null,"additional_parameters":null}],"additional_treatment":null},{"name":"FAPbI3 w/ MACl + 1,4-PBPA","thickness":null,"functionality":"Absorber","deposition":[{"step_name":"Spin coating","method":"Spin coating","atmosphere":"N2","temperature":null,"duration":null,"antisolvent":null,"solution":null,"additional_parameters":null},{"step_name":"Antisolvent dripping","method":"Antisolvent-quenching","atmosphere":"N2","temperature":null,"duration":null,"antisolvent":"diethyl ether","solution":null,"additional_parameters":null},{"step_name":"Annealing","method":"Thermal-annealing","atmosphere":"N2","temperature":{"value":150.0,"unit":"°C"},"duration":{"value":600.0,"unit":"s"},"antisolvent":null,"solution":null,"additional_parameters":null}],"additional_treatment":null},{"name":"OAI","thickness":null,"functionality":"Other","deposition":[{"step_name":"Spin coating","method":"Spin coating","atmosphere":"N2","temperature":null,"duration":null,"antisolvent":null,"solution":null,"additional_parameters":null}],"additional_treatment":"Surface passivation"},{"name":"Spiro-OMeTAD","thickness":null,"functionality":"Hole-transport","deposition":[{"step_name":"Spin coating","method":"Spin coating","atmosphere":"Air","temperature":null,"duration":null,"antisolvent":null,"solution":null,"additional_parameters":null}],"additional_treatment":null},{"name":"Au","thickness":null,"functionality":"Contact","deposition":[{"step_name":"Thermal evaporation","method":"Evaporation","atmosphere":"Vacuum","temperature":null,"duration":null,"antisolvent":null,"solution":null,"additional_parameters":null}],"additional_treatment":null}]}]}

File: src/perla_extract/data/extractions/gpt-4.1-2025-04-14/10.1038--nmat4014.json
{"cells":[{"perovskite_composition":{"formula":"CH3NH3Pb(I0.9Br0.1)3","sample_type":"Polycrystalline film","dimensionality":"3D","a_ions":[{"abbreviation":"MA","common_name":"Methylammonium","molecular_formula":"CH3NH3+","coefficient":"1"}],"b_ions":[{"abbreviation":"Pb","common_name":"Lead","molecular_formula":"Pb2+","coefficient":"1"}],"x_ions":[{"abbreviation":"I","common_name":"Iodide","molecular_formula":"I-","coefficient":"2.7"},{"abbreviation":"Br","common_name":"Bromide","molecular_formula":"Br-","coefficient":"0.3"}],"bandgap":{"value":1.6,"unit":"eV"},"impurities":null,"additives":null},"device_architecture":"nip","pce":{"value":16.2,"unit":"%"},"jsc":{"value":19.5,"unit":"mA cm^-2"},"voc":{"value":1.09,"unit":"V"},"ff":{"value":76.0},"number_devices":null,"averaged_quantities":null,"active_area":{"value":0.16,"unit":"cm^2"},"light_source":{"type":"AM 1.5G","description":"AM 1.5G illumination, 100 mW cm^-2, Newport, Oriel Class A, 91195A solar simulator, calibrated Si-reference cell certified by NREL","light_intensity":{"value":100.0,"unit":"mW cm^-2"},"lamp":"Newport, Oriel Class A, 91195A"},"encapsulated":null,"additional_notes":null,"stability":null,"layers":[{"name":"FTO","thickness":null,"functionality":"Substrate","deposition":[{"step_name":"Substrate cleaning","method":null,"atmosphere":"Air","temperature":null,"duration":null,"antisolvent":null,"solution":null,"additional_parameters":null}],"additional_treatment":null},{"name":"bl-TiO2","thickness":null,"functionality":"Electron-transport","deposition":[{"step_name":"Spray pyrolysis","method":"Spray pyrolysis","atmosphere":"Air","temperature":{"value":450.0,"unit":"°C"},"duration":null,"antisolvent":null,"solution":null,"additional_parameters":null}],"additional_treatment":null},{"name":"mp-TiO2","thickness":null,"functionality":"Electron-transport","deposition":[{"step_name":"Spin-coating","method":"Spin-coating","atmosphere":"Air","temperature":null,"duration":null,"antisolvent":null,"solution":null,"additional_parameters":null},{"step_name":"Calcining","method":"Thermal-annealing","atmosphere":"Air","temperature":{"value":500.0,"unit":"°C"},"duration":{"value":3600.0,"unit":"s"},"antisolvent":null,"solution":null,"additional_parameters":null}],"additional_treatment":null},{"name":"CH3NH3Pb(I0.9Br0.1)3","thickness":null,"functionality":"Absorber","deposition":[{"step_name":"Spin-coating","method":"Spin-coating","atmosphere":"Air","temperature":null,"duration":null,"antisolvent":null,"solution":null,"additional_parameters":null},{"step_name":"Toluene drop-casting","method":"Drop-casting","atmosphere":"Air","temperature":null,"duration":null,"antisolvent":null,"solution":null,"additional_parameters":null},{"step_name":"Annealing","method":"Thermal-annealing","atmosphere":"Air","temperature":{"value":100.0,"unit":"°C"},"duration":{"value":600.0,"unit":"s"},"antisolvent":null,"solution":null,"additional_parameters":null}],"additional_treatment":null},{"name":"PTAA","thickness":null,"functionality":"Hole-transport","deposition":[{"step_name":"Spin-coating","method":"Spin-coating","atmosphere":"Air","temperature":null,"duration":null,"antisolvent":null,"solution":null,"additional_parameters":null}],"additional_treatment":null},{"name":"Au","thickness":null,"functionality":"Contact","deposition":[{"step_name":"Thermal evaporation","method":"Thermal evaporation","atmosphere":"Vacuum","temperature":null,"duration":null,"antisolvent":null,"solution":null,"additional_parameters":null}],"additional_treatment":null}]}]}

File: src/perla_extract/data/extractions/gpt-4.1-2025-04-14/10.1038--s41560-022-01061-2.json
{"cells":[{"perovskite_composition":{"formula":"(PEA)2GAPb2I7","sample_type":"Polycrystalline film","dimensionality":"2D","a_ions":[{"abbreviation":"PEA","common_name":"Phenethylammonium","molecular_formula":"C8H12N+","coefficient":"2"},{"abbreviation":"GA","common_name":"Guanidinium","molecular_formula":"CH6N3+","coefficient":"1"}],"b_ions":[{"abbreviation":"Pb","common_name":"Lead","molecular_formula":"Pb2+","coefficient":"2"}],"x_ions":[{"abbreviation":"I","common_name":"Iodide","molecular_formula":"I-","coefficient":"7"}],"bandgap":{"value":1.25,"unit":"eV"},"impurities":null,"additives":null},"device_architecture":null,"pce":{"value":22.1,"unit":"%"},"jsc":null,"voc":null,"ff":null,"number_devices":null,"averaged_quantities":null,"active_area":null,"light_source":null,"encapsulated":null,"additional_notes":"Single-junction Sn–Pb perovskite solar cell with quasi-2D structure using PEA+ and GA+ as additives. Operational time up to 1,830 hours reported. No stack details or further device parameters provided in the text.","stability":null,"layers":null}]}

File: src/perla_extract/data/extractions/gpt-4.1-2025-04-14/10.1039--c5dt02388b.json
{"cells":[{"perovskite_composition":{"formula":"CH3NH3PbI3","sample_type":"Polycrystalline film","dimensionality":"3D","a_ions":[{"abbreviation":"MA","common_name":"Methylammonium","molecular_formula":"CH3NH3+","coefficient":"1"}],"b_ions":[{"abbreviation":"Pb","common_name":"Lead","molecular_formula":"Pb2+","coefficient":"1"}],"x_ions":[{"abbreviation":"I","common_name":"Iodide","molecular_formula":"I-","coefficient":"3"}],"bandgap":{"value":1.55,"unit":"eV"},"impurities":null,"additives":null},"device_architecture":"nip","pce":{"value":8.4,"unit":"%"},"jsc":{"value":18.3,"unit":"mA cm^-2"},"voc":{"value":0.87,"unit":"V"},"ff":{"value":53.2},"number_devices":null,"averaged_quantities":null,"active_area":null,"light_source":{"type":"AM 1.5G","description":"Simulated sunlight, 100 mW/cm2, Newport 69907 solar simulator with AM 1.5 filter","light_intensity":{"value":100.0,"unit":"mW cm^-2"},"lamp":"Newport 69907"},"encapsulated":false,"additional_notes":null,"stability":null,"layers":[{"name":"FTO","thickness":null,"functionality":"Substrate","deposition":null,"additional_treatment":null},{"name":"Compact TiO2","thickness":null,"functionality":"Electron-transport","deposition":[{"step_name":"Deposition","method":"Dip-coating","atmosphere":null,"temperature":{"value":null,"unit":null},"duration":null,"antisolvent":null,"solution":null,"additional_parameters":null},{"step_name":"Sintering","method":"Thermal-annealing","atmosphere":null,"temperature":{"value":500.0,"unit":"°C"},"duration":{"value":1800.0,"unit":"s"},"antisolvent":null,"solution":null,"additional_parameters":null}],"additional_treatment":null},{"name":"Mesoporous TiO2","thickness":null,"functionality":"Electron-transport","deposition":[{"step_name":"Deposition","method":"Spin-coating","atmosphere":null,"temperature":{"value":null,"unit":null},"duration":null,"antisolvent":null,"solution":null,"additional_parameters":null},{"step_name":"TiCl4 treatment","method":"Immersion","atmosphere":null,"temperature":{"value":70.0,"unit":"°C"},"duration":{"value":0.0,"unit":"s"},"antisolvent":null,"solution":null,"additional_parameters":null},{"step_name":"Sintering","method":"Thermal-annealing","atmosphere":null,"temperature":{"value":500.0,"unit":"°C"},"duration":{"value":1800.0,"unit":"s"},"antisolvent":null,"solution":null,"additional_parameters":null}],"additional_treatment":null},{"name":"CH3NH3PbI3","thickness":null,"functionality":"Absorber","deposition":[{"step_name":"PbI2 deposition","method":"Spin-coating","atmosphere":null,"temperature":{"value":70.0,"unit":"°C"},"duration":null,"antisolvent":null,"solution":null,"additional_parameters":null},{"step_name":"Conversion to perovskite","method":"Dipping","atmosphere":null,"temperature":{"value":null,"unit":null},"duration":{"value":7200.0,"unit":"s"},"antisolvent":null,"solution":null,"additional_parameters":null}],"additional_treatment":null},{"name":"Spiro-MeOTAD","thickness":null,"functionality":"Hole-transport","deposition":[{"step_name":"Deposition","method":"Spin-coating","atmosphere":null,"temperature":{"value":null,"unit":null},"duration":{"value":30.0,"unit":"s"},"antisolvent":null,"solution":null,"additional_parameters":null}],"additional_treatment":null},{"name":"Ag","thickness":null,"functionality":"Contact","deposition":[{"step_name":"Deposition","method":"Thermal evaporation","atmosphere":"Vacuum","temperature":{"value":null,"unit":null},"duration":null,"antisolvent":null,"solution":null,"additional_parameters":null}],"additional_treatment":null}]},{"perovskite_composition":{"formula":"CH3NH3PbI3","sample_type":"Polycrystalline film","dimensionality":"3D","a_ions":[{"abbreviation":"MA","common_name":"Methylammonium","molecular_formula":"CH3NH3+","coefficient":"1"}],"b_ions":[{"abbreviation":"Pb","common_name":"Lead","molecular_formula":"Pb2+","coefficient":"1"}],"x_ions":[{"abbreviation":"I","common_name":"Iodide","molecular_formula":"I-","coefficient":"3"}],"bandgap":{"value":1.55,"unit":"eV"},"impurities":null,"additives":null},"device_architecture":"nip","pce":{"value":9.7,"unit":"%"},"jsc":{"value":18.8,"unit":"mA cm^-2"},"voc":{"value":0.87,"unit":"V"},"ff":{"value":57.0},"number_devices":null,"averaged_quantities":null,"active_area":null,"light_source":{"type":"AM 1.5G","description":"Simulated sunlight, 100 mW/cm2, Newport 69907 solar simulator with AM 1.5 filter","light_intensity":{"value":100.0,"unit":"mW cm^-2"},"lamp":"Newport 69907"},"encapsulated":false,"additional_notes":null,"stability":null,"layers":[{"name":"FTO","thickness":null,"functionality":"Substrate","deposition":null,"additional_treatment":null},{"name":"Compact TiO2","thickness":null,"functionality":"Electron-transport","deposition":null,"additional_treatment":null},{"name":"Mesoporous TiO2","thickness":null,"functionality":"Electron-transport","deposition":[{"step_name":"TiCl4 treatment","method":"Immersion","atmosphere":null,"temperature":{"value":70.0,"unit":"°C"},"duration":{"value":300.0,"unit":"s"},"antisolvent":null,"solution":null,"additional_parameters":null}],"additional_treatment":null},{"name":"CH3NH3PbI3","thickness":null,"functionality":"Absorber","deposition":null,"additional_treatment":null},{"name":"Spiro-MeOTAD","thickness":null,"functionality":"Hole-transport","deposition":null,"additional_treatment":null},{"name":"Ag","thickness":null,"functionality":"Contact","deposition":null,"additional_treatment":null}]},{"perovskite_composition":{"formula":"CH3NH3PbI3","sample_type":"Polycrystalline film","dimensionality":"3D","a_ions":[{"abbreviation":"MA","common_name":"Methylammonium","molecular_formula":"CH3NH3+","coefficient":"1"}],"b_ions":[{"abbreviation":"Pb","common_name":"Lead","molecular_formula":"Pb2+","coefficient":"1"}],"x_ions":[{"abbreviation":"I","common_name":"Iodide","molecular_formula":"I-","coefficient":"3"}],"bandgap":{"value":1.55,"unit":"eV"},"impurities":null,"additives":null},"device_architecture":"nip","pce":{"value":11.8,"unit":"%"},"jsc":{"value":19.1,"unit":"mA cm^-2"},"voc":{"value":0.91,"unit":"V"},"ff":{"value":67.6},"number_devices":null,"averaged_quantities":null,"active_area":null,"light_source":{"type":"AM 1.5G","description":"Simulated sunlight, 100 mW/cm2, Newport 69907 solar simulator with AM 1.5 filter","light_intensity":{"value":100.0,"unit":"mW cm^-2"},"lamp":"Newport 69907"},"encapsulated":false,"additional_notes":null,"stability":null,"layers":[{"name":"FTO","thickness":null,"functionality":"Substrate","deposition":null,"additional_treatment":null},{"name":"Compact TiO2","thickness":null,"functionality":"Electron-transport","deposition":null,"additional_treatment":null},{"name":"Mesoporous TiO2","thickness":null,"functionality":"Electron-transport","deposition":[{"step_name":"TiCl4 treatment","method":"Immersion","atmosphere":null,"temperature":{"value":70.0,"unit":"°C"},"duration":{"value":600.0,"unit":"s"},"antisolvent":null,"solution":null,"additional_parameters":null}],"additional_treatment":null},{"name":"CH3NH3PbI3","thickness":null,"functionality":"Absorber","deposition":null,"additional_treatment":null},{"name":"Spiro-MeOTAD","thickness":null,"functionality":"Hole-transport","deposition":null,"additional_treatment":null},{"name":"Ag","thickness":null,"functionality":"Contact","deposition":null,"additional_treatment":null}]},{"perovskite_composition":{"formula":"CH3NH3PbI3","sample_type":"Polycrystalline film","dimensionality":"3D","a_ions":[{"abbreviation":"MA","common_name":"Methylammonium","molecular_formula":"CH3NH3+","coefficient":"1"}],"b_ions":[{"abbreviation":"Pb","common_name":"Lead","molecular_formula":"Pb2+","coefficient":"1"}],"x_ions":[{"abbreviation":"I","common_name":"Iodide","molecular_formula":"I-","coefficient":"3"}],"bandgap":{"value":1.55,"unit":"eV"},"impurities":null,"additives":null},"device_architecture":"nip","pce":{"value":13.1,"unit":"%"},"jsc":{"value":20.5,"unit":"mA cm^-2"},"voc":{"value":0.92,"unit":"V"},"ff":{"value":69.3},"number_devices":null,"averaged_quantities":null,"active_area":null,"light_source":{"type":"AM 1.5G","description":"Simulated sunlight, 100 mW/cm2, Newport 69907 solar simulator with AM 1.5 filter","light_intensity":{"value":100.0,"unit":"mW cm^-2"},"lamp":"Newport 69907"},"encapsulated":false,"additional_notes":null,"stability":null,"layers":[{"name":"FTO","thickness":null,"functionality":"Substrate","deposition":null,"additional_treatment":null},{"name":"Compact TiO2","thickness":null,"functionality":"Electron-transport","deposition":null,"additional_treatment":null},{"name":"Mesoporous TiO2","thickness":null,"functionality":"Electron-transport","deposition":[{"step_name":"TiCl4 treatment","method":"Immersion","atmosphere":null,"temperature":{"value":70.0,"unit":"°C"},"duration":{"value":1200.0,"unit":"s"},"antisolvent":null,"solution":null,"additional_parameters":null}],"additional_treatment":null},{"name":"CH3NH3PbI3","thickness":null,"functionality":"Absorber","deposition":null,"additional_treatment":null},{"name":"Spiro-MeOTAD","thickness":null,"functionality":"Hole-transport","deposition":null,"additional_treatment":null},{"name":"Ag","thickness":null,"functionality":"Contact","deposition":null,"additional_treatment":null}]},{"perovskite_composition":{"formula":"CH3NH3PbI3","sample_type":"Polycrystalline film","dimensionality":"3D","a_ions":[{"abbreviation":"MA","common_name":"Methylammonium","molecular_formula":"CH3NH3+","coefficient":"1"}],"b_ions":[{"abbreviation":"Pb","common_name":"Lead","molecular_formula":"Pb2+","coefficient":"1"}],"x_ions":[{"abbreviation":"I","common_name":"Iodide","molecular_formula":"I-","coefficient":"3"}],"bandgap":{"value":1.55,"unit":"eV"},"impurities":null,"additives":null},"device_architecture":"nip","pce":{"value":14.6,"unit":"%"},"jsc":{"value":21.3,"unit":"mA cm^-2"},"voc":{"value":0.94,"unit":"V"},"ff":{"value":73.1},"number_devices":30,"averaged_quantities":true,"active_area":null,"light_source":{"type":"AM 1.5G","description":"Simulated sunlight, 100 mW/cm2, Newport 69907 solar simulator with AM 1.5 filter","light_intensity":{"value":100.0,"unit":"mW cm^-2"},"lamp":"Newport 69907"},"encapsulated":false,"additional_notes":null,"stability":null,"layers":[{"name":"FTO","thickness":null,"functionality":"Substrate","deposition":null,"additional_treatment":null},{"name":"Compact TiO2","thickness":null,"functionality":"Electron-transport","deposition":null,"additional_treatment":null},{"name":"Mesoporous TiO2","thickness":null,"functionality":"Electron-transport","deposition":[{"step_name":"TiCl4 treatment","method":"Immersion","atmosphere":null,"temperature":{"value":70.0,"unit":"°C"},"duration":{"value":1800.0,"unit":"s"},"antisolvent":null,"solution":null,"additional_parameters":null}],"additional_treatment":null},{"name":"CH3NH3PbI3","thickness":null,"functionality":"Absorber","deposition":null,"additional_treatment":null},{"name":"Spiro-MeOTAD","thickness":null,"functionality":"Hole-transport","deposition":null,"additional_treatment":null},{"name":"Ag","thickness":null,"functionality":"Contact","deposition":null,"additional_treatment":null}]},{"perovskite_composition":{"formula":"CH3NH3PbI3","sample_type":"Polycrystalline film","dimensionality":"3D","a_ions":[{"abbreviation":"MA","common_name":"Methylammonium","molecular_formula":"CH3NH3+","coefficient":"1"}],"b_ions":[{"abbreviation":"Pb","common_name":"Lead","molecular_formula":"Pb2+","coefficient":"1"}],"x_ions":[{"abbreviation":"I","common_name":"Iodide","molecular_formula":"I-","coefficient":"3"}],"bandgap":{"value":1.55,"unit":"eV"},"impurities":null,"additives":null},"device_architecture":"nip","pce":{"value":12.4,"unit":"%"},"jsc":{"value":19.0,"unit":"mA cm^-2"},"voc":{"value":0.93,"unit":"V"},"ff":{"value":70.2},"number_devices":null,"averaged_quantities":null,"active_area":null,"light_source":{"type":"AM 1.5G","description":"Simulated sunlight, 100 mW/cm2, Newport 69907 solar simulator with AM 1.5 filter","light_intensity":{"value":100.0,"unit":"mW cm^-2"},"lamp":"Newport 69907"},"encapsulated":false,"additional_notes":null,"stability":null,"layers":[{"name":"FTO","thickness":null,"functionality":"Substrate","deposition":null,"additional_treatment":null},{"name":"Compact TiO2","thickness":null,"functionality":"Electron-transport","deposition":null,"additional_treatment":null},{"name":"Mesoporous TiO2","thickness":null,"functionality":"Electron-transport","deposition":[{"step_name":"TiCl4 treatment","method":"Immersion","atmosphere":null,"temperature":{"value":70.0,"unit":"°C"},"duration":{"value":3600.0,"unit":"s"},"antisolvent":null,"solution":null,"additional_parameters":null}],"additional_treatment":null},{"name":"CH3NH3PbI3","thickness":null,"functionality":"Absorber","deposition":null,"additional_treatment":null},{"name":"Spiro-MeOTAD","thickness":null,"functionality":"Hole-transport","deposition":null,"additional_treatment":null},{"name":"Ag","thickness":null,"functionality":"Contact","deposition":null,"additional_treatment":null}]}]}

File: src/perla_extract/data/extractions/gpt-4.1-2025-04-14/10.1039--c5ta00568j.json
{"cells":[{"perovskite_composition":{"formula":"CH3NH3PbI3","sample_type":"Polycrystalline film","dimensionality":"3D","a_ions":[{"abbreviation":"MA","common_name":"Methylammonium","molecular_formula":"CH5N+","coefficient":"1"}],"b_ions":[{"abbreviation":"Pb","common_name":"Lead","molecular_formula":"Pb2+","coefficient":"1"}],"x_ions":[{"abbreviation":"I","common_name":"Iodide","molecular_formula":"I-","coefficient":"3"}],"bandgap":{"value":1.55,"unit":"eV"},"impurities":null,"additives":null},"device_architecture":null,"pce":{"value":10.0,"unit":"%"},"jsc":null,"voc":null,"ff":null,"number_devices":null,"averaged_quantities":null,"active_area":null,"light_source":null,"encapsulated":null,"additional_notes":"Co-deposited Al2O3-perovskite device, annealed in under 2.5 seconds using NIR radiation.","stability":null,"layers":[{"name":"Glass","thickness":null,"functionality":"Substrate","deposition":null,"additional_treatment":null},{"name":"FTO","thickness":null,"functionality":"Substrate","deposition":null,"additional_treatment":null},{"name":"c-TiO2","thickness":null,"functionality":"Electron-transport","deposition":null,"additional_treatment":null},{"name":"Al2O3-perovskite (CH3NH3PbI3)","thickness":null,"functionality":"Absorber","deposition":null,"additional_treatment":null},{"name":"Spiro-OMeTAD","thickness":null,"functionality":"Hole-transport","deposition":null,"additional_treatment":null},{"name":"Au","thickness":null,"functionality":"Contact","deposition":null,"additional_treatment":null}]},{"perovskite_composition":{"formula":"CH3NH3PbI3","sample_type":"Polycrystalline film","dimensionality":"3D","a_ions":[{"abbreviation":"MA","common_name":"Methylammonium","molecular_formula":"CH5N+","coefficient":"1"}],"b_ions":[{"abbreviation":"Pb","common_name":"Lead","molecular_formula":"Pb2+","coefficient":"1"}],"x_ions":[{"abbreviation":"I","common_name":"Iodide","molecular_formula":"I-","coefficient":"3"}],"bandgap":{"value":1.55,"unit":"eV"},"impurities":null,"additives":null},"device_architecture":null,"pce":{"value":10.9,"unit":"%"},"jsc":null,"voc":null,"ff":null,"number_devices":null,"averaged_quantities":null,"active_area":null,"light_source":null,"encapsulated":null,"additional_notes":"Oven-annealed device for 45 minutes.","stability":null,"layers":[{"name":"Glass","thickness":null,"functionality":"Substrate","deposition":null,"additional_treatment":null},{"name":"FTO","thickness":null,"functionality":"Substrate","deposition":null,"additional_treatment":null},{"name":"c-TiO2","thickness":null,"functionality":"Electron-transport","deposition":null,"additional_treatment":null},{"name":"Al2O3-perovskite (CH3NH3PbI3)","thickness":null,"functionality":"Absorber","deposition":null,"additional_treatment":null},{"name":"Spiro-OMeTAD","thickness":null,"functionality":"Hole-transport","deposition":null,"additional_treatment":null},{"name":"Au","thickness":null,"functionality":"Contact","deposition":null,"additional_treatment":null}]}]}

File: src/perla_extract/data/extractions/gpt-4.1-2025-04-14/10.1126--science.adf0194.json
{"cells":[{"perovskite_composition":{"formula":"Cs0.3FA0.6DMA0.1Pb(I0.7Br0.3)3","sample_type":"Polycrystalline film","dimensionality":"3D","a_ions":[{"abbreviation":"Cs","common_name":"Cesium","molecular_formula":"Cs+","coefficient":"0.3"},{"abbreviation":"FA","common_name":"Formamidinium","molecular_formula":"CH5N2+","coefficient":"0.6"},{"abbreviation":"DMA","common_name":"Dimethylammonium","molecular_formula":"C2H8N+","coefficient":"0.1"}],"b_ions":[{"abbreviation":"Pb","common_name":"Lead","molecular_formula":"Pb2+","coefficient":"1"}],"x_ions":[{"abbreviation":"I","common_name":"Iodide","molecular_formula":"I-","coefficient":"2.1"},{"abbreviation":"Br","common_name":"Bromide","molecular_formula":"Br-","coefficient":"0.9"}],"bandgap":{"value":1.75,"unit":"eV"},"impurities":null,"additives":null},"device_architecture":"pin","pce":{"value":20.3,"unit":"%"},"jsc":{"value":18.2,"unit":"mA cm^-2"},"voc":{"value":1.33,"unit":"V"},"ff":{"value":85.0},"number_devices":null,"averaged_quantities":null,"active_area":null,"light_source":null,"encapsulated":null,"additional_notes":"Device fabricated using gas-quench method. PCE, Voc, and FF are for the best device (reverse scan). Forward scan PCE is 20.0%. Stable power output efficiency is 20.1%. Negligible hysteresis. Stability: >95% of max PCE retained over 1100 h at 65°C under 1.2 sun in N2. Also, ~99% of max PCE retained over 2560 h at 25°C and 96% over 890 h at 55°C under 0.8 sun in N2. Device stack: glass/ITO/SAM/perovskite/LiF/C60/BCP/Ag. SAM is mixed MeO-2PACz and Me-4PACz.","stability":null,"layers":[{"name":"glass","thickness":null,"functionality":"Substrate","deposition":null,"additional_treatment":null},{"name":"ITO","thickness":null,"functionality":"Substrate","deposition":null,"additional_treatment":null},{"name":"SAM (MeO-2PACz and Me-4PACz)","thickness":null,"functionality":"Hole-transport","deposition":null,"additional_treatment":"Self-assembled monolayer"},{"name":"Cs0.3FA0.6DMA0.1Pb(I0.7Br0.3)3","thickness":null,"functionality":"Absorber","deposition":[{"step_name":"Film formation","method":"Spin-coating","atmosphere":"N2","temperature":null,"duration":null,"antisolvent":null,"solution":null,"additional_parameters":null},{"step_name":"Drying","method":"Gas-quenching","atmosphere":"N2","temperature":null,"duration":null,"antisolvent":null,"solution":null,"additional_parameters":null}],"additional_treatment":null},{"name":"LiF","thickness":null,"functionality":"Electron-transport","deposition":null,"additional_treatment":null},{"name":"C60","thickness":null,"functionality":"Electron-transport","deposition":null,"additional_treatment":null},{"name":"BCP","thickness":null,"functionality":"Electron-transport","deposition":null,"additional_treatment":null},{"name":"Ag","thickness":null,"functionality":"Contact","deposition":null,"additional_treatment":null}]}]}
