Repository: lamalab-org/perla-extract

# PERLA Extract

Turn photovoltaic papers and supporting information into source-linked device,
performance, processing and stability records.

## Extract a paper

```bash
export OPENAI_API_KEY="your-openai-key"
perla-extract --pdf paper.pdf --supplement paper_si.pdf \
  --model openai/gpt-6.1-sol \
  --max-output-tokens 40000 \
  --output-dir results/paper
```

Docling parses the paper and SI. Open `extraction.json` for records and
`report.json` for usage and issues. Omit `--supplement` when there is no SI.

| Optional pass | When to use it |
| --- | --- |
| Refinement | Test whether one source-and-draft review improves accuracy enough to justify its cost |
| Enrichment | Produce separate composition/processing interpretations for database export |

Both are off by default. [Stage and context details](docs/workflows/extraction.md)
and [other providers](docs/workflows/open-models.md) are documented separately.

## Compare two extraction choices

```bash
cp examples/experiment.toml my-experiment.toml

# Edit my-experiment.toml: model, paper/SI paths and control/treatment settings.
perla-experiment my-experiment.toml --check
perla-experiment my-experiment.toml
```

Open the generated `summary.md` first; `figure-data/` contains plotting tables.
Build [model-generated development references](benchmarks/development) to tune
Astra versus cheaper models; evaluate frozen choices on the [human test set](benchmarks/test).
[Experiment guide](docs/workflows/extraction-ablations.md).

## Find what you need

| Task | Start here |
| --- | --- |
| Try scoring without a model, PDFs or credentials | [Offline example](docs/workflows/scoring-example.md) |
| Understand stages and context limits | [Extraction workflow](docs/workflows/extraction.md) |
| Compare Docling and GraniteDocling locally | [Parser experiment](examples/parsing/README.md) |
| Design a defensible scientific evaluation | [Validation method](docs/methods/validation-and-scale.md) |
| Change or debug the code | [Maintainer guide](docs/development/maintaining.md) |
| Review records, export data or discover papers | [Documentation](docs/index.md) |

The human-corrected references are our test set. They already informed earlier
development, so results must disclose that history rather than claim an untouched
holdout. Model-generated development labels measure teacher agreement.

# Historical research data

This directory preserves the human annotations, ground truth, and model outputs used
in earlier PERLA Extract studies. They are useful as provenance and as inputs to future
evaluation work, but they are not part of the production extraction package or CLI.

The files follow the historical reduced PERLA schema. Current extraction and scoring
use the [study model](../../../docs/concepts/study-model.md), with direct NOMAD export.

`ground_truth/reviewed_manifest.json` identifies the completed historical reviews,
their inclusion or non-research exclusion, record counts, content hashes, and the hash
of the hosted review state from which they were exported. It must not be interpreted as
current-schema adjudication. Active human references belong under
`data/study_extraction/ground_truth/v2/` and pass the evidence-backed review gates.

File: src/perla_extract/data/extractions/gpt-4o-2024-08-06/10.1002--adfm.202212698.json
{"cells":[{"perovskite_composition":{"formula":"(FAPbI3)0.95(MAPbBr3)0.05","sample_type":"Polycrystalline film","dimensionality":"3D","a_ions":[{"abbreviation":"FA","common_name":null,"molecular_formula":null,"coefficient":"0.95"},{"abbreviation":"MA","common_name":null,"molecular_formula":null,"coefficient":"0.05"}],"b_ions":[{"abbreviation":"Pb","common_name":null,"molecular_formula":null,"coefficient":"1"}],"x_ions":[{"abbreviation":"I","common_name":null,"molecular_formula":null,"coefficient":"2.85"},{"abbreviation":"Br","common_name":null,"molecular_formula":null,"coefficient":"0.15"}],"bandgap":{"value":1.54,"unit":"eV"},"impurities":null,"additives":{"abbreviation":"MFCl","concentration":{"value":0.5,"unit":"mg/mL"}}},"device_architecture":"nip","pce":{"value":22.04,"unit":"%"},"jsc":{"value":24.11,"unit":"mA cm^-2"},"voc":{"value":1.134,"unit":"V"},"ff":{"value":80.47},"number_devices":null,"averaged_quantities":null,"active_area":null,"light_source":{"type":"AM 1.5G","description":"The intensity of light was set at 100 mW cm^-2 by a solar simulator (Newport, Oriel Sol3A Class AAA).","light_intensity":null,"lamp":"Newport, Oriel Sol3A Class AAA"},"encapsulated":null,"additional_notes":null,"stability":{"time":null,"light_intensity":null,"humidity":null,"temperature":null,"PCE_T80":null,"PCE_at_the_start_of_the_experiment":{"value":22.04,"unit":"%"},"PCE_after_1000_hours":{"value":19.836,"unit":"%"},"PCE_at_the_end_of_experiment":{"value":17.632,"unit":"%"},"potential_bias":"MPPT"},"layers":[{"name":"ITO/PEN","thickness":null,"functionality":"Substrate","deposition":null,"additional_treatment":null},{"name":"SnO2","thickness":null,"functionality":"Electron-transport","deposition":[{"step_name":null,"method":"Spin-coating","atmosphere":"N2","temperature":{"value":150.0,"unit":"°C"},"duration":{"value":1800.0,"unit":"s"},"antisolvent":null,"solution":null,"additional_parameters":null},{"step_name":null,"method":"UVO","atmosphere":"N2","temperature":null,"duration":{"value":600.0,"unit":"s"},"antisolvent":null,"solution":null,"additional_parameters":null}],"additional_treatment":null},{"name":"(FAPbI3)0.95(MAPbBr3)0.05","thickness":null,"functionality":"Absorber","deposition":[{"step_name":null,"method":"Spin-coating","atmosphere":"N2","temperature":{"value":120.0,"unit":"°C"},"duration":{"value":1800.0,"unit":"s"},"antisolvent":null,"solution":null,"additional_parameters":null}],"additional_treatment":null},{"name":"Spiro-OMeTAD","thickness":null,"functionality":"Hole-transport","deposition":[{"step_name":null,"method":"Spin-coating","atmosphere":"N2","temperature":null,"duration":null,"antisolvent":null,"solution":null,"additional_parameters":null}],"additional_treatment":null},{"name":"Au","thickness":null,"functionality":"Contact","deposition":[{"step_name":null,"method":"Thermal evaporation","atmosphere":"N2","temperature":null,"duration":null,"antisolvent":null,"solution":null,"additional_parameters":null}],"additional_treatment":null}]}]}

File: src/perla_extract/data/extractions/gpt-4o-2024-08-06/10.1002--adma.202302143.json
{"cells":[{"perovskite_composition":{"formula":"(PEA)2MA4Pb5I16","sample_type":"Polycrystalline film","dimensionality":"2D/3D","a_ions":[{"abbreviation":"PEA","common_name":null,"molecular_formula":null,"coefficient":"2"},{"abbreviation":"MA","common_name":null,"molecular_formula":null,"coefficient":"4"}],"b_ions":[{"abbreviation":"Pb","common_name":null,"molecular_formula":null,"coefficient":"5"}],"x_ions":[{"abbreviation":"I","common_name":null,"molecular_formula":null,"coefficient":"16"}],"bandgap":null,"impurities":null,"additives":{"abbreviation":"PBN","concentration":null}},"device_architecture":"pin","pce":{"value":20.05,"unit":"%"},"jsc":{"value":20.71,"unit":"mA cm^-2"},"voc":{"value":1.22,"unit":"V"},"ff":{"value":79.36},"number_devices":null,"averaged_quantities":null,"active_area":null,"light_source":{"type":"AM 1.5G","description":"continuous AM1.5G irradiation without a UV filter","light_intensity":null,"lamp":null},"encapsulated":false,"additional_notes":"The PBN passivation molecule leads to a vertical orientation of the RPP crystals and passivates ionic defects.","stability":{"time":null,"light_intensity":null,"humidity":null,"temperature":null,"PCE_T80":null,"PCE_at_the_start_of_the_experiment":{"value":20.05,"unit":"%"},"PCE_after_1000_hours":{"value":17.644,"unit":"%"},"PCE_at_the_end_of_experiment":null,"potential_bias":"MPPT"},"layers":[{"name":"ITO","thickness":null,"functionality":"Substrate","deposition":[{"step_name":"Deposition of 2PACz HTL","method":"Spin-coating","atmosphere":"N2","temperature":{"value":60.0,"unit":"°C"},"duration":{"value":180.0,"unit":"s"},"antisolvent":null,"solution":null,"additional_parameters":null}],"additional_treatment":null},{"name":"2PACz","thickness":null,"functionality":"Hole-transport","deposition":[{"step_name":"Deposition of 2PACz HTL","method":"Spin-coating","atmosphere":"N2","temperature":{"value":60.0,"unit":"°C"},"duration":{"value":180.0,"unit":"s"},"antisolvent":null,"solution":null,"additional_parameters":null}],"additional_treatment":null},{"name":"(PEA)2MA4Pb5I16","thickness":null,"functionality":"Absorber","deposition":[{"step_name":"Deposition of RPP layer","method":"Spin-coating","atmosphere":"N2","temperature":{"value":100.0,"unit":"°C"},"duration":{"value":900.0,"unit":"s"},"antisolvent":null,"solution":null,"additional_parameters":null},{"step_name":"Annealing of RPP layer","method":"Thermal-annealing","atmosphere":"Vacuum","temperature":{"value":100.0,"unit":"°C"},"duration":{"value":600.0,"unit":"s"},"antisolvent":null,"solution":null,"additional_parameters":null}],"additional_treatment":"PBN passivation"},{"name":"PC60BM","thickness":null,"functionality":"Electron-transport","deposition":[{"step_name":"Deposition of PC60BM layer","method":"Spin-coating","atmosphere":"N2","temperature":null,"duration":null,"antisolvent":null,"solution":null,"additional_parameters":null}],"additional_treatment":null},{"name":"PEI","thickness":null,"functionality":"Other","deposition":[{"step_name":"Deposition of PEI layer","method":"Drop-casting","atmosphere":"N2","temperature":{"value":100.0,"unit":"°C"},"duration":{"value":300.0,"unit":"s"},"antisolvent":null,"solution":null,"additional_parameters":null}],"additional_treatment":null},{"name":"Ag","thickness":null,"functionality":"Contact","deposition":[{"step_name":"Deposition of Ag electrode","method":"Thermal evaporation","atmosphere":"Vacuum","temperature":null,"duration":null,"antisolvent":null,"solution":null,"additional_parameters":null}],"additional_treatment":null}]}]}

File: src/perla_extract/data/extractions/gpt-4o-2024-08-06/10.1002--adma.202305822.json
{"cells":[{"perovskite_composition":{"formula":"(Cs0.21FA0.74MA0.05)Pb(I0.95−xBrxCl0.05)3","sample_type":"Polycrystalline film","dimensionality":"3D","a_ions":[{"abbreviation":"Cs","common_name":null,"molecular_formula":null,"coefficient":"0.21"},{"abbreviation":"FA","common_name":null,"molecular_formula":null,"coefficient":"0.74"},{"abbreviation":"MA","common_name":null,"molecular_formula":null,"coefficient":"0.05"}],"b_ions":[{"abbreviation":"Pb","common_name":null,"molecular_formula":null,"coefficient":"1"}],"x_ions":[{"abbreviation":"I","common_name":null,"molecular_formula":null,"coefficient":"0.95-x"},{"abbreviation":"Br","common_name":null,"molecular_formula":null,"coefficient":"x"},{"abbreviation":"Cl","common_name":null,"molecular_formula":null,"coefficient":"0.05"}],"bandgap":{"value":1.68,"unit":"eV"},"impurities":null,"additives":null},"device_architecture":"pin","pce":{"value":21.44,"unit":"%"},"jsc":null,"voc":null,"ff":null,"number_devices":null,"averaged_quantities":null,"active_area":{"value":0.08,"unit":"cm^2"},"light_source":{"type":"White LED","description":"one sun irradiation (LED) at room temperature","light_intensity":null,"lamp":null},"encapsulated":null,"additional_notes":null,"stability":{"time":null,"light_intensity":null,"humidity":null,"temperature":null,"PCE_T80":null,"PCE_at_the_start_of_the_experiment":{"value":21.44,"unit":"%"},"PCE_after_1000_hours":null,"PCE_at_the_end_of_experiment":null,"potential_bias":"Open circuit"},"layers":[{"name":"ITO","thickness":null,"functionality":"Substrate","deposition":null,"additional_treatment":null},{"name":"PTAA","thickness":null,"functionality":"Hole-transport","deposition":null,"additional_treatment":null},{"name":"Perovskite","thickness":null,"functionality":"Absorber","deposition":null,"additional_treatment":null},{"name":"C60","thickness":null,"functionality":"Electron-transport","deposition":null,"additional_treatment":null},{"name":"BCP","thickness":null,"functionality":"Electron-transport","deposition":null,"additional_treatment":null},{"name":"Au","thickness":null,"functionality":"Contact","deposition":null,"additional_treatment":null}]},{"perovskite_composition":{"formula":"(Cs0.21FA0.74MA0.05)Pb(I0.95−xBrxCl0.05)3","sample_type":"Polycrystalline film","dimensionality":"3D","a_ions":[{"abbreviation":"Cs","common_name":null,"molecular_formula":null,"coefficient":"0.21"},{"abbreviation":"FA","common_name":null,"molecular_formula":null,"coefficient":"0.74"},{"abbreviation":"MA","common_name":null,"molecular_formula":null,"coefficient":"0.05"}],"b_ions":[{"abbreviation":"Pb","common_name":null,"molecular_formula":null,"coefficient":"1"}],"x_ions":[{"abbreviation":"I","common_name":null,"molecular_formula":null,"coefficient":"0.95-x"},{"abbreviation":"Br","common_name":null,"molecular_formula":null,"coefficient":"x"},{"abbreviation":"Cl","common_name":null,"molecular_formula":null,"coefficient":"0.05"}],"bandgap":{"value":1.68,"unit":"eV"},"impurities":null,"additives":null},"device_architecture":"pin","pce":{"value":20.77,"unit":"%"},"jsc":null,"voc":null,"ff":null,"number_devices":null,"averaged_quantities":null,"active_area":{"value":1.0,"unit":"cm^2"},"light_source":{"type":"White LED","description":"one sun irradiation (LED) at room temperature","light_intensity":null,"lamp":null},"encapsulated":null,"additional_notes":null,"stability":{"time":null,"light_intensity":null,"humidity":null,"temperature":null,"PCE_T80":null,"PCE_at_the_start_of_the_experiment":{"value":20.77,"unit":"%"},"PCE_after_1000_hours":null,"PCE_at_the_end_of_experiment":null,"potential_bias":"Open circuit"},"layers":[{"name":"ITO","thickness":null,"functionality":"Substrate","deposition":null,"additional_treatment":null},{"name":"PTAA","thickness":null,"functionality":"Hole-transport","deposition":null,"additional_treatment":null},{"name":"Perovskite","thickness":null,"functionality":"Absorber","deposition":null,"additional_treatment":null},{"name":"C60","thickness":null,"functionality":"Electron-transport","deposition":null,"additional_treatment":null},{"name":"BCP","thickness":null,"functionality":"Electron-transport","deposition":null,"additional_treatment":null},{"name":"Au","thickness":null,"functionality":"Contact","deposition":null,"additional_treatment":null}]}]}

File: src/perla_extract/data/extractions/gpt-4o-2024-08-06/10.1002--solr.201900370.json
{"cells":[{"perovskite_composition":{"formula":"FA0.85MA0.15PbI2.55Br0.45","sample_type":"Polycrystalline film","dimensionality":"3D","a_ions":[{"abbreviation":"FA","common_name":null,"molecular_formula":null,"coefficient":"0.85"},{"abbreviation":"MA","common_name":null,"molecular_formula":null,"coefficient":"0.15"}],"b_ions":[{"abbreviation":"Pb","common_name":null,"molecular_formula":null,"coefficient":"1"}],"x_ions":[{"abbreviation":"I","common_name":null,"molecular_formula":null,"coefficient":"2.55"},{"abbreviation":"Br","common_name":null,"molecular_formula":null,"coefficient":"0.45"}],"bandgap":null,"impurities":null,"additives":null},"device_architecture":"nip","pce":{"value":20.3,"unit":"%"},"jsc":{"value":23.5,"unit":"mA cm^-2"},"voc":{"value":1.11,"unit":"V"},"ff":{"value":77.8},"number_devices":40,"averaged_quantities":true,"active_area":{"value":0.06,"unit":"cm^2"},"light_source":{"type":"AM 1.5G","description":"AM 1.5G illumination","light_intensity":null,"lamp":"450 W Xenon lamp"},"encapsulated":false,"additional_notes":"Device B outputs the highest short current density (Jsc) and open circuit voltage (Voc) among all devices, with efficiency over 20%.","stability":null,"layers":[{"name":"FTO","thickness":null,"functionality":"Substrate","deposition":[{"step_name":null,"method":null,"atmosphere":"Ambient air","temperature":null,"duration":null,"antisolvent":null,"solution":null,"additional_parameters":null}],"additional_treatment":null},{"name":"SnO2","thickness":null,"functionality":"Electron-transport","deposition":[{"step_name":null,"method":null,"atmosphere":"Ambient air","temperature":null,"duration":null,"antisolvent":null,"solution":null,"additional_parameters":null}],"additional_treatment":null},{"name":"FA0.85MA0.15PbI2.55Br0.45","thickness":null,"functionality":"Absorber","deposition":[{"step_name":null,"method":"Spin-coating","atmosphere":"Ambient air","temperature":null,"duration":null,"antisolvent":null,"solution":null,"additional_parameters":null},{"step_name":null,"method":"Thermal-annealing","atmosphere":"Ambient air","temperature":{"value":60.0,"unit":"°C"},"duration":{"value":300.0,"unit":"s"},"antisolvent":null,"solution":null,"additional_parameters":null},{"step_name":null,"method":"Thermal-annealing","atmosphere":"Ambient air","temperature":{"value":120.0,"unit":"°C"},"duration":{"value":600.0,"unit":"s"},"antisolvent":null,"solution":null,"additional_parameters":null}],"additional_treatment":null},{"name":"Spiro-OMeTAD","thickness":null,"functionality":"Hole-transport","deposition":[{"step_name":null,"method":null,"atmosphere":"Ambient air","temperature":null,"duration":null,"antisolvent":null,"solution":null,"additional_parameters":null}],"additional_treatment":null},{"name":"Au","thickness":null,"functionality":"Contact","deposition":[{"step_name":null,"method":"Thermal evaporation","atmosphere":"Vacuum","temperature":null,"duration":null,"antisolvent":null,"solution":null,"additional_parameters":null}],"additional_treatment":null}]},{"perovskite_composition":{"formula":"MAPbI3","sample_type":"Polycrystalline film","dimensionality":"3D","a_ions":[{"abbreviation":"MA","common_name":null,"molecular_formula":null,"coefficient":"1"}],"b_ions":[{"abbreviation":"Pb","common_name":null,"molecular_formula":null,"coefficient":"1"}],"x_ions":[{"abbreviation":"I","common_name":null,"molecular_formula":null,"coefficient":"3"}],"bandgap":null,"impurities":null,"additives":null},"device_architecture":"nip","pce":{"value":18.7,"unit":"%"},"jsc":{"value":null,"unit":null},"voc":{"value":null,"unit":null},"ff":{"value":null},"number_devices":40,"averaged_quantities":true,"active_area":{"value":0.06,"unit":"cm^2"},"light_source":{"type":"AM 1.5G","description":"AM 1.5G illumination","light_intensity":null,"lamp":"450 W Xenon lamp"},"encapsulated":false,"additional_notes":"The devices based on MA perovskite films with water yield higher Jsc than their reference counterparts, leading to increase of PCE from 17.6% to 18.7%.","stability":null,"layers":[{"name":"FTO","thickness":null,"functionality":"Substrate","deposition":[{"step_name":null,"method":null,"atmosphere":"Ambient air","temperature":null,"duration":null,"antisolvent":null,"solution":null,"additional_parameters":null}],"additional_treatment":null},{"name":"SnO2","thickness":null,"functionality":"Electron-transport","deposition":[{"step_name":null,"method":null,"atmosphere":"Ambient air","temperature":null,"duration":null,"antisolvent":null,"solution":null,"additional_parameters":null}],"additional_treatment":null},{"name":"MAPbI3","thickness":null,"functionality":"Absorber","deposition":[{"step_name":null,"method":"Spin-coating","atmosphere":"Ambient air","temperature":null,"duration":null,"antisolvent":null,"solution":null,"additional_parameters":null},{"step_name":null,"method":"Thermal-annealing","atmosphere":"Ambient air","temperature":{"value":60.0,"unit":"°C"},"duration":{"value":300.0,"unit":"s"},"antisolvent":null,"solution":null,"additional_parameters":null},{"step_name":null,"method":"Thermal-annealing","atmosphere":"Ambient air","temperature":{"value":120.0,"unit":"°C"},"duration":{"value":600.0,"unit":"s"},"antisolvent":null,"solution":null,"additional_parameters":null}],"additional_treatment":null},{"name":"Spiro-OMeTAD","thickness":null,"functionality":"Hole-transport","deposition":[{"step_name":null,"method":null,"atmosphere":"Ambient air","temperature":null,"duration":null,"antisolvent":null,"solution":null,"additional_parameters":null}],"additional_treatment":null},{"name":"Au","thickness":null,"functionality":"Contact","deposition":[{"step_name":null,"method":"Thermal evaporation","atmosphere":"Vacuum","temperature":null,"duration":null,"antisolvent":null,"solution":null,"additional_parameters":null}],"additional_treatment":null}]},{"perovskite_composition":{"formula":"GAPbI3","sample_type":"Polycrystalline film","dimensionality":"1D","a_ions":[{"abbreviation":"GA","common_name":null,"molecular_formula":null,"coefficient":"1"}],"b_ions":[{"abbreviation":"Pb","common_name":null,"molecular_formula":null,"coefficient":"1"}],"x_ions":[{"abbreviation":"I","common_name":null,"molecular_formula":null,"coefficient":"3"}],"bandgap":null,"impurities":null,"additives":null},"device_architecture":"nip","pce":{"value":0.38,"unit":"%"},"jsc":{"value":null,"unit":null},"voc":{"value":null,"unit":null},"ff":{"value":null},"number_devices":40,"averaged_quantities":true,"active_area":{"value":0.06,"unit":"cm^2"},"light_source":{"type":"AM 1.5G","description":"AM 1.5G illumination","light_intensity":null,"lamp":"450 W Xenon lamp"},"encapsulated":false,"additional_notes":"The devices based on GA perovskite films with water yield higher Jsc than their reference counterparts, leading to increase of PCE from 0.31% to 0.38%.","stability":null,"layers":[{"name":"FTO","thickness":null,"functionality":"Substrate","deposition":[{"step_name":null,"method":null,"atmosphere":"Ambient air","temperature":null,"duration":null,"antisolvent":null,"solution":null,"additional_parameters":null}],"additional_treatment":null},{"name":"SnO2","thickness":null,"functionality":"Electron-transport","deposition":[{"step_name":null,"method":null,"atmosphere":"Ambient air","temperature":null,"duration":null,"antisolvent":null,"solution":null,"additional_parameters":null}],"additional_treatment":null},{"name":"GAPbI3","thickness":null,"functionality":"Absorber","deposition":[{"step_name":null,"method":"Spin-coating","atmosphere":"Ambient air","temperature":null,"duration":null,"antisolvent":null,"solution":null,"additional_parameters":null},{"step_name":null,"method":"Thermal-annealing","atmosphere":"Ambient air","temperature":{"value":60.0,"unit":"°C"},"duration":{"value":300.0,"unit":"s"},"antisolvent":null,"solution":null,"additional_parameters":null},{"step_name":null,"method":"Thermal-annealing","atmosphere":"Ambient air","temperature":{"value":120.0,"unit":"°C"},"duration":{"value":600.0,"unit":"s"},"antisolvent":null,"solution":null,"additional_parameters":null}],"additional_treatment":null},{"name":"Spiro-OMeTAD","thickness":null,"functionality":"Hole-transport","deposition":[{"step_name":null,"method":null,"atmosphere":"Ambient air","temperature":null,"duration":null,"antisolvent":null,"solution":null,"additional_parameters":null}],"additional_treatment":null},{"name":"Au","thickness":null,"functionality":"Contact","deposition":[{"step_name":null,"method":"Thermal evaporation","atmosphere":"Vacuum","temperature":null,"duration":null,"antisolvent":null,"solution":null,"additional_parameters":null}],"additional_treatment":null}]}]}

File: src/perla_extract/data/extractions/gpt-4o-2024-08-06/10.1016--j.nanoen.2016.05.023.json
{"cells":[{"perovskite_composition":{"formula":"CH3NH3PbI3","sample_type":"Polycrystalline film","dimensionality":"3D","a_ions":[{"abbreviation":"MA","common_name":"Methylammonium","molecular_formula":"CH3NH3+","coefficient":"1"}],"b_ions":[{"abbreviation":"Pb","common_name":"Lead","molecular_formula":"Pb2+","coefficient":"1"}],"x_ions":[{"abbreviation":"I","common_name":"Iodide","molecular_formula":"I-","coefficient":"3"}],"bandgap":{"value":1.55,"unit":"eV"},"impurities":null,"additives":{"abbreviation":"PCBM/PEG","concentration":null}},"device_architecture":"pin","pce":{"value":17.1,"unit":"%"},"jsc":{"value":23.03,"unit":"mA cm^-2"},"voc":{"value":1.1,"unit":"V"},"ff":{"value":67.3},"number_devices":100,"averaged_quantities":true,"active_area":{"value":0.09,"unit":"cm^2"},"light_source":{"type":"AM 1.5G","description":"AM1.5 simulated sunlight","light_intensity":{"value":100.0,"unit":"mW cm^-2"},"lamp":"Solar simulator (Solar IV-150A, Zolix)"},"encapsulated":false,"additional_notes":"Device 3 with PCBM/PEG network shows suppressed hysteresis and improved stability.","stability":{"time":null,"light_intensity":null,"humidity":null,"temperature":null,"PCE_T80":null,"PCE_at_the_start_of_the_experiment":{"value":14.5,"unit":"%"},"PCE_after_1000_hours":{"value":12.325,"unit":"%"},"PCE_at_the_end_of_experiment":{"value":12.325,"unit":"%"},"potential_bias":"MPPT"},"layers":[{"name":"FTO","thickness":null,"functionality":"Substrate","deposition":null,"additional_treatment":null},{"name":"TiO2","thickness":null,"functionality":"Electron-transport","deposition":[{"step_name":"Spin coating","method":"Spin-coating","atmosphere":"Air","temperature":{"value":70.0,"unit":"°C"},"duration":null,"antisolvent":null,"solution":null,"additional_parameters":null},{"step_name":"Annealing","method":"Thermal-annealing","atmosphere":"Air","temperature":{"value":450.0,"unit":"°C"},"duration":{"value":1800.0,"unit":"s"},"antisolvent":null,"solution":null,"additional_parameters":null}],"additional_treatment":null},{"name":"CH3NH3PbI3 w/ PCBM/PEG","thickness":null,"functionality":"Absorber","deposition":[{"step_name":"Spin coating","method":"Spin-coating","atmosphere":"Air","temperature":{"value":50.0,"unit":"°C"},"duration":null,"antisolvent":null,"solution":null,"additional_parameters":null},{"step_name":"Annealing","method":"Thermal-annealing","atmosphere":"Air","temperature":{"value":100.0,"unit":"°C"},"duration":{"value":5400.0,"unit":"s"},"antisolvent":null,"solution":null,"additional_parameters":null}],"additional_treatment":null},{"name":"spiro-OMeTAD","thickness":null,"functionality":"Hole-transport","deposition":[{"step_name":"Spin coating","method":"Spin-coating","atmosphere":"Air","temperature":null,"duration":null,"antisolvent":null,"solution":null,"additional_parameters":null}],"additional_treatment":null},{"name":"Au","thickness":null,"functionality":"Contact","deposition":[{"step_name":"Evaporation","method":"Evaporation","atmosphere":"Vacuum","temperature":null,"duration":null,"antisolvent":null,"solution":null,"additional_parameters":null}],"additional_treatment":null}]}]}

File: src/perla_extract/data/extractions/gpt-4o-2024-08-06/10.1038--nmat4014.json
{"cells":[{"perovskite_composition":{"formula":"CH3NH3Pb(I1−xBrx)3","sample_type":"Polycrystalline film","dimensionality":"3D","a_ions":[{"abbreviation":"MA","common_name":"Methylammonium","molecular_formula":"CH3NH3+","coefficient":"1"}],"b_ions":[{"abbreviation":"Pb","common_name":"Lead","molecular_formula":"Pb2+","coefficient":"1"}],"x_ions":[{"abbreviation":"I","common_name":"Iodide","molecular_formula":"I-","coefficient":"2.85"},{"abbreviation":"Br","common_name":"Bromide","molecular_formula":"Br-","coefficient":"0.15"}],"bandgap":null,"impurities":null,"additives":null},"device_architecture":"nip","pce":{"value":16.2,"unit":"%"},"jsc":{"value":19.58,"unit":"mA cm^-2"},"voc":{"value":1.105,"unit":"V"},"ff":{"value":76.2},"number_devices":108,"averaged_quantities":true,"active_area":{"value":0.16,"unit":"cm^2"},"light_source":{"type":"AM 1.5G","description":"AM 1.5 G illumination","light_intensity":null,"lamp":"Newport, Oriel Class A, 91195A"},"encapsulated":null,"additional_notes":null,"stability":null,"layers":[{"name":"FTO","thickness":null,"functionality":"Substrate","deposition":[{"step_name":null,"method":"Spray pyrolysis","atmosphere":"Air","temperature":{"value":450.0,"unit":"°C"},"duration":null,"antisolvent":null,"solution":null,"additional_parameters":null}],"additional_treatment":null},{"name":"bl-TiO2","thickness":null,"functionality":"Electron-transport","deposition":[{"step_name":null,"method":"Spray pyrolysis","atmosphere":"Air","temperature":{"value":450.0,"unit":"°C"},"duration":null,"antisolvent":null,"solution":null,"additional_parameters":null}],"additional_treatment":null},{"name":"mp-TiO2","thickness":null,"functionality":"Electron-transport","deposition":[{"step_name":null,"method":"Spin-coating","atmosphere":"Air","temperature":{"value":500.0,"unit":"°C"},"duration":null,"antisolvent":null,"solution":null,"additional_parameters":null}],"additional_treatment":null},{"name":"CH3NH3Pb(I1−xBrx)3","thickness":null,"functionality":"Absorber","deposition":[{"step_name":null,"method":"Spin-coating","atmosphere":"Air","temperature":{"value":100.0,"unit":"°C"},"duration":null,"antisolvent":null,"solution":null,"additional_parameters":null}],"additional_treatment":null},{"name":"PTAA","thickness":null,"functionality":"Hole-transport","deposition":[{"step_name":null,"method":"Spin-coating","atmosphere":"Air","temperature":null,"duration":null,"antisolvent":null,"solution":null,"additional_parameters":null}],"additional_treatment":null},{"name":"Au","thickness":null,"functionality":"Contact","deposition":[{"step_name":null,"method":"Thermal evaporation","atmosphere":"Vacuum","temperature":null,"duration":null,"antisolvent":null,"solution":null,"additional_parameters":null}],"additional_treatment":null}]}]}

File: src/perla_extract/data/extractions/gpt-4o-2024-08-06/10.1038--s41560-022-01061-2.json
{"cells":[{"perovskite_composition":{"formula":"(PEA)2GAPb2I7","sample_type":"Polycrystalline film","dimensionality":"2D/3D","a_ions":[{"abbreviation":"PEA","common_name":"Phenethylammonium","molecular_formula":"C8H12N+","coefficient":"2"},{"abbreviation":"GA","common_name":"Guanidinium","molecular_formula":"CH6N3+","coefficient":"1"}],"b_ions":[{"abbreviation":"Pb","common_name":"Lead","molecular_formula":"Pb2+","coefficient":"2"}],"x_ions":[{"abbreviation":"I","common_name":"Iodide","molecular_formula":"I-","coefficient":"7"}],"bandgap":{"value":1.25,"unit":"eV"},"impurities":null,"additives":{"abbreviation":"GA+","concentration":null}},"device_architecture":"nip","pce":{"value":22.1,"unit":"%"},"jsc":null,"voc":null,"ff":null,"number_devices":null,"averaged_quantities":null,"active_area":null,"light_source":null,"encapsulated":null,"additional_notes":"The device achieved an operational time of up to 1,830 hours.","stability":null,"layers":[{"name":"ITO","thickness":null,"functionality":"Substrate","deposition":null,"additional_treatment":null},{"name":"(PEA)2GAPb2I7","thickness":null,"functionality":"Absorber","deposition":null,"additional_treatment":null},{"name":"Selective contacts","thickness":null,"functionality":"Contact","deposition":null,"additional_treatment":null},{"name":"Top electrode","thickness":null,"functionality":"Contact","deposition":null,"additional_treatment":null}]}]}

File: src/perla_extract/data/extractions/gpt-4o-2024-08-06/10.1038--s41563-025-02163-4.json
{"cells":[{"perovskite_composition":{"formula":"Cs0.05FA0.9MA0.05PbI3","sample_type":"Polycrystalline film","dimensionality":"3D","a_ions":[{"abbreviation":"Cs","common_name":"Cesium","molecular_formula":"Cs+","coefficient":"0.05"},{"abbreviation":"FA","common_name":"Formamidinium","molecular_formula":"CH5N+","coefficient":"0.9"},{"abbreviation":"MA","common_name":"Methylammonium","molecular_formula":"CH6N+","coefficient":"0.05"}],"b_ions":[{"abbreviation":"Pb","common_name":"Lead","molecular_formula":"Pb2+","coefficient":"1"}],"x_ions":[{"abbreviation":"I","common_name":"Iodide","molecular_formula":"I-","coefficient":"3"}],"bandgap":{"value":1.65,"unit":"eV"},"impurities":null,"additives":null},"device_architecture":"pin","pce":{"value":26.0,"unit":"%"},"jsc":{"value":25.25,"unit":"mA cm^-2"},"voc":{"value":1.179,"unit":"V"},"ff":{"value":86.44},"number_devices":40,"averaged_quantities":true,"active_area":{"value":0.15,"unit":"cm^2"},"light_source":{"type":"AM 1.5G","description":"AM 1.5G irradiation in a N2 glovebox with a solar simulator (Enlitech with a 300 W Xenon lamp)","light_intensity":null,"lamp":"300 W Xenon lamp"},"encapsulated":true,"additional_notes":"Certified PCE of 25.4% was obtained by an accredited laboratory.","stability":{"time":null,"light_intensity":null,"humidity":{"value":60.0,"unit":"%"},"temperature":{"value":65.0,"unit":"°C"},"PCE_T80":null,"PCE_at_the_start_of_the_experiment":{"value":26.0,"unit":"%"},"PCE_after_1000_hours":null,"PCE_at_the_end_of_experiment":null,"potential_bias":"MPPT"},"layers":[{"name":"ITO","thickness":null,"functionality":"Substrate","deposition":[{"step_name":"Cleaning with soapy water, acetone, and isopropanol","method":"Cleaning","atmosphere":"Air","temperature":null,"duration":{"value":1800.0,"unit":"s"},"antisolvent":null,"solution":null,"additional_parameters":null},{"step_name":"UV-ozone treatment","method":"UV-ozone treatment","atmosphere":"Air","temperature":null,"duration":{"value":2700.0,"unit":"s"},"antisolvent":null,"solution":null,"additional_parameters":null}],"additional_treatment":null},{"name":"Me-4PACz","thickness":null,"functionality":"Hole-transport","deposition":[{"step_name":"Spin-coating Me-4PACz","method":"Spin-coating","atmosphere":"Air","temperature":{"value":100.0,"unit":"°C"},"duration":{"value":30.0,"unit":"s"},"antisolvent":null,"solution":null,"additional_parameters":null}],"additional_treatment":null},{"name":"Cs0.05FA0.9MA0.05PbI3","thickness":null,"functionality":"Absorber","deposition":[{"step_name":"Spin-coating perovskite precursor","method":"Spin-coating","atmosphere":"Air","temperature":null,"duration":{"value":40.0,"unit":"s"},"antisolvent":null,"solution":null,"additional_parameters":null},{"step_name":"Annealing perovskite","method":"Thermal-annealing","atmosphere":"Air","temperature":{"value":100.0,"unit":"°C"},"duration":{"value":1500.0,"unit":"s"},"antisolvent":null,"solution":null,"additional_parameters":null}],"additional_treatment":null},{"name":"PCNI2-BTI","thickness":null,"functionality":"Electron-transport","deposition":[{"step_name":"Spin-coating PCNI2-BTI","method":"Spin-coating","atmosphere":"Air","temperature":null,"duration":{"value":70.0,"unit":"s"},"antisolvent":null,"solution":null,"additional_parameters":null},{"step_name":"Annealing PCNI2-BTI","method":"Thermal-annealing","atmosphere":"Air","temperature":{"value":100.0,"unit":"°C"},"duration":{"value":300.0,"unit":"s"},"antisolvent":null,"solution":null,"additional_parameters":null}],"additional_treatment":null},{"name":"BCP","thickness":null,"functionality":"Other","deposition":[{"step_name":"Evaporating BCP","method":"Thermal evaporation","atmosphere":"Vacuum","temperature":null,"duration":{"value":null,"unit":null},"antisolvent":null,"solution":null,"additional_parameters":null}],"additional_treatment":null},{"name":"Ag","thickness":null,"functionality":"Contact","deposition":[{"step_name":"Evaporating Ag","method":"Thermal evaporation","atmosphere":"Vacuum","temperature":null,"duration":{"value":null,"unit":null},"antisolvent":null,"solution":null,"additional_parameters":null}],"additional_treatment":null}]}]}

File: src/perla_extract/data/extractions/gpt-4o-2024-08-06/10.1039--c5dt02388b.json
{"cells":[{"perovskite_composition":{"formula":"CH3NH3PbI3","sample_type":"Polycrystalline film","dimensionality":"3D","a_ions":[{"abbreviation":"MA","common_name":"Methylammonium","molecular_formula":"CH3NH3+","coefficient":"1"}],"b_ions":[{"abbreviation":"Pb","common_name":"Lead","molecular_formula":"Pb2+","coefficient":"1"}],"x_ions":[{"abbreviation":"I","common_name":"Iodide","molecular_formula":"I-","coefficient":"3"}],"bandgap":{"value":1.55,"unit":"eV"},"impurities":null,"additives":null},"device_architecture":"nip","pce":{"value":8.4,"unit":"%"},"jsc":{"value":18.3,"unit":"mA cm^-2"},"voc":{"value":0.87,"unit":"V"},"ff":{"value":53.2},"number_devices":null,"averaged_quantities":null,"active_area":null,"light_source":{"type":"AM 1.5G","description":"simulated sunlight","light_intensity":{"value":100.0,"unit":"mW cm^-2"},"lamp":"Newport 69907"},"encapsulated":false,"additional_notes":null,"stability":null,"layers":[{"name":"FTO","thickness":null,"functionality":"Substrate","deposition":[{"step_name":null,"method":"Ultrasonication","atmosphere":"Ambient air","temperature":null,"duration":null,"antisolvent":null,"solution":null,"additional_parameters":null}],"additional_treatment":null},{"name":"Compact TiO2","thickness":{"value":50.0,"unit":"nm"},"functionality":"Electron-transport","deposition":[{"step_name":null,"method":"Dip-coating","atmosphere":"Ambient air","temperature":null,"duration":null,"antisolvent":null,"solution":null,"additional_parameters":null},{"step_name":null,"method":"Sintering","atmosphere":"Ambient air","temperature":{"value":500.0,"unit":"°C"},"duration":{"value":1800.0,"unit":"s"},"antisolvent":null,"solution":null,"additional_parameters":null}],"additional_treatment":null},{"name":"Mesoporous TiO2","thickness":{"value":180.0,"unit":"nm"},"functionality":"Electron-transport","deposition":[{"step_name":null,"method":"Immersion","atmosphere":"Ambient air","temperature":{"value":70.0,"unit":"°C"},"duration":{"value":0.0,"unit":"s"},"antisolvent":null,"solution":null,"additional_parameters":null},{"step_name":null,"method":"Sintering","atmosphere":"Ambient air","temperature":{"value":500.0,"unit":"°C"},"duration":{"value":1800.0,"unit":"s"},"antisolvent":null,"solution":null,"additional_parameters":null}],"additional_treatment":null},{"name":"CH3NH3PbI3","thickness":null,"functionality":"Absorber","deposition":[{"step_name":null,"method":"Spin-coating","atmosphere":"Ambient air","temperature":null,"duration":null,"antisolvent":null,"solution":null,"additional_parameters":null},{"step_name":null,"method":"Dipping","atmosphere":"Ambient air","temperature":{"value":70.0,"unit":"°C"},"duration":{"value":7200.0,"unit":"s"},"antisolvent":null,"solution":null,"additional_parameters":null}],"additional_treatment":null},{"name":"Spiro-MeOTAD","thickness":null,"functionality":"Hole-transport","deposition":[{"step_name":null,"method":"Spin-coating","atmosphere":"Ambient air","temperature":null,"duration":null,"antisolvent":null,"solution":null,"additional_parameters":null}],"additional_treatment":null},{"name":"Ag","thickness":{"value":200.0,"unit":"nm"},"functionality":"Contact","deposition":[{"step_name":null,"method":"Thermal evaporation","atmosphere":"Vacuum","temperature":null,"duration":null,"antisolvent":null,"solution":null,"additional_parameters":null}],"additional_treatment":null}]},{"perovskite_composition":{"formula":"CH3NH3PbI3","sample_type":"Polycrystalline film","dimensionality":"3D","a_ions":[{"abbreviation":"MA","common_name":"Methylammonium","molecular_formula":"CH3NH3+","coefficient":"1"}],"b_ions":[{"abbreviation":"Pb","common_name":"Lead","molecular_formula":"Pb2+","coefficient":"1"}],"x_ions":[{"abbreviation":"I","common_name":"Iodide","molecular_formula":"I-","coefficient":"3"}],"bandgap":{"value":1.55,"unit":"eV"},"impurities":null,"additives":null},"device_architecture":"nip","pce":{"value":9.7,"unit":"%"},"jsc":{"value":18.8,"unit":"mA cm^-2"},"voc":{"value":0.87,"unit":"V"},"ff":{"value":57.0},"number_devices":null,"averaged_quantities":null,"active_area":null,"light_source":{"type":"AM 1.5G","description":"simulated sunlight","light_intensity":{"value":100.0,"unit":"mW cm^-2"},"lamp":"Newport 69907"},"encapsulated":false,"additional_notes":null,"stability":null,"layers":[{"name":"FTO","thickness":null,"functionality":"Substrate","deposition":[{"step_name":null,"method":"Ultrasonication","atmosphere":"Ambient air","temperature":null,"duration":null,"antisolvent":null,"solution":null,"additional_parameters":null}],"additional_treatment":null},{"name":"Compact TiO2","thickness":{"value":50.0,"unit":"nm"},"functionality":"Electron-transport","deposition":[{"step_name":null,"method":"Dip-coating","atmosphere":"Ambient air","temperature":null,"duration":null,"antisolvent":null,"solution":null,"additional_parameters":null},{"step_name":null,"method":"Sintering","atmosphere":"Ambient air","temperature":{"value":500.0,"unit":"°C"},"duration":{"value":1800.0,"unit":"s"},"antisolvent":null,"solution":null,"additional_parameters":null}],"additional_treatment":null},{"name":"Mesoporous TiO2","thickness":{"value":180.0,"unit":"nm"},"functionality":"Electron-transport","deposition":[{"step_name":null,"method":"Immersion","atmosphere":"Ambient air","temperature":{"value":70.0,"unit":"°C"},"duration":{"value":300.0,"unit":"s"},"antisolvent":null,"solution":null,"additional_parameters":null},{"step_name":null,"method":"Sintering","atmosphere":"Ambient air","temperature":{"value":500.0,"unit":"°C"},"duration":{"value":1800.0,"unit":"s"},"antisolvent":null,"solution":null,"additional_parameters":null}],"additional_treatment":null},{"name":"CH3NH3PbI3","thickness":null,"functionality":"Absorber","deposition":[{"step_name":null,"method":"Spin-coating","atmosphere":"Ambient air","temperature":null,"duration":null,"antisolvent":null,"solution":null,"additional_parameters":null},{"step_name":null,"method":"Dipping","atmosphere":"Ambient air","temperature":{"value":70.0,"unit":"°C"},"duration":{"value":7200.0,"unit":"s"},"antisolvent":null,"solution":null,"additional_parameters":null}],"additional_treatment":null},{"name":"Spiro-MeOTAD","thickness":null,"functionality":"Hole-transport","deposition":[{"step_name":null,"method":"Spin-coating","atmosphere":"Ambient air","temperature":null,"duration":null,"antisolvent":null,"solution":null,"additional_parameters":null}],"additional_treatment":null},{"name":"Ag","thickness":{"value":200.0,"unit":"nm"},"functionality":"Contact","deposition":[{"step_name":null,"method":"Thermal evaporation","atmosphere":"Vacuum","temperature":null,"duration":null,"antisolvent":null,"solution":null,"additional_parameters":null}],"additional_treatment":null}]},{"perovskite_composition":{"formula":"CH3NH3PbI3","sample_type":"Polycrystalline film","dimensionality":"3D","a_ions":[{"abbreviation":"MA","common_name":"Methylammonium","molecular_formula":"CH3NH3+","coefficient":"1"}],"b_ions":[{"abbreviation":"Pb","common_name":"Lead","molecular_formula":"Pb2+","coefficient":"1"}],"x_ions":[{"abbreviation":"I","common_name":"Iodide","molecular_formula":"I-","coefficient":"3"}],"bandgap":{"value":1.55,"unit":"eV"},"impurities":null,"additives":null},"device_architecture":"nip","pce":{"value":11.8,"unit":"%"},"jsc":{"value":19.1,"unit":"mA cm^-2"},"voc":{"value":0.91,"unit":"V"},"ff":{"value":67.6},"number_devices":null,"averaged_quantities":null,"active_area":null,"light_source":{"type":"AM 1.5G","description":"simulated sunlight","light_intensity":{"value":100.0,"unit":"mW cm^-2"},"lamp":"Newport 69907"},"encapsulated":false,"additional_notes":null,"stability":null,"layers":[{"name":"FTO","thickness":null,"functionality":"Substrate","deposition":[{"step_name":null,"method":"Ultrasonication","atmosphere":"Ambient air","temperature":null,"duration":null,"antisolvent":null,"solution":null,"additional_parameters":null}],"additional_treatment":null},{"name":"Compact TiO2","thickness":{"value":50.0,"unit":"nm"},"functionality":"Electron-transport","deposition":[{"step_name":null,"method":"Dip-coating","atmosphere":"Ambient air","temperature":null,"duration":null,"antisolvent":null,"solution":null,"additional_parameters":null},{"step_name":null,"method":"Sintering","atmosphere":"Ambient air","temperature":{"value":500.0,"unit":"°C"},"duration":{"value":1800.0,"unit":"s"},"antisolvent":null,"solution":null,"additional_parameters":null}],"additional_treatment":null},{"name":"Mesoporous TiO2","thickness":{"value":180.0,"unit":"nm"},"functionality":"Electron-transport","deposition":[{"step_name":null,"method":"Immersion","atmosphere":"Ambient air","temperature":{"value":70.0,"unit":"°C"},"duration":{"value":600.0,"unit":"s"},"antisolvent":null,"solution":null,"additional_parameters":null},{"step_name":null,"method":"Sintering","atmosphere":"Ambient air","temperature":{"value":500.0,"unit":"°C"},"duration":{"value":1800.0,"unit":"s"},"antisolvent":null,"solution":null,"additional_parameters":null}],"additional_treatment":null},{"name":"CH3NH3PbI3","thickness":null,"functionality":"Absorber","deposition":[{"step_name":null,"method":"Spin-coating","atmosphere":"Ambient air","temperature":null,"duration":null,"antisolvent":null,"solution":null,"additional_parameters":null},{"step_name":null,"method":"Dipping","atmosphere":"Ambient air","temperature":{"value":70.0,"unit":"°C"},"duration":{"value":7200.0,"unit":"s"},"antisolvent":null,"solution":null,"additional_parameters":null}],"additional_treatment":null},{"name":"Spiro-MeOTAD","thickness":null,"functionality":"Hole-transport","deposition":[{"step_name":null,"method":"Spin-coating","atmosphere":"Ambient air","temperature":null,"duration":null,"antisolvent":null,"solution":null,"additional_parameters":null}],"additional_treatment":null},{"name":"Ag","thickness":{"value":200.0,"unit":"nm"},"functionality":"Contact","deposition":[{"step_name":null,"method":"Thermal evaporation","atmosphere":"Vacuum","temperature":null,"duration":null,"antisolvent":null,"solution":null,"additional_parameters":null}],"additional_treatment":null}]},{"perovskite_composition":{"formula":"CH3NH3PbI3","sample_type":"Polycrystalline film","dimensionality":"3D","a_ions":[{"abbreviation":"MA","common_name":"Methylammonium","molecular_formula":"CH3NH3+","coefficient":"1"}],"b_ions":[{"abbreviation":"Pb","common_name":"Lead","molecular_formula":"Pb2+","coefficient":"1"}],"x_ions":[{"abbreviation":"I","common_name":"Iodide","molecular_formula":"I-","coefficient":"3"}],"bandgap":{"value":1.55,"unit":"eV"},"impurities":null,"additives":null},"device_architecture":"nip","pce":{"value":13.1,"unit":"%"},"jsc":{"value":20.5,"unit":"mA cm^-2"},"voc":{"value":0.92,"unit":"V"},"ff":{"value":69.3},"number_devices":null,"averaged_quantities":null,"active_area":null,"light_source":{"type":"AM 1.5G","description":"simulated sunlight","light_intensity":{"value":100.0,"unit":"mW cm^-2"},"lamp":"Newport 69907"},"encapsulated":false,"additional_notes":null,"stability":null,"layers":[{"name":"FTO","thickness":null,"functionality":"Substrate","deposition":[{"step_name":null,"method":"Ultrasonication","atmosphere":"Ambient air","temperature":null,"duration":null,"antisolvent":null,"solution":null,"additional_parameters":null}],"additional_treatment":null},{"name":"Compact TiO2","thickness":{"value":50.0,"unit":"nm"},"functionality":"Electron-transport","deposition":[{"step_name":null,"method":"Dip-coating","atmosphere":"Ambient air","temperature":null,"duration":null,"antisolvent":null,"solution":null,"additional_parameters":null},{"step_name":null,"method":"Sintering","atmosphere":"Ambient air","temperature":{"value":500.0,"unit":"°C"},"duration":{"value":1800.0,"unit":"s"},"antisolvent":null,"solution":null,"additional_parameters":null}],"additional_treatment":null},{"name":"Mesoporous TiO2","thickness":{"value":180.0,"unit":"nm"},"functionality":"Electron-transport","deposition":[{"step_name":null,"method":"Immersion","atmosphere":"Ambient air","temperature":{"value":70.0,"unit":"°C"},"duration":{"value":1200.0,"unit":"s"},"antisolvent":null,"solution":null,"additional_parameters":null},{"step_name":null,"method":"Sintering","atmosphere":"Ambient air","temperature":{"value":500.0,"unit":"°C"},"duration":{"value":1800.0,"unit":"s"},"antisolvent":null,"solution":null,"additional_parameters":null}],"additional_treatment":null},{"name":"CH3NH3PbI3","thickness":null,"functionality":"Absorber","deposition":[{"step_name":null,"method":"Spin-coating","atmosphere":"Ambient air","temperature":null,"duration":null,"antisolvent":null,"solution":null,"additional_parameters":null},{"step_name":null,"method":"Dipping","atmosphere":"Ambient air","temperature":{"value":70.0,"unit":"°C"},"duration":{"value":7200.0,"unit":"s"},"antisolvent":null,"solution":null,"additional_parameters":null}],"additional_treatment":null},{"name":"Spiro-MeOTAD","thickness":null,"functionality":"Hole-transport","deposition":[{"step_name":null,"method":"Spin-coating","atmosphere":"Ambient air","temperature":null,"duration":null,"antisolvent":null,"solution":null,"additional_parameters":null}],"additional_treatment":null},{"name":"Ag","thickness":{"value":200.0,"unit":"nm"},"functionality":"Contact","deposition":[{"step_name":null,"method":"Thermal evaporation","atmosphere":"Vacuum","temperature":null,"duration":null,"antisolvent":null,"solution":null,"additional_parameters":null}],"additional_treatment":null}]},{"perovskite_composition":{"formula":"CH3NH3PbI3","sample_type":"Polycrystalline film","dimensionality":"3D","a_ions":[{"abbreviation":"MA","common_name":"Methylammonium","molecular_formula":"CH3NH3+","coefficient":"1"}],"b_ions":[{"abbreviation":"Pb","common_name":"Lead","molecular_formula":"Pb2+","coefficient":"1"}],"x_ions":[{"abbreviation":"I","common_name":"Iodide","molecular_formula":"I-","coefficient":"3"}],"bandgap":{"value":1.55,"unit":"eV"},"impurities":null,"additives":null},"device_architecture":"nip","pce":{"value":14.6,"unit":"%"},"jsc":{"value":21.3,"unit":"mA cm^-2"},"voc":{"value":0.94,"unit":"V"},"ff":{"value":73.1},"number_devices":30,"averaged_quantities":true,"active_area":null,"light_source":{"type":"AM 1.5G","description":"simulated sunlight","light_intensity":{"value":100.0,"unit":"mW cm^-2"},"lamp":"Newport 69907"},"encapsulated":false,"additional_notes":"Champion device with 30min TiCl4 treatment.","stability":null,"layers":[{"name":"FTO","thickness":null,"functionality":"Substrate","deposition":[{"step_name":null,"method":"Ultrasonication","atmosphere":"Ambient air","temperature":null,"duration":null,"antisolvent":null,"solution":null,"additional_parameters":null}],"additional_treatment":null},{"name":"Compact TiO2","thickness":{"value":50.0,"unit":"nm"},"functionality":"Electron-transport","deposition":[{"step_name":null,"method":"Dip-coating","atmosphere":"Ambient air","temperature":null,"duration":null,"antisolvent":null,"solution":null,"additional_parameters":null},{"step_name":null,"method":"Sintering","atmosphere":"Ambient air","temperature":{"value":500.0,"unit":"°C"},"duration":{"value":1800.0,"unit":"s"},"antisolvent":null,"solution":null,"additional_parameters":null}],"additional_treatment":null},{"name":"Mesoporous TiO2","thickness":{"value":180.0,"unit":"nm"},"functionality":"Electron-transport","deposition":[{"step_name":null,"method":"Immersion","atmosphere":"Ambient air","temperature":{"value":70.0,"unit":"°C"},"duration":{"value":1800.0,"unit":"s"},"antisolvent":null,"solution":null,"additional_parameters":null},{"step_name":null,"method":"Sintering","atmosphere":"Ambient air","temperature":{"value":500.0,"unit":"°C"},"duration":{"value":1800.0,"unit":"s"},"antisolvent":null,"solution":null,"additional_parameters":null}],"additional_treatment":null},{"name":"CH3NH3PbI3","thickness":null,"functionality":"Absorber","deposition":[{"step_name":null,"method":"Spin-coating","atmosphere":"Ambient air","temperature":null,"duration":null,"antisolvent":null,"solution":null,"additional_parameters":null},{"step_name":null,"method":"Dipping","atmosphere":"Ambient air","temperature":{"value":70.0,"unit":"°C"},"duration":{"value":7200.0,"unit":"s"},"antisolvent":null,"solution":null,"additional_parameters":null}],"additional_treatment":null},{"name":"Spiro-MeOTAD","thickness":null,"functionality":"Hole-transport","deposition":[{"step_name":null,"method":"Spin-coating","atmosphere":"Ambient air","temperature":null,"duration":null,"antisolvent":null,"solution":null,"additional_parameters":null}],"additional_treatment":null},{"name":"Ag","thickness":{"value":200.0,"unit":"nm"},"functionality":"Contact","deposition":[{"step_name":null,"method":"Thermal evaporation","atmosphere":"Vacuum","temperature":null,"duration":null,"antisolvent":null,"solution":null,"additional_parameters":null}],"additional_treatment":null}]},{"perovskite_composition":{"formula":"CH3NH3PbI3","sample_type":"Polycrystalline film","dimensionality":"3D","a_ions":[{"abbreviation":"MA","common_name":"Methylammonium","molecular_formula":"CH3NH3+","coefficient":"1"}],"b_ions":[{"abbreviation":"Pb","common_name":"Lead","molecular_formula":"Pb2+","coefficient":"1"}],"x_ions":[{"abbreviation":"I","common_name":"Iodide","molecular_formula":"I-","coefficient":"3"}],"bandgap":{"value":1.55,"unit":"eV"},"impurities":null,"additives":null},"device_architecture":"nip","pce":{"value":12.4,"unit":"%"},"jsc":{"value":19.0,"unit":"mA cm^-2"},"voc":{"value":0.93,"unit":"V"},"ff":{"value":70.2},"number_devices":null,"averaged_quantities":null,"active_area":null,"light_source":{"type":"AM 1.5G","description":"simulated sunlight","light_intensity":{"value":100.0,"unit":"mW cm^-2"},"lamp":"Newport 69907"},"encapsulated":false,"additional_notes":null,"stability":null,"layers":[{"name":"FTO","thickness":null,"functionality":"Substrate","deposition":[{"step_name":null,"method":"Ultrasonication","atmosphere":"Ambient air","temperature":null,"duration":null,"antisolvent":null,"solution":null,"additional_parameters":null}],"additional_treatment":null},{"name":"Compact TiO2","thickness":{"value":50.0,"unit":"nm"},"functionality":"Electron-transport","deposition":[{"step_name":null,"method":"Dip-coating","atmosphere":"Ambient air","temperature":null,"duration":null,"antisolvent":null,"solution":null,"additional_parameters":null},{"step_name":null,"method":"Sintering","atmosphere":"Ambient air","temperature":{"value":500.0,"unit":"°C"},"duration":{"value":1800.0,"unit":"s"},"antisolvent":null,"solution":null,"additional_parameters":null}],"additional_treatment":null},{"name":"Mesoporous TiO2","thickness":{"value":180.0,"unit":"nm"},"functionality":"Electron-transport","deposition":[{"step_name":null,"method":"Immersion","atmosphere":"Ambient air","temperature":{"value":70.0,"unit":"°C"},"duration":{"value":3600.0,"unit":"s"},"antisolvent":null,"solution":null,"additional_parameters":null},{"step_name":null,"method":"Sintering","atmosphere":"Ambient air","temperature":{"value":500.0,"unit":"°C"},"duration":{"value":1800.0,"unit":"s"},"antisolvent":null,"solution":null,"additional_parameters":null}],"additional_treatment":null},{"name":"CH3NH3PbI3","thickness":null,"functionality":"Absorber","deposition":[{"step_name":null,"method":"Spin-coating","atmosphere":"Ambient air","temperature":null,"duration":null,"antisolvent":null,"solution":null,"additional_parameters":null},{"step_name":null,"method":"Dipping","atmosphere":"Ambient air","temperature":{"value":70.0,"unit":"°C"},"duration":{"value":7200.0,"unit":"s"},"antisolvent":null,"solution":null,"additional_parameters":null}],"additional_treatment":null},{"name":"Spiro-MeOTAD","thickness":null,"functionality":"Hole-transport","deposition":[{"step_name":null,"method":"Spin-coating","atmosphere":"Ambient air","temperature":null,"duration":null,"antisolvent":null,"solution":null,"additional_parameters":null}],"additional_treatment":null},{"name":"Ag","thickness":{"value":200.0,"unit":"nm"},"functionality":"Contact","deposition":[{"step_name":null,"method":"Thermal evaporation","atmosphere":"Vacuum","temperature":null,"duration":null,"antisolvent":null,"solution":null,"additional_parameters":null}],"additional_treatment":null}]}]}
