Repository: lamalab-org/perla-extract

# Historical research data

This directory preserves the human annotations, ground truth, and model outputs used
in earlier PERLA Extract studies. They are useful as provenance and as inputs to future
evaluation work, but they are not part of the production extraction package or CLI.

The files follow the historical reduced PERLA schema. Current extraction and scoring
use the [study model](../../../docs/concepts/study-model.md), with direct NOMAD export.

`ground_truth/reviewed_manifest.json` identifies the completed historical reviews,
their inclusion or non-research exclusion, record counts, content hashes, and the hash
of the hosted review state from which they were exported.

File: src/perla_extract/data/extractions/gpt-4o-2024-08-06/10.1126--science.adf0194.json
{"cells":[{"perovskite_composition":{"formula":"Cs0.3FA0.6DMA0.1Pb(I0.7Br0.3)3","sample_type":"Polycrystalline film","dimensionality":"3D","a_ions":[{"abbreviation":"Cs","common_name":null,"molecular_formula":null,"coefficient":"0.3"},{"abbreviation":"FA","common_name":null,"molecular_formula":null,"coefficient":"0.6"},{"abbreviation":"DMA","common_name":null,"molecular_formula":null,"coefficient":"0.1"}],"b_ions":[{"abbreviation":"Pb","common_name":null,"molecular_formula":null,"coefficient":"1"}],"x_ions":[{"abbreviation":"I","common_name":null,"molecular_formula":null,"coefficient":"2.1"},{"abbreviation":"Br","common_name":null,"molecular_formula":null,"coefficient":"0.9"}],"bandgap":{"value":1.75,"unit":"eV"},"impurities":null,"additives":null},"device_architecture":"pin","pce":{"value":20.3,"unit":"%"},"jsc":{"value":18.2,"unit":"mA cm^-2"},"voc":{"value":1.33,"unit":"V"},"ff":{"value":85.0},"number_devices":null,"averaged_quantities":null,"active_area":null,"light_source":{"type":"AM 1.5G","description":"1.2 sun illumination using white light–emitting diodes","light_intensity":null,"lamp":"white light–emitting diodes"},"encapsulated":null,"additional_notes":null,"stability":{"time":null,"light_intensity":null,"humidity":null,"temperature":null,"PCE_T80":null,"PCE_at_the_start_of_the_experiment":{"value":20.3,"unit":"%"},"PCE_after_1000_hours":{"value":19.285,"unit":"%"},"PCE_at_the_end_of_experiment":{"value":19.285,"unit":"%"},"potential_bias":"MPPT"},"layers":[{"name":"glass","thickness":null,"functionality":"Substrate","deposition":null,"additional_treatment":null},{"name":"ITO","thickness":null,"functionality":"Substrate","deposition":null,"additional_treatment":null},{"name":"SAM","thickness":null,"functionality":"Hole-transport","deposition":null,"additional_treatment":"mixed MeO-2PACz and Me-4PACz"},{"name":"Cs0.3FA0.6DMA0.1Pb(I0.7Br0.3)3","thickness":null,"functionality":"Absorber","deposition":[{"step_name":null,"method":"gas-quenching","atmosphere":"N2","temperature":null,"duration":null,"antisolvent":null,"solution":null,"additional_parameters":null}],"additional_treatment":null},{"name":"LiF","thickness":null,"functionality":"Electron-transport","deposition":null,"additional_treatment":null},{"name":"C60","thickness":null,"functionality":"Electron-transport","deposition":null,"additional_treatment":null},{"name":"BCP","thickness":null,"functionality":"Electron-transport","deposition":null,"additional_treatment":null},{"name":"Ag","thickness":null,"functionality":"Contact","deposition":null,"additional_treatment":null}]}]}
