Repository: lamalab-org/perla-extract

# Historical research data

This directory preserves the human annotations, ground truth, and model outputs used
in earlier PERLA Extract studies. They are useful as provenance and as inputs to future
evaluation work, but they are not part of the production extraction package or CLI.

The files follow the historical reduced PERLA schema. Current extraction and scoring
use the [study model](../../../docs/concepts/study-model.md), with direct NOMAD export.

`ground_truth/reviewed_manifest.json` identifies the completed historical reviews,
their inclusion or non-research exclusion, record counts, content hashes, and the hash
of the hosted review state from which they were exported.

File: src/perla_extract/data/extractions/humans/Bear/10.1039--c7nr04692h.json
{
    "doi": "10.1039/c7nr04692h",
    "cells": [
        {
            "perovskite_composition": {
                "formula": "MAPbI2.25Cl0.75",
                "a_ions": [
                    {
                        "abbreviation": "MA",
                        "common_name": "Methylammonium",
                        "molecular_formula": "CH6N+",
                        "coefficient": "1"
                    }
                ],
                "b_ions": [
                    {
                        "abbreviation": "Pb",
                        "common_name": "Lead",
                        "molecular_formula": "Pb2+",
                        "coefficient": "1"
                    }
                ],
                "x_ions": [
                    {
                        "abbreviation": "I",
                        "common_name": "Iodide",
                        "molecular_formula": "I-",
                        "coefficient": "2.25"
                    },
                    {
                        "abbreviation": "Cl",
                        "common_name": "Chloride",
                        "molecular_formula": "Cl-",
                        "coefficient": "0.75"
                    }
                ]
            },
            "pce": {
                "value": 12.23,
                "unit": "%"
            },
            "jsc": {
                "value": 19.61,
                "unit": "mA cm^-2"
            },
            "voc": {
                "value": 0.91,
                "unit": "V"
            },
            "ff": {
                "value": 68
            },
            "active_area": {
                "value": 0.0725
            },
            "device_architecture": "pin",
            "number_devices": null,
            "averaged_quantites": false,
            "light_source": {
                "type": "AM 1.5G",
                "light_intensity": 100
            },
            "encapsulated": false,
            "stability": {
                "review_completed": true,
                "potential_bias": "Open circuit"
            },
            "layers": [
                {
                    "review_completed": true,
                    "name": "SLG#",
                    "functionality": "Substrate"
                },
                {
                    "name": "ITO",
                    "thickness": null,
                    "functionality": "Contact"
                },
                {
                    "review_completed": true,
                    "name": "sMoO3",
                    "thickness": null,
                    "functionality": "Hole-transport"
                },
                {
                    "name": "CH3NH3PbIxCl3-x",
                    "thickness": null,
                    "functionality": "Absorber"
                },
                {
                    "name": "PC61BM",
                    "thickness": null,
                    "functionality": "Electron-transport",
                    "deposition": [
                        {
                            "method": "Spin-coating",
                            "atmosphere": "N2",
                            "temperature": null,
                            "duration": null,
                            "solution": {
                                "volume": null,
                                "temperature": null,
                                "solvents": [
                                    {
                                        "name": "chloroform",
                                        "volume_fraction": null
                                    }
                                ]
                            }
                        }
                    ]
                },
                {
                    "name": "Bphen",
                    "thickness": null,
                    "functionality": "Electron-transport",
                    "deposition": [
                        {
                            "method": "Spin-coating",
                            "atmosphere": "N2",
                            "temperature": null,
                            "duration": null,
                            "solution": {
                                "volume": null,
                                "temperature": null,
                                "solvents": [
                                    {
                                        "name": "ethanol",
                                        "volume_fraction": null
                                    }
                                ]
                            }
                        }
                    ]
                },
                {
                    "name": "Ag",
                    "thickness": 100,
                    "functionality": "Contact"
                }
            ]
        },
        {
            "perovskite_composition": {
                "formula": "MAPbI2.25Cl0.75",
                "a_ions": [
                    {
                        "abbreviation": "MA",
                        "common_name": "Methylammonium",
                        "molecular_formula": "CH6N+",
                        "coefficient": "1"
                    }
                ],
                "b_ions": [
                    {
                        "abbreviation": "Pb",
                        "common_name": "Lead",
                        "molecular_formula": "Pb2+",
                        "coefficient": "1"
                    }
                ],
                "x_ions": [
                    {
                        "abbreviation": "I",
                        "common_name": "Iodide",
                        "molecular_formula": "I-",
                        "coefficient": "2.25"
                    },
                    {
                        "abbreviation": "Cl",
                        "common_name": "Chloride",
                        "molecular_formula": "Cl-",
                        "coefficient": "0.75"
                    }
                ]
            },
            "pce": {
                "value": 14.5,
                "unit": "%"
            },
            "jsc": {
                "value": 21.97,
                "unit": "mA cm^-2"
            },
            "voc": {
                "value": 0.94,
                "unit": "V"
            },
            "ff": {
                "value": 71
            },
            "active_area": {
                "value": 0.0725
            },
            "device_architecture": "pin",
            "number_devices": null,
            "averaged_quantites": false,
            "light_source": {
                "type": "AM 1.5G",
                "light_intensity": 100
            },
            "encapsulated": false,
            "stability": {
                "review_completed": true,
                "time": 360,
                "light_intensity": 100,
                "humidity": 30,
                "temperature": 25,
                "PCE_at_the_start_of_the_experiment": {
                    "value": 14.5,
                    "unit": "%"
                },
                "PCE_at_the_end_of_experiment": {
                    "value": 7.25,
                    "unit": "%"
                },
                "potential_bias": "Open circuit"
            },
            "layers": [
                {
                    "review_completed": true,
                    "name": "SLG#",
                    "functionality": "Substrate"
                },
                {
                    "name": "ITO",
                    "thickness": null,
                    "functionality": "Contact"
                },
                {
                    "name": "PEDOT:PSS:CrO3",
                    "thickness": null,
                    "functionality": "Hole-transport",
                    "review_completed": true
                },
                {
                    "name": "CH3NH3PbIxCl3-x",
                    "thickness": null,
                    "functionality": "Absorber"
                },
                {
                    "name": "PC61BM",
                    "thickness": null,
                    "functionality": "Electron-transport",
                    "deposition": [
                        {
                            "method": "Spin-coating",
                            "atmosphere": "N2",
                            "temperature": null,
                            "duration": null,
                            "solution": {
                                "volume": null,
                                "temperature": null,
                                "solvents": [
                                    {
                                        "name": "chloroform",
                                        "volume_fraction": null
                                    }
                                ]
                            }
                        }
                    ]
                },
                {
                    "name": "Bphen",
                    "thickness": null,
                    "functionality": "Electron-transport",
                    "deposition": [
                        {
                            "method": "Spin-coating",
                            "atmosphere": "N2",
                            "temperature": null,
                            "duration": null,
                            "solution": {
                                "volume": null,
                                "temperature": null,
                                "solvents": [
                                    {
                                        "name": "ethanol",
                                        "volume_fraction": null
                                    }
                                ]
                            }
                        }
                    ]
                },
                {
                    "name": "Ag",
                    "thickness": 100,
                    "functionality": "Contact"
                }
            ]
        },
        {
            "perovskite_composition": {
                "formula": "MAPbI2.25Cl0.75",
                "a_ions": [
                    {
                        "abbreviation": "MA",
                        "common_name": "Methylammonium",
                        "molecular_formula": "CH6N+",
                        "coefficient": "1"
                    }
                ],
                "b_ions": [
                    {
                        "abbreviation": "Pb",
                        "common_name": "Lead",
                        "molecular_formula": "Pb2+",
                        "coefficient": "1"
                    }
                ],
                "x_ions": [
                    {
                        "abbreviation": "I",
                        "common_name": "Iodide",
                        "molecular_formula": "I-",
                        "coefficient": "2.25"
                    },
                    {
                        "abbreviation": "Cl",
                        "common_name": "Chloride",
                        "molecular_formula": "Cl-",
                        "coefficient": "0.75"
                    }
                ]
            },
            "pce": {
                "value": 16.15,
                "unit": "%"
            },
            "jsc": {
                "value": 21.85,
                "unit": "mA cm^-2"
            },
            "voc": {
                "value": 0.96,
                "unit": "V"
            },
            "ff": {
                "value": 77
            },
            "active_area": {
                "value": 0.0725
            },
            "device_architecture": "pin",
            "number_devices": null,
            "averaged_quantites": false,
            "light_source": {
                "type": "AM 1.5G",
                "light_intensity": 100
            },
            "encapsulated": false,
            "stability": {
                "review_completed": true,
                "time": 360,
                "light_intensity": 100,
                "humidity": 30,
                "temperature": 25,
                "PCE_at_the_start_of_the_experiment": {
                    "value": 16.15,
                    "unit": "%"
                },
                "PCE_at_the_end_of_experiment": {
                    "value": 8.075,
                    "unit": "%"
                },
                "potential_bias": "Open circuit"
            },
            "layers": [
                {
                    "review_completed": true,
                    "name": "SLG#",
                    "functionality": "Substrate"
                },
                {
                    "name": "ITO",
                    "thickness": null,
                    "functionality": "Contact"
                },
                {
                    "name": "PEDOT:PSS:GeO2",
                    "thickness": null,
                    "functionality": "Hole-transport"
                },
                {
                    "name": "CH3NH3PbIxCl3-x",
                    "thickness": null,
                    "functionality": "Absorber"
                },
                {
                    "name": "PC61BM",
                    "thickness": null,
                    "functionality": "Electron-transport",
                    "deposition": [
                        {
                            "method": "Spin-coating",
                            "atmosphere": "N2",
                            "temperature": null,
                            "duration": null,
                            "solution": {
                                "volume": null,
                                "temperature": null,
                                "solvents": [
                                    {
                                        "name": "chloroform",
                                        "volume_fraction": null
                                    }
                                ]
                            }
                        }
                    ]
                },
                {
                    "name": "Bphen",
                    "thickness": null,
                    "functionality": "Electron-transport",
                    "deposition": [
                        {
                            "method": "Spin-coating",
                            "atmosphere": "N2",
                            "temperature": null,
                            "duration": null,
                            "solution": {
                                "volume": null,
                                "temperature": null,
                                "solvents": [
                                    {
                                        "name": "ethanol",
                                        "volume_fraction": null
                                    }
                                ]
                            }
                        }
                    ]
                },
                {
                    "name": "Ag",
                    "thickness": 100,
                    "functionality": "Contact"
                }
            ]
        },
        {
            "perovskite_composition": {
                "formula": "MAPbI2.25Cl0.75",
                "a_ions": [
                    {
                        "abbreviation": "MA",
                        "common_name": "Methylammonium",
                        "molecular_formula": "CH6N+",
                        "coefficient": "1"
                    }
                ],
                "b_ions": [
                    {
                        "abbreviation": "Pb",
                        "common_name": "Lead",
                        "molecular_formula": "Pb2+",
                        "coefficient": "1"
                    }
                ],
                "x_ions": [
                    {
                        "abbreviation": "I",
                        "common_name": "Iodide",
                        "molecular_formula": "I-",
                        "coefficient": "2.25"
                    },
                    {
                        "abbreviation": "Cl",
                        "common_name": "Chloride",
                        "molecular_formula": "Cl-",
                        "coefficient": "0.75"
                    }
                ]
            },
            "pce": {
                "value": 12.12,
                "unit": "%"
            },
            "jsc": {
                "value": 19.62,
                "unit": "mA cm^-2"
            },
            "voc": {
                "value": 0.94,
                "unit": "V"
            },
            "ff": {
                "value": 66
            },
            "active_area": {
                "value": 0.0725
            },
            "device_architecture": "pin",
            "number_devices": null,
            "averaged_quantites": false,
            "light_source": {
                "type": "AM 1.5G",
                "light_intensity": 100
            },
            "encapsulated": false,
            "stability": {
                "review_completed": true,
                "potential_bias": "Open circuit"
            },
            "layers": [
                {
                    "review_completed": true,
                    "name": "SLG#",
                    "functionality": "Substrate"
                },
                {
                    "name": "ITO",
                    "thickness": null,
                    "functionality": "Contact"
                },
                {
                    "review_completed": true,
                    "name": "sGeO2",
                    "thickness": null,
                    "functionality": "Hole-transport"
                },
                {
                    "name": "CH3NH3PbIxCl3-x",
                    "thickness": null,
                    "functionality": "Absorber"
                },
                {
                    "name": "PC61BM",
                    "thickness": null,
                    "functionality": "Electron-transport",
                    "deposition": [
                        {
                            "method": "Spin-coating",
                            "atmosphere": "N2",
                            "temperature": null,
                            "duration": null,
                            "solution": {
                                "volume": null,
                                "temperature": null,
                                "solvents": [
                                    {
                                        "name": "chloroform",
                                        "volume_fraction": null
                                    }
                                ]
                            }
                        }
                    ]
                },
                {
                    "name": "Bphen",
                    "thickness": null,
                    "functionality": "Electron-transport",
                    "deposition": [
                        {
                            "method": "Spin-coating",
                            "atmosphere": "N2",
                            "temperature": null,
                            "duration": null,
                            "solution": {
                                "volume": null,
                                "temperature": null,
                                "solvents": [
                                    {
                                        "name": "ethanol",
                                        "volume_fraction": null
                                    }
                                ]
                            }
                        }
                    ]
                },
                {
                    "name": "Ag",
                    "thickness": 100,
                    "functionality": "Contact"
                }
            ]
        },
        {
            "perovskite_composition": {
                "formula": "MAPbI2.25Cl0.75",
                "a_ions": [
                    {
                        "abbreviation": "MA",
                        "common_name": "Methylammonium",
                        "molecular_formula": "CH6N+",
                        "coefficient": "1"
                    }
                ],
                "b_ions": [
                    {
                        "abbreviation": "Pb",
                        "common_name": "Lead",
                        "molecular_formula": "Pb2+",
                        "coefficient": "1"
                    }
                ],
                "x_ions": [
                    {
                        "abbreviation": "I",
                        "common_name": "Iodide",
                        "molecular_formula": "I-",
                        "coefficient": "2.25"
                    },
                    {
                        "abbreviation": "Cl",
                        "common_name": "Chloride",
                        "molecular_formula": "Cl-",
                        "coefficient": "0.75"
                    }
                ]
            },
            "pce": {
                "value": 13.26,
                "unit": "%"
            },
            "jsc": {
                "value": 19.46,
                "unit": "mA cm^-2"
            },
            "voc": {
                "value": 0.96,
                "unit": "V"
            },
            "ff": {
                "value": 71
            },
            "active_area": {
                "value": 0.0725
            },
            "device_architecture": "pin",
            "number_devices": null,
            "averaged_quantites": false,
            "light_source": {
                "type": "AM 1.5G",
                "light_intensity": 100
            },
            "encapsulated": false,
            "stability": {
                "review_completed": true,
                "potential_bias": "Open circuit"
            },
            "layers": [
                {
                    "review_completed": true,
                    "name": "SLG#",
                    "functionality": "Substrate"
                },
                {
                    "name": "ITO",
                    "thickness": null,
                    "functionality": "Contact"
                },
                {
                    "review_completed": true,
                    "name": "sV2O5",
                    "thickness": null,
                    "functionality": "Hole-transport"
                },
                {
                    "name": "CH3NH3PbIxCl3-x",
                    "thickness": null,
                    "functionality": "Absorber"
                },
                {
                    "name": "PC61BM",
                    "thickness": null,
                    "functionality": "Electron-transport",
                    "deposition": [
                        {
                            "method": "Spin-coating",
                            "atmosphere": "N2",
                            "temperature": null,
                            "duration": null,
                            "solution": {
                                "volume": null,
                                "temperature": null,
                                "solvents": [
                                    {
                                        "name": "chloroform",
                                        "volume_fraction": null
                                    }
                                ]
                            }
                        }
                    ]
                },
                {
                    "name": "Bphen",
                    "thickness": null,
                    "functionality": "Electron-transport",
                    "deposition": [
                        {
                            "method": "Spin-coating",
                            "atmosphere": "N2",
                            "temperature": null,
                            "duration": null,
                            "solution": {
                                "volume": null,
                                "temperature": null,
                                "solvents": [
                                    {
                                        "name": "ethanol",
                                        "volume_fraction": null
                                    }
                                ]
                            }
                        }
                    ]
                },
                {
                    "name": "Ag",
                    "thickness": 100,
                    "functionality": "Contact"
                }
            ]
        },
        {
            "perovskite_composition": {
                "formula": "MAPbI2.25Cl0.75",
                "a_ions": [
                    {
                        "abbreviation": "MA",
                        "common_name": "Methylammonium",
                        "molecular_formula": "CH6N+",
                        "coefficient": "1"
                    }
                ],
                "b_ions": [
                    {
                        "abbreviation": "Pb",
                        "common_name": "Lead",
                        "molecular_formula": "Pb2+",
                        "coefficient": "1"
                    }
                ],
                "x_ions": [
                    {
                        "abbreviation": "I",
                        "common_name": "Iodide",
                        "molecular_formula": "I-",
                        "coefficient": "2.25"
                    },
                    {
                        "abbreviation": "Cl",
                        "common_name": "Chloride",
                        "molecular_formula": "Cl-",
                        "coefficient": "0.75"
                    }
                ]
            },
            "pce": {
                "value": 14.13,
                "unit": "%"
            },
            "jsc": {
                "value": 20.54,
                "unit": "mA cm^-2"
            },
            "voc": {
                "value": 0.93,
                "unit": "V"
            },
            "ff": {
                "value": 74
            },
            "active_area": {
                "value": 0.0725
            },
            "device_architecture": "pin",
            "number_devices": null,
            "averaged_quantites": false,
            "light_source": {
                "type": "AM 1.5G",
                "light_intensity": 100
            },
            "encapsulated": false,
            "stability": {
                "time": 360,
                "light_intensity": 100,
                "humidity": 30,
                "temperature": 25,
                "PCE_at_the_start_of_the_experiment": {
                    "value": 14.13,
                    "unit": "%"
                },
                "PCE_at_the_end_of_experiment": {
                    "value": 2.91,
                    "unit": "%"
                },
                "potential_bias": "Open circuit",
                "review_completed": true
            },
            "layers": [
                {
                    "review_completed": true,
                    "name": "SLG#",
                    "functionality": "Substrate"
                },
                {
                    "name": "ITO",
                    "thickness": null,
                    "functionality": "Contact"
                },
                {
                    "name": "PEDOT:PSS",
                    "thickness": null,
                    "functionality": "Hole-transport"
                },
                {
                    "name": "CH3NH3PbIxCl3-x",
                    "thickness": null,
                    "functionality": "Absorber"
                },
                {
                    "name": "PC61BM",
                    "thickness": null,
                    "functionality": "Electron-transport",
                    "deposition": [
                        {
                            "method": "Spin-coating",
                            "atmosphere": "N2",
                            "temperature": null,
                            "duration": null,
                            "solution": {
                                "volume": null,
                                "temperature": null,
                                "solvents": [
                                    {
                                        "name": "chloroform",
                                        "volume_fraction": null
                                    }
                                ]
                            }
                        }
                    ]
                },
                {
                    "name": "Bphen",
                    "thickness": null,
                    "functionality": "Electron-transport",
                    "deposition": [
                        {
                            "method": "Spin-coating",
                            "atmosphere": "N2",
                            "temperature": null,
                            "duration": null,
                            "solution": {
                                "volume": null,
                                "temperature": null,
                                "solvents": [
                                    {
                                        "name": "ethanol",
                                        "volume_fraction": null
                                    }
                                ]
                            }
                        }
                    ]
                },
                {
                    "name": "Ag",
                    "thickness": 100,
                    "functionality": "Contact"
                }
            ]
        },
        {
            "perovskite_composition": {
                "formula": "MAPbI2.25Cl0.75",
                "a_ions": [
                    {
                        "abbreviation": "MA",
                        "common_name": "Methylammonium",
                        "molecular_formula": "CH6N+",
                        "coefficient": "1"
                    }
                ],
                "b_ions": [
                    {
                        "abbreviation": "Pb",
                        "common_name": "Lead",
                        "molecular_formula": "Pb2+",
                        "coefficient": "1"
                    }
                ],
                "x_ions": [
                    {
                        "abbreviation": "I",
                        "common_name": "Iodide",
                        "molecular_formula": "I-",
                        "coefficient": "2.25"
                    },
                    {
                        "abbreviation": "Cl",
                        "common_name": "Chloride",
                        "molecular_formula": "Cl-",
                        "coefficient": "0.75"
                    }
                ]
            },
            "pce": {
                "value": 10.15,
                "unit": "%"
            },
            "jsc": {
                "value": 19.26,
                "unit": "mA cm^-2"
            },
            "voc": {
                "value": 0.88,
                "unit": "V"
            },
            "ff": {
                "value": 60
            },
            "active_area": {
                "value": 0.0725
            },
            "device_architecture": "pin",
            "number_devices": null,
            "averaged_quantites": false,
            "light_source": {
                "type": "AM 1.5G",
                "light_intensity": 100
            },
            "encapsulated": false,
            "stability": {
                "review_completed": true,
                "potential_bias": "Open circuit"
            },
            "layers": [
                {
                    "review_completed": true,
                    "name": "SLG#",
                    "functionality": "Substrate"
                },
                {
                    "name": "ITO",
                    "thickness": null,
                    "functionality": "Contact"
                },
                {
                    "review_completed": true,
                    "name": "sCrO3",
                    "thickness": null,
                    "functionality": "Hole-transport"
                },
                {
                    "name": "CH3NH3PbIxCl3-x",
                    "thickness": null,
                    "functionality": "Absorber"
                },
                {
                    "name": "PC61BM",
                    "thickness": null,
                    "functionality": "Electron-transport",
                    "deposition": [
                        {
                            "method": "Spin-coating",
                            "atmosphere": "N2",
                            "temperature": null,
                            "duration": null,
                            "solution": {
                                "volume": null,
                                "temperature": null,
                                "solvents": [
                                    {
                                        "name": "chloroform",
                                        "volume_fraction": null
                                    }
                                ]
                            }
                        }
                    ]
                },
                {
                    "name": "Bphen",
                    "thickness": null,
                    "functionality": "Electron-transport",
                    "deposition": [
                        {
                            "method": "Spin-coating",
                            "atmosphere": "N2",
                            "temperature": null,
                            "duration": null,
                            "solution": {
                                "volume": null,
                                "temperature": null,
                                "solvents": [
                                    {
                                        "name": "ethanol",
                                        "volume_fraction": null
                                    }
                                ]
                            }
                        }
                    ]
                },
                {
                    "name": "Ag",
                    "thickness": 100,
                    "functionality": "Contact"
                }
            ]
        },
        {
            "perovskite_composition": {
                "formula": "MAPbI2.25Cl0.75",
                "a_ions": [
                    {
                        "abbreviation": "MA",
                        "common_name": "Methylammonium",
                        "molecular_formula": "CH6N+",
                        "coefficient": "1"
                    }
                ],
                "b_ions": [
                    {
                        "abbreviation": "Pb",
                        "common_name": "Lead",
                        "molecular_formula": "Pb2+",
                        "coefficient": "1"
                    }
                ],
                "x_ions": [
                    {
                        "abbreviation": "I",
                        "common_name": "Iodide",
                        "molecular_formula": "I-",
                        "coefficient": "2.25"
                    },
                    {
                        "abbreviation": "Cl",
                        "common_name": "Chloride",
                        "molecular_formula": "Cl-",
                        "coefficient": "0.75"
                    }
                ]
            },
            "pce": {
                "value": 15.66,
                "unit": "%"
            },
            "jsc": {
                "value": 21.38,
                "unit": "mA cm^-2"
            },
            "voc": {
                "value": 0.99,
                "unit": "V"
            },
            "ff": {
                "value": 74
            },
            "active_area": {
                "value": 0.0725
            },
            "device_architecture": "pin",
            "number_devices": null,
            "averaged_quantites": false,
            "light_source": {
                "type": "AM 1.5G",
                "light_intensity": 100
            },
            "encapsulated": false,
            "stability": {
                "review_completed": true,
                "time": 360,
                "light_intensity": 100,
                "humidity": 30,
                "temperature": 25,
                "PCE_at_the_start_of_the_experiment": {
                    "value": 15.66,
                    "unit": "%"
                },
                "PCE_at_the_end_of_experiment": {
                    "value": 7.83,
                    "unit": "%"
                },
                "potential_bias": "Open circuit"
            },
            "layers": [
                {
                    "review_completed": true,
                    "name": "SLG#",
                    "functionality": "Substrate"
                },
                {
                    "name": "ITO",
                    "thickness": null,
                    "functionality": "Contact"
                },
                {
                    "name": "PEDOT:PSS:MoO3",
                    "thickness": null,
                    "functionality": "Hole-transport"
                },
                {
                    "name": "CH3NH3PbIxCl3-x",
                    "thickness": null,
                    "functionality": "Absorber"
                },
                {
                    "name": "PC61BM",
                    "thickness": null,
                    "functionality": "Electron-transport",
                    "deposition": [
                        {
                            "method": "Spin-coating",
                            "atmosphere": "N2",
                            "temperature": null,
                            "duration": null,
                            "solution": {
                                "volume": null,
                                "temperature": null,
                                "solvents": [
                                    {
                                        "name": "chloroform",
                                        "volume_fraction": null
                                    }
                                ]
                            }
                        }
                    ]
                },
                {
                    "name": "Bphen",
                    "thickness": null,
                    "functionality": "Electron-transport",
                    "deposition": [
                        {
                            "method": "Spin-coating",
                            "atmosphere": "N2",
                            "temperature": null,
                            "duration": null,
                            "solution": {
                                "volume": null,
                                "temperature": null,
                                "solvents": [
                                    {
                                        "name": "ethanol",
                                        "volume_fraction": null
                                    }
                                ]
                            }
                        }
                    ]
                },
                {
                    "name": "Ag",
                    "thickness": 100,
                    "functionality": "Contact"
                }
            ]
        },
        {
            "perovskite_composition": {
                "formula": "MAPbI2.25Cl0.75",
                "a_ions": [
                    {
                        "abbreviation": "MA",
                        "common_name": "Methylammonium",
                        "molecular_formula": "CH6N+",
                        "coefficient": "1"
                    }
                ],
                "b_ions": [
                    {
                        "abbreviation": "Pb",
                        "common_name": "Lead",
                        "molecular_formula": "Pb2+",
                        "coefficient": "1"
                    }
                ],
                "x_ions": [
                    {
                        "abbreviation": "I",
                        "common_name": "Iodide",
                        "molecular_formula": "I-",
                        "coefficient": "2.25"
                    },
                    {
                        "abbreviation": "Cl",
                        "common_name": "Chloride",
                        "molecular_formula": "Cl-",
                        "coefficient": "0.75"
                    }
                ]
            },
            "pce": {
                "value": 18.03,
                "unit": "%"
            },
            "jsc": {
                "value": 22.38,
                "unit": "mA cm^-2"
            },
            "voc": {
                "value": 1.02,
                "unit": "V"
            },
            "ff": {
                "value": 79
            },
            "active_area": {
                "value": 0.0725
            },
            "device_architecture": "pin",
            "number_devices": null,
            "averaged_quantites": false,
            "light_source": {
                "type": "AM 1.5G",
                "light_intensity": 100
            },
            "encapsulated": false,
            "stability": {
                "review_completed": true,
                "time": 360,
                "light_intensity": 100,
                "humidity": 30,
                "temperature": 25,
                "PCE_at_the_start_of_the_experiment": {
                    "value": 18.03,
                    "unit": "%"
                },
                "PCE_at_the_end_of_experiment": {
                    "value": 11.29,
                    "unit": "%"
                },
                "potential_bias": "Open circuit"
            },
            "layers": [
                {
                    "review_completed": true,
                    "name": "SLG#",
                    "functionality": "Substrate"
                },
                {
                    "name": "ITO",
                    "thickness": null,
                    "functionality": "Contact"
                },
                {
                    "name": "PEDOT:PSS:V2O5",
                    "thickness": null,
                    "functionality": "Hole-transport"
                },
                {
                    "name": "CH3NH3PbIxCl3-x",
                    "thickness": null,
                    "functionality": "Absorber"
                },
                {
                    "name": "PC61BM",
                    "thickness": null,
                    "functionality": "Electron-transport",
                    "deposition": [
                        {
                            "method": "Spin-coating",
                            "atmosphere": "N2",
                            "temperature": null,
                            "duration": null,
                            "solution": {
                                "volume": null,
                                "temperature": null,
                                "solvents": [
                                    {
                                        "name": "chloroform",
                                        "volume_fraction": null
                                    }
                                ]
                            }
                        }
                    ]
                },
                {
                    "name": "Bphen",
                    "thickness": null,
                    "functionality": "Electron-transport",
                    "deposition": [
                        {
                            "method": "Spin-coating",
                            "atmosphere": "N2",
                            "temperature": null,
                            "duration": null,
                            "solution": {
                                "volume": null,
                                "temperature": null,
                                "solvents": [
                                    {
                                        "name": "ethanol",
                                        "volume_fraction": null
                                    }
                                ]
                            }
                        }
                    ]
                },
                {
                    "name": "Ag",
                    "thickness": 100,
                    "functionality": "Contact"
                }
            ]
        }
    ]
}
