Repository: lamalab-org/perla-extract

# Historical research data

This directory preserves the human annotations, ground truth, and model outputs used
in earlier PERLA Extract studies. They are useful as provenance and as inputs to future
evaluation work, but they are not part of the production extraction package or CLI.

The files follow the historical reduced PERLA schema. Current extraction and scoring
use the [study model](../../../docs/concepts/study-model.md), with direct NOMAD export.

`ground_truth/reviewed_manifest.json` identifies the completed historical reviews,
their inclusion or non-research exclusion, record counts, content hashes, and the hash
of the hosted review state from which they were exported.

File: src/perla_extract/data/extractions/humans/Bee/10.1002--solr.202100879.json
{
    "doi": "10.1002/solr.202100879",
    "cells": [
        {
            "perovskite_composition": {
                "formula": "Me3SPbI3/3D perovskite",
                "a_ions": [],
                "b_ions": [],
                "x_ions": []
            },
            "pce": {
                "value": 22.07,
                "unit": "%"
            },
            "jsc": {
                "value": 24.64,
                "unit": "mA cm^-2"
            },
            "voc": {
                "value": 1.14,
                "unit": "V"
            },
            "ff": {
                "value": 78.57
            },
            "active_area": {
                "value": 0.09
            },
            "device_architecture": "nip",
            "number_devices": null,
            "averaged_quantites": null,
            "light_source": {
                "type": "AM 1.5G",
                "light_intensity": {
                    "value": 100.0,
                    "unit": "mW cm^-2"
                }
            },
            "encapsulated": false,
            "stability": {
                "time": {
                    "value": 3600000.0,
                    "unit": "s"
                },
                "humidity": {
                    "value": 50.0,
                    "unit": "%"
                },
                "PCE_at_the_start_of_the_experiment": {
                    "value": 22.07,
                    "unit": "%"
                },
                "PCE_after_1000_hours": {
                    "value": 21.41,
                    "unit": "%"
                },
                "PCE_at_the_end_of_experiment": {
                    "value": 21.41,
                    "unit": "%"
                },
                "potential_bias": "Open circuit"
            },
            "layers": null
        }
    ]
}

File: src/perla_extract/data/extractions/humans/Bee/10.1021--acsnano.7b02015.json
{
    "doi": "10.1021/acsnano.7b02015",
    "cells": [
        {
            "perovskite_composition": {
                "formula": "(FAPbI3)0.85(MAPbBr3)0.15",
                "a_ions": [],
                "b_ions": [],
                "x_ions": []
            },
            "pce": {
                "value": 20.75,
                "unit": "%"
            },
            "jsc": {
                "value": 23.6,
                "unit": "mA cm^-2"
            },
            "voc": {
                "value": 1.129,
                "unit": "V"
            },
            "ff": {
                "value": 77.88
            },
            "active_area": {
                "value": 0.1
            },
            "device_architecture": "pin",
            "number_devices": 20,
            "averaged_quantites": true,
            "light_source": {
                "type": "AM 1.5G",
                "light_intensity": {
                    "value": 100.0,
                    "unit": "mW cm^-2"
                }
            },
            "encapsulated": null,
            "stability": null,
            "layers": [
                {
                    "name": "FTO",
                    "thickness": null,
                    "functionality": "Substrate",
                    "deposition": null,
                    "additional_treatment": null
                },
                {
                    "name": "TiO2",
                    "thickness": {
                        "value": 50.0,
                        "unit": "nm"
                    },
                    "functionality": "Electron-transport",
                    "deposition": null,
                    "additional_treatment": null
                },
                {
                    "name": "(FAPbI3)0.85(MAPbBr3)0.15",
                    "thickness": {
                        "value": 650.0,
                        "unit": "nm"
                    },
                    "functionality": "Absorber",
                    "deposition": [
                        {
                            "step_name": null,
                            "method": "Spin-coating",
                            "atmosphere": "Other",
                            "temperature": null,
                            "duration": null,
                            "antisolvent": null,
                            "solution": null,
                            "additional_parameters": {
                                "speed1": "2000 rpm for 5 s",
                                "speed2": "6000 rpm for 20 s",
                                "antisolvent": "1 mL toluene"
                            }
                        }
                    ],
                    "additional_treatment": null
                },
                {
                    "name": "Spiro-OMeTAD",
                    "thickness": {
                        "value": 300.0,
                        "unit": "nm"
                    },
                    "functionality": "Hole-transport",
                    "deposition": null,
                    "additional_treatment": null
                },
                {
                    "name": "Au",
                    "thickness": {
                        "value": 80.0,
                        "unit": "nm"
                    },
                    "functionality": "Contact",
                    "deposition": null,
                    "additional_treatment": null
                }
            ]
        }
    ]
}

File: src/perla_extract/data/extractions/humans/Bee/10.1039--d1ta04330g.json
{
    "doi": "10.1039/d1ta04330g",
    "cells": [
        {
            "perovskite_composition": {
                "formula": "",
                "a_ions": [],
                "b_ions": [],
                "x_ions": []
            },
            "pce": {
                "value": 19.02,
                "unit": "%"
            },
            "jsc": {
                "value": 19.45,
                "unit": "mA cm^-2"
            },
            "voc": {
                "value": 1.21,
                "unit": "V"
            },
            "ff": {
                "value": 79
            },
            "active_area": {
                "value": null
            },
            "device_architecture": "nip",
            "number_devices": null,
            "averaged_quantites": null,
            "light_source": {
                "type": "AM 1.5G",
                "light_intensity": 100
            },
            "encapsulated": null,
            "stability": {
                "time": 3600000,
                "light_intensity": 100,
                "temperature": 25,
                "PCE_after_1000_hours": {
                    "value": 15.74,
                    "unit": "%"
                },
                "potential_bias": "MPPT"
            },
            "layers": [
                {
                    "name": "FTO",
                    "thickness": null,
                    "functionality": "Substrate"
                },
                {
                    "name": "TiO2",
                    "thickness": 65,
                    "functionality": "Electron-transport"
                },
                {
                    "name": "Cs0.15FA0.85Pb(I0.7Br0.3)3",
                    "thickness": 500,
                    "functionality": "Absorber",
                    "additional_treatment": "GuaBr passivation"
                },
                {
                    "name": "Spiro-OMeTAD",
                    "thickness": 250,
                    "functionality": "Hole-transport"
                },
                {
                    "name": "Au",
                    "thickness": 80,
                    "functionality": "Contact"
                }
            ]
        }
    ]
}

File: src/perla_extract/data/extractions/humans/Bee/10.1557--s43578-021-00155-z.json
{
    "doi": "10.1557/s43578-021-00155-z",
    "cells": [
        {
            "perovskite_composition": {
                "formula": "Cs0.3MA2.7Bi2I9",
                "a_ions": [
                    {
                        "abbreviation": "Cs",
                        "common_name": "Cesium ion",
                        "molecular_formula": "Cs+",
                        "coefficient": "0.3"
                    },
                    {
                        "abbreviation": "MA",
                        "common_name": "Methylammonium",
                        "molecular_formula": "CH6N+",
                        "coefficient": "2.7"
                    }
                ],
                "b_ions": [
                    {
                        "abbreviation": "Bi",
                        "common_name": "Bismuth\u00a0",
                        "molecular_formula": "Bi3+",
                        "coefficient": "2"
                    }
                ],
                "x_ions": [
                    {
                        "abbreviation": "I",
                        "common_name": "Iodide",
                        "molecular_formula": "I-",
                        "coefficient": "9"
                    }
                ]
            },
            "pce": {
                "value": 1.5,
                "unit": "%"
            },
            "jsc": {
                "value": 4,
                "unit": "mA cm^-2"
            },
            "voc": {
                "value": 0.652,
                "unit": "V"
            },
            "ff": {
                "value": 57.43
            },
            "active_area": {
                "value": 0.09
            },
            "device_architecture": "nip",
            "number_devices": null,
            "averaged_quantites": null,
            "light_source": {
                "type": "AM 1.5G",
                "description": "WACOM-WXS-140S-Super-L2 class AAA solar simulator",
                "light_intensity": 100,
                "lamp": "xenon/halogen lamp-based system"
            },
            "encapsulated": null,
            "stability": null,
            "layers": [
                {
                    "name": "FTO",
                    "thickness": null,
                    "functionality": "Substrate"
                },
                {
                    "review_completed": true,
                    "name": "Compact TiO2",
                    "functionality": "Electron-transport",
                    "deposition": [
                        {
                            "review_completed": true,
                            "step_name": "spray pyrolysis process",
                            "method": "spray pyrolysis process",
                            "temperature": 480,
                            "solution": {
                                "review_completed": true,
                                "solutes": [
                                    {
                                        "review_completed": true,
                                        "name": "titanium diisopropoxide bis(acetylacetonate)",
                                        "concentration": 0.2,
                                        "concentration_unit": "M"
                                    }
                                ],
                                "solvents": [
                                    {
                                        "review_completed": true,
                                        "name": "ethanol"
                                    }
                                ]
                            }
                        }
                    ]
                },
                {
                    "name": "TiO2",
                    "functionality": "Electron-transport",
                    "deposition": [
                        {
                            "step_name": "Spin-coating",
                            "method": "Spin-coating",
                            "duration": 45,
                            "solution": {
                                "review_completed": true,
                                "solutes": [
                                    {
                                        "review_completed": true,
                                        "name": "titanium dioxide paste (18NR-T)",
                                        "concentration": 1,
                                        "concentration_unit": "wt%"
                                    }
                                ],
                                "solvents": [
                                    {
                                        "review_completed": true,
                                        "name": "ethanol",
                                        "volume_fraction": 4
                                    }
                                ]
                            }
                        },
                        {
                            "review_completed": true,
                            "step_name": "Thermal-annealing",
                            "method": "Thermal-annealing",
                            "temperature": 480,
                            "duration": 2700
                        }
                    ]
                },
                {
                    "name": "(Cs0.1MA0.9)3Bi2I9",
                    "thickness": null,
                    "functionality": "Absorber",
                    "additional_treatment": "anti-solvent at 45th  second",
                    "deposition": [
                        {
                            "review_completed": true,
                            "step_name": "Spin-coating 1",
                            "method": "Spin-coating",
                            "duration": 10,
                            "solution": {
                                "solutes": [
                                    {
                                        "review_completed": true,
                                        "name": "bismuth iodide ",
                                        "concentration": 2,
                                        "concentration_unit": "wt%"
                                    },
                                    {
                                        "review_completed": true,
                                        "name": "CsMA",
                                        "concentration": 3,
                                        "concentration_unit": "wt%"
                                    }
                                ],
                                "solvents": [
                                    {
                                        "review_completed": true,
                                        "name": "DMF"
                                    }
                                ]
                            }
                        },
                        {
                            "review_completed": true,
                            "step_name": "Spin-coating 2",
                            "method": "Spin-coating 2",
                            "duration": 25
                        },
                        {
                            "review_completed": true,
                            "step_name": "Spin-coating 3",
                            "method": "Spin-coating 3",
                            "duration": 25
                        },
                        {
                            "step_name": " Thermal-annealing",
                            "method": " Thermal-annealing",
                            "atmosphere": "N2",
                            "temperature": 100,
                            "duration": 3600
                        }
                    ]
                },
                {
                    "review_completed": true,
                    "name": "Spiro-OMeTAD",
                    "thickness": null,
                    "functionality": "Hole-transport",
                    "additional_treatment": "45 \u03bcL of lithium, 28.8 \u03bcL TBP and 17.5 \u03bcL of a solution of 52 mg LiTFSI in 100 \u03bcL acetonitrile)",
                    "deposition": [
                        {
                            "review_completed": true,
                            "step_name": "Spin-coating",
                            "method": "Spin-coating",
                            "duration": 45,
                            "solution": {
                                "review_completed": true,
                                "solutes": [
                                    {
                                        "review_completed": true,
                                        "name": "spiro-OMeTAD",
                                        "concentration": 72.3,
                                        "concentration_unit": "g/L"
                                    }
                                ],
                                "solvents": [
                                    {
                                        "name": "Chlorobenzene",
                                        "volume_fraction": 1
                                    }
                                ]
                            }
                        }
                    ]
                },
                {
                    "review_completed": true,
                    "name": "Au",
                    "thickness": null,
                    "functionality": "Contact",
                    "deposition": [
                        {
                            "review_completed": true,
                            "step_name": "Evaporation",
                            "method": "Evaporation"
                        }
                    ]
                }
            ]
        }
    ]
}
