Repository: lamalab-org/perla-extract

# Historical research data

This directory preserves the human annotations, ground truth, and model outputs used
in earlier PERLA Extract studies. They are useful as provenance and as inputs to future
evaluation work, but they are not part of the production extraction package or CLI.

The files follow the historical reduced PERLA schema. Current extraction and scoring
use the [study model](../../../docs/concepts/study-model.md), with direct NOMAD export.

`ground_truth/reviewed_manifest.json` identifies the completed historical reviews,
their inclusion or non-research exclusion, record counts, content hashes, and the hash
of the hosted review state from which they were exported.

File: src/perla_extract/data/extractions/humans/Dove/10.1002--smtd.201900511.json
{
    "doi": "10.1002/smtd.201900511",
    "cells": [
        {
            "perovskite_composition": {
                "formula": "FA0.15MA0.85PbI3",
                "a_ions": [
                    {
                        "abbreviation": "FA",
                        "common_name": "Formamidinium",
                        "molecular_formula": "CH5N2+",
                        "coefficient": "0.15"
                    },
                    {
                        "abbreviation": "MA",
                        "common_name": "Methylammonium",
                        "molecular_formula": "CH6N+",
                        "coefficient": "0.85"
                    }
                ],
                "b_ions": [
                    {
                        "abbreviation": "Pb",
                        "common_name": "Lead",
                        "molecular_formula": "Pb2+",
                        "coefficient": "1"
                    }
                ],
                "x_ions": [
                    {
                        "abbreviation": "I",
                        "common_name": "Iodide",
                        "molecular_formula": "I-",
                        "coefficient": "3"
                    }
                ]
            },
            "pce": {
                "value": 21.05,
                "unit": "%"
            },
            "jsc": {
                "value": 23.52,
                "unit": "mA cm^-2"
            },
            "voc": {
                "value": 1.091,
                "unit": "V"
            },
            "ff": {
                "value": 0.82
            },
            "active_area": {
                "value": 0.12
            },
            "device_architecture": "nip",
            "number_devices": null,
            "averaged_quantites": null,
            "light_source": {
                "type": "AM 1.5G",
                "light_intensity": 100,
                "lamp": "Enlitech\u2019s 3A"
            },
            "encapsulated": null,
            "stability": {
                "review_completed": true,
                "time": 600,
                "light_intensity": 0,
                "humidity": 20,
                "temperature": 25,
                "PCE_at_the_start_of_the_experiment": 1,
                "PCE_at_the_end_of_experiment": {
                    "value": 0.92,
                    "unit": "%"
                },
                "potential_bias": "Open circuit"
            },
            "layers": [
                {
                    "review_completed": true,
                    "name": "SLG",
                    "functionality": "Substrate"
                },
                {
                    "review_completed": true,
                    "name": "FTO",
                    "thickness": null,
                    "functionality": "Contact"
                },
                {
                    "review_completed": true,
                    "name": "TiO2-c",
                    "thickness": null,
                    "functionality": "Electron-transport",
                    "deposition": [
                        {
                            "review_completed": true,
                            "step_name": " Spray pyrolysis",
                            "method": " spray pyrolysis",
                            "atmosphere": "Air",
                            "temperature": 450,
                            "solution": {
                                "review_completed": true,
                                "solutes": [
                                    {
                                        "review_completed": true,
                                        "name": " Ti(IV) bis(ethyl  acetoacetate)-diisopropoxide",
                                        "concentration": 0.2,
                                        "concentration_unit": "M"
                                    }
                                ],
                                "solvents": [
                                    {
                                        "review_completed": true,
                                        "name": "1-butanol",
                                        "volume_fraction": 1
                                    }
                                ]
                            }
                        },
                        {
                            "review_completed": true,
                            "step_name": "Annealing",
                            "method": "Thermal annealing",
                            "atmosphere": "Air",
                            "temperature": 450,
                            "duration": 3600
                        }
                    ]
                },
                {
                    "review_completed": true,
                    "name": "SnO2",
                    "functionality": "Electron-transport",
                    "deposition": [
                        {
                            "review_completed": true,
                            "step_name": "Spin-coating",
                            "method": "Spin-coating",
                            "atmosphere": "Air",
                            "duration": 30,
                            "solution": {
                                "review_completed": true,
                                "solutes": [
                                    {
                                        "review_completed": true,
                                        "name": "SnO2-np",
                                        "concentration": 1.5,
                                        "concentration_unit": "wt%"
                                    }
                                ],
                                "solvents": [
                                    {
                                        "review_completed": true,
                                        "name": "Water",
                                        "volume_fraction": 1
                                    }
                                ]
                            }
                        },
                        {
                            "review_completed": true,
                            "step_name": "Annealing",
                            "method": "Thermal-annealing",
                            "atmosphere": "Air",
                            "temperature": 180,
                            "duration": 1800
                        }
                    ]
                },
                {
                    "review_completed": true,
                    "name": "Perovskite",
                    "thickness": null,
                    "functionality": "Absorber",
                    "deposition": [
                        {
                            "review_completed": true,
                            "step_name": "Spin-coating",
                            "method": "Spin-coating",
                            "atmosphere": "Dry air",
                            "duration": 20,
                            "solution": {
                                "review_completed": true,
                                "solutes": [
                                    {
                                        "review_completed": true,
                                        "name": "MAI",
                                        "concentration": 1.19,
                                        "concentration_unit": "M"
                                    },
                                    {
                                        "review_completed": true,
                                        "name": "MACl",
                                        "concentration": 0.21,
                                        "concentration_unit": "M"
                                    },
                                    {
                                        "review_completed": true,
                                        "name": "FAI",
                                        "concentration": 0.21,
                                        "concentration_unit": "M"
                                    },
                                    {
                                        "review_completed": true,
                                        "name": "PbI2",
                                        "concentration": 1.4,
                                        "concentration_unit": "M"
                                    },
                                    {
                                        "review_completed": true,
                                        "name": "CNT-NH2",
                                        "concentration": 0.05,
                                        "concentration_unit": "g/L"
                                    }
                                ],
                                "solvents": [
                                    {
                                        "review_completed": true,
                                        "name": "DMF",
                                        "volume_fraction": 0.8
                                    },
                                    {
                                        "review_completed": true,
                                        "name": "DMSO",
                                        "volume_fraction": 0.2
                                    }
                                ]
                            }
                        },
                        {
                            "review_completed": true,
                            "step_name": "Anti-solvent",
                            "method": "Anti-solvent",
                            "atmosphere": "Dry air",
                            "duration": 15,
                            "solution": {
                                "review_completed": true,
                                "volume": {
                                    "value": 0.0005,
                                    "unit": "L"
                                },
                                "solutes": [
                                    {
                                        "review_completed": true
                                    }
                                ],
                                "solvents": [
                                    {
                                        "review_completed": true,
                                        "name": "Chlorobenzene"
                                    }
                                ]
                            }
                        },
                        {
                            "review_completed": true,
                            "step_name": "Annealing",
                            "method": "Thermal-annealing",
                            "atmosphere": "Dry air",
                            "temperature": 120,
                            "duration": 1200
                        }
                    ]
                },
                {
                    "review_completed": true,
                    "name": "Spiro-MeOTAD",
                    "thickness": null,
                    "functionality": "Hole-transport",
                    "deposition": [
                        {
                            "review_completed": true,
                            "step_name": "Spin-coating",
                            "method": "Spin-coating",
                            "atmosphere": "Dry air",
                            "duration": 25,
                            "solution": {
                                "review_completed": true,
                                "solutes": [
                                    {
                                        "review_completed": true,
                                        "name": "spiro-MeOTAD",
                                        "concentration": 0.1,
                                        "concentration_unit": "M"
                                    },
                                    {
                                        "review_completed": true,
                                        "name": "Li-TFSi",
                                        "concentration": 0.035,
                                        "concentration_unit": "M"
                                    },
                                    {
                                        "review_completed": true,
                                        "name": "tBP",
                                        "concentration": 0.12,
                                        "concentration_unit": "M"
                                    }
                                ],
                                "solvents": [
                                    {
                                        "review_completed": true,
                                        "name": "Chlorobenzene",
                                        "volume_fraction": 1
                                    }
                                ]
                            }
                        }
                    ]
                },
                {
                    "review_completed": true,
                    "name": "Au",
                    "thickness": 100,
                    "functionality": "Contact",
                    "deposition": [
                        {
                            "review_completed": true,
                            "step_name": "Evaporation",
                            "method": "Thermal-evaporation",
                            "atmosphere": "Vacuum"
                        }
                    ]
                }
            ]
        }
    ]
}

File: src/perla_extract/data/extractions/humans/Dove/10.1016--j.jcou.2019.04.001.json
{
    "doi": "10.1016/j.jcou.2019.04.001",
    "cells": [
        {
            "perovskite_composition": {
                "formula": "MAPbI3",
                "a_ions": [
                    {
                        "abbreviation": "MA",
                        "common_name": "Methylammonium",
                        "molecular_formula": "CH6N+",
                        "coefficient": "1"
                    }
                ],
                "b_ions": [
                    {
                        "abbreviation": "Pb",
                        "common_name": "Lead",
                        "molecular_formula": "Pb2+",
                        "coefficient": "1"
                    }
                ],
                "x_ions": [
                    {
                        "abbreviation": "I",
                        "common_name": "Iodide",
                        "molecular_formula": "I-",
                        "coefficient": "3"
                    }
                ]
            },
            "pce": {
                "value": 18.1,
                "unit": "%"
            },
            "jsc": {
                "value": 23.18,
                "unit": "mA cm^-2"
            },
            "voc": {
                "value": 1.06,
                "unit": "V"
            },
            "ff": {
                "value": 73.7
            },
            "active_area": {
                "value": 0.81
            },
            "device_architecture": "nip",
            "number_devices": null,
            "averaged_quantites": null,
            "light_source": {
                "type": "AM 1.5G",
                "light_intensity": 100
            },
            "encapsulated": null,
            "stability": {
                "review_completed": true,
                "potential_bias": "Unknown"
            },
            "layers": [
                {
                    "review_completed": true,
                    "name": "SLG",
                    "functionality": "Substrate"
                },
                {
                    "review_completed": true,
                    "name": "FTO",
                    "thickness": null,
                    "functionality": "Contact"
                },
                {
                    "review_completed": true,
                    "name": "TiO2",
                    "thickness": 50,
                    "functionality": "Electron-transport",
                    "deposition": [
                        {
                            "review_completed": true,
                            "step_name": "CBD",
                            "method": "Chemical bath deposition",
                            "atmosphere": "Air",
                            "temperature": 70,
                            "duration": 3600,
                            "solution": {
                                "review_completed": true,
                                "temperature": 70,
                                "solutes": [
                                    {
                                        "review_completed": true,
                                        "name": "TiCl4",
                                        "concentration": 2.25,
                                        "concentration_unit": "vol%"
                                    }
                                ],
                                "solvents": [
                                    {
                                        "review_completed": true,
                                        "name": "Water",
                                        "volume_fraction": 1
                                    }
                                ]
                            }
                        },
                        {
                            "review_completed": true,
                            "step_name": "CO2 plasma treatment",
                            "method": "CO2 plasma treatment",
                            "atmosphere": "Other",
                            "temperature": null,
                            "duration": 90
                        }
                    ],
                    "additional_treatment": "Surface passivation treatments"
                },
                {
                    "review_completed": true,
                    "name": "Perovskite",
                    "thickness": 350,
                    "functionality": "Absorber",
                    "deposition": [
                        {
                            "review_completed": true,
                            "step_name": "Spin-coating",
                            "method": "Spin-coating",
                            "atmosphere": "Unknown",
                            "temperature": null,
                            "duration": 30,
                            "solution": {
                                "review_completed": true,
                                "solutes": [
                                    {
                                        "review_completed": true,
                                        "name": "PbI2",
                                        "concentration": 553,
                                        "concentration_unit": "g/L"
                                    },
                                    {
                                        "review_completed": true,
                                        "name": "CH3NH3I",
                                        "concentration": 190,
                                        "concentration_unit": "g/L"
                                    }
                                ],
                                "solvents": [
                                    {
                                        "review_completed": true,
                                        "name": "GBL",
                                        "volume_fraction": 1
                                    }
                                ]
                            }
                        },
                        {
                            "review_completed": true,
                            "step_name": "Annealing",
                            "method": "Thermal-annealing",
                            "atmosphere": "Air",
                            "temperature": 120,
                            "duration": 600
                        }
                    ]
                },
                {
                    "review_completed": true,
                    "name": "Spiro-OMeTAD",
                    "thickness": 250,
                    "functionality": "Hole-transport",
                    "deposition": [
                        {
                            "review_completed": true,
                            "step_name": "Spin-coating",
                            "method": "Spin-coating",
                            "atmosphere": "Air",
                            "temperature": null,
                            "duration": 35
                        }
                    ]
                },
                {
                    "review_completed": true,
                    "name": "Au",
                    "thickness": 80,
                    "functionality": "Contact",
                    "deposition": [
                        {
                            "review_completed": true,
                            "step_name": "Thermal evaporation",
                            "method": "Thermal evaporation",
                            "atmosphere": "Vacuum",
                            "temperature": null,
                            "duration": null
                        }
                    ]
                }
            ]
        },
        {
            "perovskite_composition": {
                "formula": "MAPbI3",
                "a_ions": [
                    {
                        "abbreviation": "MA",
                        "common_name": "Methylammonium",
                        "molecular_formula": "CH6N+",
                        "coefficient": "1"
                    }
                ],
                "b_ions": [
                    {
                        "abbreviation": "Pb",
                        "common_name": "Lead",
                        "molecular_formula": "Pb2+",
                        "coefficient": "1"
                    }
                ],
                "x_ions": [
                    {
                        "abbreviation": "I",
                        "common_name": "Iodide",
                        "molecular_formula": "I-",
                        "coefficient": "3"
                    }
                ]
            },
            "pce": {
                "value": 16.47,
                "unit": "%"
            },
            "jsc": {
                "value": 20.72,
                "unit": "mA cm^-2"
            },
            "voc": {
                "value": 1.08,
                "unit": "V"
            },
            "ff": {
                "value": 73.6
            },
            "active_area": {
                "value": 0.81
            },
            "device_architecture": "nip",
            "number_devices": null,
            "averaged_quantites": null,
            "light_source": {
                "type": "AM 1.5G",
                "light_intensity": 100
            },
            "encapsulated": null,
            "stability": {
                "review_completed": true,
                "potential_bias": "Unknown"
            },
            "layers": [
                {
                    "review_completed": true,
                    "name": "SLG",
                    "functionality": "Substrate"
                },
                {
                    "review_completed": true,
                    "name": "FTO",
                    "thickness": null,
                    "functionality": "Contact"
                },
                {
                    "review_completed": true,
                    "name": "TiO2",
                    "thickness": 50,
                    "functionality": "Electron-transport",
                    "deposition": [
                        {
                            "review_completed": true,
                            "step_name": "CBD",
                            "method": "Chemical bath deposition",
                            "atmosphere": "Air",
                            "temperature": 70,
                            "duration": 3600,
                            "solution": {
                                "review_completed": true,
                                "temperature": 70,
                                "solutes": [
                                    {
                                        "review_completed": true,
                                        "name": "TiCl4",
                                        "concentration": 2.25,
                                        "concentration_unit": "vol%"
                                    }
                                ],
                                "solvents": [
                                    {
                                        "review_completed": true,
                                        "name": "Water",
                                        "volume_fraction": 1
                                    }
                                ]
                            }
                        }
                    ]
                },
                {
                    "review_completed": true,
                    "name": "Perovskite",
                    "thickness": 350,
                    "functionality": "Absorber",
                    "deposition": [
                        {
                            "review_completed": true,
                            "step_name": "Spin-coating",
                            "method": "Spin-coating",
                            "atmosphere": "Unknown",
                            "temperature": null,
                            "duration": 30,
                            "solution": {
                                "review_completed": true,
                                "solutes": [
                                    {
                                        "review_completed": true,
                                        "name": "PbI2",
                                        "concentration": 553,
                                        "concentration_unit": "g/L"
                                    },
                                    {
                                        "review_completed": true,
                                        "name": "CH3NH3I",
                                        "concentration": 190,
                                        "concentration_unit": "g/L"
                                    }
                                ],
                                "solvents": [
                                    {
                                        "review_completed": true,
                                        "name": "GBL",
                                        "volume_fraction": 1
                                    }
                                ]
                            }
                        },
                        {
                            "review_completed": true,
                            "step_name": "Annealing",
                            "method": "Thermal-annealing",
                            "atmosphere": "Air",
                            "temperature": 120,
                            "duration": 600
                        }
                    ]
                },
                {
                    "review_completed": true,
                    "name": "Spiro-OMeTAD",
                    "thickness": 250,
                    "functionality": "Hole-transport",
                    "deposition": [
                        {
                            "review_completed": true,
                            "step_name": "Spin-coating",
                            "method": "Spin-coating",
                            "atmosphere": "Air",
                            "temperature": null,
                            "duration": 35
                        }
                    ]
                },
                {
                    "review_completed": true,
                    "name": "Au",
                    "thickness": 80,
                    "functionality": "Contact",
                    "deposition": [
                        {
                            "review_completed": true,
                            "step_name": "Thermal evaporation",
                            "method": "Thermal evaporation",
                            "atmosphere": "Vacuum",
                            "temperature": null,
                            "duration": null
                        }
                    ]
                }
            ]
        },
        {
            "perovskite_composition": {
                "formula": "MAPbI3",
                "a_ions": [
                    {
                        "abbreviation": "MA",
                        "common_name": "Methylammonium",
                        "molecular_formula": "CH6N+",
                        "coefficient": "1"
                    }
                ],
                "b_ions": [
                    {
                        "abbreviation": "Pb",
                        "common_name": "Lead",
                        "molecular_formula": "Pb2+",
                        "coefficient": "1"
                    }
                ],
                "x_ions": [
                    {
                        "abbreviation": "I",
                        "common_name": "Iodide",
                        "molecular_formula": "I-",
                        "coefficient": "3"
                    }
                ]
            },
            "pce": {
                "value": 8.03,
                "unit": "%"
            },
            "jsc": {
                "value": 15.72,
                "unit": "mA cm^-2"
            },
            "voc": {
                "value": 1.06,
                "unit": "V"
            },
            "ff": {
                "value": 48.2
            },
            "active_area": {
                "value": 0.81
            },
            "device_architecture": "nip",
            "number_devices": null,
            "averaged_quantites": null,
            "light_source": {
                "type": "AM 1.5G",
                "light_intensity": 100
            },
            "encapsulated": null,
            "stability": {
                "review_completed": true,
                "potential_bias": "Unknown"
            },
            "layers": [
                {
                    "review_completed": true,
                    "name": "SLG",
                    "functionality": "Substrate"
                },
                {
                    "review_completed": true,
                    "name": "FTO",
                    "thickness": null,
                    "functionality": "Contact"
                },
                {
                    "review_completed": true,
                    "name": "TiO2",
                    "thickness": 50,
                    "functionality": "Electron-transport",
                    "deposition": [
                        {
                            "review_completed": true,
                            "step_name": "CBD",
                            "method": "Chemical bath deposition",
                            "atmosphere": "Air",
                            "temperature": 70,
                            "duration": 3600,
                            "solution": {
                                "review_completed": true,
                                "temperature": 70,
                                "solutes": [
                                    {
                                        "review_completed": true,
                                        "name": "TiCl4",
                                        "concentration": 2.25,
                                        "concentration_unit": "vol%"
                                    }
                                ],
                                "solvents": [
                                    {
                                        "review_completed": true,
                                        "name": "Water",
                                        "volume_fraction": 1
                                    }
                                ]
                            }
                        },
                        {
                            "review_completed": true,
                            "step_name": "H2 plasma treatment",
                            "method": "H2 plasma treatment",
                            "atmosphere": "Other",
                            "temperature": null,
                            "duration": 90
                        }
                    ],
                    "additional_treatment": "Surface passivation treatments"
                },
                {
                    "review_completed": true,
                    "name": "Perovskite",
                    "thickness": 350,
                    "functionality": "Absorber",
                    "deposition": [
                        {
                            "review_completed": true,
                            "step_name": "Spin-coating",
                            "method": "Spin-coating",
                            "atmosphere": "Unknown",
                            "temperature": null,
                            "duration": 30,
                            "solution": {
                                "review_completed": true,
                                "solutes": [
                                    {
                                        "review_completed": true,
                                        "name": "PbI2",
                                        "concentration": 553,
                                        "concentration_unit": "g/L"
                                    },
                                    {
                                        "review_completed": true,
                                        "name": "CH3NH3I",
                                        "concentration": 190,
                                        "concentration_unit": "g/L"
                                    }
                                ],
                                "solvents": [
                                    {
                                        "review_completed": true,
                                        "name": "GBL",
                                        "volume_fraction": 1
                                    }
                                ]
                            }
                        },
                        {
                            "review_completed": true,
                            "step_name": "Annealing",
                            "method": "Thermal-annealing",
                            "atmosphere": "Air",
                            "temperature": 120,
                            "duration": 600
                        }
                    ]
                },
                {
                    "review_completed": true,
                    "name": "Spiro-OMeTAD",
                    "thickness": 250,
                    "functionality": "Hole-transport",
                    "deposition": [
                        {
                            "review_completed": true,
                            "step_name": "Spin-coating",
                            "method": "Spin-coating",
                            "atmosphere": "Air",
                            "temperature": null,
                            "duration": 35
                        }
                    ]
                },
                {
                    "review_completed": true,
                    "name": "Au",
                    "thickness": 80,
                    "functionality": "Contact",
                    "deposition": [
                        {
                            "review_completed": true,
                            "step_name": "Thermal evaporation",
                            "method": "Thermal evaporation",
                            "atmosphere": "Vacuum",
                            "temperature": null,
                            "duration": null
                        }
                    ]
                }
            ]
        },
        {
            "perovskite_composition": {
                "formula": "MAPbI3",
                "a_ions": [
                    {
                        "abbreviation": "MA",
                        "common_name": "Methylammonium",
                        "molecular_formula": "CH6N+",
                        "coefficient": "1"
                    }
                ],
                "b_ions": [
                    {
                        "abbreviation": "Pb",
                        "common_name": "Lead",
                        "molecular_formula": "Pb2+",
                        "coefficient": "1"
                    }
                ],
                "x_ions": [
                    {
                        "abbreviation": "I",
                        "common_name": "Iodide",
                        "molecular_formula": "I-",
                        "coefficient": "3"
                    }
                ]
            },
            "pce": {
                "value": 14.88,
                "unit": "%"
            },
            "jsc": {
                "value": 18.86,
                "unit": "mA cm^-2"
            },
            "voc": {
                "value": 1.1,
                "unit": "V"
            },
            "ff": {
                "value": 71.7
            },
            "active_area": {
                "value": 0.81
            },
            "device_architecture": "nip",
            "number_devices": null,
            "averaged_quantites": null,
            "light_source": {
                "type": "AM 1.5G",
                "light_intensity": 100
            },
            "encapsulated": null,
            "stability": {
                "review_completed": true,
                "potential_bias": "Unknown"
            },
            "layers": [
                {
                    "review_completed": true,
                    "name": "SLG",
                    "functionality": "Substrate"
                },
                {
                    "review_completed": true,
                    "name": "FTO",
                    "thickness": null,
                    "functionality": "Contact"
                },
                {
                    "review_completed": true,
                    "name": "TiO2",
                    "thickness": 50,
                    "functionality": "Electron-transport",
                    "additional_treatment": "Surface passivation treatments",
                    "deposition": [
                        {
                            "review_completed": true,
                            "step_name": "CBD",
                            "method": "Chemical bath deposition",
                            "atmosphere": "Air",
                            "temperature": 70,
                            "duration": 3600,
                            "solution": {
                                "review_completed": true,
                                "temperature": 70,
                                "solutes": [
                                    {
                                        "review_completed": true,
                                        "name": "TiCl4",
                                        "concentration": 2.25,
                                        "concentration_unit": "vol%"
                                    }
                                ],
                                "solvents": [
                                    {
                                        "review_completed": true,
                                        "name": "Water",
                                        "volume_fraction": 1
                                    }
                                ]
                            }
                        },
                        {
                            "review_completed": true,
                            "step_name": "He2 plasma treatment",
                            "method": "He2 plasma treatment",
                            "atmosphere": "Other",
                            "temperature": null,
                            "duration": 90
                        }
                    ]
                },
                {
                    "review_completed": true,
                    "name": "Perovskite",
                    "thickness": 350,
                    "functionality": "Absorber",
                    "deposition": [
                        {
                            "review_completed": true,
                            "step_name": "Spin-coating",
                            "method": "Spin-coating",
                            "atmosphere": "Unknown",
                            "temperature": null,
                            "duration": 30,
                            "solution": {
                                "review_completed": true,
                                "solutes": [
                                    {
                                        "review_completed": true,
                                        "name": "PbI2",
                                        "concentration": 553,
                                        "concentration_unit": "g/L"
                                    },
                                    {
                                        "review_completed": true,
                                        "name": "CH3NH3I",
                                        "concentration": 190,
                                        "concentration_unit": "g/L"
                                    }
                                ],
                                "solvents": [
                                    {
                                        "review_completed": true,
                                        "name": "GBL",
                                        "volume_fraction": 1
                                    }
                                ]
                            }
                        },
                        {
                            "review_completed": true,
                            "step_name": "Annealing",
                            "method": "Thermal-annealing",
                            "atmosphere": "Air",
                            "temperature": 120,
                            "duration": 600
                        }
                    ]
                },
                {
                    "review_completed": true,
                    "name": "Spiro-OMeTAD",
                    "thickness": 250,
                    "functionality": "Hole-transport",
                    "deposition": [
                        {
                            "review_completed": true,
                            "step_name": "Spin-coating",
                            "method": "Spin-coating",
                            "atmosphere": "Air",
                            "temperature": null,
                            "duration": 35
                        }
                    ]
                },
                {
                    "review_completed": true,
                    "name": "Au",
                    "thickness": 80,
                    "functionality": "Contact",
                    "deposition": [
                        {
                            "review_completed": true,
                            "step_name": "Thermal evaporation",
                            "method": "Thermal evaporation",
                            "atmosphere": "Vacuum",
                            "temperature": null,
                            "duration": null
                        }
                    ]
                }
            ]
        }
    ]
}
