Repository: lamalab-org/perla-extract

# Historical research data

This directory preserves the human annotations, ground truth, and model outputs used
in earlier PERLA Extract studies. They are useful as provenance and as inputs to future
evaluation work, but they are not part of the production extraction package or CLI.

The files follow the historical reduced PERLA schema. Current extraction and scoring
use the [study model](../../../docs/concepts/study-model.md), with direct NOMAD export.

`ground_truth/reviewed_manifest.json` identifies the completed historical reviews,
their inclusion or non-research exclusion, record counts, content hashes, and the hash
of the hosted review state from which they were exported.

File: src/perla_extract/data/extractions/humans/Dove/10.1016--j.nanoen.2022.107416.json
{
    "doi": "10.1016/j.nanoen.2022.107416",
    "cells": [
        {
            "perovskite_composition": {
                "formula": "FA0.75MA0.25SnI2.75Br0.25",
                "a_ions": [],
                "b_ions": [],
                "x_ions": []
            },
            "pce": {
                "value": 13.43,
                "unit": "%"
            },
            "jsc": {
                "value": 20.98,
                "unit": "mA cm^-2"
            },
            "voc": {
                "value": 0.9,
                "unit": "V"
            },
            "ff": {
                "value": 71.22
            },
            "active_area": {
                "value": null
            },
            "device_architecture": "nip",
            "number_devices": 20,
            "averaged_quantites": true,
            "light_source": {
                "type": "AM 1.5G",
                "light_intensity": {
                    "value": 100.0,
                    "unit": "mW cm^-2"
                }
            },
            "encapsulated": null,
            "stability": {
                "time": {
                    "value": 3600000.0,
                    "unit": "s"
                },
                "temperature": {
                    "value": 85.0,
                    "unit": "\u00b0C"
                },
                "PCE_at_the_start_of_the_experiment": {
                    "value": 13.43,
                    "unit": "%"
                },
                "PCE_after_1000_hours": {
                    "value": 10.744,
                    "unit": "%"
                },
                "PCE_at_the_end_of_experiment": {
                    "value": 10.744,
                    "unit": "%"
                },
                "potential_bias": "Open circuit"
            },
            "layers": null
        }
    ]
}

File: src/perla_extract/data/extractions/humans/Dove/10.1016--j.synthmet.2017.08.007.json (part 1 of 5)
{
    "doi": "10.1016/j.synthmet.2017.08.007",
    "cells": [
        {
            "perovskite_composition": {
                "formula": "MAPbI3",
                "a_ions": [
                    {
                        "abbreviation": "MA",
                        "common_name": "Methylammonium",
                        "molecular_formula": "CH6N+",
                        "coefficient": "1"
                    }
                ],
                "b_ions": [
                    {
                        "abbreviation": "Pb",
                        "common_name": "Lead",
                        "molecular_formula": "Pb2+",
                        "coefficient": "1"
                    }
                ],
                "x_ions": [
                    {
                        "abbreviation": "I",
                        "common_name": "Iodide",
                        "molecular_formula": "I-",
                        "coefficient": "3"
                    }
                ]
            },
            "pce": {
                "value": 3.8,
                "unit": "%"
            },
            "jsc": {
                "value": 8.4,
                "unit": "mA cm^-2"
            },
            "voc": {
                "value": 0.665,
                "unit": "V"
            },
            "ff": {
                "value": 59
            },
            "active_area": {
                "value": 0.05
            },
            "device_architecture": "nip",
            "number_devices": null,
            "averaged_quantites": null,
            "light_source": {
                "type": "AM 1.5G",
                "description": "xenon arc lamp",
                "light_intensity": 100
            },
            "encapsulated": null,
            "stability": {
                "review_completed": true,
                "potential_bias": "Unknown"
            },
            "layers": [
                {
                    "review_completed": true,
                    "name": "SLG",
                    "functionality": "Substrate"
                },
                {
                    "review_completed": true,
                    "name": "FTO",
                    "thickness": null,
                    "functionality": "Contact"
                },
                {
                    "review_completed": true,
                    "name": "TiO2-c",
                    "thickness": 150,
                    "functionality": "Electron-transport",
                    "deposition": [
                        {
                            "review_completed": true,
                            "step_name": "Spin-coating",
                            "method": "Spin-coating",
                            "atmosphere": "Ambient air",
                            "duration": 60,
                            "solution": {
                                "review_completed": true,
                                "solutes": [
                                    {
                                        "review_completed": true,
                                        "name": "titanium isopropoxide",
                                        "concentration": 0.34,
                                        "concentration_unit": "M"
                                    }
                                ],
                                "solvents": [
                                    {
                                        "review_completed": true,
                                        "name": "Ethanol",
                                        "volume_fraction": 1
                                    }
                                ]
                            }
                        },
                        {
                            "review_completed": true,
                            "step_name": "Annealing",
                            "method": "Thermal-annealing",
                            "atmosphere": "Ambient air",
                            "temperature": 100
                        }
                    ]
                },
                {
                    "review_completed": true,
                    "name": "TiO2-mp",
                    "thickness": 100,
                    "functionality": "Electron-transport",
                    "deposition": [
                        {
                            "review_completed": true,
                            "step_name": "Spin-coating",
                            "method": "Spin-coating",
                            "atmosphere": "Ambient air",
                            "duration": 30,
                            "solution": {
                                "review_completed": true,
                                "solutes": [
                                    {
                                        "review_completed": true,
                                        "name": "TiO2-np"
                                    }
                                ],
                                "solvents": [
                                    {
                                        "review_completed": true,
                                        "name": "Water",
                                        "volume_fraction": 1
                                    }
                                ]
                            }
                        },
                        {
                            "review_completed": true,
                            "step_name": "Annealing",
                            "method": "Thermal-annealing",
                            "atmosphere": "Ambient air",
                            "temperature": 470,
                            "duration": 1800
                        },
                        {
                            "review_completed": true,
                            "step_name": "Dip-coating",
                            "method": "Dip-coating",
                            "atmosphere": "Ambient air",
                            "temperature": 70,
                            "duration": 20,
                            "solution": {
                                "temperature": 70,
                                "solutes": [
                                    {
                                        "review_completed": true,
                                        "name": "TiCl4",
                                        "concentration": 0.05,
                                        "concentration_unit": "M"
                                    }
                                ],
                                "solvents": [
                                    {
                                        "review_completed": true,
                                        "name": "Water",
                                        "volume_fraction": 1
                                    }
                                ]
                            }
                        },
                        {
                            "review_completed": true,
                            "step_name": "Annealing",
                            "method": "Thermal-annealing",
                            "atmosphere": "Ambient air",
                            "temperature": 475,
                            "duration": 1800
                        }
                    ]
                },
                {
                    "review_completed": true,
                    "name": "Perovskite",
                    "thickness": 150,
                    "functionality": "Absorber",
                    "deposition": [
                        {
                            "review_completed": true,
                            "step_name": "Spin-coating",
                            "method": "Spin-coating",
                            "atmosphere": "Ambient air",
                            "temperature": null,
                            "duration": 45,
                            "solution": {
                                "review_completed": true,
                                "solutes": [
                                    {
                                        "review_completed": true,
                                        "name": "PbI2",
                                        "concentration": 0.55,
                                        "concentration_unit": "M"
                                    },
                                    {
                                        "review_completed": true,
                                        "name": "CH3NH3I",
                                        "concentration": 0.55,
                                        "concentration_unit": "M"
                                    }
                                ],
                                "solvents": [
                                    {
                                        "review_completed": true,
                                        "name": "DMF",
                                        "volume_fraction": 1
                                    }
                                ]
                            }
                        },
                        {
                            "review_completed": true,
                            "step_name": "Annealing",
                            "method": "Thermal-annealing",
                            "atmosphere": "N2",
                            "temperature": 100
                        }
                    ]
                },
                {
                    "review_completed": true,
                    "name": "X60",
                    "thickness": 200,
                    "functionality": "Hole-transport",
                    "deposition": [
                        {
                            "review_completed": true,
                            "step_name": "Spin-coating",
                            "method": "Spin-coating",
                            "atmosphere": "Ambient air",
                            "duration": 30,
                            "solution": {
                                "review_completed": true,
                                "solutes": [
                                    {
                                        "review_completed": true,
                                        "name": "tBP",
                                        "concentration": 0.0288,
                                        "concentration_unit": "vol%"
                                    },
                                    {
                                        "review_completed": true,
                                        "name": "Li-TFSI",
                                        "concentration": 9,
                                        "concentration_unit": "g/L"
                                    },
                                    {
                                        "review_completed": true,
                                        "name": "X60",
                                        "concentration": 60,
                                        "concentration_unit": "mmol/L"
                                    }
                                ],
                                "solvents": [
                                    {
                                        "review_completed": true,
                                        "name": "Chlorobenzene",
                                        "volume_fraction": 1
                                    }
                                ],
                                "volume": {
                                    "value": 7e-05,
                                    "unit": "L"
                                }
                            }
                        }
                    ]
                },
                {
                    "review_completed": true,
                    "name": "Au",
                    "thickness": 100,
                    "functionality": "Contact",
                    "deposition": [
                        {
                            "review_completed": true,
                            "step_name": "Evaporation",
                            "method": "Thermal-evaporation",
                            "atmosphere": "Vacuum"
                        }
                    ]
                }
            ]
        },
        {
            "perovskite_composition": {
                "formula": "MAPbI3",
                "a_ions": [
                    {
                        "abbreviation": "MA",
                        "common_name": "Methylammonium",
                        "molecular_formula": "CH6N+",
                        "coefficient": "1"
                    }
                ],
                "b_ions": [
                    {
                        "abbreviation": "Pb",
                        "common_name": "Lead",
                        "molecular_formula": "Pb2+",
                        "coefficient": "1"
                    }
                ],
                "x_ions": [
                    {
                        "abbreviation": "I",
                        "common_name": "Iodide",
                        "molecular_formula": "I-",
                        "coefficient": "3"
                    }
                ]
            },
            "pce": {
                "value": 8.2,
                "unit": "%"
            },
            "jsc": {
                "value": 16.9,
                "unit": "mA cm^-2"
            },
            "voc": {
                "value": 0.842,
                "unit": "V"
            },
            "ff": {
                "value": 58
            },
            "active_area": {
                "value": 0.05
            },
            "device_architecture": "nip",
            "number_devices": null,
            "averaged_quantites": null,
            "light_source": {
                "type": "AM 1.5G",
                "description": "xenon arc lamp",
                "light_intensity": 100
            },
            "encapsulated": null,
            "stability": {
                "review_completed": true,
                "potential_bias": "Unknown"
            },
            "layers": [
                {
                    "review_completed": true,
                    "name": "SLG",
                    "functionality": "Substrate"
                },
                {
                    "review_completed": true,
                    "name": "FTO",
                    "thickness": null,
                    "functionality": "Contact"
                },
                {
                    "review_completed": true,
                    "name": "TiO2-c",
                    "thickness": 150,
                    "functionality": "Electron-transport",
                    "deposition": [
                        {
                            "review_completed": true,
                            "step_name": "Spin-coating",
                            "method": "Spin-coating",
                            "atmosphere": "Ambient air",
                            "duration": 60,
                            "solution": {
                                "review_completed": true,
                                "solutes": [
                                    {
                                        "review_completed": true,
                                        "name": "titanium isopropoxide",
                                        "concentration": 0.34,
                                        "concentration_unit": "M"
                                    }
                                ],
                                "solvents": [
                                    {
                                        "review_completed": true,
                                        "name": "Ethanol",
                                        "volume_fraction": 1
                                    }
                                ]
                            }
                        },
                        {
                            "review_completed": true,
                            "step_name": "Annealing",
                            "method": "Thermal-annealing",
                            "atmosphere": "Ambient air",
                            "temperature": 100
                        }
                    ]
                },
                {
                    "review_completed": true,
                    "name": "TiO2-mp",
                    "thickness": 100,
                    "functionality": "Electron-transport",
                    "deposition": [
                        {
                            "review_completed": true,
                            "step_name": "Spin-coating",
                            "method": "Spin-coating",
                            "atmosphere": "Ambient air",
                            "duration": 30,
                            "solution": {
                                "review_completed": true,
                                "solutes": [
                                    {
                                        "review_completed": true,
                                        "name": "TiO2-np"
                                    }
                                ],
                                "solvents": [
                                    {
                                        "review_completed": true,
                                        "name": "Water",
                                        "volume_fraction": 1
                                    }
                                ]
                            }
                        },
                        {
                            "review_completed": true,
                            "step_name": "Annealing",
                            "method": "Thermal-annealing",
                            "atmosphere": "Ambient air",
                            "temperature": 470,
                            "duration": 1800
                        },
                        {
                            "review_completed": true,
                            "step_name": "Dip-coating",
                            "method": "Dip-coating",
                            "atmosphere": "Ambient air",
                            "temperature": 70,
                            "duration": 20,
                            "solution": {
                                "temperature": 70,
                                "solutes": [
                                    {
                                        "review_completed": true,
                                        "name": "TiCl4",
                                        "concentration": 0.05,
                                        "concentration_unit": "M"
                                    }
                                ],
                                "solvents": [
                                    {
                                        "review_completed": true,
                                        "name": "Water",
                                        "volume_fraction": 1
                                    }
                                ]
                            }
                        },
                        {
                            "review_completed": true,
                            "step_name": "Annealing",
                            "method": "Thermal-annealing",
                            "atmosphere": "Ambient air",
                            "temperature": 475,
                            "duration": 1800
                        }
                    ]
                },
                {
                    "review_completed": true,
                    "name": "Perovskite",
                    "thickness": 150,
                    "functionality": "Absorber",
                    "deposition": [
                        {
                            "review_completed": true,
                            "step_name": "Spin-coating",
                            "method": "Spin-coating",
                            "atmosphere": "Ambient air",
                            "temperature": null,
                            "duration": 5,
                            "solution": {
                                "review_completed": true,
                                "volume": {
                                    "value": 2e-05,
                                    "unit": "L"
                                },
                                "solutes": [
                                    {
                                        "review_completed": true,
                                        "name": "PbI2",
                                        "concentration": 0.55,
                                        "concentration_unit": "M"
                                    }
                                ],
                                "solvents": [
                                    {
                                        "review_completed": true,
                                        "name": "DMF",
                                        "volume_fraction": 1
                                    }
                                ]
                            }
                        },
                        {
                            "review_completed": true,
                            "step_name": "Annealing",
                            "method": "Thermal-annealing",
                            "atmosphere": "Ambient air",
                            "temperature": 40,
                            "duration": 180
                        },
                        {
                            "review_completed": true,
                            "step_name": "Annealing",
                            "method": "Thermal-annealing",
                            "atmosphere": "Ambient air",
                            "temperature": 100,
                            "duration": 300
                        },
                        {
                            "review_completed": true,
                            "step_name": "Spin-coating",
                            "method": "Spin-coating",
                            "atmosphere": "Ambient air",
                            "duration": 20,
                            "solution": {
                                "review_completed": true,
                                "volume": {
                                    "value": 0.0003,
                                    "unit": "L"
                                },
                                "solutes": [
                                    {
                                        "review_completed": true,
                                        "name": "CH3NH3",
                                        "concentration": 0.05,
                                        "concentration_unit": "M"
                                    }
                                ],
                                "solvents": [
                                    {
                                        "review_completed": true,
                                        "name": "IPA",
                                        "volume_fraction": 1
                                    }
                                ]
                            }
                        },
                        {
                            "review_completed": true,
                            "step_name": "Annealing",
                            "method": "Thermal-annealing",
                            "atmosphere": "N2",
                            "temperature": 100
                        }
                    ]
                },
                {
                    "review_completed": true,
                    "name": "Spiro-MeOTADX60",
                    "thickness": 200,
                    "functionality": "Hole-transport",
                    "deposition": [
                        {
                            "review_completed": true,
                            "step_name": "Spin-coating",
                            "method": "Spin-coating",
                            "atmosphere": "Ambient air",
                            "duration": 30,
                            "solution": {
                                "review_completed": true,
                                "volume": {
                                    "value": 7e-05,
                                    "unit": "L"
                                },
                                "solutes": [
                                    {
                                        "review_completed": true,
                                        "name": "tBP",
                                        "concentration": 0.0288,
                                        "concentration_unit": "vol%"
                                    },
                                    {
                                        "review_completed": true,
                                        "name": "Li-TFSI",
                                        "concentration": 9,
                                        "concentration_unit": "g/L"
                                    },
                                    {
                                        "review_completed": true,
                                        "name": "X60",
                                        "concentration": 30,
                                        "concentration_unit": "mmol/L"
                                    },
                                    {
                                        "review_completed": true,
                                        "name": "Spiro-MeOTAD",
                                        "concentration": 30,
                                        "concentration_unit": "mmol/L"
                                    }
                                ],
                                "solvents": [
                                    {
                                        "review_completed": true,
                                        "name": "Chlorobenzene",
                                        "volume_fraction": 1
                                    }
                                ]
                            }
                        }
                    ]
                },
                {
                    "review_completed": true,
                    "name": "Au",
                    "thickness": 100,
                    "functionality": "Contact",
                    "deposition": [
                        {
                            "review_completed": true,
                            "step_name": "Evaporation",
                            "method": "Thermal-evaporation",
                            "atmosphere": "Vacuum"
                        }
                    ]
                }
            ]
        },
        {
            "perovskite_composition": {
                "formula": "MAPbI3",
                "a_ions": [
                    {
                        "abbreviation": "MA",
                        "common_name": "Methylammonium",
                        "molecular_formula": "CH6N+",
                        "coefficient": "1"
                    }
                ],
                "b_ions": [
                    {
                        "abbreviation": "Pb",
                        "common_name": "Lead",
                        "molecular_formula": "Pb2+",
                        "coefficient": "1"
                    }
                ],
                "x_ions": [
                    {
                        "abbreviation": "I",
                        "common_name": "Iodide",
                        "molecular_formula": "I-",
                        "coefficient": "3"
                    }
                ]
            },
            "pce": {
                "value": 4.4,
                "unit": "%"
            },
            "jsc": {
                "value": 13.1,
                "unit": "mA cm^-2"
            },
            "voc": {
                "value": 0.794,
                "unit": "V"
            },
            "ff": {
                "value": 43
            },
            "active_area": {
                "value": 0.05
            },
            "device_architecture": "nip",
            "number_devices": null,
            "averaged_quantites": null,
            "light_source": {
                "type": "AM 1.5G",
                "description": "xenon arc lamp",
                "light_intensity": 100
            },
            "encapsulated": null,
            "stability": {
                "review_completed": true,
                "potential_bias": "Unknown"
            },
            "layers": [
                {
                    "review_completed": true,
                    "name": "SLG",
                    "functionality": "Substrate"
                },
                {
                    "review_completed": true,
                    "name": "FTO",
                    "thickness": null,
                    "functionality": "Contact"
                },
                {
                    "review_completed": true,
                    "name": "TiO2-c",
                    "thickness": 150,
                    "functionality": "Electron-transport",
                    "deposition": [
                        {
                            "review_completed": true,
                            "step_name": "Spin-coating",
                            "method": "Spin-coating",
                            "atmosphere": "Ambient air",
                            "duration": 60,
                            "solution": {
                                "review_completed": true,
                                "solutes": [
                                    {
                                        "review_completed": true,
                                        "name": "titanium isopropoxide",
                                        "concentration": 0.34,
                                        "concentration_unit": "M"
                                    }
                                ],
                                "solvents": [
                                    {
                                        "review_completed": true,
                                        "name": "Ethanol",
                                        "volume_fraction": 1
                                    }
                                ]
                            }
                        },
                        {
                            "review_completed": true,
                            "step_name": "Annealing",
                            "method": "Thermal-annealing",
                            "atmosphere": "Ambient air",
                            "temperature": 100
                        }
                    ]
                },
                {
                    "review_completed": true,
                    "name": "TiO2-mp",
                    "thickness": 100,
                    "functionality": "Electron-transport",
                    "deposition": [
                        {
                            "review_completed": true,
                            "step_name": "Spin-coating",
                            "method": "Spin-coating",
                            "atmosphere": "Ambient air",
                            "duration": 30,
                            "solution": {
                                "review_completed": true,
                                "solutes": [
                                    {
                                        "review_completed": true,
                                        "name": "TiO2-np"
                                    }
                                ],
                                "solvents": [
                                    {
                                        "review_completed": true,
                                        "name": "Water",
                                        "volume_fraction": 1
                                    }
                                ]
                            }
                        },
                        {
                            "review_completed": true,
                            "step_name": "Annealing",
                            "method": "Thermal-annealing",
                            "atmosphere": "Ambient air",
                            "temperature": 470,
                            "duration": 1800
                        },
                        {
                            "review_completed": true,
                            "step_name": "Dip-coating",
                            "method": "Dip-coating",
                            "atmosphere": "Ambient air",
                            "temperature": 70,
                            "duration": 20,
                            "solution": {
                                "temperature": 70,
                                "solutes": [
                                    {
                                        "review_completed": true,
                                        "name": "TiCl4",
                                        "concentration": 0.05,
                                        "concentration_unit": "M"
                                    }
                                ],
                                "solvents": [
                                    {
                                        "review_completed": true,
                                        "name": "Water",
                                        "volume_fraction": 1
                                    }
                                ]
                            }
                        },
                        {
                            "review_completed": true,
                            "step_name": "Annealing",
                            "method": "Thermal-annealing",
                            "atmosphere": "Ambient air",
                            "temperature": 475,
                            "duration": 1800
                        }
                    ]
                },
                {
                    "review_completed": true,
                    "name": "Perovskite",
                    "thickness": 250,
                    "functionality": "Absorber",
                    "deposition": [
                        {
                            "review_completed": true,
                            "step_name": "Spin-coating",
                            "method": "Spin-coating",
                            "atmosphere": "Ambient air",
                            "temperature": null,
                            "duration": 45,
                            "solution": {
                                "review_completed": true,
                                "solutes": [
                                    {
                                        "review_completed": true,
                                        "name": "PbI2",
                                        "concentration": 1,
                                        "concentration_unit": "M"
                                    },
                                    {
                                        "review_completed": true,
                                        "name": "CH3NH3I",
                                        "concentration": 1,
                                        "concentration_unit": "M"
                                    }
                                ],
                                "solvents": [
                                    {
                                        "review_completed": true,
                                        "name": "DMF",
                                        "volume_fraction": 1
                                    }
                                ]
                            }
                        },
                        {
                            "review_completed": true,
                            "step_name": "Annealing",
                            "method": "Thermal-annealing",
                            "atmosphere": "N2",
                            "temperature": 100
                        }
                    ]
                },
                {
                    "review_completed": true,
                    "name": "X60",
                    "thickness": 200,
                    "functionality": "Hole-transport",
                    "deposition": [
                        {
                            "review_completed": true,
                            "step_name": "Spin-coating",
                            "method": "Spin-coating",
                            "atmosphere": "Ambient air",
                            "duration": 30,
                            "solution": {
                                "review_completed": true,
                                "solutes": [
                                    {
                                        "review_completed": true,
                                        "name": "tBP",
                                        "concentration": 0.0288,
                                        "concentration_unit": "vol%"
                                    },
                                    {
                                        "review_completed": true,
                                        "name": "Li-TFSI",
                                        "concentration": 9,
                                        "concentration_unit": "g/L"
                                    },
                                    {
                                        "review_completed": true,
                                        "name": "X60",
                                        "concentration": 60,
                                        "concentration_unit": "mmol/L"
                                    }
                                ],
                                "solvents": [
                                    {
                                        "review_completed": true,
                                        "name": "Chlorobenzene",
                                        "volume_fraction": 1
                                    }
                                ],
                                "volume": {
                                    "value": 7e-05,
                                    "unit": "L"
                                }
                            }
                        }
                    ]
                },
                {
                    "review_completed": true,
                    "name": "Au",
                    "thickness": 100,
                    "functionality": "Contact",
                    "deposition": [
                        {
                            "review_completed": true,
                            "step_name": "Evaporation",
                            "method": "Thermal-evaporation",
                            "atmosphere": "Vacuum"
                        }
                    ]
                }
            ]
        },
        {
            "perovskite_composition": {
                "formula": "MAPbI3",
                "a_ions": [
                    {
                        "abbreviation": "MA",
                        "common_name": "Methylammonium",
                        "molecular_formula": "CH6N+",
                        "coefficient": "1"
                    }
                ],
                "b_ions": [
                    {
