Repository: lamalab-org/perla-extract

# Historical research data

This directory preserves the human annotations, ground truth, and model outputs used
in earlier PERLA Extract studies. They are useful as provenance and as inputs to future
evaluation work, but they are not part of the production extraction package or CLI.

The files follow the historical reduced PERLA schema. Current extraction and scoring
use the [study model](../../../docs/concepts/study-model.md), with direct NOMAD export.

`ground_truth/reviewed_manifest.json` identifies the completed historical reviews,
their inclusion or non-research exclusion, record counts, content hashes, and the hash
of the hosted review state from which they were exported.

File: src/perla_extract/data/extractions/humans/Dove/10.1039--c5nr05563f.json (part 1 of 6)
{
    "doi": "10.1039/c5nr05563f",
    "cells": [
        {
            "perovskite_composition": {
                "formula": "MAPbI3",
                "a_ions": [
                    {
                        "abbreviation": "MA",
                        "common_name": "Methylammonium",
                        "molecular_formula": "CH6N+",
                        "coefficient": "1"
                    }
                ],
                "b_ions": [
                    {
                        "abbreviation": "Pb",
                        "common_name": "Lead",
                        "molecular_formula": "Pb2+",
                        "coefficient": "1"
                    }
                ],
                "x_ions": [
                    {
                        "abbreviation": "I",
                        "common_name": "Iodide",
                        "molecular_formula": "I-",
                        "coefficient": "3"
                    }
                ]
            },
            "pce": {
                "value": 11.17,
                "unit": "%"
            },
            "jsc": {
                "value": 19.03,
                "unit": "mA cm^-2"
            },
            "voc": {
                "value": 0.998,
                "unit": "V"
            },
            "ff": {
                "value": 56
            },
            "active_area": {
                "value": 0.125
            },
            "device_architecture": "nip",
            "number_devices": null,
            "averaged_quantites": null,
            "light_source": {
                "type": "AM 1.5G",
                "light_intensity": 100,
                "lamp": "Oriel Sol3A"
            },
            "encapsulated": null,
            "stability": null,
            "layers": [
                {
                    "review_completed": true,
                    "name": "SLG",
                    "functionality": "Substrate"
                },
                {
                    "review_completed": true,
                    "name": "FTO",
                    "thickness": null,
                    "functionality": "Contact"
                },
                {
                    "review_completed": true,
                    "name": "TiO2-c",
                    "thickness": 56,
                    "functionality": "Electron-transport",
                    "deposition": [
                        {
                            "review_completed": true,
                            "step_name": "Spin-coating",
                            "method": "Spin-coating",
                            "atmosphere": "Ambient air",
                            "temperature": null,
                            "duration": 30,
                            "solution": {
                                "review_completed": true,
                                "solutes": [
                                    {
                                        "review_completed": true,
                                        "name": "TiCl4",
                                        "concentration": 0.2,
                                        "concentration_unit": "M"
                                    }
                                ],
                                "solvents": [
                                    {
                                        "review_completed": true,
                                        "name": "Water",
                                        "volume_fraction": 1
                                    }
                                ]
                            }
                        },
                        {
                            "review_completed": true,
                            "step_name": "Annealing",
                            "method": "Thermal annealing",
                            "atmosphere": "Ambient air",
                            "temperature": 450,
                            "duration": 1800
                        }
                    ]
                },
                {
                    "review_completed": true,
                    "name": "TiO2-mp",
                    "thickness": 200,
                    "functionality": "Electron-transport",
                    "deposition": [
                        {
                            "review_completed": true,
                            "step_name": "Spin-coating",
                            "method": "Spin-coating",
                            "atmosphere": "Ambient air",
                            "solution": {
                                "review_completed": true,
                                "solutes": [
                                    {
                                        "review_completed": true,
                                        "name": "TiO2-paste"
                                    }
                                ],
                                "solvents": [
                                    {
                                        "review_completed": true,
                                        "name": "Ethanol",
                                        "volume_fraction": 1
                                    }
                                ]
                            }
                        },
                        {
                            "review_completed": true,
                            "step_name": "Annealing",
                            "method": "Thermal-annealing",
                            "atmosphere": "Ambient air",
                            "temperature": 100,
                            "duration": 300
                        },
                        {
                            "review_completed": true,
                            "step_name": "Annealing",
                            "method": "Thermal-annealing",
                            "atmosphere": "Ambient air",
                            "temperature": 450,
                            "duration": 1800
                        },
                        {
                            "review_completed": true,
                            "step_name": "Dip-coating",
                            "method": "Dip-coating",
                            "atmosphere": "Ambient air",
                            "temperature": 70,
                            "duration": 30,
                            "solution": {
                                "review_completed": true,
                                "temperature": 70,
                                "solutes": [
                                    {
                                        "review_completed": true,
                                        "name": "TiCl4",
                                        "concentration": 0.02,
                                        "concentration_unit": "M"
                                    }
                                ],
                                "solvents": [
                                    {
                                        "review_completed": true,
                                        "name": "Water",
                                        "volume_fraction": 1
                                    }
                                ]
                            }
                        },
                        {
                            "review_completed": true,
                            "step_name": "Washing",
                            "method": "Washing",
                            "atmosphere": "Ambient air"
                        },
                        {
                            "review_completed": true,
                            "step_name": "Annealing",
                            "method": "Thermal-annealing",
                            "atmosphere": "Ambient air",
                            "temperature": 500,
                            "duration": 1800
                        }
                    ]
                },
                {
                    "review_completed": true,
                    "name": "Perovskite",
                    "thickness": null,
                    "functionality": "Absorber",
                    "deposition": [
                        {
                            "review_completed": true,
                            "step_name": "Spin-coating",
                            "method": "Spin-coating",
                            "atmosphere": "Unknown",
                            "temperature": null,
                            "duration": 10,
                            "solution": {
                                "review_completed": true,
                                "volume": {
                                    "value": 2e-05,
                                    "unit": "L"
                                },
                                "solutes": [
                                    {
                                        "review_completed": true,
                                        "name": "PbI2",
                                        "concentration": 462,
                                        "concentration_unit": "g/L"
                                    }
                                ],
                                "solvents": [
                                    {
                                        "review_completed": true,
                                        "name": "DMF",
                                        "volume_fraction": 1
                                    }
                                ]
                            }
                        },
                        {
                            "review_completed": true,
                            "step_name": "Drying",
                            "method": "Drying",
                            "atmosphere": "Unknown",
                            "temperature": 40,
                            "duration": 180
                        },
                        {
                            "review_completed": true,
                            "step_name": "Annealing",
                            "method": "Annealing",
                            "atmosphere": "Unknown",
                            "temperature": 100,
                            "duration": 300
                        },
                        {
                            "review_completed": true,
                            "step_name": "Spin-coating",
                            "method": "Spin-coating",
                            "atmosphere": "Unknown",
                            "duration": 60,
                            "solution": {
                                "review_completed": true,
                                "volume": {
                                    "value": 0.0002,
                                    "unit": "L"
                                },
                                "solutes": [
                                    {
                                        "review_completed": true,
                                        "name": "CH3NH3I",
                                        "concentration": 6.5,
                                        "concentration_unit": "g/L"
                                    }
                                ],
                                "solvents": [
                                    {
                                        "review_completed": true,
                                        "name": "IPA",
                                        "volume_fraction": 1
                                    }
                                ]
                            }
                        },
                        {
                            "review_completed": true,
                            "step_name": "Drying",
                            "method": "Drying",
                            "atmosphere": "Unknown",
                            "temperature": 25,
                            "duration": 600
                        },
                        {
                            "step_name": "Annealing",
                            "method": "Annealing",
                            "atmosphere": "Unknown",
                            "temperature": 100,
                            "duration": 300
                        }
                    ]
                },
                {
                    "review_completed": true,
                    "name": "Spiro-OMeTAD",
                    "thickness": null,
                    "functionality": "Hole-transport",
                    "deposition": [
                        {
                            "review_completed": true,
                            "step_name": "Spin-coating",
                            "method": "Spin-coating",
                            "atmosphere": "Unknown",
                            "temperature": null,
                            "duration": 30,
                            "solution": {
                                "review_completed": true,
                                "volume": {
                                    "value": 2e-05,
                                    "unit": "L"
                                },
                                "solutes": [
                                    {
                                        "review_completed": true,
                                        "name": "Spiro-OMeTAD",
                                        "concentration": 72.3,
                                        "concentration_unit": "g/L"
                                    },
                                    {
                                        "review_completed": true,
                                        "name": "tBP",
                                        "concentration": 0.0288,
                                        "concentration_unit": "vol%"
                                    },
                                    {
                                        "review_completed": true,
                                        "name": "Li-TFSI",
                                        "concentration": 9,
                                        "concentration_unit": "g/L"
                                    }
                                ],
                                "solvents": [
                                    {
                                        "review_completed": true,
                                        "name": "Chlorobenzene",
                                        "volume_fraction": 1
                                    }
                                ]
                            }
                        }
                    ]
                },
                {
                    "review_completed": true,
                    "name": "Au",
                    "thickness": 80,
                    "functionality": "Contact",
                    "deposition": [
                        {
                            "review_completed": true,
                            "step_name": "Evaportation",
                            "method": "Thermal-evaporation",
                            "atmosphere": "Vacuum"
                        }
                    ]
                }
            ]
        },
        {
            "perovskite_composition": {
                "formula": "MAPbI3",
                "a_ions": [
                    {
                        "abbreviation": "MA",
                        "common_name": "Methylammonium",
                        "molecular_formula": "CH6N+",
                        "coefficient": "1"
                    }
                ],
                "b_ions": [
                    {
                        "abbreviation": "Pb",
                        "common_name": "Lead",
                        "molecular_formula": "Pb2+",
                        "coefficient": "1"
                    }
                ],
                "x_ions": [
                    {
                        "abbreviation": "I",
                        "common_name": "Iodide",
                        "molecular_formula": "I-",
                        "coefficient": "3"
                    }
                ]
            },
            "pce": {
                "value": 12.99,
                "unit": "%"
            },
            "jsc": {
                "value": 20.42,
                "unit": "mA cm^-2"
            },
            "voc": {
                "value": 0.979,
                "unit": "V"
            },
            "ff": {
                "value": 74
            },
            "active_area": {
                "value": 0.125
            },
            "device_architecture": "nip",
            "number_devices": null,
            "averaged_quantites": null,
            "light_source": {
                "type": "AM 1.5G",
                "light_intensity": 100,
                "lamp": "Oriel Sol3A"
            },
            "encapsulated": null,
            "stability": null,
            "layers": [
                {
                    "review_completed": true,
                    "name": "SLG",
                    "functionality": "Substrate"
                },
                {
                    "review_completed": true,
                    "name": "FTO",
                    "thickness": null,
                    "functionality": "Contact"
                },
                {
                    "review_completed": true,
                    "name": "TiO2-c",
                    "thickness": 74,
                    "functionality": "Electron-transport",
                    "deposition": [
                        {
                            "review_completed": true,
                            "step_name": "Spin-coating",
                            "method": "Spin-coating",
                            "atmosphere": "Ambient air",
                            "temperature": null,
                            "duration": 30,
                            "solution": {
                                "review_completed": true,
                                "solutes": [
                                    {
                                        "review_completed": true,
                                        "name": "TiO2-qd"
                                    }
                                ],
                                "solvents": [
                                    {
                                        "review_completed": true,
                                        "name": "Toluene",
                                        "volume_fraction": 1
                                    }
                                ]
                            }
                        },
                        {
                            "review_completed": true,
                            "step_name": "Annealing",
                            "method": "Thermal annealing",
                            "atmosphere": "Ambient air",
                            "temperature": 450,
                            "duration": 1800
                        }
                    ]
                },
                {
                    "review_completed": true,
                    "name": "TiO2-mp",
                    "thickness": 200,
                    "functionality": "Electron-transport",
                    "deposition": [
                        {
                            "review_completed": true,
                            "step_name": "Spin-coating",
                            "method": "Spin-coating",
                            "atmosphere": "Ambient air",
                            "solution": {
                                "review_completed": true,
                                "solutes": [
                                    {
                                        "review_completed": true,
                                        "name": "TiO2-paste"
                                    }
                                ],
                                "solvents": [
                                    {
                                        "review_completed": true,
                                        "name": "Ethanol",
                                        "volume_fraction": 1
                                    }
                                ]
                            }
                        },
                        {
                            "review_completed": true,
                            "step_name": "Annealing",
                            "method": "Thermal-annealing",
                            "atmosphere": "Ambient air",
                            "temperature": 100,
                            "duration": 300
                        },
                        {
                            "review_completed": true,
                            "step_name": "Annealing",
                            "method": "Thermal-annealing",
                            "atmosphere": "Ambient air",
                            "temperature": 450,
                            "duration": 1800
                        },
                        {
                            "review_completed": true,
                            "step_name": "Dip-coating",
                            "method": "Dip-coating",
                            "atmosphere": "Ambient air",
                            "temperature": 70,
                            "duration": 30,
                            "solution": {
                                "review_completed": true,
                                "temperature": 70,
                                "solutes": [
                                    {
                                        "review_completed": true,
                                        "name": "TiCl4",
                                        "concentration": 0.02,
                                        "concentration_unit": "M"
                                    }
                                ],
                                "solvents": [
                                    {
                                        "review_completed": true,
                                        "name": "Water",
                                        "volume_fraction": 1
                                    }
                                ]
                            }
                        },
                        {
                            "review_completed": true,
                            "step_name": "Washing",
                            "method": "Washing",
                            "atmosphere": "Ambient air"
                        },
                        {
                            "review_completed": true,
                            "step_name": "Annealing",
                            "method": "Thermal-annealing",
                            "atmosphere": "Ambient air",
                            "temperature": 500,
                            "duration": 1800
                        }
                    ]
                },
                {
                    "review_completed": true,
                    "name": "Perovskite",
                    "thickness": null,
                    "functionality": "Absorber",
                    "deposition": [
                        {
                            "review_completed": true,
                            "step_name": "Spin-coating",
                            "method": "Spin-coating",
                            "atmosphere": "Unknown",
                            "temperature": null,
                            "duration": 10,
                            "solution": {
                                "review_completed": true,
                                "volume": {
                                    "value": 2e-05,
                                    "unit": "L"
                                },
                                "solutes": [
                                    {
                                        "review_completed": true,
                                        "name": "PbI2",
                                        "concentration": 462,
                                        "concentration_unit": "g/L"
                                    }
                                ],
                                "solvents": [
                                    {
                                        "review_completed": true,
                                        "name": "DMF",
                                        "volume_fraction": 1
                                    }
                                ]
                            }
                        },
                        {
                            "review_completed": true,
                            "step_name": "Drying",
                            "method": "Drying",
                            "atmosphere": "Unknown",
                            "temperature": 40,
                            "duration": 180
                        },
                        {
                            "review_completed": true,
                            "step_name": "Annealing",
                            "method": "Annealing",
                            "atmosphere": "Unknown",
                            "temperature": 100,
                            "duration": 300
                        },
                        {
                            "review_completed": true,
                            "step_name": "Spin-coating",
                            "method": "Spin-coating",
                            "atmosphere": "Unknown",
                            "duration": 60,
                            "solution": {
                                "review_completed": true,
                                "volume": {
                                    "value": 0.0002,
                                    "unit": "L"
                                },
                                "solutes": [
                                    {
                                        "review_completed": true,
                                        "name": "CH3NH3I",
                                        "concentration": 6.5,
                                        "concentration_unit": "g/L"
                                    }
                                ],
                                "solvents": [
                                    {
                                        "review_completed": true,
                                        "name": "IPA",
                                        "volume_fraction": 1
                                    }
                                ]
                            }
                        },
                        {
                            "review_completed": true,
                            "step_name": "Drying",
                            "method": "Drying",
                            "atmosphere": "Unknown",
                            "temperature": 25,
                            "duration": 600
                        },
                        {
                            "step_name": "Annealing",
                            "method": "Annealing",
                            "atmosphere": "Unknown",
                            "temperature": 100,
                            "duration": 300
                        }
                    ]
                },
                {
                    "review_completed": true,
                    "name": "Spiro-OMeTAD",
                    "thickness": null,
                    "functionality": "Hole-transport",
                    "deposition": [
                        {
                            "review_completed": true,
                            "step_name": "Spin-coating",
                            "method": "Spin-coating",
                            "atmosphere": "Unknown",
                            "temperature": null,
                            "duration": 30,
                            "solution": {
                                "review_completed": true,
                                "volume": {
                                    "value": 2e-05,
                                    "unit": "L"
                                },
                                "solutes": [
                                    {
                                        "review_completed": true,
                                        "name": "Spiro-OMeTAD",
                                        "concentration": 72.3,
                                        "concentration_unit": "g/L"
                                    },
                                    {
                                        "review_completed": true,
                                        "name": "tBP",
                                        "concentration": 0.0288,
                                        "concentration_unit": "vol%"
                                    },
                                    {
                                        "review_completed": true,
                                        "name": "Li-TFSI",
                                        "concentration": 9,
                                        "concentration_unit": "g/L"
                                    }
                                ],
                                "solvents": [
                                    {
                                        "review_completed": true,
                                        "name": "Chlorobenzene",
                                        "volume_fraction": 1
                                    }
                                ]
                            }
                        }
                    ]
                },
                {
                    "review_completed": true,
                    "name": "Au",
                    "thickness": 80,
                    "functionality": "Contact",
                    "deposition": [
                        {
                            "review_completed": true,
                            "step_name": "Evaportation",
                            "method": "Thermal-evaporation",
                            "atmosphere": "Vacuum"
                        }
                    ]
                }
            ]
        },
        {
            "perovskite_composition": {
                "formula": "MAPbI3",
                "a_ions": [
                    {
                        "abbreviation": "MA",
                        "common_name": "Methylammonium",
                        "molecular_formula": "CH6N+",
                        "coefficient": "1"
                    }
                ],
                "b_ions": [
                    {
                        "abbreviation": "Pb",
                        "common_name": "Lead",
                        "molecular_formula": "Pb2+",
                        "coefficient": "1"
                    }
                ],
                "x_ions": [
                    {
                        "abbreviation": "I",
                        "common_name": "Iodide",
                        "molecular_formula": "I-",
                        "coefficient": "3"
                    }
                ]
            },
            "pce": {
                "value": 15.62,
                "unit": "%"
            },
            "jsc": {
                "value": 21.27,
                "unit": "mA cm^-2"
            },
            "voc": {
                "value": 1.049,
                "unit": "V"
            },
            "ff": {
                "value": 70
            },
            "active_area": {
                "value": 0.125
            },
            "device_architecture": "nip",
            "number_devices": null,
            "averaged_quantites": null,
            "light_source": {
                "type": "AM 1.5G",
                "light_intensity": 100,
                "lamp": "Oriel Sol3A"
            },
            "encapsulated": null,
            "stability": null,
            "layers": [
                {
                    "review_completed": true,
                    "name": "SLG",
                    "functionality": "Substrate"
                },
                {
                    "review_completed": true,
                    "name": "FTO",
                    "thickness": null,
                    "functionality": "Contact"
                },
                {
                    "review_completed": true,
                    "name": "TiO2-c",
                    "thickness": 52,
                    "functionality": "Electron-transport",
                    "deposition": [
                        {
                            "review_completed": true,
                            "step_name": "Spin-coating",
                            "method": "Spin-coating",
                            "atmosphere": "Ambient air",
                            "temperature": null,
                            "duration": 30,
                            "solution": {
                                "review_completed": true,
                                "solutes": [
                                    {
                                        "review_completed": true,
                                        "name": "TiO2-qd"
                                    }
                                ],
                                "solvents": [
                                    {
                                        "review_completed": true,
                                        "name": "Toluene",
                                        "volume_fraction": 1
                                    }
                                ]
                            }
                        },
                        {
                            "review_completed": true,
                            "step_name": "Annealing",
                            "method": "Thermal annealing",
                            "atmosphere": "Ambient air",
                            "temperature": 450,
                            "duration": 1800
                        }
                    ]
                },
                {
                    "review_completed": true,
                    "name": "TiO2-mp",
                    "thickness": 200,
                    "functionality": "Electron-transport",
                    "deposition": [
                        {
                            "review_completed": true,
                            "step_name": "Spin-coating",
                            "method": "Spin-coating",
                            "atmosphere": "Ambient air",
                            "solution": {
                                "review_completed": true,
                                "solutes": [
                                    {
                                        "review_completed": true,
                                        "name": "TiO2-paste"
                                    }
                                ],
                                "solvents": [
                                    {
                                        "review_completed": true,
                                        "name": "Ethanol",
                                        "volume_fraction": 1
                                    }
                                ]
                            }
                        },
                        {
                            "review_completed": true,
                            "step_name": "Annealing",
                            "method": "Thermal-annealing",
                            "atmosphere": "Ambient air",
                            "temperature": 100,
                            "duration": 300
                        },
                        {
                            "review_completed": true,
                            "step_name": "Annealing",
                            "method": "Thermal-annealing",
                            "atmosphere": "Ambient air",
                            "temperature": 450,
                            "duration": 1800
                        },
                        {
                            "review_completed": true,
                            "step_name": "Dip-coating",
                            "method": "Dip-coating",
                            "atmosphere": "Ambient air",
                            "temperature": 70,
                            "duration": 30,
                            "solution": {
                                "review_completed": true,
                                "temperature": 70,
                                "solutes": [
                                    {
                                        "review_completed": true,
                                        "name": "TiCl4",
                                        "concentration": 0.02,
                                        "concentration_unit": "M"
                                    }
                                ],
                                "solvents": [
                                    {
                                        "review_completed": true,
                                        "name": "Water",
                                        "volume_fraction": 1
                                    }
                                ]
                            }
                        },
                        {
                            "review_completed": true,
                            "step_name": "Washing",
                            "method": "Washing",
                            "atmosphere": "Ambient air"
                        },
                        {
                            "review_completed": true,
                            "step_name": "Annealing",
                            "method": "Thermal-annealing",
                            "atmosphere": "Ambient air",
                            "temperature": 500,
                            "duration": 1800
                        }
                    ]
                },
                {
                    "review_completed": true,
                    "name": "Perovskite",
                    "thickness": null,
                    "functionality": "Absorber",
                    "deposition": [
                        {
                            "review_completed": true,
                            "step_name": "Spin-coating",
                            "method": "Spin-coating",
                            "atmosphere": "Unknown",
                            "temperature": null,
                            "duration": 10,
                            "solution": {
                                "review_completed": true,
                                "volume": {
                                    "value": 2e-05,
                                    "unit": "L"
                                },
                                "solutes": [
                                    {
                                        "review_completed": true,
                                        "name": "PbI2",
                                        "concentration": 462,
                                        "concentration_unit": "g/L"
                                    }
                                ],
                                "solvents": [
                                    {
                                        "review_completed": true,
                                        "name": "DMF",
                                        "volume_fraction": 1
