Repository: lamalab-org/perla-extract

# Historical research data

This directory preserves the human annotations, ground truth, and model outputs used
in earlier PERLA Extract studies. They are useful as provenance and as inputs to future
evaluation work, but they are not part of the production extraction package or CLI.

The files follow the historical reduced PERLA schema. Current extraction and scoring
use the [study model](../../../docs/concepts/study-model.md), with direct NOMAD export.

`ground_truth/reviewed_manifest.json` identifies the completed historical reviews,
their inclusion or non-research exclusion, record counts, content hashes, and the hash
of the hosted review state from which they were exported.

File: src/perla_extract/data/extractions/humans/Dove/10.1039--c9se00513g.json
{
    "doi": "10.1039/c9se00513g",
    "cells": [
        {
            "perovskite_composition": {
                "formula": "Cs0.05FA0.81MA0.14Br0.3I2.7",
                "a_ions": [
                    {
                        "abbreviation": "Cs",
                        "common_name": "Cesium ion",
                        "molecular_formula": "Cs+",
                        "coefficient": "0.05"
                    },
                    {
                        "abbreviation": "FA",
                        "common_name": "Formamidinium",
                        "molecular_formula": "CH5N2+",
                        "coefficient": "0.81"
                    },
                    {
                        "abbreviation": "MA",
                        "common_name": "Methylammonium",
                        "molecular_formula": "CH6N+",
                        "coefficient": "0.14"
                    }
                ],
                "b_ions": [
                    {
                        "abbreviation": "Pb",
                        "common_name": "Lead",
                        "molecular_formula": "Pb2+",
                        "coefficient": null
                    }
                ],
                "x_ions": [
                    {
                        "abbreviation": "Br",
                        "common_name": "Bromide",
                        "molecular_formula": "Br-",
                        "coefficient": "0.3"
                    },
                    {
                        "abbreviation": "I",
                        "common_name": "Iodide",
                        "molecular_formula": "I-",
                        "coefficient": "2.7"
                    }
                ]
            },
            "pce": {
                "value": 17.7,
                "unit": "%"
            },
            "jsc": {
                "value": 0,
                "unit": "mA cm^-2"
            },
            "voc": {
                "value": 0,
                "unit": "V"
            },
            "ff": {
                "value": 0
            },
            "active_area": {
                "value": null
            },
            "device_architecture": "pin",
            "number_devices": null,
            "averaged_quantites": null,
            "light_source": {
                "type": "AM 1.5G",
                "light_intensity": 100
            },
            "encapsulated": null,
            "stability": {
                "review_completed": true,
                "time": 3000,
                "light_intensity": 0,
                "humidity": 0,
                "temperature": 85,
                "PCE_at_the_start_of_the_experiment": 1,
                "PCE_at_the_end_of_experiment": 1,
                "potential_bias": "Open circuit"
            },
            "layers": [
                {
                    "review_completed": true,
                    "name": "SLG",
                    "functionality": "Substrate"
                },
                {
                    "review_completed": true,
                    "name": "FTO",
                    "thickness": null,
                    "functionality": "Contact"
                },
                {
                    "review_completed": true,
                    "name": "PolyTPD",
                    "thickness": 7,
                    "functionality": "Hole-transport"
                },
                {
                    "review_completed": true,
                    "name": "Perovskite",
                    "thickness": null,
                    "functionality": "Absorber"
                },
                {
                    "review_completed": true,
                    "name": "PCBM",
                    "thickness": null,
                    "functionality": "Electron-transport"
                },
                {
                    "review_completed": true,
                    "name": "BCP",
                    "thickness": null,
                    "functionality": "Electron-transport"
                },
                {
                    "review_completed": true,
                    "name": "Au",
                    "thickness": null,
                    "functionality": "Contact"
                }
            ]
        },
        {
            "perovskite_composition": {
                "formula": "Cs0.05FA0.81MA0.14Br0.3I2.7",
                "a_ions": [
                    {
                        "abbreviation": "Cs",
                        "common_name": "Cesium ion",
                        "molecular_formula": "Cs+",
                        "coefficient": "0.05"
                    },
                    {
                        "abbreviation": "FA",
                        "common_name": "Formamidinium",
                        "molecular_formula": "CH5N2+",
                        "coefficient": "0.81"
                    },
                    {
                        "abbreviation": "MA",
                        "common_name": "Methylammonium",
                        "molecular_formula": "CH6N+",
                        "coefficient": "0.14"
                    }
                ],
                "b_ions": [
                    {
                        "abbreviation": "Pb",
                        "common_name": "Lead",
                        "molecular_formula": "Pb2+",
                        "coefficient": null
                    }
                ],
                "x_ions": [
                    {
                        "abbreviation": "Br",
                        "common_name": "Bromide",
                        "molecular_formula": "Br-",
                        "coefficient": "0.3"
                    },
                    {
                        "abbreviation": "I",
                        "common_name": "Iodide",
                        "molecular_formula": "I-",
                        "coefficient": "2.7"
                    }
                ]
            },
            "pce": {
                "value": 18.7,
                "unit": "%"
            },
            "jsc": {
                "value": 0,
                "unit": "mA cm^-2"
            },
            "voc": {
                "value": 0,
                "unit": "V"
            },
            "ff": {
                "value": 0
            },
            "active_area": {
                "value": null
            },
            "device_architecture": "pin",
            "number_devices": null,
            "averaged_quantites": null,
            "light_source": {
                "type": "AM 1.5G",
                "light_intensity": 100
            },
            "encapsulated": null,
            "stability": {
                "review_completed": true,
                "time": 3000,
                "light_intensity": 0,
                "humidity": 0,
                "temperature": 85,
                "PCE_at_the_start_of_the_experiment": 1,
                "PCE_at_the_end_of_experiment": 1,
                "potential_bias": "Open circuit"
            },
            "layers": [
                {
                    "review_completed": true,
                    "name": "SLG",
                    "functionality": "Substrate"
                },
                {
                    "review_completed": true,
                    "name": "FTO",
                    "thickness": null,
                    "functionality": "Contact"
                },
                {
                    "review_completed": true,
                    "name": "CL1-2",
                    "thickness": 7,
                    "functionality": "Hole-transport"
                },
                {
                    "review_completed": true,
                    "name": "Perovskite",
                    "thickness": null,
                    "functionality": "Absorber"
                },
                {
                    "review_completed": true,
                    "name": "PCBM",
                    "thickness": null,
                    "functionality": "Electron-transport"
                },
                {
                    "review_completed": true,
                    "name": "BCP",
                    "thickness": null,
                    "functionality": "Electron-transport"
                },
                {
                    "review_completed": true,
                    "name": "Au",
                    "thickness": null,
                    "functionality": "Contact"
                }
            ]
        }
    ]
}

File: src/perla_extract/data/extractions/humans/Dove/10.1186--s11671-017-1992-1.json
{
    "doi": "10.1186/s11671-017-1992-1",
    "cells": [
        {
            "perovskite_composition": {
                "formula": "MAPbI3",
                "a_ions": [
                    {
                        "abbreviation": "MA",
                        "common_name": "Methylammonium",
                        "molecular_formula": "CH6N+",
                        "coefficient": "1"
                    }
                ],
                "b_ions": [
                    {
                        "abbreviation": "Pb",
                        "common_name": "Lead",
                        "molecular_formula": "Pb2+",
                        "coefficient": "1"
                    }
                ],
                "x_ions": [
                    {
                        "abbreviation": "I",
                        "common_name": "Iodide",
                        "molecular_formula": "I-",
                        "coefficient": "3"
                    }
                ]
            },
            "pce": {
                "value": 12.1,
                "unit": "%"
            },
            "jsc": {
                "value": 19.4,
                "unit": "mA cm^-2"
            },
            "voc": {
                "value": 1.03,
                "unit": "V"
            },
            "ff": {
                "value": 58
            },
            "active_area": {
                "value": null
            },
            "device_architecture": "nip",
            "number_devices": null,
            "averaged_quantites": null,
            "light_source": {
                "type": "AM 1.5G",
                "light_intensity": 100,
                "lamp": "Newport Oriel Solar 3 A Class AAA, 64023 A"
            },
            "encapsulated": null,
            "stability": null,
            "layers": [
                {
                    "name": "FTO",
                    "thickness": null,
                    "functionality": "Contact",
                    "review_completed": true
                },
                {
                    "name": "Al:SnO2",
                    "thickness": null,
                    "functionality": "Electron-transport",
                    "deposition": [
                        {
                            "method": "Spin-coating",
                            "atmosphere": "Air",
                            "duration": 30,
                            "review_completed": true,
                            "step_name": "Spin-coating",
                            "solution": {
                                "review_completed": true,
                                "solvents": [
                                    {
                                        "review_completed": true,
                                        "name": "IPA",
                                        "volume_fraction": 1
                                    }
                                ],
                                "solutes": [
                                    {
                                        "review_completed": true,
                                        "name": "SnCl4-5H2O ",
                                        "concentration": 0.075,
                                        "concentration_unit": "M"
                                    },
                                    {
                                        "review_completed": true,
                                        "name": "AlCl3-6H2O",
                                        "concentration": 0.75,
                                        "concentration_unit": "mmol/L"
                                    }
                                ]
                            }
                        },
                        {
                            "review_completed": true,
                            "step_name": "Annealing",
                            "method": "Thermal-annealing",
                            "atmosphere": "Air",
                            "duration": 600,
                            "temperature": 100
                        },
                        {
                            "review_completed": true,
                            "step_name": "Annealing",
                            "method": "Thermal.annealing",
                            "atmosphere": "Air",
                            "temperature": 190,
                            "duration": 3600
                        }
                    ],
                    "review_completed": true
                },
                {
                    "name": "Perovskite",
                    "thickness": null,
                    "functionality": "Absorber",
                    "deposition": [
                        {
                            "method": "Spin-coating",
                            "atmosphere": "Unknown",
                            "review_completed": true,
                            "step_name": "Spin-coating"
                        },
                        {
                            "review_completed": true,
                            "step_name": "Antisolvent",
                            "method": "Antisolvent",
                            "atmosphere": "Unknown",
                            "solution": {
                                "review_completed": true,
                                "solvents": [
                                    {
                                        "review_completed": true,
                                        "name": "chlorobenzene",
                                        "volume_fraction": 1
                                    }
                                ],
                                "volume": {
                                    "value": 0.0005,
                                    "unit": "L"
                                }
                            }
                        },
                        {
                            "review_completed": true,
                            "step_name": "Annealing",
                            "method": "Thermal-annealiing",
                            "atmosphere": "Unknown",
                            "temperature": 100,
                            "duration": 600
                        }
                    ],
                    "review_completed": true
                },
                {
                    "name": "Spiro-OMeTAD",
                    "thickness": null,
                    "functionality": "Hole-transport",
                    "review_completed": true,
                    "deposition": [
                        {
                            "review_completed": true,
                            "step_name": "Spin-coating",
                            "method": "Spin-coating",
                            "atmosphere": "Unknown",
                            "duration": 30
                        }
                    ]
                },
                {
                    "name": "Au",
                    "thickness": 100,
                    "functionality": "Contact",
                    "review_completed": true,
                    "deposition": [
                        {
                            "review_completed": true,
                            "step_name": "Evaporation",
                            "method": "Thermal-evaporation"
                        }
                    ]
                },
                {
                    "review_completed": true,
                    "name": "SLG",
                    "functionality": "Substrate"
                }
            ]
        },
        {
            "perovskite_composition": {
                "formula": "MAPbI3",
                "a_ions": [
                    {
                        "abbreviation": "MA",
                        "common_name": "Methylammonium",
                        "molecular_formula": "CH6N+",
                        "coefficient": "1"
                    }
                ],
                "b_ions": [
                    {
                        "abbreviation": "Pb",
                        "common_name": "Lead",
                        "molecular_formula": "Pb2+",
                        "coefficient": "1"
                    }
                ],
                "x_ions": [
                    {
                        "abbreviation": "I",
                        "common_name": "Iodide",
                        "molecular_formula": "I-",
                        "coefficient": "3"
                    }
                ]
            },
            "pce": {
                "value": 9.02,
                "unit": "%"
            },
            "jsc": {
                "value": 16.8,
                "unit": "mA cm^-2"
            },
            "voc": {
                "value": 1,
                "unit": "V"
            },
            "ff": {
                "value": 53
            },
            "active_area": {
                "value": null
            },
            "device_architecture": "nip",
            "number_devices": null,
            "averaged_quantites": null,
            "light_source": {
                "type": "AM 1.5G",
                "light_intensity": 100,
                "lamp": "Newport Oriel Solar 3 A Class AAA, 64023 A"
            },
            "encapsulated": null,
            "stability": null,
            "layers": [
                {
                    "review_completed": true,
                    "name": "SLG",
                    "functionality": "Substrate"
                },
                {
                    "review_completed": true,
                    "name": "FTO",
                    "thickness": null,
                    "functionality": "Contact"
                },
                {
                    "review_completed": true,
                    "name": "SnO2",
                    "thickness": null,
                    "functionality": "Electron-transport",
                    "deposition": [
                        {
                            "review_completed": true,
                            "step_name": "Spin-coating",
                            "method": "Spin-coating",
                            "atmosphere": "Air",
                            "duration": 30,
                            "solution": {
                                "review_completed": true,
                                "solutes": [
                                    {
                                        "review_completed": true,
                                        "name": "SnCl4-5H2O ",
                                        "concentration": 0.075,
                                        "concentration_unit": "M"
                                    }
                                ],
                                "solvents": [
                                    {
                                        "review_completed": true,
                                        "name": "IPA",
                                        "volume_fraction": 1
                                    }
                                ]
                            }
                        },
                        {
                            "review_completed": true,
                            "step_name": "Annealing",
                            "method": "Thermal-annealing",
                            "atmosphere": "Air",
                            "temperature": 100,
                            "duration": 600
                        },
                        {
                            "review_completed": true,
                            "step_name": "Annealing",
                            "method": "Thermal.annealing",
                            "atmosphere": "Air",
                            "temperature": 190,
                            "duration": 3600
                        }
                    ]
                },
                {
                    "review_completed": true,
                    "name": "Perovskite",
                    "thickness": null,
                    "functionality": "Absorber",
                    "deposition": [
                        {
                            "review_completed": true,
                            "step_name": "Spin-coating",
                            "method": "Spin-coating",
                            "atmosphere": "Unknown"
                        },
                        {
                            "review_completed": true,
                            "step_name": "Antisolvent",
                            "method": "Antisolvent",
                            "atmosphere": "Unknown",
                            "solution": {
                                "review_completed": true,
                                "volume": {
                                    "value": 0.0005,
                                    "unit": "L"
                                },
                                "solvents": [
                                    {
                                        "review_completed": true,
                                        "name": "chlorobenzene",
                                        "volume_fraction": 1
                                    }
                                ]
                            }
                        },
                        {
                            "review_completed": true,
                            "step_name": "Annealing",
                            "method": "Thermal-annealiing",
                            "atmosphere": "Unknown",
                            "temperature": 100,
                            "duration": 600
                        }
                    ]
                },
                {
                    "review_completed": true,
                    "name": "Spiro-OMeTAD",
                    "thickness": null,
                    "functionality": "Hole-transport",
                    "deposition": [
                        {
                            "review_completed": true,
                            "step_name": "Spin-coating",
                            "method": "Spin-coating",
                            "atmosphere": "Unknown",
                            "duration": 30
                        }
                    ]
                },
                {
                    "review_completed": true,
                    "name": "Au",
                    "thickness": 100,
                    "functionality": "Contact",
                    "deposition": [
                        {
                            "review_completed": true,
                            "step_name": "Evaporation",
                            "method": "Thermal-evaporation"
                        }
                    ]
                }
            ]
        }
    ]
}

File: src/perla_extract/data/extractions/humans/Dove/10.1002--aenm.201701640.json (part 2 of 2)
{
                        "molecular_formula": "Pb2+",
                        "coefficient": "1"
                    }
                ],
                "x_ions": [
                    {
                        "abbreviation": "I",
                        "common_name": "Iodide",
                        "molecular_formula": "I-",
                        "coefficient": "3"
                    }
                ]
            },
            "pce": {
                "value": 14.8,
                "unit": "%"
            },
            "jsc": {
                "value": 20.4,
                "unit": "mA cm^-2"
            },
            "voc": {
                "value": 0.872,
                "unit": "V"
            },
            "ff": {
                "value": 83.1
            },
            "active_area": {
                "value": null
            },
            "device_architecture": "pin",
            "number_devices": null,
            "averaged_quantites": false,
            "light_source": {
                "type": "AM 1.5G",
                "light_intensity": 100,
                "lamp": "XES-40S1, SAN-E1"
            },
            "encapsulated": null,
            "stability": {
                "review_completed": true,
                "time": 650,
                "light_intensity": 0,
                "humidity": 30,
                "temperature": 25,
                "PCE_at_the_start_of_the_experiment": 1,
                "PCE_at_the_end_of_experiment": 0,
                "potential_bias": "Open circuit"
            },
            "layers": [
                {
                    "review_completed": true,
                    "name": "SLG",
                    "functionality": "Substrate"
                },
                {
                    "review_completed": true,
                    "name": "ITO",
                    "thickness": null,
                    "functionality": "Contact"
                },
                {
                    "review_completed": true,
                    "name": "PEDOT:PSS",
                    "thickness": null,
                    "functionality": "Hole-transport",
                    "deposition": [
                        {
                            "review_completed": true,
                            "step_name": "Spin-coating",
                            "method": "Spin-coating",
                            "atmosphere": "Air"
                        }
                    ]
                },
                {
                    "review_completed": true,
                    "name": "Perovskite",
                    "thickness": 330,
                    "functionality": "Absorber",
                    "deposition": [
                        {
                            "review_completed": true,
                            "step_name": "Spin-coating",
                            "method": "Spin-coating",
                            "atmosphere": "N2",
                            "temperature": null,
                            "duration": 15,
                            "solution": {
                                "review_completed": true,
                                "solutes": [
                                    {
                                        "review_completed": true,
                                        "name": "MAI"
                                    },
                                    {
                                        "review_completed": true,
                                        "name": "PbI2"
                                    }
                                ],
                                "solvents": [
                                    {
                                        "review_completed": true,
                                        "name": "DMF",
                                        "volume_fraction": 1
                                    }
                                ]
                            }
                        },
                        {
                            "review_completed": true,
                            "step_name": "Anisolvent",
                            "method": "Anisolvent",
                            "atmosphere": "N2",
                            "duration": 10,
                            "solution": {
                                "review_completed": true,
                                "solvents": [
                                    {
                                        "review_completed": true,
                                        "name": "Chlorobenzene",
                                        "volume_fraction": 1
                                    }
                                ]
                            }
                        },
                        {
                            "review_completed": true,
                            "step_name": "Annealing",
                            "method": "Thermal-annealing",
                            "atmosphere": "N2",
                            "temperature": 100,
                            "duration": 120
                        },
                        {
                            "review_completed": true,
                            "step_name": "Solvent annealing",
                            "method": "Solvent annealing",
                            "atmosphere": "Other",
                            "temperature": 100,
                            "duration": 600,
                            "solution": {
                                "review_completed": true,
                                "solvents": [
                                    {
                                        "review_completed": true,
                                        "name": "DMF",
                                        "volume_fraction": 1
                                    }
                                ]
                            }
                        }
                    ]
                },
                {
                    "review_completed": true,
                    "name": "PCBM",
                    "thickness": 70,
                    "functionality": "Electron-transport",
                    "deposition": [
                        {
                            "review_completed": true,
                            "step_name": "Spin-coating",
                            "method": "Spin-coating",
                            "atmosphere": "N2",
                            "duration": 30,
                            "solution": {
                                "review_completed": true,
                                "solutes": [
                                    {
                                        "review_completed": true,
                                        "name": "PCBM-60",
                                        "concentration": 20,
                                        "concentration_unit": "g/L"
                                    }
                                ],
                                "solvents": [
                                    {
                                        "review_completed": true,
                                        "name": "Chlorobenzene",
                                        "volume_fraction": 1
                                    }
                                ]
                            }
                        }
                    ]
                },
                {
                    "review_completed": true,
                    "name": "Ag",
                    "thickness": 100,
                    "functionality": "Contact",
                    "deposition": [
                        {
                            "review_completed": true,
                            "step_name": "Evaporation",
                            "method": "Thermal-evaporation",
                            "atmosphere": "Vacuum"
                        }
                    ]
                }
            ]
        },
        {
            "perovskite_composition": {
                "formula": "MAPbI3",
                "a_ions": [
                    {
                        "abbreviation": "MA",
                        "common_name": "Methylammonium",
                        "molecular_formula": "CH6N+",
                        "coefficient": "1"
                    }
                ],
                "b_ions": [
                    {
                        "abbreviation": "Pb",
                        "common_name": "Lead",
                        "molecular_formula": "Pb2+",
                        "coefficient": "1"
                    }
                ],
                "x_ions": [
                    {
                        "abbreviation": "I",
                        "common_name": "Iodide",
                        "molecular_formula": "I-",
                        "coefficient": "3"
                    }
                ]
            },
            "pce": {
                "value": 13.8,
                "unit": "%"
            },
            "jsc": {
                "value": 0,
                "unit": "mA cm^-2"
            },
            "voc": {
                "value": 0,
                "unit": "V"
            },
            "ff": {
                "value": 0
            },
            "active_area": {
                "value": null
            },
            "device_architecture": "pin",
            "number_devices": null,
            "averaged_quantites": false,
            "light_source": {
                "type": "AM 1.5G",
                "light_intensity": 100,
                "lamp": "XES-40S1, SAN-E1"
            },
            "encapsulated": null,
            "stability": {
                "review_completed": true,
                "potential_bias": "Unknown"
            },
            "layers": [
                {
                    "review_completed": true,
                    "name": "PEN",
                    "functionality": "Substrate"
                },
                {
                    "review_completed": true,
                    "name": "ITO",
                    "thickness": null,
                    "functionality": "Contact"
                },
                {
                    "review_completed": true,
                    "name": "rGO-NH",
                    "thickness": null,
                    "functionality": "Hole-transport",
                    "deposition": [
                        {
                            "review_completed": true,
                            "step_name": "Spin-coating",
                            "method": "Spin-coating",
                            "atmosphere": "Air",
                            "duration": 40,
                            "solution": {
                                "review_completed": true,
                                "solutes": [
                                    {
                                        "review_completed": true,
                                        "name": "rGO-NH",
                                        "concentration": 0.5,
                                        "concentration_unit": "g/L"
                                    }
                                ],
                                "solvents": [
                                    {
                                        "review_completed": true,
                                        "name": "DMF",
                                        "volume_fraction": 1
                                    }
                                ]
                            }
                        },
                        {
                            "review_completed": true,
                            "step_name": "Annealing",
                            "method": "Thermal-annealing",
                            "atmosphere": "Air",
                            "temperature": 120,
                            "duration": 900
                        }
                    ]
                },
                {
                    "review_completed": true,
                    "name": "Perovskite",
                    "thickness": 330,
                    "functionality": "Absorber",
                    "deposition": [
                        {
                            "review_completed": true,
                            "step_name": "Spin-coating",
                            "method": "Spin-coating",
                            "atmosphere": "N2",
                            "temperature": null,
                            "duration": 15,
                            "solution": {
                                "review_completed": true,
                                "solutes": [
                                    {
                                        "review_completed": true,
                                        "name": "MAI"
                                    },
                                    {
                                        "review_completed": true,
                                        "name": "PbI2"
                                    }
                                ],
                                "solvents": [
                                    {
                                        "review_completed": true,
                                        "name": "DMF",
                                        "volume_fraction": 1
                                    }
                                ]
                            }
                        },
                        {
                            "review_completed": true,
                            "step_name": "Anisolvent",
                            "method": "Anisolvent",
                            "atmosphere": "N2",
                            "duration": 10,
                            "solution": {
                                "review_completed": true,
                                "solvents": [
                                    {
                                        "review_completed": true,
                                        "name": "Chlorobenzene",
                                        "volume_fraction": 1
                                    }
                                ]
                            }
                        },
                        {
                            "review_completed": true,
                            "step_name": "Annealing",
                            "method": "Thermal-annealing",
                            "atmosphere": "N2",
                            "temperature": 100,
                            "duration": 120
                        },
                        {
                            "review_completed": true,
                            "step_name": "Solvent annealing",
                            "method": "Solvent annealing",
                            "atmosphere": "Other",
                            "temperature": 100,
                            "duration": 600,
                            "solution": {
                                "review_completed": true,
                                "solvents": [
                                    {
                                        "review_completed": true,
                                        "name": "DMF",
                                        "volume_fraction": 1
                                    }
                                ]
                            }
                        }
                    ]
                },
                {
                    "review_completed": true,
                    "name": "PCBM",
                    "thickness": 70,
                    "functionality": "Electron-transport",
                    "deposition": [
                        {
                            "review_completed": true,
                            "step_name": "Spin-coating",
                            "method": "Spin-coating",
                            "atmosphere": "N2",
                            "duration": 30,
                            "solution": {
                                "review_completed": true,
                                "solutes": [
                                    {
                                        "review_completed": true,
                                        "name": "PCBM-60",
                                        "concentration": 20,
                                        "concentration_unit": "g/L"
                                    }
                                ],
                                "solvents": [
                                    {
                                        "review_completed": true,
                                        "name": "Chlorobenzene",
                                        "volume_fraction": 1
                                    }
                                ]
                            }
                        }
                    ]
                },
                {
                    "review_completed": true,
                    "name": "Ag",
                    "thickness": 100,
                    "functionality": "Contact",
                    "deposition": [
                        {
                            "review_completed": true,
                            "step_name": "Evaporation",
                            "method": "Thermal-evaporation",
                            "atmosphere": "Vacuum"
                        }
                    ]
                }
            ]
        },
        {
            "perovskite_composition": {
                "formula": "MAPbI3",
                "a_ions": [
                    {
                        "abbreviation": "MA",
                        "common_name": "Methylammonium",
                        "molecular_formula": "CH6N+",
                        "coefficient": "1"
                    }
                ],
                "b_ions": [
                    {
                        "abbreviation": "Pb",
                        "common_name": "Lead",
                        "molecular_formula": "Pb2+",
                        "coefficient": "1"
                    }
                ],
                "x_ions": [
                    {
                        "abbreviation": "I",
                        "common_name": "Iodide",
                        "molecular_formula": "I-",
                        "coefficient": "3"
                    }
                ]
            },
            "pce": {
                "value": 16,
                "unit": "%"
            },
            "jsc": {
                "value": 21.3,
                "unit": "mA cm^-2"
            },
            "voc": {
                "value": 0.963,
                "unit": "V"
            },
            "ff": {
                "value": 78.7
            },
            "active_area": {
                "value": null
            },
            "device_architecture": "pin",
            "number_devices": null,
            "averaged_quantites": false,
            "light_source": {
                "type": "AM 1.5G",
                "light_intensity": 100,
                "lamp": "XES-40S1, SAN-E1"
            },
            "encapsulated": null,
            "stability": {
                "review_completed": true,
                "potential_bias": "Unknown"
            },
            "layers": [
                {
                    "review_completed": true,
                    "name": "SLG",
                    "functionality": "Substrate"
                },
                {
                    "review_completed": true,
                    "name": "ITO",
                    "thickness": null,
                    "functionality": "Contact"
                },
                {
                    "review_completed": true,
                    "name": "rGO-NH",
                    "thickness": null,
                    "functionality": "Hole-transport",
                    "deposition": [
                        {
                            "review_completed": true,
                            "step_name": "Spin-coating",
                            "method": "Spin-coating",
                            "atmosphere": "Air",
                            "duration": 40,
                            "solution": {
                                "review_completed": true,
                                "solutes": [
                                    {
                                        "review_completed": true,
                                        "name": "rGO-NH",
                                        "concentration": 0.5,
                                        "concentration_unit": "g/L"
                                    }
                                ],
                                "solvents": [
                                    {
                                        "review_completed": true,
                                        "name": "DMF",
                                        "volume_fraction": 1
                                    }
                                ]
                            }
                        },
                        {
                            "review_completed": true,
                            "step_name": "Annealing",
                            "method": "Thermal-annealing",
                            "atmosphere": "Air",
                            "temperature": 120,
                            "duration": 900
                        }
                    ]
                },
                {
                    "review_completed": true,
                    "name": "Perovskite",
                    "thickness": 330,
                    "functionality": "Absorber",
                    "deposition": [
                        {
                            "review_completed": true,
                            "step_name": "Spin-coating",
                            "method": "Spin-coating",
                            "atmosphere": "N2",
                            "temperature": null,
                            "duration": 15,
                            "solution": {
                                "review_completed": true,
                                "solutes": [
                                    {
                                        "review_completed": true,
                                        "name": "MAI"
                                    },
                                    {
                                        "review_completed": true,
                                        "name": "PbI2"
                                    }
                                ],
                                "solvents": [
                                    {
                                        "review_completed": true,
                                        "name": "DMF",
                                        "volume_fraction": 1
                                    }
                                ]
                            }
                        },
                        {
                            "review_completed": true,
                            "step_name": "Anisolvent",
                            "method": "Anisolvent",
                            "atmosphere": "N2",
                            "duration": 10,
                            "solution": {
                                "review_completed": true,
                                "solvents": [
                                    {
                                        "review_completed": true,
                                        "name": "Chlorobenzene",
                                        "volume_fraction": 1
                                    }
                                ]
                            }
                        },
                        {
                            "review_completed": true,
                            "step_name": "Annealing",
                            "method": "Thermal-annealing",
                            "atmosphere": "N2",
                            "temperature": 100,
                            "duration": 120
                        },
                        {
                            "review_completed": true,
                            "step_name": "Solvent annealing",
                            "method": "Solvent annealing",
                            "atmosphere": "Other",
                            "temperature": 100,
                            "duration": 600,
                            "solution": {
                                "review_completed": true,
                                "solvents": [
                                    {
                                        "review_completed": true,
                                        "name": "DMF",
                                        "volume_fraction": 1
                                    }
                                ]
                            }
                        }
                    ]
                },
                {
                    "review_completed": true,
                    "name": "PCBM",
                    "thickness": 70,
                    "functionality": "Electron-transport",
                    "deposition": [
                        {
                            "review_completed": true,
                            "step_name": "Spin-coating",
                            "method": "Spin-coating",
                            "atmosphere": "N2",
                            "duration": 30,
                            "solution": {
                                "review_completed": true,
                                "solutes": [
                                    {
                                        "review_completed": true,
                                        "name": "PCBM-60",
                                        "concentration": 20,
                                        "concentration_unit": "g/L"
                                    }
                                ],
                                "solvents": [
                                    {
                                        "review_completed": true,
                                        "name": "Chlorobenzene",
                                        "volume_fraction": 1
                                    }
                                ]
                            }
                        }
                    ]
                },
                {
                    "review_completed": true,
                    "name": "Ag",
                    "thickness": 100,
                    "functionality": "Contact",
                    "deposition": [
                        {
                            "review_completed": true,
                            "step_name": "Evaporation",
                            "method": "Thermal-evaporation",
                            "atmosphere": "Vacuum"
                        }
                    ]
                }
            ]
        }
    ]
}
