Repository: lamalab-org/perla-extract

# PERLA Extract

Turn photovoltaic papers and supporting information into source-linked device,
performance, processing and stability records.

## Extract a paper

```bash
export OPENAI_API_KEY="your-openai-key"
perla-extract --pdf paper.pdf --supplement paper_si.pdf \
  --model openai/gpt-6.1-sol \
  --max-output-tokens 40000 \
  --output-dir results/paper
```

Docling parses the paper and SI. Open `extraction.json` for records and
`report.json` for usage and issues. Omit `--supplement` when there is no SI.

| Optional pass | When to use it |
| --- | --- |
| Refinement | Test whether one source-and-draft review improves accuracy enough to justify its cost |
| Enrichment | Produce separate composition/processing interpretations for database export |

Both are off by default. [Stage and context details](docs/workflows/extraction.md)
and [other providers](docs/workflows/open-models.md) are documented separately.

## Compare two extraction choices

```bash
cp examples/experiment.toml my-experiment.toml

# Edit my-experiment.toml: model, paper/SI paths and control/treatment settings.
perla-experiment my-experiment.toml --check
perla-experiment my-experiment.toml
```

Open the generated `summary.md` first; `figure-data/` contains plotting tables.
Build [model-generated development references](benchmarks/development) to tune
Astra versus cheaper models; evaluate frozen choices on the [human test set](benchmarks/test).
[Experiment guide](docs/workflows/extraction-ablations.md).

## Find what you need

| Task | Start here |
| --- | --- |
| Try scoring without a model, PDFs or credentials | [Offline example](docs/workflows/scoring-example.md) |
| Understand stages and context limits | [Extraction workflow](docs/workflows/extraction.md) |
| Compare Docling and GraniteDocling locally | [Parser experiment](examples/parsing/README.md) |
| Design a defensible scientific evaluation | [Validation method](docs/methods/validation-and-scale.md) |
| Change or debug the code | [Maintainer guide](docs/development/maintaining.md) |
| Review records, export data or discover papers | [Documentation](docs/index.md) |

The human-corrected references are our test set. They already informed earlier
development, so results must disclose that history rather than claim an untouched
holdout. Model-generated development labels measure teacher agreement.

# Historical research data

This directory preserves the human annotations, ground truth, and model outputs used
in earlier PERLA Extract studies. They are useful as provenance and as inputs to future
evaluation work, but they are not part of the production extraction package or CLI.

The files follow the historical reduced PERLA schema. Current extraction and scoring
use the [study model](../../../docs/concepts/study-model.md), with direct NOMAD export.

`ground_truth/reviewed_manifest.json` identifies the completed historical reviews,
their inclusion or non-research exclusion, record counts, content hashes, and the hash
of the hosted review state from which they were exported. It must not be interpreted as
current-schema adjudication. Active human references belong under
`data/study_extraction/ground_truth/v2/` and pass the evidence-backed review gates.

File: src/perla_extract/data/extractions/humans/Fox/10.1002--aenm.202303742.json
{
    "doi": "10.1002/aenm.202303742",
    "cells": [
        {
            "perovskite_composition": {
                "formula": "",
                "a_ions": [],
                "b_ions": [],
                "x_ions": []
            },
            "pce": {
                "value": 23.29,
                "unit": "%"
            },
            "jsc": {
                "value": 24.62,
                "unit": "mA cm^-2"
            },
            "voc": {
                "value": 1.13,
                "unit": "V"
            },
            "ff": {
                "value": 83.45
            },
            "active_area": {
                "value": 0.09
            },
            "device_architecture": "pin",
            "number_devices": null,
            "averaged_quantites": null,
            "light_source": {
                "type": "AM 1.5G",
                "light_intensity": 100
            },
            "encapsulated": null,
            "stability": {
                "time": 1000,
                "light_intensity": 100,
                "temperature": 40,
                "PCE_after_1000_hours": {
                    "value": 18.632,
                    "unit": "%"
                },
                "potential_bias": "MPPT"
            },
            "layers": [
                {
                    "name": "ITO",
                    "thickness": null,
                    "functionality": "Substrate"
                },
                {
                    "name": "MeO-BTBT",
                    "thickness": null,
                    "functionality": "Hole-transport"
                },
                {
                    "name": "Perovskite",
                    "thickness": null,
                    "functionality": "Absorber"
                },
                {
                    "name": "C60",
                    "thickness": null,
                    "functionality": "Electron-transport"
                },
                {
                    "name": "BCP",
                    "thickness": null,
                    "functionality": "Electron-transport"
                },
                {
                    "name": "Ag",
                    "thickness": null,
                    "functionality": "Contact"
                }
            ]
        },
        {
            "perovskite_composition": {
                "formula": "",
                "a_ions": [],
                "b_ions": [],
                "x_ions": []
            },
            "pce": {
                "value": 24.53,
                "unit": "%"
            },
            "jsc": {
                "value": 24.87,
                "unit": "mA cm^-2"
            },
            "voc": {
                "value": 1.16,
                "unit": "V"
            },
            "ff": {
                "value": 85.28
            },
            "active_area": {
                "value": 0.09
            },
            "device_architecture": "pin",
            "number_devices": null,
            "averaged_quantites": null,
            "light_source": {
                "type": "AM 1.5G",
                "light_intensity": 100
            },
            "encapsulated": null,
            "stability": {
                "time": 1000,
                "light_intensity": 100,
                "PCE_after_1000_hours": {
                    "value": 23.1,
                    "unit": "%"
                },
                "potential_bias": "MPPT",
                "temperature": 40
            },
            "layers": [
                {
                    "name": "ITO",
                    "thickness": null,
                    "functionality": "Substrate"
                },
                {
                    "name": "MeO-BTBT",
                    "thickness": null,
                    "functionality": "Hole-transport"
                },
                {
                    "name": "Perovskite",
                    "thickness": null,
                    "functionality": "Absorber"
                },
                {
                    "name": "C60",
                    "thickness": null,
                    "functionality": "Electron-transport"
                },
                {
                    "name": "BCP",
                    "thickness": null,
                    "functionality": "Electron-transport"
                },
                {
                    "name": "Ag",
                    "thickness": null,
                    "functionality": "Contact"
                }
            ]
        }
    ]
}

File: src/perla_extract/data/extractions/humans/Fox/10.1002--solr.201800012.json
{
    "doi": "10.1002/solr.201800012",
    "cells": [
        {
            "perovskite_composition": {
                "formula": "",
                "a_ions": [],
                "b_ions": [],
                "x_ions": []
            },
            "pce": {
                "value": 9.24,
                "unit": "%"
            },
            "jsc": {
                "value": 19.2,
                "unit": "mA cm^-2"
            },
            "voc": {
                "value": 0.9,
                "unit": "V"
            },
            "ff": {
                "value": 54.2
            },
            "active_area": {
                "value": 0.1
            },
            "device_architecture": "pin",
            "number_devices": 1,
            "averaged_quantites": null,
            "light_source": {
                "type": "AM 1.5G",
                "light_intensity": 100
            },
            "encapsulated": null,
            "stability": null,
            "layers": [
                {
                    "name": "Cu@NiO",
                    "thickness": 40,
                    "functionality": "Hole-transport"
                },
                {
                    "name": "CH3NH3PbI3",
                    "thickness": null,
                    "functionality": "Absorber"
                },
                {
                    "name": "4%-Bi@PbS",
                    "thickness": 30,
                    "functionality": "Electron-transport",
                    "review_completed": true
                },
                {
                    "name": "PCBM",
                    "thickness": 30,
                    "functionality": "Electron-transport"
                },
                {
                    "name": "Al",
                    "thickness": null,
                    "functionality": "Contact"
                }
            ]
        },
        {
            "perovskite_composition": {
                "formula": "",
                "a_ions": [],
                "b_ions": [],
                "x_ions": []
            },
            "pce": {
                "value": 7.9,
                "unit": "%"
            },
            "jsc": {
                "value": 18.7,
                "unit": "mA cm^-2"
            },
            "voc": {
                "value": 0.87,
                "unit": "V"
            },
            "ff": {
                "value": 50.2
            },
            "active_area": {
                "value": 0.1
            },
            "device_architecture": "pin",
            "number_devices": 1,
            "averaged_quantites": null,
            "light_source": {
                "type": "AM 1.5G",
                "light_intensity": 100
            },
            "encapsulated": null,
            "stability": null,
            "layers": [
                {
                    "name": "Cu@NiO",
                    "thickness": 40,
                    "functionality": "Hole-transport"
                },
                {
                    "name": "CH3NH3PbI3",
                    "thickness": null,
                    "functionality": "Absorber"
                },
                {
                    "name": "1%-Bi@PbS",
                    "thickness": 30,
                    "functionality": "Electron-transport",
                    "review_completed": true
                },
                {
                    "name": "PCBM",
                    "thickness": 30,
                    "functionality": "Electron-transport"
                },
                {
                    "name": "Al",
                    "thickness": null,
                    "functionality": "Contact"
                }
            ]
        },
        {
            "perovskite_composition": {
                "formula": "",
                "a_ions": [],
                "b_ions": [],
                "x_ions": []
            },
            "pce": {
                "value": 9.96,
                "unit": "%"
            },
            "jsc": {
                "value": 19.4,
                "unit": "mA cm^-2"
            },
            "voc": {
                "value": 0.94,
                "unit": "V"
            },
            "ff": {
                "value": 55.3
            },
            "active_area": {
                "value": 0.1
            },
            "device_architecture": "pin",
            "number_devices": 1,
            "averaged_quantites": null,
            "light_source": {
                "type": "AM 1.5G",
                "light_intensity": 100
            },
            "encapsulated": null,
            "stability": null,
            "layers": [
                {
                    "name": "Cu@NiO",
                    "thickness": 40,
                    "functionality": "Hole-transport"
                },
                {
                    "name": "CH3NH3PbI3",
                    "thickness": null,
                    "functionality": "Absorber"
                },
                {
                    "name": "3%-Bi@PbS",
                    "thickness": 30,
                    "functionality": "Electron-transport"
                },
                {
                    "name": "PCBM",
                    "thickness": 30,
                    "functionality": "Electron-transport"
                },
                {
                    "name": "Al",
                    "thickness": null,
                    "functionality": "Contact"
                }
            ]
        },
        {
            "perovskite_composition": {
                "formula": "",
                "a_ions": [],
                "b_ions": [],
                "x_ions": []
            },
            "pce": {
                "value": 6.46,
                "unit": "%"
            },
            "jsc": {
                "value": 14.7,
                "unit": "mA cm^-2"
            },
            "voc": {
                "value": 0.9,
                "unit": "V"
            },
            "ff": {
                "value": 50.6
            },
            "active_area": {
                "value": 0.1
            },
            "device_architecture": "pin",
            "number_devices": 1,
            "averaged_quantites": null,
            "light_source": {
                "type": "AM 1.5G",
                "light_intensity": 100
            },
            "encapsulated": null,
            "stability": null,
            "layers": [
                {
                    "name": "Cu@NiO",
                    "thickness": 40,
                    "functionality": "Hole-transport",
                    "review_completed": true
                },
                {
                    "name": "CH3NH3PbI3",
                    "thickness": null,
                    "functionality": "Absorber"
                },
                {
                    "name": "PCBM",
                    "thickness": 30,
                    "functionality": "Electron-transport"
                },
                {
                    "name": "Al",
                    "thickness": null,
                    "functionality": "Contact"
                }
            ]
        },
        {
            "perovskite_composition": {
                "formula": "",
                "a_ions": [],
                "b_ions": [],
                "x_ions": []
            },
            "pce": {
                "value": 7.47,
                "unit": "%"
            },
            "jsc": {
                "value": 18.3,
                "unit": "mA cm^-2"
            },
            "voc": {
                "value": 0.87,
                "unit": "V"
            },
            "ff": {
                "value": 48
            },
            "active_area": {
                "value": 0.1
            },
            "device_architecture": "pin",
            "number_devices": 1,
            "averaged_quantites": null,
            "light_source": {
                "type": "AM 1.5G",
                "light_intensity": 100
            },
            "encapsulated": null,
            "stability": null,
            "layers": [
                {
                    "name": "Cu@NiO",
                    "thickness": 40,
                    "functionality": "Hole-transport"
                },
                {
                    "name": "CH3NH3PbI3",
                    "thickness": null,
                    "functionality": "Absorber"
                },
                {
                    "name": "0%-Bi@PbS",
                    "thickness": 30,
                    "functionality": "Electron-transport",
                    "review_completed": true
                },
                {
                    "name": "PCBM",
                    "thickness": 30,
                    "functionality": "Electron-transport"
                },
                {
                    "name": "Al",
                    "thickness": null,
                    "functionality": "Contact"
                }
            ]
        },
        {
            "perovskite_composition": {
                "formula": "",
                "a_ions": [],
                "b_ions": [],
                "x_ions": []
            },
            "pce": {
                "value": 8.8,
                "unit": "%"
            },
            "jsc": {
                "value": 18.9,
                "unit": "mA cm^-2"
            },
            "voc": {
                "value": 0.9,
                "unit": "V"
            },
            "ff": {
                "value": 53
            },
            "active_area": {
                "value": 0.1
            },
            "device_architecture": "pin",
            "number_devices": 1,
            "averaged_quantites": null,
            "light_source": {
                "type": "AM 1.5G",
                "light_intensity": 100
            },
            "encapsulated": null,
            "stability": null,
            "layers": [
                {
                    "name": "Cu@NiO",
                    "thickness": 40,
                    "functionality": "Hole-transport"
                },
                {
                    "name": "CH3NH3PbI3",
                    "thickness": null,
                    "functionality": "Absorber"
                },
                {
                    "name": "2%-Bi@PbS",
                    "thickness": 30,
                    "functionality": "Electron-transport",
                    "review_completed": true
                },
                {
                    "name": "PCBM",
                    "thickness": 30,
                    "functionality": "Electron-transport"
                },
                {
                    "name": "Al",
                    "thickness": null,
                    "functionality": "Contact"
                }
            ]
        }
    ]
}

File: src/perla_extract/data/extractions/humans/Fox/10.1002--solr.202000718.json
{
    "doi": "10.1002/solr.202000718",
    "cells": [
        {
            "perovskite_composition": {
                "formula": "",
                "a_ions": [],
                "b_ions": [],
                "x_ions": []
            },
            "pce": {
                "value": 2.27,
                "unit": "%"
            },
            "jsc": {
                "value": 2.5,
                "unit": "mA cm^-2"
            },
            "voc": {
                "value": 1.4,
                "unit": "V"
            },
            "ff": {
                "value": 77
            },
            "active_area": {
                "value": 0.1
            },
            "device_architecture": "nip",
            "number_devices": 10,
            "averaged_quantites": true,
            "light_source": {
                "type": "AM 1.5G",
                "light_intensity": 100
            },
            "encapsulated": null,
            "stability": null,
            "layers": [
                {
                    "name": "ITO",
                    "thickness": null,
                    "functionality": "Contact"
                },
                {
                    "name": "Cl:TiO2",
                    "thickness": 50,
                    "functionality": "Electron-transport"
                },
                {
                    "name": "MAPbBr2Cl1",
                    "thickness": null,
                    "functionality": "Absorber",
                    "deposition": [
                        {
                            "method": "Spin-coating",
                            "atmosphere": "N2",
                            "temperature": 100,
                            "duration": 600,
                            "solution": {
                                "volume": null,
                                "temperature": null,
                                "solutes": [
                                    {
                                        "name": "MABr",
                                        "concentration": 1,
                                        "concentration_unit": "M"
                                    },
                                    {
                                        "name": "PbBr2",
                                        "concentration": 1,
                                        "concentration_unit": "M"
                                    }
                                ],
                                "solvents": [
                                    {
                                        "name": "DMSO",
                                        "volume_fraction": null
                                    }
                                ]
                            }
                        }
                    ],
                    "review_completed": true
                },
                {
                    "name": "Spiro-OMeTAD",
                    "thickness": null,
                    "functionality": "Hole-transport"
                },
                {
                    "name": "Au",
                    "thickness": 20,
                    "functionality": "Contact"
                },
                {
                    "name": "Ag",
                    "thickness": 80,
                    "functionality": "Contact"
                }
            ]
        },
        {
            "perovskite_composition": {
                "formula": "",
                "a_ions": [],
                "b_ions": [],
                "x_ions": []
            },
            "pce": {
                "value": 0.57,
                "unit": "%"
            },
            "jsc": {
                "value": 1,
                "unit": "mA cm^-2"
            },
            "voc": {
                "value": 1.4,
                "unit": "V"
            },
            "ff": {
                "value": 75
            },
            "active_area": {
                "value": 0.1
            },
            "device_architecture": "nip",
            "number_devices": 10,
            "averaged_quantites": true,
            "light_source": {
                "type": "AM 1.5G",
                "light_intensity": 100
            },
            "encapsulated": null,
            "stability": null,
            "layers": [
                {
                    "name": "ITO",
                    "thickness": null,
                    "functionality": "Contact"
                },
                {
                    "name": "Cl:TiO2",
                    "thickness": 50,
                    "functionality": "Electron-transport"
                },
                {
                    "name": "MAPbBr1Cl2",
                    "thickness": null,
                    "functionality": "Absorber",
                    "deposition": [
                        {
                            "method": "Spin-coating",
                            "atmosphere": "N2",
                            "temperature": 100,
                            "duration": 600,
                            "solution": {
                                "volume": null,
                                "temperature": null,
                                "solutes": [
                                    {
                                        "name": "MABr",
                                        "concentration": 1,
                                        "concentration_unit": "M"
                                    },
                                    {
                                        "name": "PbBr2",
                                        "concentration": 1,
                                        "concentration_unit": "M"
                                    }
                                ],
                                "solvents": [
                                    {
                                        "name": "DMSO",
                                        "volume_fraction": null
                                    }
                                ]
                            }
                        }
                    ],
                    "review_completed": true
                },
                {
                    "name": "Spiro-OMeTAD",
                    "thickness": null,
                    "functionality": "Hole-transport"
                },
                {
                    "name": "Au",
                    "thickness": 20,
                    "functionality": "Contact"
                },
                {
                    "name": "Ag",
                    "thickness": 80,
                    "functionality": "Contact"
                }
            ]
        },
        {
            "perovskite_composition": {
                "formula": "",
                "a_ions": [],
                "b_ions": [],
                "x_ions": []
            },
            "pce": {
                "value": 6.92,
                "unit": "%"
            },
            "jsc": {
                "value": 6.31,
                "unit": "mA cm^-2"
            },
            "voc": {
                "value": 1.4,
                "unit": "V"
            },
            "ff": {
                "value": 78.3
            },
            "active_area": {
                "value": 0.1
            },
            "device_architecture": "nip",
            "number_devices": 1,
            "averaged_quantites": true,
            "light_source": {
                "type": "AM 1.5G",
                "light_intensity": 100
            },
            "encapsulated": null,
            "stability": null,
            "layers": [
                {
                    "name": "ITO",
                    "thickness": null,
                    "functionality": "Contact"
                },
                {
                    "name": "Cl:TiO2",
                    "thickness": 50,
                    "functionality": "Electron-transport"
                },
                {
                    "name": "MAPbBr3",
                    "thickness": null,
                    "functionality": "Absorber",
                    "deposition": [
                        {
                            "method": "Spin-coating",
                            "atmosphere": "N2",
                            "temperature": 100,
                            "duration": 600,
                            "solution": {
                                "volume": null,
                                "temperature": null,
                                "solutes": [
                                    {
                                        "name": "MABr",
                                        "concentration": 1,
                                        "concentration_unit": "M"
                                    },
                                    {
                                        "name": "PbBr2",
                                        "concentration": 1,
                                        "concentration_unit": "M"
                                    }
                                ],
                                "solvents": [
                                    {
                                        "name": "DMSO",
                                        "volume_fraction": null
                                    }
                                ]
                            }
                        }
                    ],
                    "review_completed": true
                },
                {
                    "name": "Spiro-OMeTAD",
                    "thickness": null,
                    "functionality": "Hole-transport"
                },
                {
                    "name": "Au",
                    "thickness": 20,
                    "functionality": "Contact"
                },
                {
                    "name": "Ag",
                    "thickness": 80,
                    "functionality": "Contact"
                }
            ]
        },
        {
            "perovskite_composition": {
                "formula": "",
                "a_ions": [],
                "b_ions": [],
                "x_ions": []
            },
            "pce": {
                "value": 0.32,
                "unit": "%"
            },
            "jsc": {
                "value": 0.28,
                "unit": "mA cm^-2"
            },
            "voc": {
                "value": 1.65,
                "unit": "V"
            },
            "ff": {
                "value": 69.44
            },
            "active_area": {
                "value": 0.1
            },
            "device_architecture": "nip",
            "number_devices": 1,
            "averaged_quantites": true,
            "light_source": {
                "type": "AM 1.5G",
                "light_intensity": 100
            },
            "encapsulated": null,
            "stability": null,
            "layers": [
                {
                    "name": "ITO",
                    "thickness": null,
                    "functionality": "Contact"
                },
                {
                    "name": "Cl:TiO2",
                    "thickness": 50,
                    "functionality": "Electron-transport"
                },
                {
                    "name": "MAPbCl3",
                    "thickness": null,
                    "functionality": "Absorber",
                    "deposition": [
                        {
                            "method": "Spin-coating",
                            "atmosphere": "N2",
                            "temperature": 100,
                            "duration": 600,
                            "solution": {
                                "volume": null,
                                "temperature": null,
                                "solutes": [
                                    {
                                        "name": "MABr",
                                        "concentration": 1,
                                        "concentration_unit": "M"
                                    },
                                    {
                                        "name": "PbBr2",
                                        "concentration": 1,
                                        "concentration_unit": "M"
                                    }
                                ],
                                "solvents": [
                                    {
                                        "name": "DMSO",
                                        "volume_fraction": null
                                    }
                                ]
                            }
                        }
                    ],
                    "review_completed": true
                },
                {
                    "name": "Spiro-OMeTAD",
                    "thickness": null,
                    "functionality": "Hole-transport"
                },
                {
                    "name": "Au",
                    "thickness": 20,
                    "functionality": "Contact"
                },
                {
                    "name": "Ag",
                    "thickness": 80,
                    "functionality": "Contact"
                }
            ]
        },
        {
            "perovskite_composition": {
                "formula": "",
                "a_ions": [],
                "b_ions": [],
                "x_ions": []
            },
            "pce": {
                "value": 1.08,
                "unit": "%"
            },
            "jsc": {
                "value": 0,
                "unit": "mA cm^-2"
            },
            "voc": {
                "value": 1.4,
                "unit": "V"
            },
            "ff": {
                "value": 70
            },
            "active_area": {
                "value": 0.1
            },
            "device_architecture": "nip",
            "number_devices": 10,
            "averaged_quantites": true,
            "light_source": {
                "type": "AM 1.5G",
                "light_intensity": 100
            },
            "encapsulated": null,
            "stability": null,
            "layers": [
                {
                    "name": "ITO",
                    "thickness": null,
                    "functionality": "Contact"
                },
                {
                    "name": "Cl:TiO2",
                    "thickness": 50,
                    "functionality": "Electron-transport"
                },
                {
                    "name": "MAPbBr1.5Cl1.5",
                    "thickness": null,
                    "functionality": "Absorber",
                    "deposition": [
                        {
                            "method": "Spin-coating",
                            "atmosphere": "N2",
                            "temperature": 100,
                            "duration": 600,
                            "solution": {
                                "volume": null,
                                "temperature": null,
                                "solutes": [
                                    {
                                        "name": "MABr",
                                        "concentration": 1,
                                        "concentration_unit": "M"
                                    },
                                    {
                                        "name": "PbBr2",
                                        "concentration": 1,
                                        "concentration_unit": "M"
                                    }
                                ],
                                "solvents": [
                                    {
                                        "name": "DMSO",
                                        "volume_fraction": null
                                    }
                                ]
                            }
                        }
                    ],
                    "review_completed": true
                },
                {
                    "name": "Spiro-OMeTAD",
                    "thickness": null,
                    "functionality": "Hole-transport"
                },
                {
                    "name": "Au",
                    "thickness": 20,
                    "functionality": "Contact"
                },
                {
                    "name": "Ag",
                    "thickness": 80,
                    "functionality": "Contact"
                }
            ]
        }
    ]
}

File: src/perla_extract/data/extractions/humans/Fox/10.1002--solr.202100454.json
{
    "doi": "10.1002/solr.202100454",
    "cells": [
        {
            "perovskite_composition": {
                "formula": "",
                "a_ions": [],
                "b_ions": [],
                "x_ions": []
            },
            "pce": {
                "value": 15.1,
                "unit": "%"
            },
            "jsc": {
                "value": 28.1,
                "unit": "mA cm^-2"
            },
            "voc": {
                "value": 0.77,
                "unit": "V"
            },
            "ff": {
                "value": 71
            },
            "active_area": {
                "value": null
            },
            "device_architecture": "pin",
            "number_devices": null,
            "averaged_quantites": null,
            "light_source": {
                "type": "AM 1.5G"
            },
            "encapsulated": null,
            "stability": {
                "potential_bias": "Open circuit",
                "PCE_after_1000_hours": 14,
                "time": 1000,
                "review_completed": true
            },
            "layers": [
                {
                    "name": "PDAI",
                    "thickness": 10,
                    "functionality": "Hole-transport",
                    "deposition": [
                        {
                            "method": "Thermal evaporation",
                            "atmosphere": "Vacuum",
                            "temperature": null,
                            "duration": null
                        }
                    ]
                },
                {
                    "name": "FA0.66MA0.34Pb0.5Sn0.5I3",
                    "thickness": null,
                    "functionality": "Absorber"
                },
                {
                    "name": "C60",
                    "thickness": null,
                    "functionality": "Electron-transport"
                },
                {
                    "name": "BCP",
                    "thickness": null,
                    "functionality": "Electron-transport"
                },
                {
                    "name": "Ag",
                    "thickness": null,
                    "functionality": "Contact"
                }
            ]
        },
        {
            "perovskite_composition": {
                "formula": "",
                "a_ions": [],
                "b_ions": [],
                "x_ions": []
            },
            "pce": {
                "value": 16,
                "unit": "%"
            },
            "jsc": {
                "value": 28.8,
                "unit": "mA cm^-2"
            },
            "voc": {
                "value": 0.78,
                "unit": "V"
            },
            "ff": {
                "value": 71
            },
            "active_area": {
                "value": null
            },
            "device_architecture": "pin",
            "number_devices": null,
            "averaged_quantites": null,
            "light_source": {
                "type": "AM 1.5G"
            },
            "encapsulated": null,
            "stability": {
                "potential_bias": "Open circuit",
                "time": 1000,
                "PCE_after_1000_hours": 12,
                "review_completed": true
            },
            "layers": [
                {
                    "name": "PDAI",
                    "thickness": 10,
                    "functionality": "Hole-transport",
                    "deposition": [
                        {
                            "method": "Thermal evaporation",
                            "atmosphere": "Vacuum",
                            "temperature": null,
                            "duration": null
                        }
                    ]
                },
                {
                    "name": "FA0.66MA0.34Pb0.5Sn0.5I3",
                    "thickness": null,
                    "functionality": "Absorber"
                },
                {
                    "name": "C60",
                    "thickness": null,
                    "functionality": "Electron-transport"
                },
                {
                    "name": "BCP",
                    "thickness": null,
                    "functionality": "Electron-transport"
                },
                {
                    "name": "Ag",
                    "thickness": null,
                    "functionality": "Contact"
                }
            ]
        },
        {
            "perovskite_composition": {
                "formula": "",
                "a_ions": [],
                "b_ions": [],
                "x_ions": []
            },
            "pce": {
                "value": 16.1,
                "unit": "%"
            },
            "jsc": {
                "value": 29.1,
                "unit": "mA cm^-2"
            },
            "voc": {
                "value": 0.77,
                "unit": "V"
            },
            "ff": {
                "value": 72
            },
            "active_area": {
                "value": null
            },
            "device_architecture": "pin",
            "number_devices": null,
            "averaged_quantites": null,
            "light_source": {
                "type": "AM 1.5G"
            },
            "encapsulated": null,
            "stability": {
                "potential_bias": "Open circuit",
                "time": 1000,
                "PCE_after_1000_hours": {
                    "value": 16.1,
                    "unit": "%"
                },
                "review_completed": true
            },
            "layers": [
                {
                    "name": "PDAI",
                    "thickness": 10,
                    "functionality": "Hole-transport",
                    "deposition": [
                        {
                            "method": "Thermal evaporation",
                            "atmosphere": "Vacuum",
                            "temperature": null,
                            "duration": null
                        }
                    ]
                },
                {
                    "name": "FA0.66MA0.34Pb0.5Sn0.5I3",
                    "thickness": null,
                    "functionality": "Absorber"
                },
                {
                    "name": "C60",
                    "thickness": null,
                    "functionality": "Electron-transport"
                },
                {
                    "name": "BCP",
                    "thickness": null,
                    "functionality": "Electron-transport"
                },
                {
                    "name": "Ag",
                    "thickness": null,
                    "functionality": "Contact"
                }
            ]
        }
    ]
}

File: src/perla_extract/data/extractions/humans/Fox/10.1039--c6ra25149h.json
{
    "doi": "10.1039/c6ra25149h",
    "cells": [
        {
            "perovskite_composition": {
                "formula": "",
                "a_ions": [],
                "b_ions": [],
                "x_ions": []
            },
            "pce": {
                "value": 9.14,
                "unit": "%"
            },
            "jsc": {
                "value": 15.93,
                "unit": "mA cm^-2"
            },
            "voc": {
                "value": 0.99,
                "unit": "V"
            },
            "ff": {
                "value": 59
            },
            "active_area": {
                "value": 0.16
            },
            "device_architecture": "nip",
            "number_devices": 20,
            "averaged_quantites": true,
            "light_source": {
                "type": "AM 1.5G",
                "light_intensity": 100
            },
            "encapsulated": null,
            "stability": null,
            "layers": [
                {
                    "name": "FTO",
                    "thickness": null,
                    "functionality": "Substrate"
                },
                {
                    "name": "TiO2",
                    "thickness": 35,
                    "functionality": "Electron-transport"
                },
                {
                    "name": "CH3NH3PbI3",
                    "thickness": 140,
                    "functionality": "Absorber"
                },
                {
                    "name": "Spiro-OMeTAD",
                    "thickness": null,
                    "functionality": "Hole-transport"
                },
                {
                    "name": "Au",
                    "thickness": 80,
                    "functionality": "Contact"
                }
            ]
        },
        {
            "perovskite_composition": {
                "formula": "",
                "a_ions": [],
                "b_ions": [],
                "x_ions": []
            },
            "pce": {
                "value": 8.4,
                "unit": "%"
            },
            "jsc": {
                "value": 15.83,
                "unit": "mA cm^-2"
            },
            "voc": {
                "value": 0.99,
                "unit": "V"
            },
            "ff": {
                "value": 54
            },
            "active_area": {
                "value": 0.16
            },
            "device_architecture": "nip",
            "number_devices": 20,
            "averaged_quantites": true,
            "light_source": {
                "type": "AM 1.5G",
                "light_intensity": 100
            },
            "encapsulated": null,
            "stability": null,
            "layers": [
                {
                    "name": "FTO",
                    "thickness": null,
                    "functionality": "Substrate"
                },
                {
                    "name": "TiO2",
                    "thickness": 35,
                    "functionality": "Electron-transport"
                },
                {
                    "name": "CH3NH3PbI3",
                    "thickness": 140,
                    "functionality": "Absorber"
                },
                {
                    "name": "Spiro-OMeTAD",
                    "thickness": null,
                    "functionality": "Hole-transport"
                },
                {
                    "name": "Au",
                    "thickness": 80,
                    "functionality": "Contact"
                }
            ]
        },
        {
            "perovskite_composition": {
                "formula": "",
                "a_ions": [],
                "b_ions": [],
                "x_ions": []
            },
            "pce": {
                "value": 8.28,
                "unit": "%"
            },
            "jsc": {
                "value": 14.07,
                "unit": "mA cm^-2"
            },
            "voc": {
                "value": 1.02,
                "unit": "V"
            },
            "ff": {
                "value": 58
            },
            "active_area": {
                "value": 0.16
            },
            "device_architecture": "nip",
            "number_devices": 20,
            "averaged_quantites": true,
            "light_source": {
                "type": "AM 1.5G",
                "light_intensity": 100
            },
            "encapsulated": null,
            "stability": null,
            "layers": [
                {
                    "name": "FTO",
                    "thickness": null,
                    "functionality": "Substrate"
                },
                {
                    "name": "TiO2",
                    "thickness": 35,
                    "functionality": "Electron-transport"
                },
                {
                    "name": "CH3NH3PbI3",
                    "thickness": 140,
                    "functionality": "Absorber"
                },
                {
                    "name": "Spiro-OMeTAD",
                    "thickness": null,
                    "functionality": "Hole-transport"
                },
                {
                    "name": "Au",
                    "thickness": 80,
                    "functionality": "Contact"
                }
            ]
        }
    ]
}
