Repository: lamalab-org/perla-extract

# Historical research data

This directory preserves the human annotations, ground truth, and model outputs used
in earlier PERLA Extract studies. They are useful as provenance and as inputs to future
evaluation work, but they are not part of the production extraction package or CLI.

The files follow the historical reduced PERLA schema. Current extraction and scoring
use the [study model](../../../docs/concepts/study-model.md), with direct NOMAD export.

`ground_truth/reviewed_manifest.json` identifies the completed historical reviews,
their inclusion or non-research exclusion, record counts, content hashes, and the hash
of the hosted review state from which they were exported.

File: src/perla_extract/data/extractions/humans/Fox/10.1039--d1ta04330g.json
{
    "doi": "10.1039/d1ta04330g",
    "cells": [
        {
            "perovskite_composition": {
                "formula": "",
                "a_ions": [],
                "b_ions": [],
                "x_ions": []
            },
            "pce": {
                "value": 18.23,
                "unit": "%"
            },
            "jsc": {
                "value": 19.96,
                "unit": "mA cm^-2"
            },
            "voc": {
                "value": 1.188,
                "unit": "V"
            },
            "ff": {
                "value": 76.9
            },
            "active_area": {
                "value": null
            },
            "device_architecture": "nip",
            "number_devices": 20,
            "averaged_quantites": null,
            "light_source": {
                "type": "AM 1.5G",
                "light_intensity": 100
            },
            "encapsulated": null,
            "stability": {
                "time": 1000,
                "light_intensity": 100,
                "temperature": 25,
                "PCE_after_1000_hours": {
                    "value": 9.115,
                    "unit": "%"
                },
                "potential_bias": "MPPT",
                "review_completed": true
            },
            "layers": [
                {
                    "name": "FTO",
                    "thickness": null,
                    "functionality": "Substrate"
                },
                {
                    "name": "TiO2",
                    "thickness": 65,
                    "functionality": "Electron-transport"
                },
                {
                    "name": "Cs0.15FA0.85Pb(I0.7Br0.3)3",
                    "thickness": 500,
                    "functionality": "Absorber",
                    "additional_treatment": "GuaBr passivation"
                },
                {
                    "name": "Spiro-OMeTAD",
                    "thickness": 250,
                    "functionality": "Hole-transport"
                },
                {
                    "name": "Au",
                    "thickness": 80,
                    "functionality": "Contact"
                }
            ]
        },
        {
            "perovskite_composition": {
                "formula": "",
                "a_ions": [],
                "b_ions": [],
                "x_ions": []
            },
            "pce": {
                "value": 19.67,
                "unit": "%"
            },
            "jsc": {
                "value": 19.45,
                "unit": "mA cm^-2"
            },
            "voc": {
                "value": 1.21,
                "unit": "V"
            },
            "ff": {
                "value": 79
            },
            "active_area": {
                "value": null
            },
            "device_architecture": "nip",
            "number_devices": 20,
            "averaged_quantites": null,
            "light_source": {
                "type": "AM 1.5G",
                "light_intensity": 100
            },
            "encapsulated": null,
            "stability": {
                "time": 3600000,
                "light_intensity": 100,
                "temperature": 25,
                "PCE_after_1000_hours": {
                    "value": 15.74,
                    "unit": "%"
                },
                "potential_bias": "MPPT",
                "review_completed": true
            },
            "layers": [
                {
                    "name": "FTO",
                    "thickness": null,
                    "functionality": "Substrate"
                },
                {
                    "name": "TiO2",
                    "thickness": 65,
                    "functionality": "Electron-transport"
                },
                {
                    "name": "Perovskite GuaBr",
                    "functionality": "Absorber",
                    "additional_treatment": "GuaBr passivation"
                },
                {
                    "name": "Spiro-OMeTAD",
                    "thickness": 250,
                    "functionality": "Hole-transport"
                },
                {
                    "name": "Au",
                    "thickness": 80,
                    "functionality": "Contact"
                }
            ]
        }
    ]
}
