Repository: lamalab-org/perla-extract

# Historical research data

This directory preserves the human annotations, ground truth, and model outputs used
in earlier PERLA Extract studies. They are useful as provenance and as inputs to future
evaluation work, but they are not part of the production extraction package or CLI.

The files follow the historical reduced PERLA schema. Current extraction and scoring
use the [study model](../../../docs/concepts/study-model.md), with direct NOMAD export.

`ground_truth/reviewed_manifest.json` identifies the completed historical reviews,
their inclusion or non-research exclusion, record counts, content hashes, and the hash
of the hosted review state from which they were exported.

File: src/perla_extract/data/extractions/humans/Lark/10.1016--j.jechem.2023.07.002.json
{
    "doi": "10.1016/j.jechem.2023.07.002",
    "cells": [
        {
            "perovskite_composition": {
                "formula": "",
                "a_ions": [],
                "b_ions": [],
                "x_ions": []
            },
            "pce": {
                "value": 24.02,
                "unit": "%"
            },
            "jsc": {
                "value": 24.28,
                "unit": "mA cm^-2"
            },
            "voc": {
                "value": 1.18,
                "unit": "V"
            },
            "ff": {
                "value": 83.55
            },
            "active_area": {
                "value": null
            },
            "device_architecture": "nip",
            "number_devices": null,
            "averaged_quantites": false,
            "light_source": {
                "type": "AM 1.5G",
                "light_intensity": {
                    "value": 100.0,
                    "unit": "mW cm^-2"
                }
            },
            "encapsulated": true,
            "stability": {
                "time": {
                    "value": 3600000.0,
                    "unit": "s"
                },
                "light_intensity": {
                    "value": 100.0,
                    "unit": "mW cm^-2"
                },
                "temperature": {
                    "value": 45.0,
                    "unit": "\u00b0C"
                },
                "PCE_at_the_start_of_the_experiment": {
                    "value": 24.02,
                    "unit": "%"
                },
                "PCE_after_1000_hours": {
                    "value": 21.02,
                    "unit": "%"
                },
                "PCE_at_the_end_of_experiment": {
                    "value": 21.02,
                    "unit": "%"
                },
                "potential_bias": "MPPT"
            },
            "layers": null
        }
    ]
}

File: src/perla_extract/data/extractions/humans/Lark/10.1039--c9tc03259b.json
{
    "doi": "10.1039/c9tc03259b",
    "cells": [
        {
            "perovskite_composition": {
                "formula": "MAPbI3",
                "a_ions": [
                    {
                        "abbreviation": "MA",
                        "common_name": "Methylammonium",
                        "molecular_formula": "CH6N+",
                        "coefficient": "1"
                    }
                ],
                "b_ions": [
                    {
                        "abbreviation": "Pb",
                        "common_name": "Lead",
                        "molecular_formula": "Pb2+",
                        "coefficient": "1"
                    }
                ],
                "x_ions": [
                    {
                        "abbreviation": "I",
                        "common_name": "Iodide",
                        "molecular_formula": "I-",
                        "coefficient": "3"
                    }
                ]
            },
            "pce": {
                "value": 14.53,
                "unit": "%"
            },
            "jsc": {
                "value": 21.49,
                "unit": "mA cm^-2"
            },
            "voc": {
                "value": 1.02,
                "unit": "V"
            },
            "ff": {
                "value": 66.9
            },
            "active_area": {
                "value": 0.04
            },
            "device_architecture": "pin",
            "number_devices": null,
            "averaged_quantites": false,
            "light_source": {
                "type": "AM 1.5G",
                "light_intensity": 100,
                "lamp": "Newport, Oriel Class A, 91195A"
            },
            "encapsulated": false,
            "stability": {
                "review_completed": true,
                "potential_bias": "Open circuit"
            },
            "layers": [
                {
                    "review_completed": true,
                    "name": "ITO",
                    "thickness": 140,
                    "functionality": "Substrate"
                },
                {
                    "review_completed": true,
                    "name": "NiOx",
                    "thickness": 40,
                    "functionality": "Hole-transport",
                    "additional_treatment": "annealing",
                    "deposition": [
                        {
                            "review_completed": true,
                            "step_name": "spin-coating",
                            "method": "spin-coating",
                            "duration": 45,
                            "solution": {
                                "review_completed": true,
                                "solutes": [
                                    {
                                        "review_completed": true,
                                        "name": "nickel(II) acetate tetrahydrate",
                                        "concentration": 50,
                                        "concentration_unit": "mg/mL"
                                    }
                                ],
                                "solvents": [
                                    {
                                        "review_completed": true,
                                        "name": "ethanol",
                                        "volume_fraction": 1
                                    }
                                ]
                            }
                        },
                        {
                            "review_completed": true,
                            "step_name": "Annealing",
                            "method": "annealing",
                            "temperature": 300,
                            "duration": 3600
                        }
                    ]
                },
                {
                    "review_completed": true,
                    "name": "MAPbI3",
                    "thickness": 300,
                    "functionality": "Absorber",
                    "additional_treatment": "annealing",
                    "deposition": [
                        {
                            "review_completed": true,
                            "step_name": "Spin-coating",
                            "method": "Spin-coating",
                            "duration": 50,
                            "solution": {
                                "review_completed": true,
                                "solutes": [
                                    {
                                        "review_completed": true,
                                        "name": "MAPbI3",
                                        "concentration_unit": "M"
                                    }
                                ],
                                "solvents": [
                                    {
                                        "review_completed": true,
                                        "name": "Dmso",
                                        "volume_fraction": 1
                                    },
                                    {
                                        "review_completed": true,
                                        "name": "dmf",
                                        "volume_fraction": 4
                                    }
                                ]
                            }
                        },
                        {
                            "review_completed": true,
                            "step_name": "AS drop",
                            "method": "spin-coating",
                            "solution": {
                                "review_completed": true,
                                "solvents": [
                                    {
                                        "review_completed": true,
                                        "name": "CB"
                                    }
                                ]
                            }
                        },
                        {
                            "review_completed": true,
                            "step_name": "annealing",
                            "method": "annealing",
                            "temperature": 100,
                            "duration": 2700
                        }
                    ]
                },
                {
                    "review_completed": true,
                    "name": "PCBM",
                    "thickness": 50,
                    "functionality": "Electron-transport",
                    "additional_treatment": "annealing",
                    "deposition": [
                        {
                            "review_completed": true,
                            "step_name": "Spin-coating",
                            "method": "Spin-coating",
                            "solution": {
                                "review_completed": true,
                                "solutes": [
                                    {
                                        "review_completed": true,
                                        "name": "PCBM",
                                        "concentration": 20,
                                        "concentration_unit": "mg/mL"
                                    }
                                ],
                                "solvents": [
                                    {
                                        "review_completed": true,
                                        "name": "Chlorobenzene"
                                    }
                                ]
                            }
                        },
                        {
                            "review_completed": true,
                            "step_name": "Annealing",
                            "method": "Annealing",
                            "temperature": 100,
                            "duration": 600
                        }
                    ]
                },
                {
                    "review_completed": true,
                    "name": "Ag",
                    "thickness": 60,
                    "functionality": "Contact"
                }
            ]
        },
        {
            "perovskite_composition": {
                "formula": "MA0.15FA0.85PbI2.55Br0.45",
                "a_ions": [
                    {
                        "abbreviation": "MA",
                        "common_name": "Methylammonium",
                        "molecular_formula": "CH6N+",
                        "coefficient": "0.15"
                    },
                    {
                        "abbreviation": "FA",
                        "common_name": "Formamidinium",
                        "molecular_formula": "CH5N2+",
                        "coefficient": "0.85"
                    }
                ],
                "b_ions": [
                    {
                        "abbreviation": "Pb",
                        "common_name": "Lead",
                        "molecular_formula": "Pb2+",
                        "coefficient": "1"
                    }
                ],
                "x_ions": [
                    {
                        "abbreviation": "I",
                        "common_name": "Iodide",
                        "molecular_formula": "I-",
                        "coefficient": "2.55"
                    },
                    {
                        "abbreviation": "Br",
                        "common_name": "Bromide",
                        "molecular_formula": "Br-",
                        "coefficient": "0.45"
                    }
                ]
            },
            "pce": {
                "value": 20.15,
                "unit": "%"
            },
            "jsc": {
                "value": 0,
                "unit": "mA cm^-2"
            },
            "voc": {
                "value": 0,
                "unit": "V"
            },
            "ff": {
                "value": 0
            },
            "active_area": {
                "value": 0.04
            },
            "device_architecture": "pin",
            "number_devices": null,
            "averaged_quantites": null,
            "light_source": {
                "type": "AM 1.5G",
                "light_intensity": 100,
                "lamp": "Newport, Oriel Class A, 91195A"
            },
            "encapsulated": null,
            "stability": {
                "review_completed": true,
                "potential_bias": "Open circuit"
            },
            "layers": [
                {
                    "review_completed": true,
                    "name": "ITO",
                    "thickness": 140,
                    "functionality": "Substrate"
                },
                {
                    "review_completed": true,
                    "name": "NiOx",
                    "thickness": 40,
                    "functionality": "Hole-transport",
                    "additional_treatment": "annealing",
                    "deposition": [
                        {
                            "review_completed": true,
                            "step_name": "spin-coating",
                            "method": "spin-coating",
                            "duration": 45,
                            "solution": {
                                "review_completed": true,
                                "solutes": [
                                    {
                                        "review_completed": true,
                                        "name": "nickel(II) acetate tetrahydrate",
                                        "concentration": 50,
                                        "concentration_unit": "mg/mL"
                                    }
                                ],
                                "solvents": [
                                    {
                                        "review_completed": true,
                                        "name": "ethanol",
                                        "volume_fraction": 1
                                    }
                                ]
                            }
                        },
                        {
                            "review_completed": true,
                            "step_name": "Annealing",
                            "method": "annealing",
                            "temperature": 300,
                            "duration": 3600
                        }
                    ]
                },
                {
                    "review_completed": true,
                    "name": "MAPbI3",
                    "thickness": 300,
                    "functionality": "Absorber",
                    "additional_treatment": "annealing",
                    "deposition": [
                        {
                            "step_name": "Spin-coating",
                            "method": "Spin-coating",
                            "duration": 50,
                            "solution": {
                                "solutes": [
                                    {
                                        "review_completed": true,
                                        "name": "MAPbI3",
                                        "concentration_unit": "M"
                                    }
                                ],
                                "solvents": [
                                    {
                                        "review_completed": true,
                                        "name": "Dmso",
                                        "volume_fraction": 1
                                    },
                                    {
                                        "review_completed": true,
                                        "name": "dmf",
                                        "volume_fraction": 4
                                    }
                                ]
                            }
                        },
                        {
                            "step_name": "AS drop",
                            "method": "spin-coating",
                            "solution": {
                                "review_completed": true,
                                "solvents": [
                                    {
                                        "review_completed": true,
                                        "name": "CB"
                                    }
                                ]
                            }
                        },
                        {
                            "review_completed": true,
                            "step_name": "annealing",
                            "temperature": 100,
                            "duration": 2700
                        }
                    ]
                },
                {
                    "review_completed": true,
                    "name": "PCBM",
                    "thickness": 50,
                    "functionality": "Electron-transport",
                    "additional_treatment": "annealing",
                    "deposition": [
                        {
                            "step_name": "Spin-coating",
                            "method": "Spin-coating",
                            "solution": {
                                "solutes": [
                                    {
                                        "name": "PCBM",
                                        "concentration": 20,
                                        "concentration_unit": "mg/mL"
                                    }
                                ],
                                "solvents": [
                                    {
                                        "review_completed": true,
                                        "name": "Chlorobenzene"
                                    }
                                ]
                            }
                        },
                        {
                            "review_completed": true,
                            "step_name": "Annealing",
                            "method": "Annealing",
                            "temperature": 100,
                            "duration": 600
                        }
                    ]
                },
                {
                    "review_completed": true,
                    "name": "Ca(acac)2",
                    "thickness": null,
                    "functionality": "Electron-transport"
                },
                {
                    "review_completed": true,
                    "name": "Ag",
                    "thickness": 60,
                    "functionality": "Contact"
                }
            ]
        },
        {
            "perovskite_composition": {
                "formula": "MAPbI3",
                "a_ions": [
                    {
                        "abbreviation": "MA",
                        "common_name": "Methylammonium",
                        "molecular_formula": "CH6N+",
                        "coefficient": "1"
                    }
                ],
                "b_ions": [
                    {
                        "abbreviation": "Pb",
                        "common_name": "Lead",
                        "molecular_formula": "Pb2+",
                        "coefficient": "1"
                    }
                ],
                "x_ions": [
                    {
                        "abbreviation": "I",
                        "common_name": "Iodide",
                        "molecular_formula": "I-",
                        "coefficient": "3"
                    }
                ]
            },
            "pce": {
                "value": 15.24,
                "unit": "%"
            },
            "jsc": {
                "value": 0,
                "unit": "mA cm^-2"
            },
            "voc": {
                "value": 0,
                "unit": "V"
            },
            "ff": {
                "value": 0
            },
            "active_area": {
                "value": 0.04
            },
            "device_architecture": "pin",
            "number_devices": null,
            "averaged_quantites": false,
            "light_source": {
                "type": "AM 1.5G",
                "light_intensity": 100,
                "lamp": "Newport, Oriel Class A, 91195A"
            },
            "encapsulated": false,
            "stability": {
                "review_completed": true,
                "potential_bias": "Open circuit"
            },
            "layers": [
                {
                    "review_completed": true,
                    "name": "ITO",
                    "thickness": 140,
                    "functionality": "Substrate"
                },
                {
                    "review_completed": true,
                    "name": "NiOx",
                    "thickness": 40,
                    "functionality": "Hole-transport",
                    "additional_treatment": "annealing",
                    "deposition": [
                        {
                            "review_completed": true,
                            "step_name": "spin-coating",
                            "method": "spin-coating",
                            "duration": 45,
                            "solution": {
                                "review_completed": true,
                                "solutes": [
                                    {
                                        "review_completed": true,
                                        "name": "nickel(II) acetate tetrahydrate",
                                        "concentration": 50,
                                        "concentration_unit": "mg/mL"
                                    }
                                ],
                                "solvents": [
                                    {
                                        "review_completed": true,
                                        "name": "ethanol",
                                        "volume_fraction": 1
                                    }
                                ]
                            }
                        },
                        {
                            "review_completed": true,
                            "step_name": "Annealing",
                            "method": "annealing",
                            "temperature": 300,
                            "duration": 3600
                        }
                    ]
                },
                {
                    "review_completed": true,
                    "name": "MAPbI3",
                    "thickness": 300,
                    "functionality": "Absorber",
                    "additional_treatment": "annealing",
                    "deposition": [
                        {
                            "review_completed": true,
                            "step_name": "Spin-coating",
                            "method": "Spin-coating",
                            "duration": 50,
                            "solution": {
                                "review_completed": true,
                                "solutes": [
                                    {
                                        "review_completed": true,
                                        "name": "MAPbI3",
                                        "concentration_unit": "M"
                                    }
                                ],
                                "solvents": [
                                    {
                                        "review_completed": true,
                                        "name": "Dmso",
                                        "volume_fraction": 1
                                    },
                                    {
                                        "review_completed": true,
                                        "name": "dmf",
                                        "volume_fraction": 4
                                    }
                                ]
                            }
                        },
                        {
                            "review_completed": true,
                            "step_name": "AS drop",
                            "method": "spin-coating",
                            "solution": {
                                "review_completed": true,
                                "solvents": [
                                    {
                                        "review_completed": true,
                                        "name": "CB"
                                    }
                                ]
                            }
                        },
                        {
                            "review_completed": true,
                            "step_name": "annealing",
                            "method": "annealing",
                            "temperature": 100,
                            "duration": 2700
                        }
                    ]
                },
                {
                    "review_completed": true,
                    "name": "PCBM",
                    "thickness": 50,
                    "functionality": "Electron-transport",
                    "additional_treatment": "annealing",
                    "deposition": [
                        {
                            "review_completed": true,
                            "step_name": "Spin-coating",
                            "method": "Spin-coating",
                            "solution": {
                                "review_completed": true,
                                "solutes": [
                                    {
                                        "review_completed": true,
                                        "name": "PCBM",
                                        "concentration": 20,
                                        "concentration_unit": "mg/mL"
                                    }
                                ],
                                "solvents": [
                                    {
                                        "review_completed": true,
                                        "name": "Chlorobenzene"
                                    }
                                ]
                            }
                        },
                        {
                            "review_completed": true,
                            "step_name": "Annealing",
                            "method": "Annealing",
                            "temperature": 100,
                            "duration": 600
                        }
                    ]
                },
                {
                    "review_completed": true,
                    "name": "BCP",
                    "functionality": "Other"
                },
                {
                    "review_completed": true,
                    "name": "Ag",
                    "thickness": 60,
                    "functionality": "Contact"
                }
            ]
        },
        {
            "perovskite_composition": {
                "formula": "MAPbI3",
                "a_ions": [
                    {
                        "abbreviation": "MA",
                        "common_name": "Methylammonium",
                        "molecular_formula": "CH6N+",
                        "coefficient": "1"
                    }
                ],
                "b_ions": [
                    {
                        "abbreviation": "Pb",
                        "common_name": "Lead",
                        "molecular_formula": "Pb2+",
                        "coefficient": "1"
                    }
                ],
                "x_ions": [
                    {
                        "abbreviation": "I",
                        "common_name": "Iodide",
                        "molecular_formula": "I-",
                        "coefficient": "3"
                    }
                ]
            },
            "pce": {
                "value": 17.97,
                "unit": "%"
            },
            "jsc": {
                "value": 0,
                "unit": "mA cm^-2"
            },
            "voc": {
                "value": 0,
                "unit": "V"
            },
            "ff": {
                "value": 0
            },
            "active_area": {
                "value": 0.04
            },
            "device_architecture": "pin",
            "number_devices": null,
            "averaged_quantites": false,
            "light_source": {
                "type": "AM 1.5G",
                "light_intensity": 100,
                "lamp": "Newport, Oriel Class A, 91195A"
            },
            "encapsulated": false,
            "stability": {
                "review_completed": true,
                "potential_bias": "Open circuit"
            },
            "layers": [
                {
                    "review_completed": true,
                    "name": "ITO",
                    "thickness": 140,
                    "functionality": "Substrate"
                },
                {
                    "review_completed": true,
                    "name": "NiOx",
                    "thickness": 40,
                    "functionality": "Hole-transport",
                    "additional_treatment": "annealing",
                    "deposition": [
                        {
                            "review_completed": true,
                            "step_name": "spin-coating",
                            "method": "spin-coating",
                            "duration": 45,
                            "solution": {
                                "review_completed": true,
                                "solutes": [
                                    {
                                        "review_completed": true,
                                        "name": "nickel(II) acetate tetrahydrate",
                                        "concentration": 50,
                                        "concentration_unit": "mg/mL"
                                    }
                                ],
                                "solvents": [
                                    {
                                        "review_completed": true,
                                        "name": "ethanol",
                                        "volume_fraction": 1
                                    }
                                ]
                            }
                        },
                        {
                            "review_completed": true,
                            "step_name": "Annealing",
                            "method": "annealing",
                            "temperature": 300,
                            "duration": 3600
                        }
                    ]
                },
                {
                    "review_completed": true,
                    "name": "MAPbI3",
                    "thickness": 300,
                    "functionality": "Absorber",
                    "additional_treatment": "annealing",
                    "deposition": [
                        {
                            "review_completed": true,
                            "step_name": "Spin-coating",
                            "method": "Spin-coating",
                            "duration": 50,
                            "solution": {
                                "solutes": [
                                    {
                                        "review_completed": true,
                                        "name": "MAPbI3",
                                        "concentration_unit": "M"
                                    }
                                ],
                                "solvents": [
                                    {
                                        "review_completed": true,
                                        "name": "Dmso",
                                        "volume_fraction": 1
                                    },
                                    {
                                        "review_completed": true,
                                        "name": "dmf",
                                        "volume_fraction": 4
                                    }
                                ]
                            }
                        },
                        {
                            "review_completed": true,
                            "step_name": "AS drop",
                            "method": "spin-coating",
                            "solution": {
                                "review_completed": true,
                                "solvents": [
                                    {
                                        "review_completed": true,
                                        "name": "CB"
                                    }
                                ]
                            }
                        },
                        {
                            "review_completed": true,
                            "step_name": "annealing",
                            "method": "annealing",
                            "temperature": 100,
                            "duration": 2700
                        }
                    ]
                },
                {
                    "review_completed": true,
                    "name": "PCBM",
                    "thickness": 50,
                    "functionality": "Electron-transport",
                    "additional_treatment": "annealing",
                    "deposition": [
                        {
                            "review_completed": true,
                            "step_name": "Spin-coating",
                            "method": "Spin-coating",
                            "solution": {
                                "solutes": [
                                    {
                                        "name": "PCBM",
                                        "concentration": 20,
                                        "concentration_unit": "mg/mL"
                                    }
                                ],
                                "solvents": [
                                    {
                                        "review_completed": true,
                                        "name": "Chlorobenzene"
                                    }
                                ]
                            }
                        },
                        {
                            "review_completed": true,
                            "step_name": "Annealing",
                            "method": "Annealing",
                            "temperature": 100,
                            "duration": 600
                        }
                    ]
                },
                {
                    "review_completed": true,
                    "name": "Zr(acac)2",
                    "functionality": "Other"
                },
                {
                    "review_completed": true,
                    "name": "Ag",
                    "thickness": 60,
                    "functionality": "Contact"
                }
            ]
        },
        {
            "perovskite_composition": {
                "formula": "MAPbI3",
                "a_ions": [
                    {
                        "abbreviation": "MA",
                        "common_name": "Methylammonium",
                        "molecular_formula": "CH6N+",
                        "coefficient": "1"
                    }
                ],
                "b_ions": [
                    {
                        "abbreviation": "Pb",
                        "common_name": "Lead",
                        "molecular_formula": "Pb2+",
                        "coefficient": "1"
                    }
                ],
                "x_ions": [
                    {
                        "abbreviation": "I",
                        "common_name": "Iodide",
                        "molecular_formula": "I-",
                        "coefficient": "3"
                    }
                ]
            },
            "pce": {
                "value": 18.23,
                "unit": "%"
            },
            "jsc": {
                "value": 23.02,
                "unit": "mA cm^-2"
            },
            "voc": {
                "value": 1.04,
                "unit": "V"
            },
            "ff": {
                "value": 75.95
            },
            "active_area": {
                "value": 0.04
            },
            "device_architecture": "pin",
            "number_devices": null,
            "averaged_quantites": false,
            "light_source": {
                "type": "AM 1.5G",
                "light_intensity": 100,
                "lamp": "Newport, Oriel Class A, 91195A"
            },
            "encapsulated": false,
            "stability": {
                "review_completed": true,
                "potential_bias": "Open circuit"
            },
            "layers": [
                {
                    "review_completed": true,
                    "name": "ITO",
                    "thickness": 140,
                    "functionality": "Substrate"
                },
                {
                    "review_completed": true,
                    "name": "NiOx",
                    "thickness": 40,
                    "functionality": "Hole-transport",
                    "additional_treatment": "annealing",
                    "deposition": [
                        {
                            "review_completed": true,
                            "step_name": "spin-coating",
                            "method": "spin-coating",
                            "duration": 45,
                            "solution": {
                                "review_completed": true,
                                "solutes": [
                                    {
                                        "review_completed": true,
                                        "name": "nickel(II) acetate tetrahydrate",
                                        "concentration": 50,
                                        "concentration_unit": "mg/mL"
                                    }
                                ],
                                "solvents": [
                                    {
                                        "review_completed": true,
                                        "name": "ethanol",
                                        "volume_fraction": 1
                                    }
                                ]
                            }
                        },
                        {
                            "review_completed": true,
                            "step_name": "Annealing",
                            "method": "annealing",
                            "temperature": 300,
                            "duration": 3600
                        }
                    ]
                },
                {
                    "review_completed": true,
                    "name": "MAPbI3",
                    "thickness": 300,
                    "functionality": "Absorber",
                    "additional_treatment": "annealing",
                    "deposition": [
                        {
                            "step_name": "Spin-coating",
                            "method": "Spin-coating",
                            "duration": 50,
                            "solution": {
                                "solutes": [
                                    {
                                        "review_completed": true,
                                        "name": "MAPbI3",
                                        "concentration_unit": "M"
                                    }
                                ],
                                "solvents": [
                                    {
                                        "review_completed": true,
                                        "name": "Dmso",
                                        "volume_fraction": 1
                                    },
                                    {
                                        "review_completed": true,
                                        "name": "dmf",
                                        "volume_fraction": 4
                                    }
                                ]
                            }
                        },
                        {
                            "step_name": "AS drop",
                            "method": "spin-coating",
                            "solution": {
                                "review_completed": true,
                                "solvents": [
                                    {
                                        "review_completed": true,
                                        "name": "CB"
                                    }
                                ]
                            }
                        },
                        {
                            "review_completed": true,
                            "step_name": "annealing",
                            "temperature": 100,
                            "duration": 2700
                        }
                    ]
                },
                {
                    "review_completed": true,
                    "name": "PCBM",
                    "thickness": 50,
                    "functionality": "Electron-transport",
                    "additional_treatment": "annealing",
                    "deposition": [
                        {
                            "step_name": "Spin-coating",
                            "method": "Spin-coating",
                            "solution": {
                                "solutes": [
                                    {
                                        "name": "PCBM",
                                        "concentration": 20,
                                        "concentration_unit": "mg/mL"
                                    }
                                ],
                                "solvents": [
                                    {
                                        "review_completed": true,
                                        "name": "Chlorobenzene"
                                    }
                                ]
                            }
                        },
                        {
                            "review_completed": true,
                            "step_name": "Annealing",
                            "method": "Annealing",
                            "temperature": 100,
                            "duration": 600
                        }
                    ]
                },
                {
                    "review_completed": true,
                    "name": "Ca(acac)2",
                    "thickness": null,
                    "functionality": "Electron-transport"
                },
                {
                    "review_completed": true,
                    "name": "Ag",
                    "thickness": 60,
                    "functionality": "Contact"
                }
            ]
        }
    ]
}
