Repository: lamalab-org/perla-extract

# Historical research data

This directory preserves the human annotations, ground truth, and model outputs used
in earlier PERLA Extract studies. They are useful as provenance and as inputs to future
evaluation work, but they are not part of the production extraction package or CLI.

The files follow the historical reduced PERLA schema. Current extraction and scoring
use the [study model](../../../docs/concepts/study-model.md), with direct NOMAD export.

`ground_truth/reviewed_manifest.json` identifies the completed historical reviews,
their inclusion or non-research exclusion, record counts, content hashes, and the hash
of the hosted review state from which they were exported.

File: src/perla_extract/data/extractions/humans/Otto/10.1021--acs.jpclett.1c04241.json
{
    "doi": "10.1021/acs.jpclett.1c04241",
    "cells": [
        {
            "perovskite_composition": {
                "formula": "FAPbI3",
                "a_ions": [],
                "b_ions": [],
                "x_ions": []
            },
            "pce": {
                "value": 25.17,
                "unit": "%"
            },
            "jsc": {
                "value": 0,
                "unit": "mA cm^-2"
            },
            "voc": {
                "value": 0,
                "unit": "V"
            },
            "ff": {
                "value": 0
            },
            "active_area": {
                "value": null
            },
            "device_architecture": "nip",
            "number_devices": null,
            "averaged_quantites": true,
            "light_source": {
                "type": "AM 1.5G",
                "light_intensity": {
                    "value": 100.0,
                    "unit": "mW cm^-2"
                }
            },
            "encapsulated": null,
            "stability": null,
            "layers": null
        }
    ]
}

File: src/perla_extract/data/extractions/humans/Otto/10.1039--c7ta04225f.json
{
    "doi": "10.1039/c7ta04225f",
    "cells": [
        {
            "perovskite_composition": {
                "formula": "MAPbI3",
                "a_ions": [
                    {
                        "abbreviation": "MA",
                        "common_name": "metyl amonium",
                        "molecular_formula": "CH3NH3",
                        "coefficient": "1"
                    }
                ],
                "b_ions": [
                    {
                        "abbreviation": "Pb",
                        "common_name": "lead",
                        "molecular_formula": "Pb",
                        "coefficient": "1"
                    }
                ],
                "x_ions": [
                    {
                        "abbreviation": "I",
                        "common_name": "iodide",
                        "molecular_formula": "I",
                        "coefficient": "3"
                    }
                ]
            },
            "pce": {
                "value": 11.9,
                "unit": "%"
            },
            "jsc": {
                "value": 16.1,
                "unit": "mA cm^-2"
            },
            "voc": {
                "value": 1.08,
                "unit": "V"
            },
            "ff": {
                "value": 63.3
            },
            "active_area": {
                "value": 0.285
            },
            "device_architecture": "nip",
            "number_devices": null,
            "averaged_quantites": false,
            "light_source": {
                "type": "AM 1.5G",
                "light_intensity": 100
            },
            "encapsulated": false,
            "stability": null,
            "layers": [
                {
                    "review_completed": true,
                    "name": "plastic foil",
                    "functionality": "Substrate"
                },
                {
                    "review_completed": true,
                    "name": "AZO",
                    "thickness": 400,
                    "functionality": "Contact"
                },
                {
                    "review_completed": true,
                    "name": "ZnO",
                    "thickness": 50,
                    "functionality": "Electron-transport",
                    "deposition": [
                        {
                            "review_completed": true,
                            "step_name": "sputtering",
                            "method": "RF sputtering",
                            "atmosphere": "Vacuum"
                        }
                    ]
                },
                {
                    "review_completed": true,
                    "name": "C60",
                    "thickness": {
                        "value": 7.5,
                        "unit": "nm"
                    },
                    "functionality": "Electron-transport",
                    "deposition": [
                        {
                            "review_completed": true,
                            "step_name": "evaporation",
                            "method": "thermal evaporation",
                            "atmosphere": "Vacuum"
                        }
                    ]
                },
                {
                    "review_completed": true,
                    "name": "CH3NH3PbI3",
                    "thickness": 280,
                    "functionality": "Absorber"
                },
                {
                    "review_completed": true,
                    "name": "Spiro-OMeTAD",
                    "thickness": null,
                    "functionality": "Hole-transport"
                },
                {
                    "name": "MoOx",
                    "thickness": 40,
                    "functionality": "Contact",
                    "deposition": [
                        {
                            "step_name": "evaporation",
                            "method": "thermal evaporation",
                            "atmosphere": "Vacuum",
                            "review_completed": true
                        }
                    ],
                    "review_completed": true
                },
                {
                    "name": "In2O3:H",
                    "thickness": 180,
                    "functionality": "Contact",
                    "deposition": [
                        {
                            "step_name": "sputtering",
                            "method": "RF sputtering",
                            "atmosphere": "Vacuum",
                            "review_completed": true
                        }
                    ],
                    "review_completed": true
                }
            ]
        },
        {
            "perovskite_composition": {
                "formula": "MAPb",
                "a_ions": [
                    {
                        "abbreviation": "MA",
                        "common_name": "metyl amonium",
                        "molecular_formula": "CH3NH3",
                        "coefficient": "1"
                    }
                ],
                "b_ions": [
                    {
                        "abbreviation": "Pb",
                        "common_name": "lead",
                        "molecular_formula": "Pb",
                        "coefficient": "1"
                    }
                ],
                "x_ions": [
                    {
                        "abbreviation": "I",
                        "common_name": "iodide",
                        "molecular_formula": "I",
                        "coefficient": "3"
                    }
                ]
            },
            "pce": {
                "value": 10.8,
                "unit": "%"
            },
            "jsc": {
                "value": 17.2,
                "unit": "mA cm^-2"
            },
            "voc": {
                "value": 1,
                "unit": "V"
            },
            "ff": {
                "value": 63.3
            },
            "active_area": {
                "value": 1.03
            },
            "device_architecture": "nip",
            "number_devices": null,
            "averaged_quantites": false,
            "light_source": {
                "type": "AM 1.5G",
                "light_intensity": 100
            },
            "encapsulated": false,
            "stability": null,
            "layers": [
                {
                    "review_completed": true,
                    "name": "plastic foil",
                    "functionality": "Substrate"
                },
                {
                    "review_completed": true,
                    "name": "AZO",
                    "thickness": 400,
                    "functionality": "Contact"
                },
                {
                    "review_completed": true,
                    "name": "ZnO",
                    "thickness": 50,
                    "functionality": "Electron-transport",
                    "deposition": [
                        {
                            "review_completed": true,
                            "step_name": "sputtering",
                            "method": "RF sputtering",
                            "atmosphere": "Vacuum"
                        }
                    ]
                },
                {
                    "review_completed": true,
                    "name": "C60",
                    "thickness": {
                        "value": 7.5,
                        "unit": "nm"
                    },
                    "functionality": "Electron-transport",
                    "deposition": [
                        {
                            "review_completed": true,
                            "step_name": "evaporation",
                            "method": "thermal evaporation",
                            "atmosphere": "Vacuum"
                        }
                    ]
                },
                {
                    "review_completed": true,
                    "name": "CH3NH3PbI3",
                    "thickness": 280,
                    "functionality": "Absorber"
                },
                {
                    "review_completed": true,
                    "name": "Spiro-OMeTAD",
                    "thickness": null,
                    "functionality": "Hole-transport"
                },
                {
                    "review_completed": true,
                    "name": "Au",
                    "thickness": 50,
                    "functionality": "Contact",
                    "deposition": [
                        {
                            "review_completed": true,
                            "step_name": "evaporation",
                            "method": "thermal evaporation",
                            "atmosphere": "Vacuum"
                        }
                    ]
                }
            ]
        },
        {
            "perovskite_composition": {
                "formula": "MAPn",
                "a_ions": [
                    {
                        "abbreviation": "MA",
                        "common_name": "metyl amonium",
                        "molecular_formula": "CH3NH3",
                        "coefficient": "1"
                    }
                ],
                "b_ions": [
                    {
                        "abbreviation": "Pn",
                        "common_name": "lead",
                        "molecular_formula": "Pb",
                        "coefficient": "1"
                    }
                ],
                "x_ions": [
                    {
                        "abbreviation": "I",
                        "common_name": "iodide",
                        "molecular_formula": "I",
                        "coefficient": "3"
                    }
                ]
            },
            "pce": {
                "value": 12.8,
                "unit": "%"
            },
            "jsc": {
                "value": 17.4,
                "unit": "mA cm^-2"
            },
            "voc": {
                "value": 1.05,
                "unit": "V"
            },
            "ff": {
                "value": 69.8
            },
            "active_area": {
                "value": 0.15
            },
            "device_architecture": "nip",
            "number_devices": null,
            "averaged_quantites": false,
            "light_source": {
                "type": "AM 1.5G",
                "light_intensity": 100
            },
            "encapsulated": false,
            "stability": null,
            "layers": [
                {
                    "review_completed": true,
                    "name": "plastic foil",
                    "functionality": "Substrate"
                },
                {
                    "review_completed": true,
                    "name": "AZO",
                    "thickness": 400,
                    "functionality": "Contact"
                },
                {
                    "review_completed": true,
                    "name": "ZnO",
                    "thickness": 50,
                    "functionality": "Electron-transport",
                    "deposition": [
                        {
                            "review_completed": true,
                            "step_name": "sputtering",
                            "method": "RF sputtering",
                            "atmosphere": "Vacuum"
                        }
                    ]
                },
                {
                    "review_completed": true,
                    "name": "C60",
                    "thickness": {
                        "value": 7.5,
                        "unit": "nm"
                    },
                    "functionality": "Electron-transport",
                    "deposition": [
                        {
                            "review_completed": true,
                            "step_name": "evaporation",
                            "method": "thermal evaporation",
                            "atmosphere": "Vacuum"
                        }
                    ]
                },
                {
                    "review_completed": true,
                    "name": "CH3NH3PbI3",
                    "thickness": 280,
                    "functionality": "Absorber"
                },
                {
                    "review_completed": true,
                    "name": "Spiro-OMeTAD",
                    "thickness": null,
                    "functionality": "Hole-transport"
                },
                {
                    "review_completed": true,
                    "name": "Au",
                    "thickness": 50,
                    "functionality": "Contact",
                    "deposition": [
                        {
                            "review_completed": true,
                            "step_name": "evaporation",
                            "method": "thermal evaporation",
                            "atmosphere": "Vacuum"
                        }
                    ]
                }
            ]
        }
    ]
}

File: src/perla_extract/data/extractions/humans/Otto/10.1002--smll.201704007.json (part 2 of 4)
{
                            "atmosphere": "Ambient air",
                            "duration": 10
                        },
                        {
                            "review_completed": true,
                            "step_name": "drying",
                            "method": "UV-ozone treatment",
                            "atmosphere": "Other",
                            "duration": 900
                        }
                    ]
                },
                {
                    "review_completed": true,
                    "name": "PTAA:F4-TCNQ",
                    "thickness": null,
                    "functionality": "Hole-transport",
                    "additional_treatment": "doping with 3wt%F4-TCN",
                    "deposition": [
                        {
                            "review_completed": true,
                            "step_name": "coating",
                            "method": "Spin-coating",
                            "atmosphere": "N2",
                            "temperature": null,
                            "duration": 30,
                            "solution": {
                                "review_completed": true,
                                "solutes": [
                                    {
                                        "review_completed": true,
                                        "name": "PTAA",
                                        "concentration": 5,
                                        "concentration_unit": "mg/mL"
                                    },
                                    {
                                        "review_completed": true,
                                        "name": "F4-TCN",
                                        "concentration": 3,
                                        "concentration_unit": "wt%"
                                    }
                                ],
                                "solvents": [
                                    {
                                        "review_completed": true,
                                        "name": "Chlorobenzone"
                                    }
                                ]
                            }
                        },
                        {
                            "review_completed": true,
                            "step_name": "annealing on hot plate",
                            "method": "annealing",
                            "temperature": 100,
                            "duration": 300
                        }
                    ]
                },
                {
                    "review_completed": true,
                    "name": "PMMA",
                    "functionality": "Other",
                    "additional_treatment": "Passivation layer",
                    "deposition": [
                        {
                            "review_completed": true,
                            "step_name": "spin coating",
                            "method": "spin coating",
                            "duration": 30,
                            "solution": {
                                "review_completed": true,
                                "volume": {
                                    "value": 1.5e-06,
                                    "unit": "L"
                                },
                                "solutes": [
                                    {
                                        "review_completed": true,
                                        "name": "PMMA",
                                        "concentration": 0.5,
                                        "concentration_unit": "mg/mL"
                                    }
                                ],
                                "solvents": [
                                    {
                                        "review_completed": true,
                                        "name": "ethyl acetate"
                                    }
                                ]
                            }
                        },
                        {
                            "review_completed": true,
                            "step_name": "annealing",
                            "method": "annealing",
                            "temperature": 100,
                            "duration": 30
                        }
                    ]
                },
                {
                    "review_completed": true,
                    "name": "CH3NH3PbI3",
                    "thickness": null,
                    "functionality": "Absorber",
                    "deposition": [
                        {
                            "review_completed": true,
                            "step_name": "spin coating",
                            "method": "Spin-coating",
                            "atmosphere": "N2",
                            "duration": 30,
                            "solution": {
                                "review_completed": true,
                                "temperature": 70,
                                "solutes": [
                                    {
                                        "review_completed": true,
                                        "name": "PbI2",
                                        "concentration": 1152.5,
                                        "concentration_unit": "mg/mL"
                                    },
                                    {
                                        "review_completed": true,
                                        "name": "CH3NH3I",
                                        "concentration": 417.375,
                                        "concentration_unit": "mg/mL"
                                    }
                                ],
                                "solvents": [
                                    {
                                        "review_completed": true,
                                        "name": "DMF+DMSO"
                                    }
                                ]
                            }
                        },
                        {
                            "review_completed": true,
                            "step_name": "Annealing on hot plate",
                            "method": "annealing in air",
                            "atmosphere": "Ambient air",
                            "temperature": 100,
                            "duration": 1800
                        },
                        {
                            "review_completed": true,
                            "step_name": "annealing in DMSO atmosphere",
                            "method": "annealing",
                            "atmosphere": "Other",
                            "temperature": 100,
                            "duration": 1800
                        }
                    ]
                },
                {
                    "review_completed": true,
                    "name": "PCBM",
                    "thickness": null,
                    "functionality": "Electron-transport",
                    "deposition": [
                        {
                            "review_completed": true,
                            "step_name": "spin coating",
                            "method": "Spin-coating",
                            "atmosphere": "N2",
                            "temperature": null,
                            "duration": null,
                            "solution": {
                                "review_completed": true,
                                "solutes": [
                                    {
                                        "review_completed": true,
                                        "name": "PC61BM",
                                        "concentration": 20,
                                        "concentration_unit": "mg/mL"
                                    }
                                ],
                                "solvents": [
                                    {
                                        "review_completed": true,
                                        "name": "chlorobenzone"
                                    }
                                ]
                            }
                        }
                    ]
                },
                {
                    "review_completed": true,
                    "name": "Bphen",
                    "thickness": null,
                    "functionality": "Electron-transport",
                    "deposition": [
                        {
                            "review_completed": true,
                            "step_name": "spin coating",
                            "method": "Spin-coating",
                            "atmosphere": "N2",
                            "temperature": null,
                            "duration": null,
                            "solution": {
                                "review_completed": true,
                                "solutes": [
                                    {
                                        "review_completed": true,
                                        "name": "PC61BM",
                                        "concentration": 0.7,
                                        "concentration_unit": "mg/mL"
                                    }
                                ],
                                "solvents": [
                                    {
                                        "review_completed": true,
                                        "name": "ethanol"
                                    }
                                ]
                            }
                        }
                    ]
                },
                {
                    "review_completed": true,
                    "name": "Al",
                    "thickness": 100,
                    "functionality": "Contact",
                    "deposition": [
                        {
                            "review_completed": true,
                            "step_name": "evaporation",
                            "method": "Thermal evaporation",
                            "atmosphere": "Vacuum",
                            "temperature": null,
                            "duration": null
                        }
                    ]
                }
            ]
        },
        {
            "perovskite_composition": {
                "formula": "MAPbI3",
                "a_ions": [
                    {
                        "abbreviation": "MA",
                        "common_name": "metyl amonium",
                        "molecular_formula": "CH3NH3",
                        "coefficient": "1"
                    }
                ],
                "b_ions": [
                    {
                        "abbreviation": "Pb",
                        "common_name": "lead",
                        "molecular_formula": "Pb",
                        "coefficient": "1"
                    }
                ],
                "x_ions": [
                    {
                        "abbreviation": "I",
                        "common_name": "iodide",
                        "molecular_formula": "I",
                        "coefficient": "3"
                    }
                ]
            },
            "pce": {
                "value": 18.08,
                "unit": "%"
            },
            "jsc": {
                "value": 22.16,
                "unit": "mA cm^-2"
            },
            "voc": {
                "value": 1.08,
                "unit": "V"
            },
            "ff": {
                "value": 75.6
            },
            "active_area": {
                "value": 0.12
            },
            "device_architecture": "nip",
            "number_devices": 8,
            "averaged_quantites": true,
            "light_source": {
                "type": "AM 1.5G",
                "description": "Keithley 2400 source meter. The output of the light source was adjusted using a calibrated silicon photodiode (ABET technology",
                "light_intensity": 100
            },
            "encapsulated": null,
            "stability": null,
            "layers": [
                {
                    "review_completed": true,
                    "name": "SLG",
                    "functionality": "Substrate"
                },
                {
                    "review_completed": true,
                    "name": "ITO",
                    "thickness": null,
                    "functionality": "Contact",
                    "deposition": [
                        {
                            "review_completed": true,
                            "step_name": "cleaning in DIW, acetone, IPA",
                            "method": "ultrasonication",
                            "atmosphere": "Ambient air",
                            "duration": 10
                        },
                        {
                            "review_completed": true,
                            "step_name": "drying",
                            "method": "UV-ozone treatment",
                            "atmosphere": "Other",
                            "duration": 900
                        }
                    ]
                },
                {
                    "review_completed": true,
                    "name": "PTAA:F4-TCNQ",
                    "thickness": null,
                    "functionality": "Hole-transport",
                    "additional_treatment": "doping with 1wt%F4-TCN",
                    "deposition": [
                        {
                            "review_completed": true,
                            "step_name": "coating",
                            "method": "Spin-coating",
                            "atmosphere": "N2",
                            "temperature": null,
                            "duration": 30,
                            "solution": {
                                "review_completed": true,
                                "solutes": [
                                    {
                                        "review_completed": true,
                                        "name": "PTAA",
                                        "concentration": 5,
                                        "concentration_unit": "mg/mL"
                                    },
                                    {
                                        "review_completed": true,
                                        "name": "F4-TCN",
                                        "concentration": 1,
                                        "concentration_unit": "wt%"
                                    }
                                ],
                                "solvents": [
                                    {
                                        "review_completed": true,
                                        "name": "Chlorobenzone"
                                    }
                                ]
                            }
                        },
                        {
                            "review_completed": true,
                            "step_name": "annealing on hot plate",
                            "method": "annealing",
                            "temperature": 100,
                            "duration": 300
                        }
                    ]
                },
                {
                    "review_completed": true,
                    "name": "CH3NH3PbI3",
                    "thickness": null,
                    "functionality": "Absorber",
                    "deposition": [
                        {
                            "review_completed": true,
                            "step_name": "spin coating",
                            "method": "Spin-coating",
                            "atmosphere": "N2",
                            "duration": 30,
                            "solution": {
                                "review_completed": true,
                                "temperature": 70,
                                "solutes": [
                                    {
                                        "review_completed": true,
                                        "name": "PbI2",
                                        "concentration": 1152.5,
                                        "concentration_unit": "mg/mL"
                                    },
                                    {
                                        "review_completed": true,
                                        "name": "CH3NH3I",
                                        "concentration": 417.375,
                                        "concentration_unit": "mg/mL"
                                    }
                                ],
                                "solvents": [
                                    {
                                        "review_completed": true,
                                        "name": "DMF+DMSO"
                                    }
                                ]
                            }
                        },
                        {
                            "review_completed": true,
                            "step_name": "Annealing on hot plate",
                            "method": "annealing in air",
                            "atmosphere": "Ambient air",
                            "temperature": 100,
                            "duration": 1800
                        },
                        {
                            "review_completed": true,
                            "step_name": "annealing in DMSO atmosphere",
                            "method": "annealing",
                            "atmosphere": "Other",
                            "temperature": 100,
                            "duration": 1800
                        }
                    ]
                },
                {
                    "review_completed": true,
                    "name": "PCBM",
                    "thickness": null,
                    "functionality": "Electron-transport",
                    "deposition": [
                        {
                            "review_completed": true,
                            "step_name": "spin coating",
                            "method": "Spin-coating",
                            "atmosphere": "N2",
                            "temperature": null,
                            "duration": null,
                            "solution": {
                                "review_completed": true,
                                "solutes": [
                                    {
                                        "review_completed": true,
                                        "name": "PC61BM",
                                        "concentration": 20,
                                        "concentration_unit": "mg/mL"
                                    }
                                ],
                                "solvents": [
                                    {
                                        "review_completed": true,
                                        "name": "chlorobenzone"
                                    }
                                ]
                            }
                        }
                    ]
                },
                {
                    "review_completed": true,
                    "name": "Bphen",
                    "thickness": null,
                    "functionality": "Electron-transport",
                    "deposition": [
                        {
                            "review_completed": true,
                            "step_name": "spin coating",
                            "method": "Spin-coating",
                            "atmosphere": "N2",
                            "temperature": null,
                            "duration": null,
                            "solution": {
                                "review_completed": true,
                                "solutes": [
                                    {
                                        "review_completed": true,
                                        "name": "PC61BM",
                                        "concentration": 0.7,
                                        "concentration_unit": "mg/mL"
                                    }
                                ],
                                "solvents": [
                                    {
                                        "review_completed": true,
                                        "name": "ethanol"
                                    }
                                ]
                            }
                        }
                    ]
                },
                {
                    "review_completed": true,
                    "name": "Al",
                    "thickness": 100,
                    "functionality": "Contact",
                    "deposition": [
                        {
                            "review_completed": true,
                            "step_name": "evaporation",
                            "method": "Thermal evaporation",
                            "atmosphere": "Vacuum",
                            "temperature": null,
                            "duration": null
                        }
                    ]
                }
            ]
        },
        {
            "perovskite_composition": {
                "formula": "MAPbI3",
                "a_ions": [
                    {
                        "abbreviation": "MA",
                        "common_name": "metyl amonium",
                        "molecular_formula": "CH3NH3",
                        "coefficient": "1"
                    }
                ],
                "b_ions": [
                    {
                        "abbreviation": "Pb",
                        "common_name": "lead",
                        "molecular_formula": "Pb",
                        "coefficient": "1"
                    }
                ],
                "x_ions": [
                    {
                        "abbreviation": "I",
                        "common_name": "iodide",
                        "molecular_formula": "I",
                        "coefficient": "3"
                    }
                ]
            },
            "pce": {
                "value": 17.37,
                "unit": "%"
            },
            "jsc": {
                "value": 22.7,
                "unit": "mA cm^-2"
            },
            "voc": {
                "value": 1.07,
                "unit": "V"
            },
            "ff": {
                "value": 71.3
            },
            "active_area": {
                "value": 0.12
            },
            "device_architecture": "nip",
            "number_devices": 8,
            "averaged_quantites": true,
            "light_source": {
                "type": "AM 1.5G",
                "description": "Keithley 2400 source meter. The output of the light source was adjusted using a calibrated silicon photodiode (ABET technology",
                "light_intensity": 100
            },
            "encapsulated": null,
            "stability": null,
            "layers": [
                {
                    "review_completed": true,
                    "name": "SLG",
                    "functionality": "Substrate"
                },
                {
                    "review_completed": true,
                    "name": "ITO",
                    "thickness": null,
                    "functionality": "Contact",
                    "deposition": [
                        {
                            "review_completed": true,
                            "step_name": "cleaning in DIW, acetone, IPA",
                            "method": "ultrasonication",
                            "atmosphere": "Ambient air",
                            "duration": 10
                        },
                        {
                            "review_completed": true,
                            "step_name": "drying",
                            "method": "UV-ozone treatment",
                            "atmosphere": "Other",
                            "duration": 900
                        }
                    ]
                },
                {
                    "review_completed": true,
                    "name": "PTAA:F4-TCNQ",
                    "thickness": null,
                    "functionality": "Hole-transport",
                    "additional_treatment": "doping with 10wt%F4-TCN",
                    "deposition": [
                        {
                            "review_completed": true,
                            "step_name": "coating",
                            "method": "Spin-coating",
                            "atmosphere": "N2",
                            "temperature": null,
                            "duration": 30,
                            "solution": {
                                "review_completed": true,
                                "solutes": [
                                    {
                                        "review_completed": true,
                                        "name": "PTAA",
                                        "concentration": 5,
                                        "concentration_unit": "mg/mL"
                                    },
                                    {
                                        "review_completed": true,
                                        "name": "F4-TCN",
                                        "concentration": 10,
                                        "concentration_unit": "wt%"
                                    }
                                ],
                                "solvents": [
                                    {
                                        "review_completed": true,
                                        "name": "Chlorobenzone"
                                    }
                                ]
                            }
                        },
                        {
                            "review_completed": true,
                            "step_name": "annealing on hot plate",
                            "method": "annealing",
                            "temperature": 100,
                            "duration": 300
                        }
                    ]
                },
                {
                    "review_completed": true,
                    "name": "CH3NH3PbI3",
                    "thickness": null,
                    "functionality": "Absorber",
                    "deposition": [
                        {
                            "review_completed": true,
                            "step_name": "spin coating",
                            "method": "Spin-coating",
                            "atmosphere": "N2",
                            "duration": 30,
                            "solution": {
                                "review_completed": true,
                                "temperature": 70,
                                "solutes": [
                                    {
                                        "review_completed": true,
                                        "name": "PbI2",
                                        "concentration": 1152.5,
                                        "concentration_unit": "mg/mL"
                                    },
                                    {
                                        "review_completed": true,
                                        "name": "CH3NH3I",
                                        "concentration": 417.375,
                                        "concentration_unit": "mg/mL"
                                    }
                                ],
                                "solvents": [
                                    {
                                        "review_completed": true,
                                        "name": "DMF+DMSO"
                                    }
                                ]
                            }
                        },
                        {
                            "review_completed": true,
                            "step_name": "Annealing on hot plate",
                            "method": "annealing in air",
                            "atmosphere": "Ambient air",
                            "temperature": 100,
                            "duration": 1800
                        },
                        {
                            "review_completed": true,
                            "step_name": "annealing in DMSO atmosphere",
                            "method": "annealing",
                            "atmosphere": "Other",
                            "temperature": 100,
                            "duration": 1800
                        }
                    ]
                },
                {
                    "review_completed": true,
                    "name": "PCBM",
                    "thickness": null,
                    "functionality": "Electron-transport",
                    "deposition": [
                        {
                            "review_completed": true,
                            "step_name": "spin coating",
                            "method": "Spin-coating",
                            "atmosphere": "N2",
                            "temperature": null,
                            "duration": null,
                            "solution": {
                                "review_completed": true,
                                "solutes": [
                                    {
                                        "review_completed": true,
                                        "name": "PC61BM",
                                        "concentration": 20,
                                        "concentration_unit": "mg/mL"
                                    }
                                ],
                                "solvents": [
                                    {
                                        "review_completed": true,
                                        "name": "chlorobenzone"
                                    }
                                ]
                            }
                        }
                    ]
                },
                {
                    "review_completed": true,
                    "name": "Bphen",
                    "thickness": null,
                    "functionality": "Electron-transport",
                    "deposition": [
                        {
                            "review_completed": true,
                            "step_name": "spin coating",
                            "method": "Spin-coating",
                            "atmosphere": "N2",
                            "temperature": null,
                            "duration": null,
                            "solution": {
                                "review_completed": true,
                                "solutes": [
                                    {
                                        "review_completed": true,
                                        "name": "PC61BM",
                                        "concentration": 0.7,
                                        "concentration_unit": "mg/mL"
                                    }
                                ],
                                "solvents": [
                                    {
                                        "review_completed": true,
                                        "name": "ethanol"
                                    }
                                ]
                            }
                        }
                    ]
                },
                {
                    "review_completed": true,
                    "name": "Al",
                    "thickness": 100,
                    "functionality": "Contact",
                    "deposition": [
                        {
                            "review_completed": true,
                            "step_name": "evaporation",
                            "method": "Thermal evaporation",
                            "atmosphere": "Vacuum",
                            "temperature": null,
                            "duration": null
                        }
                    ]
                }
            ]
        },
        {
            "perovskite_composition": {
                "formula": "MAPbI3",
                "a_ions": [
                    {
                        "abbreviation": "MA",
                        "common_name": "metyl amonium",
                        "molecular_formula": "CH3NH3",
                        "coefficient": "1"
                    }
                ],
                "b_ions": [
                    {
                        "abbreviation": "Pb",
                        "common_name": "lead",
                        "molecular_formula": "Pb",
                        "coefficient": "1"
                    }
                ],
                "x_ions": [
                    {
                        "abbreviation": "I",
                        "common_name": "iodide",
                        "molecular_formula": "I",
                        "coefficient": "3"
                    }
                ]
            },
            "pce": {
                "value": 18.47,
                "unit": "%"
            },
            "jsc": {
                "value": 22.45,
                "unit": "mA cm^-2"
            },
            "voc": {
                "value": 1.1,
                "unit": "V"
            },
            "ff": {
                "value": 74.5
            },
            "active_area": {
                "value": 0.12
            },
            "device_architecture": "nip",
            "number_devices": 8,
            "averaged_quantites": true,
            "light_source": {
                "type": "AM 1.5G",
                "description": "Keithley 2400 source meter. The output of the light source was adjusted using a calibrated silicon photodiode (ABET technology",
                "light_intensity": 100
            },
            "encapsulated": null,
            "stability": null,
            "layers": [
                {
                    "review_completed": true,
                    "name": "SLG",
                    "functionality": "Substrate"
                },
                {
                    "review_completed": true,
                    "name": "ITO",
                    "thickness": null,
                    "functionality": "Contact",
                    "deposition": [
                        {
                            "review_completed": true,
                            "step_name": "cleaning in DIW, acetone, IPA",
                            "method": "ultrasonication",
                            "atmosphere": "Ambient air",
                            "duration": 10
                        },
                        {
                            "review_completed": true,
                            "step_name": "drying",
                            "method": "UV-ozone treatment",
                            "atmosphere": "Other",
                            "duration": 900
                        }
                    ]
                },
                {
                    "review_completed": true,
                    "name": "PTAA:F4-TCNQ",
                    "thickness": null,
                    "functionality": "Hole-transport",
                    "additional_treatment": "doping with 1wt%F4-TCN",
                    "deposition": [
                        {
                            "review_completed": true,
                            "step_name": "coating",
                            "method": "Spin-coating",
                            "atmosphere": "N2",
                            "temperature": null,
                            "duration": 30,
                            "solution": {
                                "review_completed": true,
                                "solutes": [
                                    {
                                        "review_completed": true,
                                        "name": "PTAA",
                                        "concentration": 5,
                                        "concentration_unit": "mg/mL"
                                    },
                                    {
                                        "review_completed": true,
                                        "name": "F4-TCN",
                                        "concentration": 1,
                                        "concentration_unit": "wt%"
                                    }
                                ],
                                "solvents": [
                                    {
                                        "review_completed": true,
                                        "name": "Chlorobenzone"
                                    }
                                ]
                            }
                        },
                        {
                            "review_completed": true,
                            "step_name": "annealing on hot plate",
                            "method": "annealing",
                            "temperature": 100,
                            "duration": 300
                        }
                    ]
                },
                {
                    "review_completed": true,
                    "name": "PMMA",
                    "functionality": "Other",
                    "additional_treatment": "Passivation layer",
                    "deposition": [
                        {
                            "review_completed": true,
                            "step_name": "spin coating",
                            "method": "spin coating",
                            "duration": 30,
                            "solution": {
                                "review_completed": true,
                                "volume": {
                                    "value": 1.5e-06,
                                    "unit": "L"
                                },
                                "solutes": [
                                    {
                                        "review_completed": true,
                                        "name": "PMMA",
                                        "concentration": 0.5,
                                        "concentration_unit": "mg/mL"
                                    }
                                ],
                                "solvents": [
                                    {
                                        "review_completed": true,
                                        "name": "ethyl acetate"
                                    }
                                ]
                            }
                        },
                        {
                            "review_completed": true,
                            "step_name": "annealing",
                            "method": "annealing",
                            "temperature": 100,
