Repository: lamalab-org/perla-extract

# PERLA Extract

Turn photovoltaic papers and supporting information into source-linked device,
performance, processing and stability records.

## Extract a paper

```bash
export OPENAI_API_KEY="your-openai-key"
perla-extract --pdf paper.pdf --supplement paper_si.pdf \
  --model openai/gpt-6.1-sol \
  --max-output-tokens 40000 \
  --output-dir results/paper
```

Docling parses the paper and SI. Open `extraction.json` for records and
`report.json` for usage and issues. Omit `--supplement` when there is no SI.

| Optional pass | When to use it |
| --- | --- |
| Refinement | Test whether one source-and-draft review improves accuracy enough to justify its cost |
| Enrichment | Produce separate composition/processing interpretations for database export |

Both are off by default. [Stage and context details](docs/workflows/extraction.md)
and [other providers](docs/workflows/open-models.md) are documented separately.

## Compare two extraction choices

```bash
cp examples/experiment.toml my-experiment.toml

# Edit my-experiment.toml: model, paper/SI paths and control/treatment settings.
perla-experiment my-experiment.toml --check
perla-experiment my-experiment.toml
```

Open the generated `summary.md` first; `figure-data/` contains plotting tables.
Build [model-generated development references](benchmarks/development) to tune
Astra versus cheaper models; evaluate frozen choices on the [human test set](benchmarks/test).
[Experiment guide](docs/workflows/extraction-ablations.md).

## Find what you need

| Task | Start here |
| --- | --- |
| Try scoring without a model, PDFs or credentials | [Offline example](docs/workflows/scoring-example.md) |
| Understand stages and context limits | [Extraction workflow](docs/workflows/extraction.md) |
| Compare Docling and GraniteDocling locally | [Parser experiment](examples/parsing/README.md) |
| Design a defensible scientific evaluation | [Validation method](docs/methods/validation-and-scale.md) |
| Change or debug the code | [Maintainer guide](docs/development/maintaining.md) |
| Review records, export data or discover papers | [Documentation](docs/index.md) |

The human-corrected references are our test set. They already informed earlier
development, so results must disclose that history rather than claim an untouched
holdout. Model-generated development labels measure teacher agreement.

# Historical research data

This directory preserves the human annotations, ground truth, and model outputs used
in earlier PERLA Extract studies. They are useful as provenance and as inputs to future
evaluation work, but they are not part of the production extraction package or CLI.

The files follow the historical reduced PERLA schema. Current extraction and scoring
use the [study model](../../../docs/concepts/study-model.md), with direct NOMAD export.

`ground_truth/reviewed_manifest.json` identifies the completed historical reviews,
their inclusion or non-research exclusion, record counts, content hashes, and the hash
of the hosted review state from which they were exported. It must not be interpreted as
current-schema adjudication. Active human references belong under
`data/study_extraction/ground_truth/v2/` and pass the evidence-backed review gates.

File: src/perla_extract/data/extractions/humans/Panda/10.1016--j.nanoen.2016.05.023.json
{
    "doi": "10.1016/j.nanoen.2016.05.023",
    "cells": [
        {
            "perovskite_composition": {
                "formula": "MA3Pb2I3",
                "a_ions": [
                    {
                        "abbreviation": "MA",
                        "common_name": "Methylammonium",
                        "molecular_formula": "CH6N+",
                        "coefficient": "3"
                    }
                ],
                "b_ions": [
                    {
                        "abbreviation": "Pb",
                        "common_name": "Lead",
                        "molecular_formula": "Pb2+",
                        "coefficient": "2"
                    }
                ],
                "x_ions": [
                    {
                        "abbreviation": "I",
                        "common_name": "Iodide",
                        "molecular_formula": "I-",
                        "coefficient": "3"
                    },
                    {
                        "abbreviation": "Cl",
                        "common_name": "Chloride",
                        "molecular_formula": "Cl-",
                        "coefficient": null
                    }
                ]
            },
            "pce": {
                "value": 17.1,
                "unit": "%"
            },
            "jsc": {
                "value": 23.03,
                "unit": "mA cm^-2"
            },
            "voc": {
                "value": 1.1,
                "unit": "V"
            },
            "ff": {
                "value": 67.3
            },
            "active_area": {
                "value": 0.09
            },
            "device_architecture": "nip",
            "number_devices": null,
            "averaged_quantites": true,
            "light_source": {
                "type": "AM 1.5G",
                "description": "solar simulator (Solar IV-150A, Zolix)",
                "light_intensity": 100
            },
            "encapsulated": null,
            "stability": {
                "review_completed": true,
                "type": "AM 1.5G",
                "description": "The devices were tested every 12 h ",
                "time": 1200,
                "humidity": 50,
                "temperature": 30,
                "PCE_at_the_start_of_the_experiment": {
                    "value": 16.1,
                    "unit": "%"
                },
                "PCE_at_the_end_of_experiment": {
                    "value": 13.685,
                    "unit": "%"
                },
                "potential_bias": "Open circuit"
            },
            "layers": [
                {
                    "name": "FTO",
                    "thickness": null,
                    "functionality": "Substrate"
                },
                {
                    "name": "TiO2",
                    "thickness": null,
                    "functionality": "Electron-transport",
                    "deposition": [
                        {
                            "method": "Spin-coating",
                            "atmosphere": "Air",
                            "temperature": null,
                            "duration": null,
                            "solution": {
                                "review_completed": true,
                                "solutes": [
                                    {
                                        "review_completed": true,
                                        "name": "titanium diisopropoxide bis(acetylacetonate)",
                                        "concentration_unit": "Unknown"
                                    }
                                ],
                                "solvents": [
                                    {
                                        "review_completed": true,
                                        "name": " 2-propanol",
                                        "volume_fraction": 0.0625
                                    },
                                    {
                                        "review_completed": true,
                                        "name": "ethanol",
                                        "volume_fraction": 0.9375
                                    }
                                ]
                            }
                        },
                        {
                            "review_completed": true,
                            "method": "Thermal annealing",
                            "temperature": 450,
                            "duration": 1800
                        }
                    ]
                },
                {
                    "review_completed": true,
                    "name": "Perovskite with PCBM/PEG network",
                    "thickness": null,
                    "functionality": "Absorber",
                    "additional_treatment": "PCBM (5.4\u2030 mole ratio to perovskite), PEG (1.1\u2030 mole ratio to perovskite)",
                    "deposition": [
                        {
                            "method": "Spin-coating",
                            "atmosphere": "Air",
                            "temperature": 100,
                            "duration": 5400
                        },
                        {
                            "review_completed": true,
                            "method": "Thermal annealing",
                            "temperature": 100,
                            "duration": 5400
                        }
                    ]
                },
                {
                    "name": "Spiro-OMeTAD",
                    "thickness": null,
                    "functionality": "Hole-transport",
                    "additional_treatment": "4-tert-butylpyridine (tBP, 29.5 \u03bcl) and a stock solution of lithium bis(trifluoromethylsulphonyl)imide(Li-TFSI, 520 mg ml\u22121) in acetonitrile (18.5 \u03bcl)",
                    "deposition": [
                        {
                            "review_completed": true,
                            "method": "Spin-coating",
                            "atmosphere": "Air",
                            "temperature": null,
                            "duration": 60,
                            "solution": {
                                "review_completed": true,
                                "solutes": [
                                    {
                                        "review_completed": true,
                                        "name": "spiro-OMeTAD",
                                        "concentration": 73,
                                        "concentration_unit": "mg/mL"
                                    }
                                ],
                                "solvents": [
                                    {
                                        "review_completed": true,
                                        "name": "chlorobenzene",
                                        "volume_fraction": 1
                                    }
                                ]
                            }
                        }
                    ]
                },
                {
                    "review_completed": true,
                    "name": "Au",
                    "thickness": 80,
                    "functionality": "Contact",
                    "deposition": [
                        {
                            "review_completed": true,
                            "method": "Evaporation",
                            "atmosphere": "Vacuum",
                            "temperature": null,
                            "duration": null
                        }
                    ]
                }
            ]
        }
    ]
}

File: src/perla_extract/data/extractions/humans/Panda/10.1039--c5nr05563f.json
{
    "doi": "10.1039/c5nr05563f",
    "cells": [
        {
            "perovskite_composition": {
                "formula": "CH3NH3PbI3",
                "a_ions": [],
                "b_ions": [],
                "x_ions": []
            },
            "pce": {
                "value": 16.97,
                "unit": "%"
            },
            "jsc": {
                "value": 22.48,
                "unit": "mA cm^-2"
            },
            "voc": {
                "value": 1.063,
                "unit": "V"
            },
            "ff": {
                "value": 71.0
            },
            "active_area": {
                "value": 0.125
            },
            "device_architecture": "nip",
            "number_devices": null,
            "averaged_quantites": null,
            "light_source": {
                "type": "AM 1.5G",
                "light_intensity": {
                    "value": 100.0,
                    "unit": "mW cm^-2"
                }
            },
            "encapsulated": null,
            "stability": null,
            "layers": [
                {
                    "name": "FTO",
                    "thickness": null,
                    "functionality": "Substrate",
                    "deposition": null,
                    "additional_treatment": null
                },
                {
                    "name": "TiO2 quantum dots",
                    "thickness": {
                        "value": 52.0,
                        "unit": "nm"
                    },
                    "functionality": "Electron-transport",
                    "deposition": [
                        {
                            "step_name": null,
                            "method": "Spin-coating",
                            "atmosphere": "Air",
                            "temperature": null,
                            "duration": null,
                            "antisolvent": null,
                            "solution": null,
                            "additional_parameters": null
                        }
                    ],
                    "additional_treatment": null
                },
                {
                    "name": "Mesoporous TiO2",
                    "thickness": {
                        "value": 200.0,
                        "unit": "nm"
                    },
                    "functionality": "Electron-transport",
                    "deposition": null,
                    "additional_treatment": null
                },
                {
                    "name": "CH3NH3PbI3",
                    "thickness": null,
                    "functionality": "Absorber",
                    "deposition": [
                        {
                            "step_name": null,
                            "method": "Two-step spin-coating",
                            "atmosphere": "Air",
                            "temperature": null,
                            "duration": null,
                            "antisolvent": null,
                            "solution": null,
                            "additional_parameters": null
                        }
                    ],
                    "additional_treatment": null
                },
                {
                    "name": "Spiro-OMeTAD",
                    "thickness": null,
                    "functionality": "Hole-transport",
                    "deposition": [
                        {
                            "step_name": null,
                            "method": "Spin-coating",
                            "atmosphere": "Air",
                            "temperature": null,
                            "duration": null,
                            "antisolvent": null,
                            "solution": null,
                            "additional_parameters": null
                        }
                    ],
                    "additional_treatment": null
                },
                {
                    "name": "Au",
                    "thickness": {
                        "value": 80.0,
                        "unit": "nm"
                    },
                    "functionality": "Contact",
                    "deposition": null,
                    "additional_treatment": null
                }
            ]
        }
    ]
}
