Repository: lamalab-org/perla-extract

# Historical research data

This directory preserves the human annotations, ground truth, and model outputs used
in earlier PERLA Extract studies. They are useful as provenance and as inputs to future
evaluation work, but they are not part of the production extraction package or CLI.

The files follow the historical reduced PERLA schema. Current extraction and scoring
use the [study model](../../../docs/concepts/study-model.md), with direct NOMAD export.

`ground_truth/reviewed_manifest.json` identifies the completed historical reviews,
their inclusion or non-research exclusion, record counts, content hashes, and the hash
of the hosted review state from which they were exported.

File: src/perla_extract/data/final_evals/10.1002--solr.202300817.json
{
  "cells": [
    {
      "perovskite_composition": {
        "formula": "FA0.75MA0.15Cs0.05PbI2.7Br0.3",
        "sample_type": "Polycrystalline film",
        "dimensionality": "3D",
        "a_ions": [
          {
            "abbreviation": "FA",
            "common_name": "Formamidinium",
            "molecular_formula": "CH6N2+",
            "coefficient": "0.75"
          },
          {
            "abbreviation": "MA",
            "common_name": "Methylammonium",
            "molecular_formula": "CH6N+",
            "coefficient": "0.15"
          },
          {
            "abbreviation": "Cs",
            "common_name": "Cesium",
            "molecular_formula": "Cs+",
            "coefficient": "0.05"
          }
        ],
        "b_ions": [
          {
            "abbreviation": "Pb",
            "common_name": "Lead",
            "molecular_formula": "Pb2+",
            "coefficient": "1"
          }
        ],
        "x_ions": [
          {
            "abbreviation": "I",
            "common_name": "Iodide",
            "molecular_formula": "I-",
            "coefficient": "2.7"
          },
          {
            "abbreviation": "Br",
            "common_name": "Bromide",
            "molecular_formula": "Br-",
            "coefficient": "0.3"
          }
        ],
        "bandgap": null,
        "impurities": null,
        "additives": null
      },
      "device_architecture": "pin",
      "pce": {
        "value": 19.15,
        "unit": "%"
      },
      "jsc": {
        "value": 22.01,
        "unit": "mA cm^-2"
      },
      "voc": {
        "value": 1.08,
        "unit": "V"
      },
      "ff": {
        "value": 80.53
      },
      "number_devices": 36,
      "averaged_quantities": true,
      "active_area": null,
      "light_source": {
        "type": "AM 1.5G",
        "description": null,
        "light_intensity": {
          "value": 100.0,
          "unit": "mW cm^-2"
        },
        "lamp": null
      },
      "encapsulated": null,
      "additional_notes": null,
      "stability": {
        "PCE_T80": {
          "unit": null,
          "value": null
        },
        "PCE_after_1000_hours": {
          "unit": null,
          "value": null
        },
        "PCE_at_the_end_of_the_experiment": {
          "unit": "%",
          "value": 16.28
        },
        "PCE_at_the_start_of_the_experiment": {
          "unit": "%",
          "value": 19.15
        },
        "humidity": {
          "unit": null,
          "value": null
        },
        "light_intensity": {
          "unit": null,
          "value": null
        },
        "potential_bias": null,
        "temperature": {
          "unit": null,
          "value": null
        },
        "time": {
          "unit": "h",
          "value": 500
        }
      },
      "layers": [
        {
          "name": "FTO",
          "thickness": null,
          "functionality": "Substrate",
          "deposition": null,
          "additional_treatment": null
        },
        {
          "name": "DIM",
          "thickness": null,
          "functionality": "Hole-transport",
          "deposition": [
            {
              "step_name": "Spin coating",
              "method": "Spin-coating",
              "atmosphere": "N2",
              "temperature": null,
              "duration": null,
              "antisolvent": null,
              "solution": null,
              "additional_parameters": {
                "speed": "3000 rpm",
                "time": "30 s",
                "concentration": "1 mg mL-1",
                "solvent": "chlorobenzene"
              }
            },
            {
              "step_name": "Annealing",
              "method": "Thermal-annealing",
              "atmosphere": "N2",
              "temperature": {
                "value": 100.0,
                "unit": "°C"
              },
              "duration": {
                "value": 600.0,
                "unit": "s"
              },
              "antisolvent": null,
              "solution": null,
              "additional_parameters": null
            }
          ],
          "additional_treatment": null
        },
        {
          "name": "FA0.75MA0.15Cs0.05PbI2.7Br0.3",
          "thickness": null,
          "functionality": "Absorber",
          "deposition": [
            {
              "step_name": "Spin coating",
              "method": "Spin-coating",
              "atmosphere": "N2",
              "temperature": null,
              "duration": null,
              "antisolvent": "Chlorobenzene",
              "solution": {
                "compounds": null,
                "solutes": [
                  {
                    "name": "MAI",
                    "concentration": {
                      "value": 34.0,
                      "unit": "mg/mL"
                    }
                  },
                  {
                    "name": "FAI",
                    "concentration": {
                      "value": 145.0,
                      "unit": "mg/mL"
                    }
                  },
                  {
                    "name": "CsI",
                    "concentration": {
                      "value": 16.8,
                      "unit": "mg/mL"
                    }
                  },
                  {
                    "name": "PbI2",
                    "concentration": {
                      "value": 510.0,
                      "unit": "mg/mL"
                    }
                  },
                  {
                    "name": "PbBr2",
                    "concentration": {
                      "value": 71.3,
                      "unit": "mg/mL"
                    }
                  }
                ],
                "volume": null,
                "temperature": {
                  "value": 70.0,
                  "unit": "°C"
                },
                "solvents": [
                  {
                    "name": "DMF",
                    "volume_fraction": 0.8
                  },
                  {
                    "name": "DMSO",
                    "volume_fraction": 0.2
                  }
                ]
              },
              "additional_parameters": {
                "speed": "2700 rpm",
                "time": "50 s"
              }
            },
            {
              "step_name": "Annealing",
              "method": "Thermal-annealing",
              "atmosphere": "N2",
              "temperature": {
                "value": 100.0,
                "unit": "°C"
              },
              "duration": {
                "value": 3600.0,
                "unit": "s"
              },
              "antisolvent": null,
              "solution": null,
              "additional_parameters": null
            }
          ],
          "additional_treatment": null
        },
        {
          "name": "PCBM",
          "thickness": null,
          "functionality": "Electron-transport",
          "deposition": [
            {
              "step_name": "Spin coating",
              "method": "Spin-coating",
              "atmosphere": "N2",
              "temperature": null,
              "duration": null,
              "antisolvent": null,
              "solution": {
                "compounds": null,
                "solutes": [
                  {
                    "name": "PCBM",
                    "concentration": {
                      "value": 20.0,
                      "unit": "mg/mL"
                    }
                  }
                ],
                "volume": null,
                "temperature": null,
                "solvents": [
                  {
                    "name": "chlorobenzene",
                    "volume_fraction": 1.0
                  }
                ]
              },
              "additional_parameters": {
                "speed": "1000 rpm",
                "time": "60 s"
              }
            }
          ],
          "additional_treatment": null
        },
        {
          "name": "BCP",
          "thickness": {
            "value": 3.0,
            "unit": "nm"
          },
          "functionality": "Contact",
          "deposition": [
            {
              "step_name": "Evaporation",
              "method": "Evaporation",
              "atmosphere": "Vacuum",
              "temperature": null,
              "duration": null,
              "antisolvent": null,
              "solution": null,
              "additional_parameters": null
            }
          ],
          "additional_treatment": null
        },
        {
          "name": "Ag",
          "thickness": {
            "value": 100.0,
            "unit": "nm"
          },
          "functionality": "Contact",
          "deposition": [
            {
              "step_name": "Evaporation",
              "method": "Evaporation",
              "atmosphere": "Vacuum",
              "temperature": null,
              "duration": null,
              "antisolvent": null,
              "solution": null,
              "additional_parameters": {
                "pressure": "10^-7 torr"
              }
            }
          ],
          "additional_treatment": null
        }
      ]
    },
    {
      "perovskite_composition": {
        "formula": "FA0.75MA0.15Cs0.05PbI2.7Br0.3",
        "sample_type": "Polycrystalline film",
        "dimensionality": "3D",
        "a_ions": [
          {
            "abbreviation": "FA",
            "common_name": "Formamidinium",
            "molecular_formula": "CH6N2+",
            "coefficient": "0.75"
          },
          {
            "abbreviation": "MA",
            "common_name": "Methylammonium",
            "molecular_formula": "CH6N+",
            "coefficient": "0.15"
          },
          {
            "abbreviation": "Cs",
            "common_name": "Cesium",
            "molecular_formula": "Cs+",
            "coefficient": "0.05"
          }
        ],
        "b_ions": [
          {
            "abbreviation": "Pb",
            "common_name": "Lead",
            "molecular_formula": "Pb2+",
            "coefficient": "1"
          }
        ],
        "x_ions": [
          {
            "abbreviation": "I",
            "common_name": "Iodide",
            "molecular_formula": "I-",
            "coefficient": "2.7"
          },
          {
            "abbreviation": "Br",
            "common_name": "Bromide",
            "molecular_formula": "Br-",
            "coefficient": "0.3"
          }
        ],
        "bandgap": null,
        "impurities": null,
        "additives": null
      },
      "device_architecture": "pin",
      "pce": {
        "value": 18.13,
        "unit": "%"
      },
      "jsc": {
        "value": 21.35,
        "unit": "mA cm^-2"
      },
      "voc": {
        "value": 1.06,
        "unit": "V"
      },
      "ff": {
        "value": 80.1
      },
      "number_devices": 36,
      "averaged_quantities": true,
      "active_area": null,
      "light_source": {
        "type": "AM 1.5G",
        "description": null,
        "light_intensity": {
          "value": 100.0,
          "unit": "mW cm^-2"
        },
        "lamp": null
      },
      "encapsulated": null,
      "additional_notes": null,
      "stability": {
        "PCE_T80": {
          "unit": null,
          "value": null
        },
        "PCE_after_1000_hours": {
          "unit": null,
          "value": null
        },
        "PCE_at_the_end_of_the_experiment": {
          "unit": "%",
          "value": 15.4
        },
        "PCE_at_the_start_of_the_experiment": {
          "unit": "%",
          "value": 18.13
        },
        "humidity": {
          "unit": null,
          "value": null
        },
        "light_intensity": {
          "unit": null,
          "value": null
        },
        "potential_bias": null,
        "temperature": {
          "unit": null,
          "value": null
        },
        "time": {
          "unit": "h",
          "value": 500
        }
      },
      "layers": [
        {
          "name": "FTO",
          "thickness": null,
          "functionality": "Substrate",
          "deposition": null,
          "additional_treatment": null
        },
        {
          "name": "SIM",
          "thickness": null,
          "functionality": "Hole-transport",
          "deposition": [
            {
              "step_name": "Spin coating",
              "method": "Spin-coating",
              "atmosphere": "N2",
              "temperature": null,
              "duration": null,
              "antisolvent": null,
              "solution": null,
              "additional_parameters": {
                "speed": "3000 rpm",
                "time": "30 s",
                "concentration": "1 mg mL-1",
                "solvent": "chlorobenzene"
              }
            },
            {
              "step_name": "Annealing",
              "method": "Thermal-annealing",
              "atmosphere": "N2",
              "temperature": {
                "value": 100.0,
                "unit": "°C"
              },
              "duration": {
                "value": 600.0,
                "unit": "s"
              },
              "antisolvent": null,
              "solution": null,
              "additional_parameters": null
            }
          ],
          "additional_treatment": null
        },
        {
          "name": "FA0.75MA0.15Cs0.05PbI2.7Br0.3",
          "thickness": null,
          "functionality": "Absorber",
          "deposition": [
            {
              "step_name": "Spin coating",
              "method": "Spin-coating",
              "atmosphere": "N2",
              "temperature": null,
              "duration": null,
              "antisolvent": "Chlorobenzene",
              "solution": {
                "compounds": null,
                "solutes": [
                  {
                    "name": "MAI",
                    "concentration": {
                      "value": 34.0,
                      "unit": "mg/mL"
                    }
                  },
                  {
                    "name": "FAI",
                    "concentration": {
                      "value": 145.0,
                      "unit": "mg/mL"
                    }
                  },
                  {
                    "name": "CsI",
                    "concentration": {
                      "value": 16.8,
                      "unit": "mg/mL"
                    }
                  },
                  {
                    "name": "PbI2",
                    "concentration": {
                      "value": 510.0,
                      "unit": "mg/mL"
                    }
                  },
                  {
                    "name": "PbBr2",
                    "concentration": {
                      "value": 71.3,
                      "unit": "mg/mL"
                    }
                  }
                ],
                "volume": null,
                "temperature": {
                  "value": 70.0,
                  "unit": "°C"
                },
                "solvents": [
                  {
                    "name": "DMF",
                    "volume_fraction": 0.8
                  },
                  {
                    "name": "DMSO",
                    "volume_fraction": 0.2
                  }
                ]
              },
              "additional_parameters": {
                "speed": "2700 rpm",
                "time": "50 s"
              }
            },
            {
              "step_name": "Annealing",
              "method": "Thermal-annealing",
              "atmosphere": "N2",
              "temperature": {
                "value": 100.0,
                "unit": "°C"
              },
              "duration": {
                "value": 3600.0,
                "unit": "s"
              },
              "antisolvent": null,
              "solution": null,
              "additional_parameters": null
            }
          ],
          "additional_treatment": null
        },
        {
          "name": "PCBM",
          "thickness": null,
          "functionality": "Electron-transport",
          "deposition": [
            {
              "step_name": "Spin coating",
              "method": "Spin-coating",
              "atmosphere": "N2",
              "temperature": null,
              "duration": null,
              "antisolvent": null,
              "solution": {
                "compounds": null,
                "solutes": [
                  {
                    "name": "PCBM",
                    "concentration": {
                      "value": 20.0,
                      "unit": "mg/mL"
                    }
                  }
                ],
                "volume": null,
                "temperature": null,
                "solvents": [
                  {
                    "name": "chlorobenzene",
                    "volume_fraction": 1.0
                  }
                ]
              },
              "additional_parameters": {
                "speed": "1000 rpm",
                "time": "60 s"
              }
            }
          ],
          "additional_treatment": null
        },
        {
          "name": "BCP",
          "thickness": {
            "value": 3.0,
            "unit": "nm"
          },
          "functionality": "Contact",
          "deposition": [
            {
              "step_name": "Evaporation",
              "method": "Evaporation",
              "atmosphere": "Vacuum",
              "temperature": null,
              "duration": null,
              "antisolvent": null,
              "solution": null,
              "additional_parameters": null
            }
          ],
          "additional_treatment": null
        },
        {
          "name": "Ag",
          "thickness": {
            "value": 100.0,
            "unit": "nm"
          },
          "functionality": "Contact",
          "deposition": [
            {
              "step_name": "Evaporation",
              "method": "Evaporation",
              "atmosphere": "Vacuum",
              "temperature": null,
              "duration": null,
              "antisolvent": null,
              "solution": null,
              "additional_parameters": {
                "pressure": "10^-7 torr"
              }
            }
          ],
          "additional_treatment": null
        }
      ]
    },
    {
      "perovskite_composition": {
        "formula": "FA0.75MA0.15Cs0.05PbI2.7Br0.3",
        "sample_type": "Polycrystalline film",
        "dimensionality": "3D",
        "a_ions": [
          {
            "abbreviation": "FA",
            "common_name": "Formamidinium",
            "molecular_formula": "CH6N2+",
            "coefficient": "0.75"
          },
          {
            "abbreviation": "MA",
            "common_name": "Methylammonium",
            "molecular_formula": "CH6N+",
            "coefficient": "0.15"
          },
          {
            "abbreviation": "Cs",
            "common_name": "Cesium",
            "molecular_formula": "Cs+",
            "coefficient": "0.05"
          }
        ],
        "b_ions": [
          {
            "abbreviation": "Pb",
            "common_name": "Lead",
            "molecular_formula": "Pb2+",
            "coefficient": "1"
          }
        ],
        "x_ions": [
          {
            "abbreviation": "I",
            "common_name": "Iodide",
            "molecular_formula": "I-",
            "coefficient": "2.7"
          },
          {
            "abbreviation": "Br",
            "common_name": "Bromide",
            "molecular_formula": "Br-",
            "coefficient": "0.3"
          }
        ],
        "bandgap": null,
        "impurities": null,
        "additives": null
      },
      "device_architecture": "pin",
      "pce": {
        "value": 13.63,
        "unit": "%"
      },
      "jsc": {
        "value": 19.53,
        "unit": "mA cm^-2"
      },
      "voc": {
        "value": 0.87,
        "unit": "V"
      },
      "ff": {
        "value": 80.26
      },
      "number_devices": 36,
      "averaged_quantities": true,
      "active_area": null,
      "light_source": {
        "type": "AM 1.5G",
        "description": null,
        "light_intensity": {
          "value": 100.0,
          "unit": "mW cm^-2"
        },
        "lamp": null
      },
      "encapsulated": null,
      "additional_notes": null,
      "stability": {
        "PCE_T80": {
          "unit": null,
          "value": null
        },
        "PCE_after_1000_hours": {
          "unit": null,
          "value": null
        },
        "PCE_at_the_end_of_the_experiment": {
          "unit": "%",
          "value": 11.59
        },
        "PCE_at_the_start_of_the_experiment": {
          "unit": "%",
          "value": 13.63
        },
        "humidity": {
          "unit": null,
          "value": null
        },
        "light_intensity": {
          "unit": null,
          "value": null
        },
        "potential_bias": null,
        "temperature": {
          "unit": null,
          "value": null
        },
        "time": {
          "unit": "h",
          "value": 500
        }
      },
      "layers": [
        {
          "name": "FTO",
          "thickness": null,
          "functionality": "Substrate",
          "deposition": null,
          "additional_treatment": null
        },
        {
          "name": "PEDOT:PSS",
          "thickness": null,
          "functionality": "Hole-transport",
          "deposition": [
            {
              "step_name": "Spin coating",
              "method": "Spin-coating",
              "atmosphere": "Ambient air",
              "temperature": null,
              "duration": null,
              "antisolvent": null,
              "solution": null,
              "additional_parameters": {
                "speed": "3500 rpm",
                "time": "40 s"
              }
            },
            {
              "step_name": "Annealing",
              "method": "Thermal-annealing",
              "atmosphere": "Ambient air",
              "temperature": {
                "value": 120.0,
                "unit": "°C"
              },
              "duration": {
                "value": 1200.0,
                "unit": "s"
              },
              "antisolvent": null,
              "solution": null,
              "additional_parameters": null
            }
          ],
          "additional_treatment": null
        },
        {
          "name": "FA0.75MA0.15Cs0.05PbI2.7Br0.3",
          "thickness": null,
          "functionality": "Absorber",
          "deposition": [
            {
              "step_name": "Spin coating",
              "method": "Spin-coating",
              "atmosphere": "N2",
              "temperature": null,
              "duration": null,
              "antisolvent": "Chlorobenzene",
              "solution": {
                "compounds": null,
                "solutes": [
                  {
                    "name": "MAI",
                    "concentration": {
                      "value": 34.0,
                      "unit": "mg/mL"
                    }
                  },
                  {
                    "name": "FAI",
                    "concentration": {
                      "value": 145.0,
                      "unit": "mg/mL"
                    }
                  },
                  {
                    "name": "CsI",
                    "concentration": {
                      "value": 16.8,
                      "unit": "mg/mL"
                    }
                  },
                  {
                    "name": "PbI2",
                    "concentration": {
                      "value": 510.0,
                      "unit": "mg/mL"
                    }
                  },
                  {
                    "name": "PbBr2",
                    "concentration": {
                      "value": 71.3,
                      "unit": "mg/mL"
                    }
                  }
                ],
                "volume": null,
                "temperature": {
                  "value": 70.0,
                  "unit": "°C"
                },
                "solvents": [
                  {
                    "name": "DMF",
                    "volume_fraction": 0.8
                  },
                  {
                    "name": "DMSO",
                    "volume_fraction": 0.2
                  }
                ]
              },
              "additional_parameters": {
                "speed": "2700 rpm",
                "time": "50 s"
              }
            },
            {
              "step_name": "Annealing",
              "method": "Thermal-annealing",
              "atmosphere": "N2",
              "temperature": {
                "value": 100.0,
                "unit": "°C"
              },
              "duration": {
                "value": 3600.0,
                "unit": "s"
              },
              "antisolvent": null,
              "solution": null,
              "additional_parameters": null
            }
          ],
          "additional_treatment": null
        },
        {
          "name": "PCBM",
          "thickness": null,
          "functionality": "Electron-transport",
          "deposition": [
            {
              "step_name": "Spin coating",
              "method": "Spin-coating",
              "atmosphere": "N2",
              "temperature": null,
              "duration": null,
              "antisolvent": null,
              "solution": {
                "compounds": null,
                "solutes": [
                  {
                    "name": "PCBM",
                    "concentration": {
                      "value": 20.0,
                      "unit": "mg/mL"
                    }
                  }
                ],
                "volume": null,
                "temperature": null,
                "solvents": [
                  {
                    "name": "chlorobenzene",
                    "volume_fraction": 1.0
                  }
                ]
              },
              "additional_parameters": {
                "speed": "1000 rpm",
                "time": "60 s"
              }
            }
          ],
          "additional_treatment": null
        },
        {
          "name": "BCP",
          "thickness": {
            "value": 3.0,
            "unit": "nm"
          },
          "functionality": "Contact",
          "deposition": [
            {
              "step_name": "Evaporation",
              "method": "Evaporation",
              "atmosphere": "Vacuum",
              "temperature": null,
              "duration": null,
              "antisolvent": null,
              "solution": null,
              "additional_parameters": null
            }
          ],
          "additional_treatment": null
        },
        {
          "name": "Ag",
          "thickness": {
            "value": 100.0,
            "unit": "nm"
          },
          "functionality": "Contact",
          "deposition": [
            {
              "step_name": "Evaporation",
              "method": "Evaporation",
              "atmosphere": "Vacuum",
              "temperature": null,
              "duration": null,
              "antisolvent": null,
              "solution": null,
              "additional_parameters": {
                "pressure": "10^-7 torr"
              }
            }
          ],
          "additional_treatment": null
        }
      ]
    }
  ]
}
