Repository: lamalab-org/perla-extract

# Historical research data

This directory preserves the human annotations, ground truth, and model outputs used
in earlier PERLA Extract studies. They are useful as provenance and as inputs to future
evaluation work, but they are not part of the production extraction package or CLI.

The files follow the historical reduced PERLA schema. Current extraction and scoring
use the [study model](../../../docs/concepts/study-model.md), with direct NOMAD export.

`ground_truth/reviewed_manifest.json` identifies the completed historical reviews,
their inclusion or non-research exclusion, record counts, content hashes, and the hash
of the hosted review state from which they were exported.

File: src/perla_extract/data/final_evals/10.1038--s41467-021-27740-4.json
{"cells":[{"perovskite_composition":{"formula":"Cs0.05(MA0.1FA0.9)0.95Pb(I0.9Br0.1)3","sample_type":"Polycrystalline film","dimensionality":"3D","a_ions":[{"abbreviation":"Cs","common_name":"Cesium","molecular_formula":"Cs+","coefficient":"0.05"},{"abbreviation":"MA","common_name":"Methylammonium","molecular_formula":"CH3NH3+","coefficient":"0.095"},{"abbreviation":"FA","common_name":"Formamidinium","molecular_formula":"CH(NH2)2+","coefficient":"0.855"}],"b_ions":[{"abbreviation":"Pb","common_name":"Lead","molecular_formula":"Pb2+","coefficient":"1"}],"x_ions":[{"abbreviation":"I","common_name":"Iodide","molecular_formula":"I-","coefficient":"2.7"},{"abbreviation":"Br","common_name":"Bromide","molecular_formula":"Br-","coefficient":"0.3"}],"bandgap":null,"impurities":null,"additives":null},"device_architecture":"nip","pce":{"value":19.55,"unit":"%"},"jsc":{"value":23.65,"unit":"mA cm^-2"},"voc":{"value":1.09,"unit":"V"},"ff":{"value":75.7},"number_devices":null,"averaged_quantities":null,"active_area":{"value":0.16,"unit":"cm^2"},"light_source":{"type":"AM 1.5G","description":null,"light_intensity":{"value":100.0,"unit":"mW cm^-2"},"lamp":null},"encapsulated":null,"additional_notes":null,"stability":null,"layers":[{"name":"FTO","thickness":null,"functionality":"Substrate","deposition":null,"additional_treatment":null},{"name":"TiO2","thickness":{"value":20.0,"unit":"nm"},"functionality":"Electron-transport","deposition":[{"step_name":"Spray pyrolysis","method":"Spray coating","atmosphere":"Air","temperature":{"value":450.0,"unit":"°C"},"duration":null,"antisolvent":null,"solution":null,"additional_parameters":null}],"additional_treatment":null},{"name":"TiO2 mesoporous","thickness":{"value":100.0,"unit":"nm"},"functionality":"Electron-transport","deposition":[{"step_name":"Spin coating","method":"Spin-coating","atmosphere":"Air","temperature":null,"duration":null,"antisolvent":null,"solution":null,"additional_parameters":null},{"step_name":"Sintering","method":"Thermal-annealing","atmosphere":"Air","temperature":{"value":450.0,"unit":"°C"},"duration":{"value":1800.0,"unit":"s"},"antisolvent":null,"solution":null,"additional_parameters":null}],"additional_treatment":null},{"name":"Cs0.05(MA0.1FA0.9)0.95Pb(I0.9Br0.1)3","thickness":{"value":480.0,"unit":"nm"},"functionality":"Absorber","deposition":[{"step_name":"Spin coating","method":"Spin-coating","atmosphere":"N2","temperature":null,"duration":null,"antisolvent":"chlorobenzene","solution":{"compounds":null,"solutes":[{"name":"PbI2","concentration":{"value":1.4000000000000001,"unit":"mol/L"}},{"name":"FAI","concentration":{"value":1.4000000000000001,"unit":"mol/L"}},{"name":"MABr","concentration":{"value":1.4000000000000001,"unit":"mol/L"}},{"name":"CsI","concentration":{"value":1.4000000000000001,"unit":"mol/L"}}],"volume":null,"temperature":null,"solvents":[{"name":"DMF","volume_fraction":0.8},{"name":"DMSO","volume_fraction":0.2}]},"additional_parameters":null},{"step_name":"Annealing","method":"Thermal-annealing","atmosphere":"N2","temperature":{"value":100.0,"unit":"°C"},"duration":{"value":3600.0,"unit":"s"},"antisolvent":null,"solution":null,"additional_parameters":null}],"additional_treatment":null},{"name":"Spiro-OMeTAD","thickness":null,"functionality":"Hole-transport","deposition":[{"step_name":"Spin coating","method":"Spin-coating","atmosphere":"N2","temperature":null,"duration":null,"antisolvent":null,"solution":null,"additional_parameters":null}],"additional_treatment":null},{"name":"Au","thickness":{"value":80.0,"unit":"nm"},"functionality":"Contact","deposition":[{"step_name":"Thermal evaporation","method":"Evaporation","atmosphere":"Vacuum","temperature":null,"duration":null,"antisolvent":null,"solution":null,"additional_parameters":null}],"additional_treatment":null}]},{"perovskite_composition":{"formula":"Cs0.05(MA0.1FA0.9)0.95Pb(I0.9Br0.1)3","sample_type":"Polycrystalline film","dimensionality":"3D","a_ions":[{"abbreviation":"Cs","common_name":"Cesium","molecular_formula":"Cs+","coefficient":"0.05"},{"abbreviation":"MA","common_name":"Methylammonium","molecular_formula":"CH3NH3+","coefficient":"0.095"},{"abbreviation":"FA","common_name":"Formamidinium","molecular_formula":"CH(NH2)2+","coefficient":"0.855"}],"b_ions":[{"abbreviation":"Pb","common_name":"Lead","molecular_formula":"Pb2+","coefficient":"1"}],"x_ions":[{"abbreviation":"I","common_name":"Iodide","molecular_formula":"I-","coefficient":"2.7"},{"abbreviation":"Br","common_name":"Bromide","molecular_formula":"Br-","coefficient":"0.3"}],"bandgap":null,"impurities":null,"additives":null},"device_architecture":"nip","pce":{"value":19.47,"unit":"%"},"jsc":{"value":23.58,"unit":"mA cm^-2"},"voc":{"value":1.08,"unit":"V"},"ff":{"value":76.2},"number_devices":null,"averaged_quantities":null,"active_area":{"value":0.16,"unit":"cm^2"},"light_source":{"type":"AM 1.5G","description":null,"light_intensity":{"value":100.0,"unit":"mW cm^-2"},"lamp":null},"encapsulated":null,"additional_notes":"Co-solvent dilution strategy with THF, 200 v% dilution to 0.47 M","stability":null,"layers":[{"name":"FTO","thickness":null,"functionality":"Substrate","deposition":null,"additional_treatment":null},{"name":"TiO2","thickness":{"value":20.0,"unit":"nm"},"functionality":"Electron-transport","deposition":[{"step_name":"Spray pyrolysis","method":"Spray coating","atmosphere":"Air","temperature":{"value":450.0,"unit":"°C"},"duration":null,"antisolvent":null,"solution":null,"additional_parameters":null}],"additional_treatment":null},{"name":"TiO2 mesoporous","thickness":{"value":100.0,"unit":"nm"},"functionality":"Electron-transport","deposition":[{"step_name":"Spin coating","method":"Spin-coating","atmosphere":"Air","temperature":null,"duration":null,"antisolvent":null,"solution":null,"additional_parameters":null},{"step_name":"Sintering","method":"Thermal-annealing","atmosphere":"Air","temperature":{"value":450.0,"unit":"°C"},"duration":{"value":1800.0,"unit":"s"},"antisolvent":null,"solution":null,"additional_parameters":null}],"additional_treatment":null},{"name":"Cs0.05(MA0.1FA0.9)0.95Pb(I0.9Br0.1)3 w/ THF","thickness":null,"functionality":"Absorber","deposition":[{"step_name":"Spin coating","method":"Spin-coating","atmosphere":"N2","temperature":null,"duration":null,"antisolvent":"chlorobenzene","solution":{"compounds":null,"solutes":[{"name":"PbI2","concentration":{"value":0.4700000000000001,"unit":"mol/L"}},{"name":"FAI","concentration":{"value":0.4700000000000001,"unit":"mol/L"}},{"name":"MABr","concentration":{"value":0.4700000000000001,"unit":"mol/L"}},{"name":"CsI","concentration":{"value":0.4700000000000001,"unit":"mol/L"}}],"volume":null,"temperature":null,"solvents":[{"name":"DMF","volume_fraction":0.27},{"name":"DMSO","volume_fraction":0.07},{"name":"THF","volume_fraction":0.66}]},"additional_parameters":null},{"step_name":"Annealing","method":"Thermal-annealing","atmosphere":"N2","temperature":{"value":100.0,"unit":"°C"},"duration":{"value":3600.0,"unit":"s"},"antisolvent":null,"solution":null,"additional_parameters":null}],"additional_treatment":null},{"name":"Spiro-OMeTAD","thickness":null,"functionality":"Hole-transport","deposition":[{"step_name":"Spin coating","method":"Spin-coating","atmosphere":"N2","temperature":null,"duration":null,"antisolvent":null,"solution":null,"additional_parameters":null}],"additional_treatment":null},{"name":"Au","thickness":{"value":80.0,"unit":"nm"},"functionality":"Contact","deposition":[{"step_name":"Thermal evaporation","method":"Evaporation","atmosphere":"Vacuum","temperature":null,"duration":null,"antisolvent":null,"solution":null,"additional_parameters":null}],"additional_treatment":null}]},{"perovskite_composition":{"formula":"MAPbI3","sample_type":"Polycrystalline film","dimensionality":"3D","a_ions":[{"abbreviation":"MA","common_name":"Methylammonium","molecular_formula":"CH3NH3+","coefficient":"1"}],"b_ions":[{"abbreviation":"Pb","common_name":"Lead","molecular_formula":"Pb2+","coefficient":"1"}],"x_ions":[{"abbreviation":"I","common_name":"Iodide","molecular_formula":"I-","coefficient":"3"}],"bandgap":{"value":1.6,"unit":"eV"},"impurities":null,"additives":null},"device_architecture":"nip","pce":{"value":19.75,"unit":"%"},"jsc":{"value":22.57,"unit":"mA cm^-2"},"voc":{"value":1.12,"unit":"V"},"ff":{"value":78.2},"number_devices":null,"averaged_quantities":null,"active_area":{"value":0.16,"unit":"cm^2"},"light_source":{"type":"AM 1.5G","description":null,"light_intensity":{"value":100.0,"unit":"mW cm^-2"},"lamp":null},"encapsulated":null,"additional_notes":null,"stability":null,"layers":[{"name":"FTO","thickness":null,"functionality":"Substrate","deposition":null,"additional_treatment":null},{"name":"TiO2","thickness":null,"functionality":"Electron-transport","deposition":[{"step_name":"Spray pyrolysis","method":"Spray coating","atmosphere":"Air","temperature":{"value":450.0,"unit":"°C"},"duration":null,"antisolvent":null,"solution":null,"additional_parameters":null}],"additional_treatment":null},{"name":"TiO2 mesoporous","thickness":null,"functionality":"Electron-transport","deposition":[{"step_name":"Spin coating","method":"Spin-coating","atmosphere":"Air","temperature":null,"duration":null,"antisolvent":null,"solution":null,"additional_parameters":null},{"step_name":"Sintering","method":"Thermal-annealing","atmosphere":"Air","temperature":{"value":450.0,"unit":"°C"},"duration":{"value":1800.0,"unit":"s"},"antisolvent":null,"solution":null,"additional_parameters":null}],"additional_treatment":null},{"name":"MAPbI3","thickness":null,"functionality":"Absorber","deposition":[{"step_name":"Spin coating","method":"Spin-coating","atmosphere":"N2","temperature":null,"duration":null,"antisolvent":"chlorobenzene","solution":{"compounds":null,"solutes":[{"name":"PbI2","concentration":{"value":1.2000000000000002,"unit":"mol/L"}},{"name":"MAI","concentration":{"value":1.2000000000000002,"unit":"mol/L"}}],"volume":null,"temperature":null,"solvents":[{"name":"DMF","volume_fraction":0.8},{"name":"DMSO","volume_fraction":0.2}]},"additional_parameters":null},{"step_name":"Annealing","method":"Thermal-annealing","atmosphere":"N2","temperature":{"value":65.0,"unit":"°C"},"duration":{"value":600.0,"unit":"s"},"antisolvent":null,"solution":null,"additional_parameters":null},{"step_name":"Annealing","method":"Thermal-annealing","atmosphere":"N2","temperature":{"value":100.0,"unit":"°C"},"duration":{"value":600.0,"unit":"s"},"antisolvent":null,"solution":null,"additional_parameters":null}],"additional_treatment":null},{"name":"Spiro-OMeTAD","thickness":null,"functionality":"Hole-transport","deposition":[{"step_name":"Spin coating","method":"Spin-coating","atmosphere":"N2","temperature":null,"duration":null,"antisolvent":null,"solution":null,"additional_parameters":null}],"additional_treatment":null},{"name":"Au","thickness":{"value":80.0,"unit":"nm"},"functionality":"Contact","deposition":[{"step_name":"Thermal evaporation","method":"Evaporation","atmosphere":"Vacuum","temperature":null,"duration":null,"antisolvent":null,"solution":null,"additional_parameters":null}],"additional_treatment":null}]},{"perovskite_composition":{"formula":"MAPbI3","sample_type":"Polycrystalline film","dimensionality":"3D","a_ions":[{"abbreviation":"MA","common_name":"Methylammonium","molecular_formula":"CH3NH3+","coefficient":"1"}],"b_ions":[{"abbreviation":"Pb","common_name":"Lead","molecular_formula":"Pb2+","coefficient":"1"}],"x_ions":[{"abbreviation":"I","common_name":"Iodide","molecular_formula":"I-","coefficient":"3"}],"bandgap":{"value":1.6,"unit":"eV"},"impurities":null,"additives":null},"device_architecture":"nip","pce":{"value":19.49,"unit":"%"},"jsc":{"value":22.55,"unit":"mA cm^-2"},"voc":{"value":1.13,"unit":"V"},"ff":{"value":76.7},"number_devices":null,"averaged_quantities":null,"active_area":{"value":0.16,"unit":"cm^2"},"light_source":{"type":"AM 1.5G","description":null,"light_intensity":{"value":100.0,"unit":"mW cm^-2"},"lamp":null},"encapsulated":null,"additional_notes":"Co-solvent dilution strategy with THF, 200 v% dilution to 0.4 M","stability":null,"layers":[{"name":"FTO","thickness":null,"functionality":"Substrate","deposition":null,"additional_treatment":null},{"name":"TiO2","thickness":null,"functionality":"Electron-transport","deposition":[{"step_name":"Spray pyrolysis","method":"Spray coating","atmosphere":"Air","temperature":{"value":450.0,"unit":"°C"},"duration":null,"antisolvent":null,"solution":null,"additional_parameters":null}],"additional_treatment":null},{"name":"TiO2 mesoporous","thickness":null,"functionality":"Electron-transport","deposition":[{"step_name":"Spin coating","method":"Spin-coating","atmosphere":"Air","temperature":null,"duration":null,"antisolvent":null,"solution":null,"additional_parameters":null},{"step_name":"Sintering","method":"Thermal-annealing","atmosphere":"Air","temperature":{"value":450.0,"unit":"°C"},"duration":{"value":1800.0,"unit":"s"},"antisolvent":null,"solution":null,"additional_parameters":null}],"additional_treatment":null},{"name":"MAPbI3 w/ THF","thickness":null,"functionality":"Absorber","deposition":[{"step_name":"Spin coating","method":"Spin-coating","atmosphere":"N2","temperature":null,"duration":null,"antisolvent":"chlorobenzene","solution":{"compounds":null,"solutes":[{"name":"PbI2","concentration":{"value":0.40000000000000013,"unit":"mol/L"}},{"name":"MAI","concentration":{"value":0.40000000000000013,"unit":"mol/L"}}],"volume":null,"temperature":null,"solvents":[{"name":"DMF","volume_fraction":0.27},{"name":"DMSO","volume_fraction":0.07},{"name":"THF","volume_fraction":0.66}]},"additional_parameters":null},{"step_name":"Annealing","method":"Thermal-annealing","atmosphere":"N2","temperature":{"value":65.0,"unit":"°C"},"duration":{"value":600.0,"unit":"s"},"antisolvent":null,"solution":null,"additional_parameters":null},{"step_name":"Annealing","method":"Thermal-annealing","atmosphere":"N2","temperature":{"value":100.0,"unit":"°C"},"duration":{"value":600.0,"unit":"s"},"antisolvent":null,"solution":null,"additional_parameters":null}],"additional_treatment":null},{"name":"Spiro-OMeTAD","thickness":null,"functionality":"Hole-transport","deposition":[{"step_name":"Spin coating","method":"Spin-coating","atmosphere":"N2","temperature":null,"duration":null,"antisolvent":null,"solution":null,"additional_parameters":null}],"additional_treatment":null},{"name":"Au","thickness":{"value":80.0,"unit":"nm"},"functionality":"Contact","deposition":[{"step_name":"Thermal evaporation","method":"Evaporation","atmosphere":"Vacuum","temperature":null,"duration":null,"antisolvent":null,"solution":null,"additional_parameters":null}],"additional_treatment":null}]},{"perovskite_composition":{"formula":"FA0.97MA0.03PbI2.91Br0.09","sample_type":"Polycrystalline film","dimensionality":"3D","a_ions":[{"abbreviation":"FA","common_name":"Formamidinium","molecular_formula":"CH(NH2)2+","coefficient":"0.97"},{"abbreviation":"MA","common_name":"Methylammonium","molecular_formula":"CH3NH3+","coefficient":"0.03"}],"b_ions":[{"abbreviation":"Pb","common_name":"Lead","molecular_formula":"Pb2+","coefficient":"1"}],"x_ions":[{"abbreviation":"I","common_name":"Iodide","molecular_formula":"I-","coefficient":"2.91"},{"abbreviation":"Br","common_name":"Bromide","molecular_formula":"Br-","coefficient":"0.09"}],"bandgap":null,"impurities":null,"additives":null},"device_architecture":"nip","pce":{"value":24.13,"unit":"%"},"jsc":{"value":25.52,"unit":"mA cm^-2"},"voc":{"value":1.17,"unit":"V"},"ff":{"value":80.6},"number_devices":null,"averaged_quantities":null,"active_area":{"value":0.16,"unit":"cm^2"},"light_source":{"type":"AM 1.5G","description":null,"light_intensity":{"value":100.0,"unit":"mW cm^-2"},"lamp":null},"encapsulated":null,"additional_notes":null,"stability":null,"layers":[{"name":"FTO","thickness":null,"functionality":"Substrate","deposition":null,"additional_treatment":null},{"name":"TiO2","thickness":null,"functionality":"Electron-transport","deposition":[{"step_name":"Spray pyrolysis","method":"Spray coating","atmosphere":"Air","temperature":{"value":450.0,"unit":"°C"},"duration":null,"antisolvent":null,"solution":null,"additional_parameters":null}],"additional_treatment":null},{"name":"TiO2 mesoporous","thickness":null,"functionality":"Electron-transport","deposition":[{"step_name":"Spin coating","method":"Spin-coating","atmosphere":"Air","temperature":null,"duration":null,"antisolvent":null,"solution":null,"additional_parameters":null},{"step_name":"Sintering","method":"Thermal-annealing","atmosphere":"Air","temperature":{"value":450.0,"unit":"°C"},"duration":{"value":1800.0,"unit":"s"},"antisolvent":null,"solution":null,"additional_parameters":null}],"additional_treatment":null},{"name":"FA0.97MA0.03PbI2.91Br0.09","thickness":null,"functionality":"Absorber","deposition":[{"step_name":"Spin coating","method":"Spin-coating","atmosphere":"N2","temperature":null,"duration":null,"antisolvent":"chlorobenzene","solution":{"compounds":null,"solutes":[{"name":"PbI2","concentration":{"value":1.5100000000000005,"unit":"mol/L"}},{"name":"FAI","concentration":{"value":1.4700000000000002,"unit":"mol/L"}},{"name":"MABr","concentration":{"value":0.030000000000000006,"unit":"mol/L"}},{"name":"PbBr2","concentration":{"value":0.030000000000000006,"unit":"mol/L"}},{"name":"MACl","concentration":{"value":0.6000000000000001,"unit":"mol/L"}}],"volume":null,"temperature":null,"solvents":[{"name":"DMF","volume_fraction":0.89},{"name":"DMSO","volume_fraction":0.11}]},"additional_parameters":null},{"step_name":"Annealing","method":"Thermal-annealing","atmosphere":"N2","temperature":{"value":150.0,"unit":"°C"},"duration":{"value":600.0,"unit":"s"},"antisolvent":null,"solution":null,"additional_parameters":null}],"additional_treatment":null},{"name":"Spiro-OMeTAD","thickness":null,"functionality":"Hole-transport","deposition":[{"step_name":"Spin coating","method":"Spin-coating","atmosphere":"N2","temperature":null,"duration":null,"antisolvent":null,"solution":null,"additional_parameters":null}],"additional_treatment":null},{"name":"Au","thickness":{"value":80.0,"unit":"nm"},"functionality":"Contact","deposition":[{"step_name":"Thermal evaporation","method":"Evaporation","atmosphere":"Vacuum","temperature":null,"duration":null,"antisolvent":null,"solution":null,"additional_parameters":null}],"additional_treatment":null}]},{"perovskite_composition":{"formula":"FA0.97MA0.03PbI2.91Br0.09","sample_type":"Polycrystalline film","dimensionality":"3D","a_ions":[{"abbreviation":"FA","common_name":"Formamidinium","molecular_formula":"CH(NH2)2+","coefficient":"0.97"},{"abbreviation":"MA","common_name":"Methylammonium","molecular_formula":"CH3NH3+","coefficient":"0.03"}],"b_ions":[{"abbreviation":"Pb","common_name":"Lead","molecular_formula":"Pb2+","coefficient":"1"}],"x_ions":[{"abbreviation":"I","common_name":"Iodide","molecular_formula":"I-","coefficient":"2.91"},{"abbreviation":"Br","common_name":"Bromide","molecular_formula":"Br-","coefficient":"0.09"}],"bandgap":null,"impurities":null,"additives":null},"device_architecture":"nip","pce":{"value":24.02,"unit":"%"},"jsc":{"value":25.1,"unit":"mA cm^-2"},"voc":{"value":1.17,"unit":"V"},"ff":{"value":81.6},"number_devices":null,"averaged_quantities":null,"active_area":{"value":0.16,"unit":"cm^2"},"light_source":{"type":"AM 1.5G","description":null,"light_intensity":{"value":100.0,"unit":"mW cm^-2"},"lamp":null},"encapsulated":null,"additional_notes":"Co-solvent dilution strategy with THF, 200 v% dilution to 0.5 M","stability":null,"layers":[{"name":"FTO","thickness":null,"functionality":"Substrate","deposition":null,"additional_treatment":null},{"name":"TiO2","thickness":null,"functionality":"Electron-transport","deposition":[{"step_name":"Spray pyrolysis","method":"Spray coating","atmosphere":"Air","temperature":{"value":450.0,"unit":"°C"},"duration":null,"antisolvent":null,"solution":null,"additional_parameters":null}],"additional_treatment":null},{"name":"TiO2 mesoporous","thickness":null,"functionality":"Electron-transport","deposition":[{"step_name":"Spin coating","method":"Spin-coating","atmosphere":"Air","temperature":null,"duration":null,"antisolvent":null,"solution":null,"additional_parameters":null},{"step_name":"Sintering","method":"Thermal-annealing","atmosphere":"Air","temperature":{"value":450.0,"unit":"°C"},"duration":{"value":1800.0,"unit":"s"},"antisolvent":null,"solution":null,"additional_parameters":null}],"additional_treatment":null},{"name":"FA0.97MA0.03PbI2.91Br0.09 w/ THF","thickness":null,"functionality":"Absorber","deposition":[{"step_name":"Spin coating","method":"Spin-coating","atmosphere":"N2","temperature":null,"duration":null,"antisolvent":"chlorobenzene","solution":{"compounds":null,"solutes":[{"name":"PbI2","concentration":{"value":0.5000000000000001,"unit":"mol/L"}},{"name":"FAI","concentration":{"value":0.5000000000000001,"unit":"mol/L"}},{"name":"MABr","concentration":{"value":0.5000000000000001,"unit":"mol/L"}},{"name":"PbBr2","concentration":{"value":0.5000000000000001,"unit":"mol/L"}},{"name":"MACl","concentration":{"value":0.5000000000000001,"unit":"mol/L"}}],"volume":null,"temperature":null,"solvents":[{"name":"DMF","volume_fraction":0.3},{"name":"DMSO","volume_fraction":0.04},{"name":"THF","volume_fraction":0.66}]},"additional_parameters":null},{"step_name":"Annealing","method":"Thermal-annealing","atmosphere":"N2","temperature":{"value":150.0,"unit":"°C"},"duration":{"value":600.0,"unit":"s"},"antisolvent":null,"solution":null,"additional_parameters":null}],"additional_treatment":null},{"name":"Spiro-OMeTAD","thickness":null,"functionality":"Hole-transport","deposition":[{"step_name":"Spin coating","method":"Spin-coating","atmosphere":"N2","temperature":null,"duration":null,"antisolvent":null,"solution":null,"additional_parameters":null}],"additional_treatment":null},{"name":"Au","thickness":{"value":80.0,"unit":"nm"},"functionality":"Contact","deposition":[{"step_name":"Thermal evaporation","method":"Evaporation","atmosphere":"Vacuum","temperature":null,"duration":null,"antisolvent":null,"solution":null,"additional_parameters":null}],"additional_treatment":null}]}]}

File: src/perla_extract/data/final_evals/10.1002--solr.202300438.json (part 2 of 2)
"thickness":null,"functionality":"Contact","deposition":null,"additional_treatment":null},{"name":"SnO2","thickness":null,"functionality":"Electron-transport","deposition":null,"additional_treatment":null},{"name":"ADAA","thickness":null,"functionality":"Other","deposition":null,"additional_treatment":null},{"name":"Rb0.02(FA0.95Cs0.05)0.98PbI2.91Br0.03Cl0.06","thickness":null,"functionality":"Absorber","deposition":null,"additional_treatment":null},{"name":"PCBM","thickness":null,"functionality":"Electron-transport","deposition":null,"additional_treatment":null},{"name":"BCP","thickness":null,"functionality":"Other","deposition":null,"additional_treatment":null},{"name":"Ag","thickness":null,"functionality":"Contact","deposition":null,"additional_treatment":null}]},{"perovskite_composition":{"formula":"Cs0.05(FA0.85MA0.15)0.95Pb(I0.85Br0.15)3","sample_type":"Polycrystalline film","dimensionality":"3D","a_ions":[{"abbreviation":"Cs","common_name":"Cesium","molecular_formula":"Cs+","coefficient":"0.05"},{"abbreviation":"FA","common_name":"Formamidinium","molecular_formula":"CH6N2+","coefficient":"0.8075"},{"abbreviation":"MA","common_name":"Methylammonium","molecular_formula":"CH3NH3+","coefficient":"0.1425"}],"b_ions":[{"abbreviation":"Pb","common_name":"Lead","molecular_formula":"Pb2+","coefficient":"1"}],"x_ions":[{"abbreviation":"I","common_name":"Iodide","molecular_formula":"I-","coefficient":"2.55"},{"abbreviation":"Br","common_name":"Bromide","molecular_formula":"Br-","coefficient":"0.45"}],"bandgap":null,"impurities":null,"additives":null},"device_architecture":"nip","pce":{"value":21.44,"unit":"%"},"jsc":null,"voc":null,"ff":null,"number_devices":null,"averaged_quantities":null,"active_area":null,"light_source":null,"encapsulated":null,"additional_notes":null,"stability":null,"layers":[{"name":"ITO","thickness":null,"functionality":"Contact","deposition":null,"additional_treatment":null},{"name":"SnO2","thickness":null,"functionality":"Electron-transport","deposition":null,"additional_treatment":null},{"name":"SAM","thickness":null,"functionality":"Other","deposition":null,"additional_treatment":null},{"name":"Cs0.05(FA0.85MA0.15)0.95Pb(I0.85Br0.15)3","thickness":null,"functionality":"Absorber","deposition":null,"additional_treatment":null},{"name":"Spiro-OMeTAD","thickness":null,"functionality":"Hole-transport","deposition":null,"additional_treatment":null},{"name":"Au","thickness":null,"functionality":"Contact","deposition":null,"additional_treatment":null}]},{"perovskite_composition":{"formula":"Cs0.05MA0.05FA0.9PbI2.7Br0.3","sample_type":"Polycrystalline film","dimensionality":"3D","a_ions":[{"abbreviation":"Cs","common_name":"Cesium","molecular_formula":"Cs+","coefficient":"0.05"},{"abbreviation":"MA","common_name":"Methylammonium","molecular_formula":"CH3NH3+","coefficient":"0.05"},{"abbreviation":"FA","common_name":"Formamidinium","molecular_formula":"CH6N2+","coefficient":"0.9"}],"b_ions":[{"abbreviation":"Pb","common_name":"Lead","molecular_formula":"Pb2+","coefficient":"1"}],"x_ions":[{"abbreviation":"I","common_name":"Iodide","molecular_formula":"I-","coefficient":"2.7"},{"abbreviation":"Br","common_name":"Bromide","molecular_formula":"Br-","coefficient":"0.3"}],"bandgap":null,"impurities":null,"additives":null},"device_architecture":"pin","pce":{"value":21.1,"unit":"%"},"jsc":null,"voc":null,"ff":null,"number_devices":null,"averaged_quantities":null,"active_area":null,"light_source":null,"encapsulated":null,"additional_notes":null,"stability":null,"layers":[{"name":"ITO","thickness":null,"functionality":"Contact","deposition":null,"additional_treatment":null},{"name":"PTAA","thickness":null,"functionality":"Hole-transport","deposition":null,"additional_treatment":null},{"name":"WS2","thickness":null,"functionality":"Other","deposition":null,"additional_treatment":null},{"name":"Cs0.05MA0.05FA0.9PbI2.7Br0.3","thickness":null,"functionality":"Absorber","deposition":null,"additional_treatment":null},{"name":"PCBM","thickness":null,"functionality":"Electron-transport","deposition":null,"additional_treatment":null},{"name":"BCP","thickness":null,"functionality":"Other","deposition":null,"additional_treatment":null},{"name":"Ag","thickness":null,"functionality":"Contact","deposition":null,"additional_treatment":null}]},{"perovskite_composition":{"formula":"Cs0.04(FA0.84MA0.16)0.96Pb(I0.84Br0.16)3","sample_type":"Polycrystalline film","dimensionality":"3D","a_ions":[{"abbreviation":"Cs","common_name":"Cesium","molecular_formula":"Cs+","coefficient":"0.04"},{"abbreviation":"FA","common_name":"Formamidinium","molecular_formula":"CH6N2+","coefficient":"0.8064"},{"abbreviation":"MA","common_name":"Methylammonium","molecular_formula":"CH3NH3+","coefficient":"0.1536"}],"b_ions":[{"abbreviation":"Pb","common_name":"Lead","molecular_formula":"Pb2+","coefficient":"1"}],"x_ions":[{"abbreviation":"I","common_name":"Iodide","molecular_formula":"I-","coefficient":"2.52"},{"abbreviation":"Br","common_name":"Bromide","molecular_formula":"Br-","coefficient":"0.48"}],"bandgap":null,"impurities":null,"additives":null},"device_architecture":"nip","pce":{"value":22.2,"unit":"%"},"jsc":null,"voc":null,"ff":null,"number_devices":null,"averaged_quantities":null,"active_area":null,"light_source":null,"encapsulated":null,"additional_notes":null,"stability":null,"layers":[{"name":"ITO","thickness":null,"functionality":"Contact","deposition":null,"additional_treatment":null},{"name":"SnO2","thickness":null,"functionality":"Electron-transport","deposition":null,"additional_treatment":null},{"name":"Cs0.04(FA0.84MA0.16)0.96Pb(I0.84Br0.16)3","thickness":null,"functionality":"Absorber","deposition":null,"additional_treatment":null},{"name":"Spiro-OMeTAD","thickness":null,"functionality":"Hole-transport","deposition":null,"additional_treatment":null},{"name":"Au","thickness":null,"functionality":"Contact","deposition":null,"additional_treatment":null}]},{"perovskite_composition":{"formula":"FAPbI3","sample_type":"Polycrystalline film","dimensionality":"3D","a_ions":[{"abbreviation":"FA","common_name":"Formamidinium","molecular_formula":"CH6N2+","coefficient":"1"}],"b_ions":[{"abbreviation":"Pb","common_name":"Lead","molecular_formula":"Pb2+","coefficient":"1"}],"x_ions":[{"abbreviation":"I","common_name":"Iodide","molecular_formula":"I-","coefficient":"3"}],"bandgap":null,"impurities":null,"additives":null},"device_architecture":"nip","pce":{"value":25.5,"unit":"%"},"jsc":null,"voc":null,"ff":null,"number_devices":null,"averaged_quantities":null,"active_area":null,"light_source":null,"encapsulated":null,"additional_notes":null,"stability":null,"layers":[{"name":"FTO","thickness":null,"functionality":"Contact","deposition":null,"additional_treatment":null},{"name":"SnO2","thickness":null,"functionality":"Electron-transport","deposition":null,"additional_treatment":null},{"name":"FAPbI3","thickness":null,"functionality":"Absorber","deposition":null,"additional_treatment":null},{"name":"Spiro-OMeTAD","thickness":null,"functionality":"Hole-transport","deposition":null,"additional_treatment":null},{"name":"Au","thickness":null,"functionality":"Contact","deposition":null,"additional_treatment":null}]},{"perovskite_composition":{"formula":"(CsPbI3)0.04[(FAPbI3)0.9(MAPbBr3)0.1]0.96","sample_type":"Polycrystalline film","dimensionality":"3D","a_ions":[{"abbreviation":"Cs","common_name":"Cesium","molecular_formula":"Cs+","coefficient":"0.04"},{"abbreviation":"FA","common_name":"Formamidinium","molecular_formula":"CH6N2+","coefficient":"0.864"},{"abbreviation":"MA","common_name":"Methylammonium","molecular_formula":"CH3NH3+","coefficient":"0.096"}],"b_ions":[{"abbreviation":"Pb","common_name":"Lead","molecular_formula":"Pb2+","coefficient":"1"}],"x_ions":[{"abbreviation":"I","common_name":"Iodide","molecular_formula":"I-","coefficient":"2.904"},{"abbreviation":"Br","common_name":"Bromide","molecular_formula":"Br-","coefficient":"0.096"}],"bandgap":null,"impurities":null,"additives":null},"device_architecture":"nip","pce":{"value":21.0,"unit":"%"},"jsc":null,"voc":null,"ff":null,"number_devices":null,"averaged_quantities":null,"active_area":null,"light_source":null,"encapsulated":null,"additional_notes":null,"stability":null,"layers":[{"name":"ITO","thickness":null,"functionality":"Contact","deposition":null,"additional_treatment":null},{"name":"SnO2","thickness":null,"functionality":"Electron-transport","deposition":null,"additional_treatment":null},{"name":"(CsPbI3)0.04[(FAPbI3)0.9(MAPbBr3)0.1]0.96","thickness":null,"functionality":"Absorber","deposition":null,"additional_treatment":null},{"name":"Spiro-OMeTAD","thickness":null,"functionality":"Hole-transport","deposition":null,"additional_treatment":null},{"name":"Au","thickness":null,"functionality":"Contact","deposition":null,"additional_treatment":null}]},{"perovskite_composition":{"formula":"FA0.92MA0.08PbI3","sample_type":"Polycrystalline film","dimensionality":"3D","a_ions":[{"abbreviation":"FA","common_name":"Formamidinium","molecular_formula":"CH6N2+","coefficient":"0.92"},{"abbreviation":"MA","common_name":"Methylammonium","molecular_formula":"CH3NH3+","coefficient":"0.08"}],"b_ions":[{"abbreviation":"Pb","common_name":"Lead","molecular_formula":"Pb2+","coefficient":"1"}],"x_ions":[{"abbreviation":"I","common_name":"Iodide","molecular_formula":"I-","coefficient":"3"}],"bandgap":null,"impurities":null,"additives":null},"device_architecture":"nip","pce":{"value":23.84,"unit":"%"},"jsc":null,"voc":null,"ff":null,"number_devices":null,"averaged_quantities":null,"active_area":null,"light_source":null,"encapsulated":null,"additional_notes":null,"stability":null,"layers":[{"name":"PET","thickness":null,"functionality":"Substrate","deposition":null,"additional_treatment":null},{"name":"ITO","thickness":null,"functionality":"Contact","deposition":null,"additional_treatment":null},{"name":"SnO2","thickness":null,"functionality":"Electron-transport","deposition":null,"additional_treatment":null},{"name":"FA0.92MA0.08PbI3","thickness":null,"functionality":"Absorber","deposition":null,"additional_treatment":null},{"name":"Spiro-OMeTAD","thickness":null,"functionality":"Hole-transport","deposition":null,"additional_treatment":null},{"name":"Au","thickness":null,"functionality":"Contact","deposition":null,"additional_treatment":null}]},{"perovskite_composition":{"formula":"FAPbI3","sample_type":"Polycrystalline film","dimensionality":"3D","a_ions":[{"abbreviation":"FA","common_name":"Formamidinium","molecular_formula":"CH6N2+","coefficient":"1"}],"b_ions":[{"abbreviation":"Pb","common_name":"Lead","molecular_formula":"Pb2+","coefficient":"1"}],"x_ions":[{"abbreviation":"I","common_name":"Iodide","molecular_formula":"I-","coefficient":"3"}],"bandgap":null,"impurities":null,"additives":null},"device_architecture":"nip","pce":{"value":21.14,"unit":"%"},"jsc":null,"voc":null,"ff":null,"number_devices":null,"averaged_quantities":null,"active_area":null,"light_source":null,"encapsulated":null,"additional_notes":null,"stability":null,"layers":[{"name":"PEN","thickness":null,"functionality":"Substrate","deposition":null,"additional_treatment":null},{"name":"ITO","thickness":null,"functionality":"Contact","deposition":null,"additional_treatment":null},{"name":"SnO2","thickness":null,"functionality":"Electron-transport","deposition":null,"additional_treatment":null},{"name":"FAPbI3","thickness":null,"functionality":"Absorber","deposition":null,"additional_treatment":null},{"name":"HADI","thickness":null,"functionality":"Other","deposition":null,"additional_treatment":null},{"name":"Spiro-OMeTAD","thickness":null,"functionality":"Hole-transport","deposition":null,"additional_treatment":null},{"name":"Au","thickness":null,"functionality":"Contact","deposition":null,"additional_treatment":null}]},{"perovskite_composition":{"formula":"Rb0.02(FA0.95Cs0.05)0.98PbI2.91Br0.03Cl0.06","sample_type":"Polycrystalline film","dimensionality":"3D","a_ions":[{"abbreviation":"Rb","common_name":"Rubidium","molecular_formula":"Rb+","coefficient":"0.02"},{"abbreviation":"FA","common_name":"Formamidinium","molecular_formula":"CH6N2+","coefficient":"0.931"},{"abbreviation":"Cs","common_name":"Cesium","molecular_formula":"Cs+","coefficient":"0.049"}],"b_ions":[{"abbreviation":"Pb","common_name":"Lead","molecular_formula":"Pb2+","coefficient":"1"}],"x_ions":[{"abbreviation":"I","common_name":"Iodide","molecular_formula":"I-","coefficient":"2.91"},{"abbreviation":"Br","common_name":"Bromide","molecular_formula":"Br-","coefficient":"0.03"},{"abbreviation":"Cl","common_name":"Chloride","molecular_formula":"Cl-","coefficient":"0.06"}],"bandgap":null,"impurities":null,"additives":null},"device_architecture":"nip","pce":{"value":21.92,"unit":"%"},"jsc":null,"voc":null,"ff":null,"number_devices":null,"averaged_quantities":null,"active_area":null,"light_source":null,"encapsulated":null,"additional_notes":null,"stability":null,"layers":[{"name":"ITO","thickness":null,"functionality":"Contact","deposition":null,"additional_treatment":null},{"name":"SnO2","thickness":null,"functionality":"Electron-transport","deposition":null,"additional_treatment":null},{"name":"Rb0.02(FA0.95Cs0.05)0.98PbI2.91Br0.03Cl0.06","thickness":null,"functionality":"Absorber","deposition":null,"additional_treatment":null},{"name":"MTDAA","thickness":null,"functionality":"Other","deposition":null,"additional_treatment":null},{"name":"Spiro-OMeTAD","thickness":null,"functionality":"Hole-transport","deposition":null,"additional_treatment":null},{"name":"Au","thickness":null,"functionality":"Contact","deposition":null,"additional_treatment":null}]},{"perovskite_composition":{"formula":"FA0.96Cs0.04PbI3","sample_type":"Polycrystalline film","dimensionality":"3D","a_ions":[{"abbreviation":"FA","common_name":"Formamidinium","molecular_formula":"CH6N2+","coefficient":"0.96"},{"abbreviation":"Cs","common_name":"Cesium","molecular_formula":"Cs+","coefficient":"0.04"}],"b_ions":[{"abbreviation":"Pb","common_name":"Lead","molecular_formula":"Pb2+","coefficient":"1"}],"x_ions":[{"abbreviation":"I","common_name":"Iodide","molecular_formula":"I-","coefficient":"3"}],"bandgap":null,"impurities":null,"additives":null},"device_architecture":"nip","pce":{"value":22.7,"unit":"%"},"jsc":null,"voc":null,"ff":null,"number_devices":null,"averaged_quantities":null,"active_area":null,"light_source":null,"encapsulated":null,"additional_notes":null,"stability":null,"layers":[{"name":"ITO","thickness":null,"functionality":"Contact","deposition":null,"additional_treatment":null},{"name":"SnO2","thickness":null,"functionality":"Electron-transport","deposition":null,"additional_treatment":null},{"name":"FA0.96Cs0.04PbI3","thickness":null,"functionality":"Absorber","deposition":null,"additional_treatment":null},{"name":"BMI","thickness":null,"functionality":"Other","deposition":null,"additional_treatment":null},{"name":"Spiro-OMeTAD","thickness":null,"functionality":"Hole-transport","deposition":null,"additional_treatment":null},{"name":"Au","thickness":null,"functionality":"Contact","deposition":null,"additional_treatment":null}]},{"perovskite_composition":{"formula":"FA0.7MA0.25Cs0.05PbI3","sample_type":"Polycrystalline film","dimensionality":"3D","a_ions":[{"abbreviation":"FA","common_name":"Formamidinium","molecular_formula":"CH6N2+","coefficient":"0.7"},{"abbreviation":"MA","common_name":"Methylammonium","molecular_formula":"CH3NH3+","coefficient":"0.25"},{"abbreviation":"Cs","common_name":"Cesium","molecular_formula":"Cs+","coefficient":"0.05"}],"b_ions":[{"abbreviation":"Pb","common_name":"Lead","molecular_formula":"Pb2+","coefficient":"1"}],"x_ions":[{"abbreviation":"I","common_name":"Iodide","molecular_formula":"I-","coefficient":"3"}],"bandgap":null,"impurities":null,"additives":null},"device_architecture":"pin","pce":{"value":20.5,"unit":"%"},"jsc":null,"voc":null,"ff":null,"number_devices":null,"averaged_quantities":null,"active_area":null,"light_source":null,"encapsulated":null,"additional_notes":null,"stability":null,"layers":[{"name":"FTO","thickness":null,"functionality":"Contact","deposition":null,"additional_treatment":null},{"name":"NiO","thickness":null,"functionality":"Hole-transport","deposition":null,"additional_treatment":null},{"name":"FA0.7MA0.25Cs0.05PbI3","thickness":null,"functionality":"Absorber","deposition":null,"additional_treatment":null},{"name":"PCBM","thickness":null,"functionality":"Electron-transport","deposition":null,"additional_treatment":null},{"name":"Au","thickness":null,"functionality":"Contact","deposition":null,"additional_treatment":null}]}]}
