Repository: lamalab-org/perla-extract

# PERLA Extract

Turn photovoltaic papers and supporting information into source-linked device,
performance, processing and stability records.

## Extract a paper

```bash
export OPENAI_API_KEY="your-openai-key"
perla-extract --pdf paper.pdf --supplement paper_si.pdf \
  --model openai/gpt-6.1-sol \
  --max-output-tokens 40000 \
  --output-dir results/paper
```

Docling parses the paper and SI. Open `extraction.json` for records and
`report.json` for usage and issues. Omit `--supplement` when there is no SI.

| Optional pass | When to use it |
| --- | --- |
| Refinement | Test whether one source-and-draft review improves accuracy enough to justify its cost |
| Enrichment | Produce separate composition/processing interpretations for database export |

Both are off by default. [Stage and context details](docs/workflows/extraction.md)
and [other providers](docs/workflows/open-models.md) are documented separately.

## Compare two extraction choices

```bash
cp examples/experiment.toml my-experiment.toml

# Edit my-experiment.toml: model, paper/SI paths and control/treatment settings.
perla-experiment my-experiment.toml --check
perla-experiment my-experiment.toml
```

Open the generated `summary.md` first; `figure-data/` contains plotting tables.
Build [model-generated development references](benchmarks/development) to tune
Astra versus cheaper models; evaluate frozen choices on the [human test set](benchmarks/test).
[Experiment guide](docs/workflows/extraction-ablations.md).

## Find what you need

| Task | Start here |
| --- | --- |
| Try scoring without a model, PDFs or credentials | [Offline example](docs/workflows/scoring-example.md) |
| Understand stages and context limits | [Extraction workflow](docs/workflows/extraction.md) |
| Compare Docling and GraniteDocling locally | [Parser experiment](examples/parsing/README.md) |
| Design a defensible scientific evaluation | [Validation method](docs/methods/validation-and-scale.md) |
| Change or debug the code | [Maintainer guide](docs/development/maintaining.md) |
| Review records, export data or discover papers | [Documentation](docs/index.md) |

The human-corrected references are our test set. They already informed earlier
development, so results must disclose that history rather than claim an untouched
holdout. Model-generated development labels measure teacher agreement.

# Historical research data

This directory preserves the human annotations, ground truth, and model outputs used
in earlier PERLA Extract studies. They are useful as provenance and as inputs to future
evaluation work, but they are not part of the production extraction package or CLI.

The files follow the historical reduced PERLA schema. Current extraction and scoring
use the [study model](../../../docs/concepts/study-model.md), with direct NOMAD export.

`ground_truth/reviewed_manifest.json` identifies the completed historical reviews,
their inclusion or non-research exclusion, record counts, content hashes, and the hash
of the hosted review state from which they were exported. It must not be interpreted as
current-schema adjudication. Active human references belong under
`data/study_extraction/ground_truth/v2/` and pass the evidence-backed review gates.

File: src/perla_extract/data/ground_truth/dev/10.1002--adfm.201500335.json
{
  "cells": [
    {
      "active_area": {
        "unit": "cm^2",
        "value": 0.045
      },
      "additional_notes": null,
      "averaged_quantities": null,
      "device_architecture": "pin",
      "encapsulated": null,
      "ff": {
        "value": 69.5
      },
      "jsc": {
        "unit": "mA cm^-2",
        "value": 22.59
      },
      "layers": [
        {
          "additional_treatment": null,
          "deposition": [
            {
              "additional_parameters": null,
              "antisolvent": null,
              "atmosphere": null,
              "duration": {
                "unit": null,
                "value": null
              },
              "method": null,
              "solution": {
                "compounds": null,
                "solutes": [
                  {
                    "concentration": {
                      "unit": null,
                      "value": null
                    },
                    "name": null
                  }
                ],
                "solvents": [
                  {
                    "name": null,
                    "volume_fraction": null
                  }
                ],
                "temperature": {
                  "unit": null,
                  "value": null
                },
                "volume": {
                  "unit": null,
                  "value": null
                }
              },
              "step_name": null,
              "temperature": {
                "unit": null,
                "value": null
              }
            }
          ],
          "functionality": "Substrate",
          "name": "ITO",
          "thickness": {
            "unit": null,
            "value": null
          }
        },
        {
          "additional_treatment": null,
          "deposition": [
            {
              "additional_parameters": null,
              "antisolvent": null,
              "atmosphere": "Ambient air",
              "duration": {
                "unit": null,
                "value": null
              },
              "method": "Spin-coating",
              "solution": {
                "compounds": null,
                "solutes": [
                  {
                    "concentration": {
                      "unit": null,
                      "value": null
                    },
                    "name": null
                  }
                ],
                "solvents": [
                  {
                    "name": null,
                    "volume_fraction": null
                  }
                ],
                "temperature": {
                  "unit": null,
                  "value": null
                },
                "volume": {
                  "unit": null,
                  "value": null
                }
              },
              "step_name": "Spin-coating",
              "temperature": {
                "unit": null,
                "value": null
              }
            },
            {
              "additional_parameters": null,
              "antisolvent": null,
              "atmosphere": "Ambient air",
              "duration": {
                "unit": "s",
                "value": 600
              },
              "method": "Thermal annealing",
              "solution": {
                "compounds": null,
                "solutes": [
                  {
                    "concentration": {
                      "unit": null,
                      "value": null
                    },
                    "name": null
                  }
                ],
                "solvents": [
                  {
                    "name": null,
                    "volume_fraction": null
                  }
                ],
                "temperature": {
                  "unit": null,
                  "value": null
                },
                "volume": {
                  "unit": null,
                  "value": null
                }
              },
              "step_name": "Annealing",
              "temperature": {
                "unit": "\u00b0C",
                "value": 150
              }
            }
          ],
          "functionality": "Hole-transport",
          "name": "PEDOT:PSS",
          "thickness": {
            "unit": "nm",
            "value": 35
          }
        },
        {
          "additional_treatment": null,
          "deposition": [
            {
              "additional_parameters": {
                "first_step_acceleration_time": "10 s",
                "first_step_speed": "2500 rpm",
                "first_step_spin_time": "20 s",
                "second_step_acceleration_time": "8 s",
                "second_step_speed": "2500 rpm",
                "second_step_spin_time": "20 s"
              },
              "antisolvent": null,
              "atmosphere": "N2",
              "duration": null,
              "method": "Spin-coating",
              "solution": {
                "compounds": null,
                "solutes": [
                  {
                    "concentration": {
                      "unit": "mol/L",
                      "value": 2.6400000000000006
                    },
                    "name": "CH3NH3I"
                  },
                  {
                    "concentration": {
                      "unit": "mol/L",
                      "value": 0.8800000000000002
                    },
                    "name": "PbCl2"
                  }
                ],
                "solvents": [
                  {
                    "name": "dimethylformamide",
                    "volume_fraction": null
                  }
                ],
                "temperature": null,
                "volume": null
              },
              "step_name": null,
              "temperature": null
            },
            {
              "additional_parameters": null,
              "antisolvent": null,
              "atmosphere": "N2",
              "duration": {
                "unit": "s",
                "value": 10800.0
              },
              "method": "Thermal-annealing",
              "solution": null,
              "step_name": null,
              "temperature": {
                "unit": "\u00b0C",
                "value": 90.0
              }
            }
          ],
          "functionality": "Absorber",
          "name": "CH3NH3PbI3-xClx",
          "thickness": null
        },
        {
          "additional_treatment": null,
          "deposition": [
            {
              "additional_parameters": null,
              "antisolvent": null,
              "atmosphere": "N2",
              "duration": null,
              "method": "Spin-coating",
              "solution": null,
              "step_name": null,
              "temperature": null
            }
          ],
          "functionality": "Electron-transport",
          "name": "PC61BM",
          "thickness": {
            "unit": "nm",
            "value": 100.0
          }
        },
        {
          "additional_treatment": null,
          "deposition": [
            {
              "additional_parameters": null,
              "antisolvent": null,
              "atmosphere": "Vacuum",
              "duration": {
                "unit": null,
                "value": null
              },
              "method": "Thermal-evaporation",
              "solution": {
                "compounds": null,
                "solutes": [
                  {
                    "concentration": {
                      "unit": null,
                      "value": null
                    },
                    "name": null
                  }
                ],
                "solvents": [
                  {
                    "name": null,
                    "volume_fraction": null
                  }
                ],
                "temperature": {
                  "unit": null,
                  "value": null
                },
                "volume": {
                  "unit": null,
                  "value": null
                }
              },
              "step_name": "Evaporation",
              "temperature": {
                "unit": null,
                "value": null
              }
            }
          ],
          "functionality": "Contact",
          "name": "Al",
          "thickness": {
            "unit": "nm",
            "value": 120
          }
        }
      ],
      "light_source": {
        "description": null,
        "lamp": "Xenon lamp",
        "light_intensity": {
          "unit": "mW cm^-2",
          "value": 100
        },
        "type": "AM 1.5G"
      },
      "number_devices": null,
      "pce": {
        "unit": "%",
        "value": 14.13
      },
      "perovskite_composition": {
        "a_ions": [
          {
            "abbreviation": "MA",
            "coefficient": "1",
            "common_name": "Methylammonium",
            "molecular_formula": "CH6N+"
          }
        ],
        "b_ions": [
          {
            "abbreviation": "Pb",
            "coefficient": "1",
            "common_name": "Lead",
            "molecular_formula": "Pb2+"
          }
        ],
        "bandgap": {
          "unit": "eV",
          "value": 1.55
        },
        "dimensionality": "3D",
        "formula": "MAPbI3-xClx",
        "x_ions": [
          {
            "abbreviation": "I",
            "coefficient": "3-x",
            "common_name": "Iodide",
            "molecular_formula": "I-"
          },
          {
            "abbreviation": "Cl",
            "coefficient": "x",
            "common_name": "Chloride",
            "molecular_formula": "Cl-"
          }
        ]
      },
      "stability": {
        "PCE_T80": {
          "unit": null,
          "value": null
        },
        "PCE_after_1000_hours": {
          "unit": null,
          "value": null
        },
        "PCE_at_the_end_of_experiment": {
          "unit": null,
          "value": null
        },
        "PCE_at_the_start_of_the_experiment": {
          "unit": null,
          "value": null
        },
        "humidity": {
          "unit": null,
          "value": null
        },
        "light_intensity": {
          "unit": null,
          "value": null
        },
        "potential_bias": null,
        "temperature": {
          "unit": null,
          "value": null
        },
        "time": {
          "unit": null,
          "value": null
        }
      },
      "voc": {
        "unit": "V",
        "value": 0.9
      }
    }
  ]
}

File: src/perla_extract/data/ground_truth/dev/10.1002--adfm.201904856.json (part 1 of 2)
{
  "cells": [
    {
      "active_area": {
        "unit": "cm^2",
        "value": 0.1
      },
      "additional_notes": null,
      "averaged_quantities": null,
      "device_architecture": "nip",
      "encapsulated": null,
      "ff": {
        "value": 75.08
      },
      "jsc": {
        "unit": "mA cm^-2",
        "value": 23.64
      },
      "layers": [
        {
          "additional_treatment": null,
          "deposition": null,
          "functionality": "Substrate",
          "name": "FTO",
          "thickness": null
        },
        {
          "additional_treatment": null,
          "deposition": [
            {
              "additional_parameters": {
                "spin_duration": "60 s",
                "spin_speed": "2000 rpm"
              },
              "antisolvent": null,
              "atmosphere": "Ambient air",
              "duration": null,
              "method": "Spin-coating",
              "solution": {
                "compounds": null,
                "solutes": [
                  {
                    "concentration": {
                      "unit": "mol/L",
                      "value": 0.15000000000000002
                    },
                    "name": "titanium diisopropoxide bis(acetylacetonate)"
                  }
                ],
                "solvents": [
                  {
                    "name": "1-butanol",
                    "volume_fraction": null
                  }
                ],
                "temperature": null,
                "volume": null
              },
              "step_name": null,
              "temperature": null
            },
            {
              "additional_parameters": null,
              "antisolvent": null,
              "atmosphere": "Ambient air",
              "duration": {
                "unit": "s",
                "value": 300.0
              },
              "method": "Thermal-annealing",
              "solution": null,
              "step_name": null,
              "temperature": {
                "unit": "\u00b0C",
                "value": 125.0
              }
            },
            {
              "additional_parameters": {
                "spin_duration": "60 s",
                "spin_speed": "2000 rpm"
              },
              "antisolvent": null,
              "atmosphere": "Ambient air",
              "duration": null,
              "method": "Spin-coating",
              "solution": {
                "compounds": null,
                "solutes": [
                  {
                    "concentration": {
                      "unit": "mol/L",
                      "value": 0.15000000000000002
                    },
                    "name": "titanium diisopropoxide bis(acetylacetonate)"
                  }
                ],
                "solvents": [
                  {
                    "name": "1-butanol",
                    "volume_fraction": null
                  }
                ],
                "temperature": null,
                "volume": null
              },
              "step_name": null,
              "temperature": null
            },
            {
              "additional_parameters": null,
              "antisolvent": null,
              "atmosphere": "Ambient air",
              "duration": {
                "unit": "s",
                "value": 1800.0
              },
              "method": "Thermal-annealing",
              "solution": null,
              "step_name": null,
              "temperature": {
                "unit": "\u00b0C",
                "value": 450.0
              }
            }
          ],
          "functionality": "Electron-transport",
          "name": "c-TiO2",
          "thickness": null
        },
        {
          "additional_treatment": null,
          "deposition": [
            {
              "additional_parameters": {
                "spin_duration": "20 s",
                "spin_speed": "4000 rpm"
              },
              "antisolvent": null,
              "atmosphere": "Ambient air",
              "duration": null,
              "method": "Spin-coating",
              "solution": {
                "compounds": null,
                "solutes": [
                  {
                    "concentration": {
                      "unit": "wt%",
                      "value": 14.3
                    },
                    "name": "TiO2"
                  }
                ],
                "solvents": [
                  {
                    "name": "ethanol",
                    "volume_fraction": null
                  }
                ],
                "temperature": null,
                "volume": null
              },
              "step_name": null,
              "temperature": null
            },
            {
              "additional_parameters": null,
              "antisolvent": null,
              "atmosphere": "Ambient air",
              "duration": {
                "unit": "s",
                "value": 1800.0
              },
              "method": "Thermal-annealing",
              "solution": null,
              "step_name": null,
              "temperature": {
                "unit": "\u00b0C",
                "value": 500.0
              }
            }
          ],
          "functionality": "Electron-transport",
          "name": "m-TiO2",
          "thickness": null
        },
        {
          "additional_treatment": null,
          "deposition": [
            {
              "additional_parameters": {
                "step1_duration": "10 s",
                "step1_speed": "1000 rpm",
                "step2_duration": "35 s",
                "step2_speed": "4000 rpm"
              },
              "antisolvent": null,
              "atmosphere": "Ambient air",
              "duration": null,
              "method": "Spin-coating",
              "solution": {
                "compounds": null,
                "solutes": [
                  {
                    "concentration": {
                      "unit": "mol/L",
                      "value": 1000.174
                    },
                    "name": "FAI"
                  },
                  {
                    "concentration": {
                      "unit": "mol/L",
                      "value": 1099.76
                    },
                    "name": "PbI2"
                  },
                  {
                    "concentration": {
                      "unit": "mol/L",
                      "value": 200.0536
                    },
                    "name": "MABr"
                  },
                  {
                    "concentration": {
                      "unit": "mol/L",
                      "value": 199.9946
                    },
                    "name": "PbBr2"
                  },
                  {
                    "concentration": {
                      "unit": "mol/L",
                      "value": 1.5000000000000004
                    },
                    "name": "CsI"
                  }
                ],
                "solvents": [
                  {
                    "name": "DMF",
                    "volume_fraction": 0.9
                  },
                  {
                    "name": "DMSO",
                    "volume_fraction": 0.1
                  }
                ],
                "temperature": null,
                "volume": null
              },
              "step_name": null,
              "temperature": null
            },
            {
              "additional_parameters": {
                "acceleration": "500 rpm/s",
                "speed": "1000 rpm"
              },
              "antisolvent": "",
              "atmosphere": null,
              "duration": {"value": 10, "unit": "s"},
              "method": "Spin-coating",
              "solution": {
                "compounds": null,
                "solutes": [],
                "solvents": [],
                "temperature": null,
                "volume": null
              },
              "step_name": "Spin coating",
              "temperature": null
            },
            {
              "additional_parameters": {
                "acceleration": "2000 rpm/s",
                "speed": "1000 rpm"
              },
              "antisolvent": "",
              "atmosphere": null,
              "duration": {"value": 35, "unit": "s"},
              "method": "Spin-coating",
              "solution": {
                "compounds": null,
                "solutes": [],
                "solvents": [],
                "temperature": null,
                "volume": null
              },
              "step_name": "Spin coating",
              "temperature": null
            },
            {
              "additional_parameters": {
                "timing": "15 s before end",
                "volume": "100 \u00b5L"
              },
              "antisolvent": "chlorobenzene",
              "atmosphere": "Ambient air",
              "duration": null,
              "method": "Antisolvent-quenching",
              "solution": null,
              "step_name": null,
              "temperature": null
            },
            {
              "additional_parameters": null,
              "antisolvent": null,
              "atmosphere": "Ambient air",
              "duration": {
                "unit": "s",
                "value": 7200.0
              },
              "method": "Thermal-annealing",
              "solution": null,
              "step_name": null,
              "temperature": {
                "unit": "\u00b0C",
                "value": 100.0
              }
            }
          ],
          "functionality": "Absorber",
          "name": "Cs0.05FA0.81MA0.14PbI2.55Br0.45",
          "thickness": null
        },
        {
          "additional_treatment": null,
          "deposition": [
            {
              "additional_parameters": {
                "spin_duration": "30 s",
                "spin_speed": "4000 rpm"
              },
              "antisolvent": null,
              "atmosphere": "Ambient air",
              "duration": null,
              "method": "Spin-coating",
              "solution": {
                "compounds": null,
                "solutes": [
                  {
                    "concentration": {
                      "unit": "mg/mL",
                      "value": 30.0
                    },
                    "name": "DTB(0%DEG)"
                  }
                ],
                "solvents": [
                  {
                    "name": "chlorobenzene",
                    "volume_fraction": null
                  }
                ],
                "temperature": {
                  "unit": "\u00b0C",
                  "value": 60.0
                },
                "volume": null
              },
              "step_name": null,
              "temperature": null
            }
          ],
          "functionality": "Hole-transport",
          "name": "DTB(0%DEG)",
          "thickness": null
        },
        {
          "additional_treatment": null,
          "deposition": [
            {
              "additional_parameters": {
                "pressure": "4 \u00d7 10^-5 Torr",
                "rate": "0.05 nm s^-1"
              },
              "antisolvent": null,
              "atmosphere": "Vacuum",
              "duration": null,
              "method": "Evaporation",
              "solution": null,
              "step_name": null,
              "temperature": null
            }
          ],
          "functionality": "Contact",
          "name": "Au",
          "thickness": {
            "unit": "nm",
            "value": 100.0
          }
        }
      ],
      "light_source": {
        "description": null,
        "lamp": "Enlitech Solar Simulator SS-F7-3A",
        "light_intensity": {
          "unit": "mW cm^-2",
          "value": 100
        },
        "type": "AM 1.5G"
      },
      "number_devices": 15,
      "pce": {
        "unit": "%",
        "value": 20.19
      },
      "perovskite_composition": {
        "a_ions": [
          {
            "abbreviation": "Cs",
            "coefficient": "0.05",
            "common_name": "Cesium",
            "molecular_formula": "Cs+"
          },
          {
            "abbreviation": "FA",
            "coefficient": "0.81",
            "common_name": "Formamidinium",
            "molecular_formula": "CH6N+"
          },
          {
            "abbreviation": "MA",
            "coefficient": "0.14",
            "common_name": "Methylammonium",
            "molecular_formula": "CH5N+"
          }
        ],
        "additives": null,
        "b_ions": [
          {
            "abbreviation": "Pb",
            "coefficient": "1",
            "common_name": "Lead",
            "molecular_formula": "Pb2+"
          }
        ],
        "bandgap": {
          "unit": "eV",
          "value": 2.14
        },
        "dimensionality": "3D",
        "formula": "Cs0.05FA0.81MA0.14PbI2.55Br0.45",
        "impurities": null,
        "sample_type": "Polycrystalline film",
        "x_ions": [
          {
            "abbreviation": "I",
            "coefficient": "2.55",
            "common_name": "Iodide",
            "molecular_formula": "I-"
          },
          {
            "abbreviation": "Br",
            "coefficient": "0.45",
            "common_name": "Bromide",
            "molecular_formula": "Br-"
          }
        ]
      },
      "stability": {
        "PCE_T80": {
          "unit": null,
          "value": null
        },
        "PCE_after_1000_hours": {
          "unit": "%",
          "value": 18.63
        },
        "PCE_at_the_end_of_experiment": {
          "unit": null,
          "value": null
        },
        "PCE_at_the_start_of_the_experiment": {
          "unit": "%",
          "value": 20.19
        },
        "humidity": {
          "unit": null,
          "value": null
        },
        "light_intensity": {
          "unit": null,
          "value": null
        },
        "potential_bias": "Open circuit",
        "temperature": {
          "unit": null,
          "value": null
        },
        "time": {
          "unit": "h",
          "value": 720
        }
      },
      "voc": {
        "unit": "V",
        "value": 1.14
      }
    },
    {
      "active_area": {
        "unit": "cm^2",
        "value": 0.1
      },
      "additional_notes": null,
      "averaged_quantities": null,
      "device_architecture": "nip",
      "encapsulated": null,
      "ff": {
        "value": 71.48
      },
      "jsc": {
        "unit": "mA cm^-2",
        "value": 25.01
      },
      "layers": [
        {
          "additional_treatment": null,
          "deposition": null,
          "functionality": "Substrate",
          "name": "FTO",
          "thickness": null
        },
        {
          "additional_treatment": null,
          "deposition": [
            {
              "additional_parameters": {
                "spin_duration": "60 s",
                "spin_speed": "2000 rpm"
              },
              "antisolvent": null,
              "atmosphere": "Ambient air",
              "duration": null,
              "method": "Spin-coating",
              "solution": {
                "compounds": null,
                "solutes": [
                  {
                    "concentration": {
                      "unit": "mol/L",
                      "value": 0.15000000000000002
                    },
                    "name": "titanium diisopropoxide bis(acetylacetonate)"
                  }
                ],
                "solvents": [
                  {
                    "name": "1-butanol",
                    "volume_fraction": null
                  }
                ],
                "temperature": null,
                "volume": null
              },
              "step_name": null,
              "temperature": null
            },
            {
              "additional_parameters": null,
              "antisolvent": null,
              "atmosphere": "Ambient air",
              "duration": {
                "unit": "s",
                "value": 300.0
              },
              "method": "Thermal-annealing",
              "solution": null,
              "step_name": null,
              "temperature": {
                "unit": "\u00b0C",
                "value": 125.0
              }
            },
            {
              "additional_parameters": {
                "spin_duration": "60 s",
                "spin_speed": "2000 rpm"
              },
              "antisolvent": null,
              "atmosphere": "Ambient air",
              "duration": null,
              "method": "Spin-coating",
              "solution": {
                "compounds": null,
                "solutes": [
                  {
                    "concentration": {
                      "unit": "mol/L",
                      "value": 0.15000000000000002
                    },
                    "name": "titanium diisopropoxide bis(acetylacetonate)"
                  }
                ],
                "solvents": [
                  {
                    "name": "1-butanol",
                    "volume_fraction": null
                  }
                ],
                "temperature": null,
                "volume": null
              },
              "step_name": null,
              "temperature": null
            },
            {
              "additional_parameters": null,
              "antisolvent": null,
              "atmosphere": "Ambient air",
              "duration": {
                "unit": "s",
                "value": 1800.0
              },
              "method": "Thermal-annealing",
              "solution": null,
              "step_name": null,
              "temperature": {
                "unit": "\u00b0C",
                "value": 450.0
              }
            }
          ],
          "functionality": "Electron-transport",
          "name": "c-TiO2",
          "thickness": null
        },
        {
          "additional_treatment": null,
          "deposition": [
            {
              "additional_parameters": {
                "spin_duration": "20 s",
                "spin_speed": "4000 rpm"
              },
              "antisolvent": null,
              "atmosphere": "Ambient air",
              "duration": null,
              "method": "Spin-coating",
              "solution": {
                "compounds": null,
                "solutes": [
                  {
                    "concentration": {
                      "unit": "wt%",
                      "value": 14.3
                    },
                    "name": "TiO2"
                  }
                ],
                "solvents": [
                  {
                    "name": "ethanol",
                    "volume_fraction": null
                  }
                ],
                "temperature": null,
                "volume": null
              },
              "step_name": null,
              "temperature": null
            },
            {
              "additional_parameters": null,
              "antisolvent": null,
              "atmosphere": "Ambient air",
              "duration": {
                "unit": "s",
                "value": 1800.0
              },
              "method": "Thermal-annealing",
              "solution": null,
              "step_name": null,
              "temperature": {
                "unit": "\u00b0C",
                "value": 500.0
              }
            }
          ],
          "functionality": "Electron-transport",
          "name": "m-TiO2",
          "thickness": null
        },
        {
          "additional_treatment": null,
          "deposition": [
            {
              "additional_parameters": {
                "step1_duration": "10 s",
                "step1_speed": "1000 rpm",
                "step2_duration": "35 s",
                "step2_speed": "4000 rpm"
              },
              "antisolvent": null,
              "atmosphere": "Ambient air",
              "duration": null,
              "method": "Spin-coating",
              "solution": {
                "compounds": null,
                "solutes": [
                  {
                    "concentration": {
                      "unit": "mol/L",
                      "value": 1000.174
                    },
                    "name": "FAI"
                  },
                  {
                    "concentration": {
                      "unit": "mol/L",
                      "value": 1099.76
                    },
                    "name": "PbI2"
                  },
                  {
                    "concentration": {
                      "unit": "mol/L",
                      "value": 200.0536
                    },
                    "name": "MABr"
                  },
                  {
                    "concentration": {
                      "unit": "mol/L",
                      "value": 199.9946
                    },
                    "name": "PbBr2"
                  },
                  {
                    "concentration": {
                      "unit": "mol/L",
                      "value": 1.5000000000000004
                    },
                    "name": "CsI"
                  }
                ],
                "solvents": [
                  {
                    "name": "DMF",
                    "volume_fraction": 0.9
                  },
                  {
                    "name": "DMSO",
                    "volume_fraction": 0.1
                  }
                ],
                "temperature": null,
                "volume": null
              },
              "step_name": null,
              "temperature": null
            },
            {
              "additional_parameters": {
                "acceleration": "500 rpm/s",
                "speed": "1000 rpm"
              },
              "antisolvent": "",
              "atmosphere": null,
              "duration": {"value": 10, "unit": "s"},
              "method": "Spin-coating",
              "solution": {
                "compounds": null,
                "solutes": [],
                "solvents": [],
                "temperature": null,
                "volume": null
              },
              "step_name": "Spin coating",
              "temperature": null
            },
            {
              "additional_parameters": {
                "acceleration": "2000 rpm/s",
                "speed": "1000 rpm"
              },
              "antisolvent": "",
              "atmosphere": null,
              "duration": {"value": 35, "unit": "s"},
              "method": "Spin-coating",
              "solution": {
                "compounds": null,
                "solutes": [],
                "solvents": [],
                "temperature": null,
                "volume": null
              },
              "step_name": "Spin coating",
              "temperature": null
            },
            {
              "additional_parameters": {
                "timing": "15 s before end",
                "volume": "100 \u00b5L"
              },
              "antisolvent": "chlorobenzene",
              "atmosphere": "Ambient air",
              "duration": null,
              "method": "Antisolvent-quenching",
              "solution": null,
              "step_name": null,
              "temperature": null
            },
            {
              "additional_parameters": null,
              "antisolvent": null,
              "atmosphere": "Ambient air",
              "duration": {
                "unit": "s",
                "value": 7200.0
              },
              "method": "Thermal-annealing",
              "solution": null,
              "step_name": null,
              "temperature": {
                "unit": "\u00b0C",
                "value": 100.0
              }
            }
          ],
          "functionality": "Absorber",
          "name": "Cs0.05FA0.81MA0.14PbI2.55Br0.45",
          "thickness": null
        },
        {
          "additional_treatment": null,
          "deposition": [
            {
              "additional_parameters": {
                "spin_duration": "30 s",
                "spin_speed": "4000 rpm"
              },
              "antisolvent": null,
              "atmosphere": "Ambient air",
              "duration": null,
              "method": "Spin-coating",
              "solution": {
                "compounds": null,
                "solutes": [
                  {
                    "concentration": {
                      "unit": "mg/mL",
                      "value": 30.0
                    },
                    "name": "DTB(0%DEG)"
                  }
                ],
                "solvents": [
                  {
                    "name": "chlorobenzene",
                    "volume_fraction": null
                  }
                ],
                "temperature": {
                  "unit": "\u00b0C",
                  "value": 60.0
                },
                "volume": null
              },
              "step_name": null,
              "temperature": null
            }
          ],
          "functionality": "Hole-transport",
          "name": "DTB(0%DEG)",
          "thickness": null
        },
        {
          "additional_treatment": null,
          "deposition": [
            {
              "additional_parameters": {
                "pressure": "4 \u00d7 10^-5 Torr",
                "rate": "0.05 nm s^-1"
              },
              "antisolvent": null,
              "atmosphere": "Vacuum",
              "duration": null,
              "method": "Evaporation",
              "solution": null,
              "step_name": null,
              "temperature": null
            }
          ],
          "functionality": "Contact",
          "name": "Au",
          "thickness": {
            "unit": "nm",
            "value": 100.0
          }
        }
      ],
      "light_source": {
        "description": null,
        "lamp": "Enlitech Solar Simulator SS-F7-3A",
        "light_intensity": {
          "unit": "mW cm^-2",
          "value": 100
        },
        "type": "AM 1.5G"
      },
      "number_devices": 15,
      "pce": {
        "unit": "%",
        "value": 19.65
      },
      "perovskite_composition": {
        "a_ions": [
          {
            "abbreviation": "Cs",
            "coefficient": "0.05",
            "common_name": "Cesium",
            "molecular_formula": "Cs+"
          },
          {
            "abbreviation": "FA",
            "coefficient": "0.81",
            "common_name": "Formamidinium",
            "molecular_formula": "CH6N+"
          },
          {
            "abbreviation": "MA",
            "coefficient": "0.14",
            "common_name": "Methylammonium",
            "molecular_formula": "CH5N+"
          }
        ],
        "additives": null,
        "b_ions": [
          {
            "abbreviation": "Pb",
            "coefficient": "1",
            "common_name": "Lead",
            "molecular_formula": "Pb2+"
          }
        ],
        "bandgap": {
          "unit": "eV",
          "value": 2.14
        },
        "dimensionality": "3D",
        "formula": "Cs0.05FA0.81MA0.14PbI2.55Br0.45",
        "impurities": null,
        "sample_type": "Polycrystalline film",
        "x_ions": [
          {
            "abbreviation": "I",
            "coefficient": "2.55",
            "common_name": "Iodide",
            "molecular_formula": "I-"
          },
          {
            "abbreviation": "Br",
            "coefficient": "0.45",
            "common_name": "Bromide",
            "molecular_formula": "Br-"
          }
        ]
      },
      "stability": {
        "PCE_T80": {
          "unit": null,
          "value": null
        },
        "PCE_after_1000_hours": {
          "unit": "%",
          "value": 17.26
        },
        "PCE_at_the_end_of_experiment": {
          "unit": null,
          "value": null
        },
        "PCE_at_the_start_of_the_experiment": {
          "unit": null,
          "value": null
        },
        "humidity": {
          "unit": null,
          "value": null
        },
        "light_intensity": {
          "unit": null,
          "value": null
        },
        "potential_bias": "Open circuit",
        "temperature": {
          "unit": null,
          "value": null
        },
        "time": {
          "unit": "h",
          "value": 720
        }
      },
      "voc": {
        "unit": "V",
        "value": 1.1
      }
    },
    {
      "active_area": {
        "unit": "cm^2",
        "value": 0.1
      },
      "additional_notes": null,
      "averaged_quantities": null,
      "device_architecture": "nip",
      "encapsulated": null,
      "ff": {
        "value": 72.42
      },
      "jsc": {
        "unit": "mA cm^-2",
        "value": 23.53
      },
      "layers": [
        {
          "additional_treatment": null,
          "deposition": null,
          "functionality": "Substrate",
          "name": "FTO",
          "thickness": null
        },
        {
          "additional_treatment": null,
          "deposition": [
            {
              "additional_parameters": {
                "spin_duration": "60 s",
                "spin_speed": "2000 rpm"
              },
              "antisolvent": null,
              "atmosphere": "Ambient air",
              "duration": null,
              "method": "Spin-coating",
              "solution": {
                "compounds": null,
                "solutes": [
                  {
                    "concentration": {
                      "unit": "mol/L",
                      "value": 0.15000000000000002
                    },
                    "name": "titanium diisopropoxide bis(acetylacetonate)"
                  }
                ],
                "solvents": [
                  {
                    "name": "1-butanol",
                    "volume_fraction": null
                  }
                ],
                "temperature": null,
                "volume": null
              },
              "step_name": null,
              "temperature": null
            },
            {
              "additional_parameters": null,
              "antisolvent": null,
              "atmosphere": "Ambient air",
              "duration": {
                "unit": "s",
                "value": 300.0
              },
              "method": "Thermal-annealing",
              "solution": null,
              "step_name": null,
              "temperature": {
                "unit": "\u00b0C",
                "value": 125.0
              }
            },
            {
              "additional_parameters": {
                "spin_duration": "60 s",
                "spin_speed": "2000 rpm"
              },
              "antisolvent": null,
              "atmosphere": "Ambient air",
              "duration": null,
              "method": "Spin-coating",
              "solution": {
                "compounds": null,
                "solutes": [
                  {
                    "concentration": {
                      "unit": "mol/L",
                      "value": 0.15000000000000002
                    },
                    "name": "titanium diisopropoxide bis(acetylacetonate)"
                  }
                ],
                "solvents": [
                  {
                    "name": "1-butanol",
                    "volume_fraction": null
                  }
                ],
                "temperature": null,
                "volume": null
              },
              "step_name": null,
              "temperature": null
            },
            {
              "additional_parameters": null,
              "antisolvent": null,
              "atmosphere": "Ambient air",
              "duration": {
                "unit": "s",
                "value": 1800.0
              },
              "method": "Thermal-annealing",
              "solution": null,
              "step_name": null,
              "temperature": {
                "unit": "\u00b0C",
                "value": 450.0
              }
            }
          ],
          "functionality": "Electron-transport",
          "name": "c-TiO2",
          "thickness": null
        },
        {
          "additional_treatment": null,
          "deposition": [
            {
              "additional_parameters": {
                "spin_duration": "20 s",
                "spin_speed": "4000 rpm"
              },
              "antisolvent": null,
              "atmosphere": "Ambient air",
              "duration": null,
              "method": "Spin-coating",
              "solution": {
                "compounds": null,
                "solutes": [
                  {
                    "concentration": {
                      "unit": "wt%",
                      "value": 14.3
                    },
                    "name": "TiO2"
                  }
                ],
                "solvents": [
                  {
                    "name": "ethanol",
                    "volume_fraction": null
                  }
                ],
                "temperature": null,
                "volume": null
              },
              "step_name": null,
              "temperature": null
            },
            {
              "additional_parameters": null,
              "antisolvent": null,
              "atmosphere": "Ambient air",
              "duration": {
                "unit": "s",
                "value": 1800.0
              },
              "method": "Thermal-annealing",
              "solution": null,
              "step_name": null,
              "temperature": {
                "unit": "\u00b0C",
                "value": 500.0
              }
            }
          ],
          "functionality": "Electron-transport",
          "name": "m-TiO2",
          "thickness": null
        },
        {
          "additional_treatment": null,
          "deposition": [
            {
              "additional_parameters": {
                "step1_duration": "10 s",
                "step1_speed": "1000 rpm",
                "step2_duration": "35 s",
                "step2_speed": "4000 rpm"
              },
              "antisolvent": null,
              "atmosphere": "Ambient air",
              "duration": null,
              "method": "Spin-coating",
              "solution": {
                "compounds": null,
                "solutes": [
                  {
                    "concentration": {
                      "unit": "mol/L",
                      "value": 1000.174
                    },
                    "name": "FAI"
                  },
                  {
                    "concentration": {
                      "unit": "mol/L",
                      "value": 1099.76
                    },
                    "name": "PbI2"
                  },
                  {
                    "concentration": {
                      "unit": "mol/L",
                      "value": 200.0536
                    },
                    "name": "MABr"
                  },
                  {
                    "concentration": {
                      "unit": "mol/L",
                      "value": 199.9946
                    },
                    "name": "PbBr2"
                  },
                  {
                    "concentration": {
                      "unit": "mol/L",
                      "value": 1.5000000000000004
                    },
                    "name": "CsI"
                  }
                ],
                "solvents": [
                  {
                    "name": "DMF",
                    "volume_fraction": 0.9
                  },
                  {
                    "name": "DMSO",
                    "volume_fraction": 0.1
                  }
                ],
                "temperature": null,
                "volume": null
              },
              "step_name": null,
              "temperature": null
            },
            {
              "additional_parameters": {
                "acceleration": "500 rpm/s",
                "speed": "1000 rpm"
              },
              "antisolvent": "",
              "atmosphere": null,
              "duration": {"value": 10, "unit": "s"},
              "method": "Spin-coating",
              "solution": {
                "compounds": null,
                "solutes": [],
                "solvents": [],
                "temperature": null,
                "volume": null
              },
              "step_name": "Spin coating",
              "temperature": null
            },
            {
              "additional_parameters": {
                "acceleration": "2000 rpm/s",
                "speed": "1000 rpm"
              },
              "antisolvent": "",
              "atmosphere": null,
              "duration": {"value": 35, "unit": "s"},
              "method": "Spin-coating",
              "solution": {
                "compounds": null,
                "solutes": [],
                "solvents": [],
                "temperature": null,
                "volume": null
              },
              "step_name": "Spin coating",
              "temperature": null
            },
            {
              "additional_parameters": {
                "timing": "15 s before end",
                "volume": "100 \u00b5L"
              },
              "antisolvent": "chlorobenzene",
              "atmosphere": "Ambient air",
              "duration": null,
              "method": "Antisolvent-quenching",
              "solution": null,
              "step_name": null,
              "temperature": null
            },
            {
              "additional_parameters": null,
              "antisolvent": null,
              "atmosphere": "Ambient air",
              "duration": {
                "unit": "s",
                "value": 7200.0
              },
              "method": "Thermal-annealing",
              "solution": null,
              "step_name": null,
              "temperature": {
                "unit": "\u00b0C",
                "value": 100.0
              }
            }
          ],
          "functionality": "Absorber",
          "name": "Cs0.05FA0.81MA0.14PbI2.55Br0.45",
          "thickness": null
        },
        {
          "additional_treatment": null,
          "deposition": [
            {
              "additional_parameters": {
                "spin_duration": "30 s",
                "spin_speed": "4000 rpm"
              },
              "antisolvent": null,
              "atmosphere": "Ambient air",
              "duration": null,
              "method": "Spin-coating",
              "solution": {
                "compounds": null,
                "solutes": [
                  {
                    "concentration": {
                      "unit": "mg/mL",
                      "value": 30.0
                    },
                    "name": "DTB(0%DEG)"
                  }
                ],
                "solvents": [
                  {
                    "name": "chlorobenzene",
                    "volume_fraction": null
                  }
                ],
                "temperature": {
                  "unit": "\u00b0C",
                  "value": 60.0
                },
                "volume": null
              },
              "step_name": null,
              "temperature": null
            }
          ],
          "functionality": "Hole-transport",
          "name": "DTB(0%DEG)",
          "thickness": null
        },
        {
          "additional_treatment": null,
          "deposition": [
            {
              "additional_parameters": {
