Repository: lamalab-org/perla-extract

# Historical research data

This directory preserves the human annotations, ground truth, and model outputs used
in earlier PERLA Extract studies. They are useful as provenance and as inputs to future
evaluation work, but they are not part of the production extraction package or CLI.

The files follow the historical reduced PERLA schema. Current extraction and scoring
use the [study model](../../../docs/concepts/study-model.md), with direct NOMAD export.

`ground_truth/reviewed_manifest.json` identifies the completed historical reviews,
their inclusion or non-research exclusion, record counts, content hashes, and the hash
of the hosted review state from which they were exported.

File: src/perla_extract/data/ground_truth/dev/10.1002--solr.201900370.json
{
  "cells": [
    {
      "active_area": {
        "unit": "cm^2",
        "value": 0.06
      },
      "additional_notes": null,
      "averaged_quantities": null,
      "device_architecture": "nip",
      "encapsulated": null,
      "ff": {
        "value": 77.8
      },
      "jsc": {
        "unit": "mA cm^-2",
        "value": 23.5
      },
      "layers": [
        {
          "additional_treatment": null,
          "deposition": null,
          "functionality": "Substrate",
          "name": "FTO",
          "thickness": {
            "unit": null,
            "value": null
          }
        },
        {
          "additional_treatment": null,
          "deposition": null,
          "functionality": "Electron-transport",
          "name": "SnO2",
          "thickness": {
            "unit": null,
            "value": null
          }
        },
        {
          "additional_treatment": null,
          "deposition": [
            {
              "additional_parameters": null,
              "antisolvent": null,
              "atmosphere": "Ambient air",
              "duration": {
                "unit": null,
                "value": null
              },
              "method": "Spin-coating",
              "solution": {
                "compounds": null,
                "solutes": [
                  {
                    "concentration": {
                      "unit": "M",
                      "value": 1.0
                    },
                    "name": "FAI"
                  },
                  {
                    "concentration": {
                      "unit": "M",
                      "value": 1.05
                    },
                    "name": "PbI2"
                  },
                  {
                    "concentration": {
                      "unit": "M",
                      "value": 0.2
                    },
                    "name": "MABr"
                  },
                  {
                    "concentration": {
                      "unit": "M",
                      "value": 0.2
                    },
                    "name": "PbBr2"
                  }
                ],
                "solvents": [
                  {
                    "name": "DMF",
                    "volume_fraction": null
                  },
                  {
                    "name": "DMSO",
                    "volume_fraction": null
                  }
                ],
                "temperature": {
                  "unit": null,
                  "value": null
                },
                "volume": {
                  "unit": null,
                  "value": null
                }
              },
              "step_name": null,
              "temperature": {
                "unit": null,
                "value": null
              }
            }
          ],
          "functionality": "Absorber",
          "name": "FA0.85MA0.15PbI2.55Br0.45",
          "thickness": {
            "unit": null,
            "value": null
          }
        },
        {
          "additional_treatment": null,
          "deposition": null,
          "functionality": "Hole-transport",
          "name": "Spiro-OMeTAD",
          "thickness": {
            "unit": null,
            "value": null
          }
        },
        {
          "additional_treatment": null,
          "deposition": null,
          "functionality": "Contact",
          "name": "Au",
          "thickness": {
            "unit": null,
            "value": null
          }
        }
      ],
      "light_source": {
        "description": null,
        "lamp": null,
        "light_intensity": {
          "unit": "mW cm^-2",
          "value": 100.0
        },
        "type": "AM 1.5G"
      },
      "number_devices": null,
      "pce": {
        "unit": "%",
        "value": 20.3
      },
      "perovskite_composition": {
        "a_ions": [],
        "b_ions": [],
        "bandgap": {
          "unit": null,
          "value": null
        },
        "dimensionality": "3D",
        "formula": "FA0.85MA0.15PbI2.55Br0.45",
        "x_ions": []
      },
      "stability": {
        "PCE_T80": {
          "unit": null,
          "value": null
        },
        "PCE_after_1000_hours": {
          "unit": null,
          "value": null
        },
        "PCE_at_the_end_of_experiment": {
          "unit": null,
          "value": null
        },
        "PCE_at_the_start_of_the_experiment": {
          "unit": null,
          "value": null
        },
        "humidity": {
          "unit": null,
          "value": null
        },
        "light_intensity": {
          "unit": null,
          "value": null
        },
        "potential_bias": null,
        "temperature": {
          "unit": null,
          "value": null
        },
        "time": {
          "unit": null,
          "value": null
        }
      },
      "voc": {
        "unit": "V",
        "value": 1.11
      }
    }
  ]
}

File: src/perla_extract/data/ground_truth/dev/10.1016--j.matlet.2016.07.004.json (part 1 of 3)
{
  "cells": [
    {
      "active_area": {
        "unit": "cm^2",
        "value": 0.1
      },
      "additional_notes": null,
      "averaged_quantities": null,
      "device_architecture": "nip",
      "encapsulated": null,
      "ff": {
        "value": 43
      },
      "jsc": {
        "unit": "mA cm^-2",
        "value": 8.6
      },
      "layers": [
        {
          "additional_treatment": null,
          "deposition": [
            {
              "additional_parameters": null,
              "antisolvent": null,
              "atmosphere": null,
              "duration": {
                "unit": null,
                "value": null
              },
              "method": null,
              "solution": {
                "compounds": null,
                "solutes": [
                  {
                    "concentration": {
                      "unit": null,
                      "value": null
                    },
                    "name": null
                  }
                ],
                "solvents": [
                  {
                    "name": null,
                    "volume_fraction": null
                  }
                ],
                "temperature": {
                  "unit": null,
                  "value": null
                },
                "volume": {
                  "unit": null,
                  "value": null
                }
              },
              "step_name": null,
              "temperature": {
                "unit": null,
                "value": null
              }
            }
          ],
          "functionality": "Substrate",
          "name": "FTO",
          "thickness": {
            "unit": null,
            "value": null
          }
        },
        {
          "additional_treatment": null,
          "deposition": [
            {
              "additional_parameters": null,
              "antisolvent": null,
              "atmosphere": "Ambient air",
              "duration": {
                "unit": "s",
                "value": 60
              },
              "method": "Spin-coating",
              "solution": {
                "compounds": null,
                "solutes": [
                  {
                    "concentration": {
                      "unit": null,
                      "value": null
                    },
                    "name": "Titanium isopropoxide"
                  }
                ],
                "solvents": [
                  {
                    "name": "Ethanol",
                    "volume_fraction": 1
                  }
                ],
                "temperature": {
                  "unit": null,
                  "value": null
                },
                "volume": {
                  "unit": null,
                  "value": null
                }
              },
              "step_name": "Spin-coating",
              "temperature": {
                "unit": null,
                "value": null
              }
            },
            {
              "additional_parameters": null,
              "antisolvent": null,
              "atmosphere": "Ambient air",
              "duration": {
                "unit": "s",
                "value": 1800
              },
              "method": "Drying",
              "solution": {
                "compounds": null,
                "solutes": [
                  {
                    "concentration": {
                      "unit": null,
                      "value": null
                    },
                    "name": null
                  }
                ],
                "solvents": [
                  {
                    "name": null,
                    "volume_fraction": null
                  }
                ],
                "temperature": {
                  "unit": null,
                  "value": null
                },
                "volume": {
                  "unit": null,
                  "value": null
                }
              },
              "step_name": "Drying",
              "temperature": {
                "unit": "\u00b0C",
                "value": 150
              }
            },
            {
              "additional_parameters": null,
              "antisolvent": null,
              "atmosphere": "Ambient air",
              "duration": {
                "unit": "s",
                "value": 1800
              },
              "method": "Thermal annealing",
              "solution": {
                "compounds": null,
                "solutes": [
                  {
                    "concentration": {
                      "unit": null,
                      "value": null
                    },
                    "name": null
                  }
                ],
                "solvents": [
                  {
                    "name": null,
                    "volume_fraction": null
                  }
                ],
                "temperature": {
                  "unit": null,
                  "value": null
                },
                "volume": {
                  "unit": null,
                  "value": null
                }
              },
              "step_name": "Annealing",
              "temperature": {
                "unit": "\u00b0C",
                "value": 500
              }
            }
          ],
          "functionality": "Electron-transport",
          "name": "TiO2-c",
          "thickness": {
            "unit": null,
            "value": null
          }
        },
        {
          "additional_treatment": null,
          "deposition": [
            {
              "additional_parameters": null,
              "antisolvent": null,
              "atmosphere": "Ambient air",
              "duration": {
                "unit": null,
                "value": null
              },
              "method": "Spin-coating",
              "solution": {
                "compounds": null,
                "solutes": [
                  {
                    "concentration": {
                      "unit": "wt%",
                      "value": 22
                    },
                    "name": "TiO2 paste"
                  }
                ],
                "solvents": [
                  {
                    "name": "Ethanol",
                    "volume_fraction": 1
                  }
                ],
                "temperature": {
                  "unit": null,
                  "value": null
                },
                "volume": {
                  "unit": null,
                  "value": null
                }
              },
              "step_name": "Spin-coating",
              "temperature": {
                "unit": null,
                "value": null
              }
            },
            {
              "additional_parameters": null,
              "antisolvent": null,
              "atmosphere": "Ambient air",
              "duration": {
                "unit": "s",
                "value": 600
              },
              "method": "Annealing",
              "solution": {
                "compounds": null,
                "solutes": [
                  {
                    "concentration": {
                      "unit": null,
                      "value": null
                    },
                    "name": null
                  }
                ],
                "solvents": [
                  {
                    "name": null,
                    "volume_fraction": null
                  }
                ],
                "temperature": {
                  "unit": null,
                  "value": null
                },
                "volume": {
                  "unit": null,
                  "value": null
                }
              },
              "step_name": "Annealing-1",
              "temperature": {
                "unit": "\u00b0C",
                "value": 125
              }
            },
            {
              "additional_parameters": null,
              "antisolvent": null,
              "atmosphere": "Ambient air",
              "duration": {
                "unit": "s",
                "value": 900
              },
              "method": "Annealing",
              "solution": {
                "compounds": null,
                "solutes": [
                  {
                    "concentration": {
                      "unit": null,
                      "value": null
                    },
                    "name": null
                  }
                ],
                "solvents": [
                  {
                    "name": null,
                    "volume_fraction": null
                  }
                ],
                "temperature": {
                  "unit": null,
                  "value": null
                },
                "volume": {
                  "unit": null,
                  "value": null
                }
              },
              "step_name": "Annealing.2",
              "temperature": {
                "unit": "\u00b0C",
                "value": 325
              }
            },
            {
              "additional_parameters": null,
              "antisolvent": null,
              "atmosphere": "Ambient air",
              "duration": {
                "unit": "s",
                "value": 900
              },
              "method": "Annealing",
              "solution": {
                "compounds": null,
                "solutes": [
                  {
                    "concentration": {
                      "unit": null,
                      "value": null
                    },
                    "name": null
                  }
                ],
                "solvents": [
                  {
                    "name": null,
                    "volume_fraction": null
                  }
                ],
                "temperature": {
                  "unit": null,
                  "value": null
                },
                "volume": {
                  "unit": null,
                  "value": null
                }
              },
              "step_name": "Annealing-3",
              "temperature": {
                "unit": "\u00b0C",
                "value": 375
              }
            },
            {
              "additional_parameters": null,
              "antisolvent": null,
              "atmosphere": "Ambient air",
              "duration": {
                "unit": "s",
                "value": 900
              },
              "method": "Annealing",
              "solution": {
                "compounds": null,
                "solutes": [
                  {
                    "concentration": {
                      "unit": null,
                      "value": null
                    },
                    "name": null
                  }
                ],
                "solvents": [
                  {
                    "name": null,
                    "volume_fraction": null
                  }
                ],
                "temperature": {
                  "unit": null,
                  "value": null
                },
                "volume": {
                  "unit": null,
                  "value": null
                }
              },
              "step_name": "Annealing",
              "temperature": {
                "unit": "\u00b0C",
                "value": 450
              }
            },
            {
              "additional_parameters": null,
              "antisolvent": null,
              "atmosphere": "Ambient air",
              "duration": {
                "unit": "s",
                "value": 900
              },
              "method": "Annealing",
              "solution": {
                "compounds": null,
                "solutes": [
                  {
                    "concentration": {
                      "unit": null,
                      "value": null
                    },
                    "name": null
                  }
                ],
                "solvents": [
                  {
                    "name": null,
                    "volume_fraction": null
                  }
                ],
                "temperature": {
                  "unit": null,
                  "value": null
                },
                "volume": {
                  "unit": null,
                  "value": null
                }
              },
              "step_name": "Annealing",
              "temperature": {
                "unit": "\u00b0C",
                "value": 500
              }
            }
          ],
          "functionality": "Electron-transport",
          "name": "TiO2-mp",
          "thickness": {
            "unit": null,
            "value": null
          }
        },
        {
          "additional_treatment": null,
          "deposition": [
            {
              "additional_parameters": null,
              "antisolvent": null,
              "atmosphere": null,
              "duration": {
                "unit": "s",
                "value": 30
              },
              "method": "Spin-coating",
              "solution": {
                "compounds": null,
                "solutes": [
                  {
                    "concentration": {
                      "unit": "g/L",
                      "value": 462
                    },
                    "name": "PbI2"
                  }
                ],
                "solvents": [
                  {
                    "name": "DMF",
                    "volume_fraction": 1
                  }
                ],
                "temperature": {
                  "unit": "\u00b0C",
                  "value": 75
                },
                "volume": {
                  "unit": null,
                  "value": null
                }
              },
              "step_name": "Spin-coating",
              "temperature": {
                "unit": "\u00b0C",
                "value": 75
              }
            },
            {
              "additional_parameters": null,
              "antisolvent": null,
              "atmosphere": null,
              "duration": {
                "unit": "s",
                "value": 1800
              },
              "method": "Drying",
              "solution": {
                "compounds": null,
                "solutes": [
                  {
                    "concentration": {
                      "unit": null,
                      "value": null
                    },
                    "name": null
                  }
                ],
                "solvents": [
                  {
                    "name": null,
                    "volume_fraction": null
                  }
                ],
                "temperature": {
                  "unit": null,
                  "value": null
                },
                "volume": {
                  "unit": null,
                  "value": null
                }
              },
              "step_name": "Drying",
              "temperature": {
                "unit": "\u00b0C",
                "value": 75
              }
            },
            {
              "additional_parameters": null,
              "antisolvent": null,
              "atmosphere": null,
              "duration": {
                "unit": "s",
                "value": 20
              },
              "method": "Dip-coating/Ion-exchange",
              "solution": {
                "compounds": null,
                "solutes": [
                  {
                    "concentration": {
                      "unit": "g/L",
                      "value": 10
                    },
                    "name": "CH3CN3I"
                  }
                ],
                "solvents": [
                  {
                    "name": "IPA",
                    "volume_fraction": 1
                  }
                ],
                "temperature": {
                  "unit": null,
                  "value": null
                },
                "volume": {
                  "unit": null,
                  "value": null
                }
              },
              "step_name": "Dip-coating/Ion-exchange",
              "temperature": {
                "unit": null,
                "value": null
              }
            },
            {
              "additional_parameters": null,
              "antisolvent": null,
              "atmosphere": null,
              "duration": {
                "unit": "s",
                "value": 1800
              },
              "method": "Drying",
              "solution": {
                "compounds": null,
                "solutes": [
                  {
                    "concentration": {
                      "unit": null,
                      "value": null
                    },
                    "name": null
                  }
                ],
                "solvents": [
                  {
                    "name": null,
                    "volume_fraction": null
                  }
                ],
                "temperature": {
                  "unit": null,
                  "value": null
                },
                "volume": {
                  "unit": null,
                  "value": null
                }
              },
              "step_name": "Drying",
              "temperature": {
                "unit": "\u00b0C",
                "value": 75
              }
            }
          ],
          "functionality": "Absorber",
          "name": "CH3NH3PbI3",
          "thickness": {
            "unit": null,
            "value": null
          }
        },
        {
          "additional_treatment": null,
          "deposition": [
            {
              "additional_parameters": null,
              "antisolvent": null,
              "atmosphere": null,
              "duration": {
                "unit": "s",
                "value": 45
              },
              "method": "Spin-coating",
              "solution": {
                "compounds": null,
                "solutes": [
                  {
                    "concentration": {
                      "unit": "g/L",
                      "value": 72.3
                    },
                    "name": "Spiro-MeOTAD"
                  },
                  {
                    "concentration": {
                      "unit": "mg/L",
                      "value": 28.8
                    },
                    "name": "tBP"
                  },
                  {
                    "concentration": {
                      "unit": "M",
                      "value": 0.06
                    },
                    "name": "Li-TFSI"
                  }
                ],
                "solvents": [
                  {
                    "name": "Chlorobenzene",
                    "volume_fraction": 1
                  }
                ],
                "temperature": {
                  "unit": null,
                  "value": null
                },
                "volume": {
                  "unit": null,
                  "value": null
                }
              },
              "step_name": "Spin-coating",
              "temperature": {
                "unit": null,
                "value": null
              }
            }
          ],
          "functionality": "Hole-transport",
          "name": "Spiro-MeOTAD",
          "thickness": {
            "unit": null,
            "value": null
          }
        },
        {
          "additional_treatment": null,
          "deposition": [
            {
              "additional_parameters": null,
              "antisolvent": null,
              "atmosphere": "Ambient air",
              "duration": {
                "unit": "s",
                "value": 10
              },
              "method": "Soot collection/Lamination",
              "solution": {
                "compounds": null,
                "solutes": [
                  {
                    "concentration": {
                      "unit": null,
                      "value": null
                    },
                    "name": null
                  }
                ],
                "solvents": [
                  {
                    "name": null,
                    "volume_fraction": null
                  }
                ],
                "temperature": {
                  "unit": null,
                  "value": null
                },
                "volume": {
                  "unit": null,
                  "value": null
                }
              },
              "step_name": null,
              "temperature": {
                "unit": null,
                "value": null
              }
            }
          ],
          "functionality": "Contact",
          "name": "Carbon",
          "thickness": {
            "unit": "nm",
            "value": 16500
          }
        },
        {
          "additional_treatment": null,
          "deposition": [
            {
              "additional_parameters": null,
              "antisolvent": null,
              "atmosphere": null,
              "duration": {
                "unit": null,
                "value": null
              },
              "method": null,
              "solution": {
                "compounds": null,
                "solutes": [
                  {
                    "concentration": {
                      "unit": null,
                      "value": null
                    },
                    "name": null
                  }
                ],
                "solvents": [
                  {
                    "name": null,
                    "volume_fraction": null
                  }
                ],
                "temperature": {
                  "unit": null,
                  "value": null
                },
                "volume": {
                  "unit": null,
                  "value": null
                }
              },
              "step_name": null,
              "temperature": {
                "unit": null,
                "value": null
              }
            }
          ],
          "functionality": "Substrate",
          "name": "FTO",
          "thickness": {
            "unit": null,
            "value": null
          }
        }
      ],
      "light_source": {
        "description": null,
        "lamp": null,
        "light_intensity": {
          "unit": "mW cm^-2",
          "value": 100
        },
        "type": "AM 1.5G"
      },
      "number_devices": null,
      "pce": {
        "unit": "%",
        "value": 2.96
      },
      "perovskite_composition": {
        "a_ions": [
          {
            "abbreviation": "MA",
            "coefficient": "1",
            "common_name": "Methylammonium",
            "molecular_formula": "CH6N+"
          }
        ],
        "b_ions": [
          {
            "abbreviation": "Pb",
            "coefficient": "1",
            "common_name": "Lead",
            "molecular_formula": "Pb2+"
          }
        ],
        "bandgap": {
          "unit": null,
          "value": null
        },
        "dimensionality": null,
        "formula": "MAPbI3",
        "x_ions": [
          {
            "abbreviation": "I",
            "coefficient": "3",
            "common_name": "Iodide",
            "molecular_formula": "I-"
          }
        ]
      },
      "stability": {
        "PCE_T80": {
          "unit": null,
          "value": null
        },
        "PCE_after_1000_hours": {
          "unit": null,
          "value": null
        },
        "PCE_at_the_end_of_experiment": {
          "unit": null,
          "value": null
        },
        "PCE_at_the_start_of_the_experiment": {
          "unit": null,
          "value": null
        },
        "humidity": {
          "unit": null,
          "value": null
        },
        "light_intensity": {
          "unit": null,
          "value": null
        },
        "potential_bias": null,
        "temperature": {
          "unit": null,
          "value": null
        },
        "time": {
          "unit": null,
          "value": null
        }
      },
      "voc": {
        "unit": "V",
        "value": 0.8
      }
    },
    {
      "active_area": {
        "unit": "cm^2",
        "value": 0.1
      },
      "additional_notes": null,
      "averaged_quantities": null,
      "device_architecture": "nip",
      "encapsulated": null,
      "ff": {
        "value": 23
      },
      "jsc": {
        "unit": "mA cm^-2",
        "value": 0.28
      },
      "layers": [
        {
          "additional_treatment": null,
          "deposition": [
            {
              "additional_parameters": null,
              "antisolvent": null,
              "atmosphere": null,
              "duration": {
                "unit": null,
                "value": null
              },
              "method": null,
              "solution": {
                "compounds": null,
                "solutes": [
                  {
                    "concentration": {
                      "unit": null,
                      "value": null
                    },
                    "name": null
                  }
                ],
                "solvents": [
                  {
                    "name": null,
                    "volume_fraction": null
                  }
                ],
                "temperature": {
                  "unit": null,
                  "value": null
                },
                "volume": {
                  "unit": null,
                  "value": null
                }
              },
              "step_name": null,
              "temperature": {
                "unit": null,
                "value": null
              }
            }
          ],
          "functionality": "Substrate",
          "name": "FTO",
          "thickness": {
            "unit": null,
            "value": null
          }
        },
        {
          "additional_treatment": null,
          "deposition": [
            {
              "additional_parameters": null,
              "antisolvent": null,
              "atmosphere": "Ambient air",
              "duration": {
                "unit": "s",
                "value": 60
              },
              "method": "Spin-coating",
              "solution": {
                "compounds": null,
                "solutes": [
                  {
                    "concentration": {
                      "unit": null,
                      "value": null
                    },
                    "name": "Titanium isopropoxide"
                  }
                ],
                "solvents": [
                  {
                    "name": "Ethanol",
                    "volume_fraction": 1
                  }
                ],
                "temperature": {
                  "unit": null,
                  "value": null
                },
                "volume": {
                  "unit": null,
                  "value": null
                }
              },
              "step_name": "Spin-coating",
              "temperature": {
                "unit": null,
                "value": null
              }
            },
            {
              "additional_parameters": null,
              "antisolvent": null,
              "atmosphere": "Ambient air",
              "duration": {
                "unit": "s",
                "value": 1800
              },
              "method": "Drying",
              "solution": {
                "compounds": null,
                "solutes": [
                  {
                    "concentration": {
                      "unit": null,
                      "value": null
                    },
                    "name": null
                  }
                ],
                "solvents": [
                  {
                    "name": null,
                    "volume_fraction": null
                  }
                ],
                "temperature": {
                  "unit": null,
                  "value": null
                },
                "volume": {
                  "unit": null,
                  "value": null
                }
              },
              "step_name": "Drying",
              "temperature": {
                "unit": "\u00b0C",
                "value": 150
              }
            },
            {
              "additional_parameters": null,
              "antisolvent": null,
              "atmosphere": "Ambient air",
              "duration": {
                "unit": "s",
                "value": 1800
              },
              "method": "Thermal.annealing",
              "solution": {
                "compounds": null,
                "solutes": [
                  {
                    "concentration": {
                      "unit": null,
                      "value": null
                    },
                    "name": null
                  }
                ],
                "solvents": [
                  {
                    "name": null,
                    "volume_fraction": null
                  }
                ],
                "temperature": {
                  "unit": null,
                  "value": null
                },
                "volume": {
                  "unit": null,
                  "value": null
                }
              },
              "step_name": "Annealing",
              "temperature": {
                "unit": "\u00b0C",
                "value": 500
              }
            }
          ],
          "functionality": "Electron-transport",
          "name": "TiO2-c",
          "thickness": {
            "unit": null,
            "value": null
          }
        },
        {
          "additional_treatment": null,
          "deposition": [
            {
              "additional_parameters": null,
              "antisolvent": null,
              "atmosphere": "Ambient air",
              "duration": {
                "unit": null,
                "value": null
              },
              "method": "Spin-coating",
              "solution": {
                "compounds": null,
                "solutes": [
                  {
                    "concentration": {
                      "unit": "wt%",
                      "value": 22
                    },
                    "name": "TiO2 paste"
                  }
                ],
                "solvents": [
                  {
                    "name": "Ethanol",
                    "volume_fraction": 1
                  }
                ],
                "temperature": {
                  "unit": null,
                  "value": null
                },
                "volume": {
                  "unit": null,
                  "value": null
                }
              },
              "step_name": "Spin-coating",
              "temperature": {
                "unit": null,
                "value": null
              }
            },
            {
              "additional_parameters": null,
              "antisolvent": null,
              "atmosphere": "Ambient air",
              "duration": {
                "unit": "s",
                "value": 600
              },
              "method": "Annealing",
              "solution": {
                "compounds": null,
                "solutes": [
                  {
                    "concentration": {
                      "unit": null,
                      "value": null
                    },
                    "name": null
                  }
                ],
                "solvents": [
                  {
                    "name": null,
                    "volume_fraction": null
                  }
                ],
                "temperature": {
                  "unit": null,
                  "value": null
                },
                "volume": {
                  "unit": null,
                  "value": null
                }
              },
              "step_name": "Annealing-1",
              "temperature": {
                "unit": "\u00b0C",
                "value": 125
              }
            },
            {
              "additional_parameters": null,
              "antisolvent": null,
              "atmosphere": "Ambient air",
              "duration": {
                "unit": "s",
                "value": 900
              },
              "method": "Annealing",
              "solution": {
                "compounds": null,
                "solutes": [
                  {
                    "concentration": {
                      "unit": null,
                      "value": null
                    },
                    "name": null
                  }
                ],
                "solvents": [
                  {
                    "name": null,
                    "volume_fraction": null
                  }
                ],
                "temperature": {
                  "unit": null,
                  "value": null
                },
                "volume": {
                  "unit": null,
                  "value": null
                }
              },
              "step_name": "Annealing.2",
              "temperature": {
                "unit": "\u00b0C",
                "value": 325
              }
            },
            {
              "additional_parameters": null,
              "antisolvent": null,
              "atmosphere": "Ambient air",
              "duration": {
                "unit": "s",
                "value": 900
              },
              "method": "Annealing",
              "solution": {
                "compounds": null,
                "solutes": [
                  {
                    "concentration": {
                      "unit": null,
                      "value": null
                    },
                    "name": null
                  }
                ],
                "solvents": [
                  {
                    "name": null,
                    "volume_fraction": null
                  }
                ],
                "temperature": {
                  "unit": null,
                  "value": null
                },
                "volume": {
                  "unit": null,
                  "value": null
                }
              },
              "step_name": "Annealing-3",
              "temperature": {
                "unit": "\u00b0C",
                "value": 375
              }
            },
            {
              "additional_parameters": null,
              "antisolvent": null,
              "atmosphere": "Ambient air",
              "duration": {
                "unit": "s",
                "value": 900
              },
              "method": "Annealing",
              "solution": {
                "compounds": null,
                "solutes": [
                  {
                    "concentration": {
                      "unit": null,
                      "value": null
                    },
                    "name": null
                  }
                ],
                "solvents": [
                  {
                    "name": null,
                    "volume_fraction": null
                  }
                ],
                "temperature": {
                  "unit": null,
                  "value": null
                },
                "volume": {
                  "unit": null,
                  "value": null
                }
              },
              "step_name": "Annealing",
              "temperature": {
                "unit": "\u00b0C",
                "value": 450
              }
            },
            {
              "additional_parameters": null,
              "antisolvent": null,
              "atmosphere": "Ambient air",
              "duration": {
                "unit": "s",
                "value": 900
              },
              "method": "Annealing",
              "solution": {
                "compounds": null,
                "solutes": [
                  {
                    "concentration": {
                      "unit": null,
                      "value": null
                    },
                    "name": null
                  }
                ],
                "solvents": [
                  {
                    "name": null,
                    "volume_fraction": null
                  }
                ],
                "temperature": {
                  "unit": null,
                  "value": null
                },
                "volume": {
                  "unit": null,
                  "value": null
                }
              },
              "step_name": "Annealing",
              "temperature": {
                "unit": "\u00b0C",
                "value": 500
              }
            }
          ],
          "functionality": "Electron-transport",
          "name": "TiO2-mp",
          "thickness": {
            "unit": null,
            "value": null
          }
        },
        {
          "additional_treatment": null,
          "deposition": [
            {
              "additional_parameters": null,
              "antisolvent": null,
              "atmosphere": null,
              "duration": {
                "unit": "s",
                "value": 30
              },
              "method": "Spin-coating",
              "solution": {
                "compounds": null,
                "solutes": [
                  {
                    "concentration": {
                      "unit": "g/L",
                      "value": 462
                    },
                    "name": "PbI2"
                  }
                ],
                "solvents": [
                  {
                    "name": "DMF",
                    "volume_fraction": 1
                  }
                ],
                "temperature": {
                  "unit": "\u00b0C",
                  "value": 75
                },
                "volume": {
                  "unit": null,
                  "value": null
                }
              },
              "step_name": "Spin-coating",
              "temperature": {
                "unit": "\u00b0C",
                "value": 75
              }
            },
            {
              "additional_parameters": null,
              "antisolvent": null,
              "atmosphere": null,
              "duration": {
                "unit": "s",
                "value": 1800
              },
              "method": "Drying",
              "solution": {
                "compounds": null,
                "solutes": [
                  {
                    "concentration": {
                      "unit": null,
                      "value": null
                    },
                    "name": null
                  }
                ],
                "solvents": [
                  {
                    "name": null,
                    "volume_fraction": null
                  }
                ],
                "temperature": {
                  "unit": null,
                  "value": null
                },
                "volume": {
                  "unit": null,
                  "value": null
                }
              },
              "step_name": "Drying",
              "temperature": {
                "unit": "\u00b0C",
                "value": 75
              }
            },
            {
              "additional_parameters": null,
              "antisolvent": null,
              "atmosphere": null,
              "duration": {
                "unit": "s",
                "value": 20
              },
              "method": "Dip-coating/Ion-exchange",
