Repository: lamalab-org/perla-extract

# Historical research data

This directory preserves the human annotations, ground truth, and model outputs used
in earlier PERLA Extract studies. They are useful as provenance and as inputs to future
evaluation work, but they are not part of the production extraction package or CLI.

The files follow the historical reduced PERLA schema. Current extraction and scoring
use the [study model](../../../docs/concepts/study-model.md), with direct NOMAD export.

`ground_truth/reviewed_manifest.json` identifies the completed historical reviews,
their inclusion or non-research exclusion, record counts, content hashes, and the hash
of the hosted review state from which they were exported.

File: src/perla_extract/data/ground_truth/test/10.1038--s41467-020-20272-3.json
{
  "cells": [
    {
      "perovskite_composition": {
        "formula": "MAPbI3",
        "sample_type": "Polycrystalline film",
        "dimensionality": "3D",
        "a_ions": [
          {
            "abbreviation": "MA",
            "common_name": "Methylammonium",
            "molecular_formula": "CH3NH3+",
            "coefficient": "1"
          }
        ],
        "b_ions": [
          {
            "abbreviation": "Pb",
            "common_name": "Lead",
            "molecular_formula": "Pb2+",
            "coefficient": "1"
          }
        ],
        "x_ions": [
          {
            "abbreviation": "I",
            "common_name": "Iodide",
            "molecular_formula": "I-",
            "coefficient": "3"
          }
        ],
        "bandgap": {
          "value": 1.6,
          "unit": "eV"
        },
        "impurities": null,
        "additives": null
      },
      "device_architecture": "pin",
      "pce": {
        "value": 19.1,
        "unit": "%"
      },
      "jsc": {
        "value": 22.3,
        "unit": "mA cm^-2"
      },
      "voc": {
        "value": 1.07,
        "unit": "V"
      },
      "ff": {
        "value": 79.0
      },
      "number_devices": null,
      "averaged_quantities": null,
      "active_area": {
        "value": 0.071,
        "unit": "cm^2"
      },
      "light_source": {
        "type": "AM 1.5G",
        "description": null,
        "light_intensity": {
          "value": 100.0,
          "unit": "mW cm^-2"
        },
        "lamp": null
      },
      "encapsulated": false,
      "additional_notes": null,
      "stability": {
        "PCE_T80": {
          "unit": "h",
          "value": 55.0
        },
        "PCE_after_1000_hours": {
          "unit": null,
          "value": null
        },
        "PCE_at_the_end_of_experiment": {
          "unit": "%",
          "value": 15.28
        },
        "PCE_at_the_start_of_the_experiment": {
          "unit": "%",
          "value": 19.1
        },
        "humidity": {
          "unit": "%",
          "value": 80
        },
        "light_intensity": {
          "unit": null,
          "value": null
        },
        "potential_bias": "Open circuit",
        "temperature": {
          "unit": "°C",
          "value": 85
        },
        "time": {
          "unit": "h",
          "value": 183
        }
      },
      "layers": [
        {
          "name": "ITO",
          "thickness": null,
          "functionality": "Contact",
          "deposition": [],
          "additional_treatment": null
        },
        {
          "name": "PTAA",
          "thickness": {
            "value": null,
            "unit": null
          },
          "functionality": "Hole-transport",
          "deposition": [
            {
              "step_name": "Spin coating",
              "method": "Spin-coating",
              "atmosphere": "Ambient air",
              "temperature": null,
              "duration": null,
              "antisolvent": null,
              "solution": {
                "compounds": null,
                "solutes": [
                  {
                    "name": "PTAA",
                    "concentration": {
                      "value": 2.5,
                      "unit": "mg/mL"
                    }
                  }
                ],
                "volume": null,
                "temperature": null,
                "solvents": [
                  {
                    "name": "toluene",
                    "volume_fraction": null
                  }
                ]
              },
              "additional_parameters": {
                "spin_speed": "6000 r.p.m.",
                "spin_time": "30 s"
              }
            },
            {
              "step_name": "Thermal annealing",
              "method": "Thermal-annealing",
              "atmosphere": "Ambient air",
              "temperature": {
                "value": 100.0,
                "unit": "°C"
              },
              "duration": {
                "value": 600.0,
                "unit": "s"
              },
              "antisolvent": null,
              "solution": null,
              "additional_parameters": null
            }
          ],
          "additional_treatment": null
        },
        {
          "name": "PFN-P2",
          "thickness": null,
          "functionality": "Other",
          "deposition": [
            {
              "step_name": "Spin coating",
              "method": "Spin-coating",
              "atmosphere": "Ambient air",
              "temperature": null,
              "duration": null,
              "antisolvent": null,
              "solution": {
                "compounds": null,
                "solutes": [
                  {
                    "name": "PFN-P2",
                    "concentration": {
                      "value": 0.5,
                      "unit": "mg/mL"
                    }
                  }
                ],
                "volume": null,
                "temperature": null,
                "solvents": [
                  {
                    "name": "methanol",
                    "volume_fraction": null
                  }
                ]
              },
              "additional_parameters": {
                "spin_speed": "5000 r.p.m.",
                "spin_time": "20 s"
              }
            }
          ],
          "additional_treatment": null
        },
        {
          "name": "MAPbI3",
          "thickness": {
            "value": 220.0,
            "unit": "nm"
          },
          "functionality": "Absorber",
          "deposition": [
            {
              "step_name": "Spin coating",
              "method": "Spin-coating",
              "atmosphere": "N2",
              "temperature": null,
              "duration": null,
              "antisolvent": "toluene",
              "solution": {
                "compounds": null,
                "solutes": [
                  {
                    "name": "PbI2",
                    "concentration": {
                      "value": 1.2000000000000002,
                      "unit": "mol/L"
                    }
                  },
                  {
                    "name": "MAI",
                    "concentration": {
                      "value": 1.2000000000000002,
                      "unit": "mol/L"
                    }
                  }
                ],
                "volume": null,
                "temperature": null,
                "solvents": [
                  {
                    "name": "GBL",
                    "volume_fraction": 0.7
                  },
                  {
                    "name": "DMSO",
                    "volume_fraction": 0.3
                  }
                ]
              },
              "additional_parameters": {
                "two_step_process": "1000 r.p.m. for 10 s then 5000 r.p.m. for 80 s",
                "antisolvent_volume": "200 µL",
                "antisolvent_timing": "after 15 s"
              }
            },
            {
              "step_name": "Thermal annealing",
              "method": "Thermal-annealing",
              "atmosphere": "N2",
              "temperature": {
                "value": 100.0,
                "unit": "°C"
              },
              "duration": {
                "value": 1800.0,
                "unit": "s"
              },
              "antisolvent": null,
              "solution": null,
              "additional_parameters": null
            }
          ],
          "additional_treatment": null
        },
        {
          "name": "C60",
          "thickness": {
            "value": 20.0,
            "unit": "nm"
          },
          "functionality": "Electron-transport",
          "deposition": [
            {
              "step_name": "Evaporation",
              "method": "Evaporation",
              "atmosphere": "Vacuum",
              "temperature": null,
              "duration": null,
              "antisolvent": null,
              "solution": null,
              "additional_parameters": null
            }
          ],
          "additional_treatment": null
        },
        {
          "name": "BCP",
          "thickness": {
            "value": 7.5,
            "unit": "nm"
          },
          "functionality": "Other",
          "deposition": [
            {
              "step_name": "Evaporation",
              "method": "Evaporation",
              "atmosphere": "Vacuum",
              "temperature": null,
              "duration": null,
              "antisolvent": null,
              "solution": null,
              "additional_parameters": null
            }
          ],
          "additional_treatment": null
        },
        {
          "name": "Cu",
          "thickness": {
            "value": 100.0,
            "unit": "nm"
          },
          "functionality": "Contact",
          "deposition": [
            {
              "step_name": "Evaporation",
              "method": "Evaporation",
              "atmosphere": "Vacuum",
              "temperature": null,
              "duration": null,
              "antisolvent": null,
              "solution": null,
              "additional_parameters": null
            }
          ],
          "additional_treatment": null
        }
      ]
    },
    {
      "perovskite_composition": {
        "formula": "MAPbI3 w/ 0.3 mol% FEAI",
        "sample_type": "Polycrystalline film",
        "dimensionality": "3D",
        "a_ions": [
          {
            "abbreviation": "MA",
            "common_name": "Methylammonium",
            "molecular_formula": "CH3NH3+",
            "coefficient": "1"
          }
        ],
        "b_ions": [
          {
            "abbreviation": "Pb",
            "common_name": "Lead",
            "molecular_formula": "Pb2+",
            "coefficient": "1"
          }
        ],
        "x_ions": [
          {
            "abbreviation": "I",
            "common_name": "Iodide",
            "molecular_formula": "I-",
            "coefficient": "3"
          }
        ],
        "bandgap": {
          "value": 1.6,
          "unit": "eV"
        },
        "impurities": null,
        "additives": null
      },
      "device_architecture": "pin",
      "pce": {
        "value": 21.1,
        "unit": "%"
      },
      "jsc": {
        "value": 22.4,
        "unit": "mA cm^-2"
      },
      "voc": {
        "value": 1.12,
        "unit": "V"
      },
      "ff": {
        "value": 84.0
      },
      "number_devices": null,
      "averaged_quantities": null,
      "active_area": {
        "value": 0.071,
        "unit": "cm^2"
      },
      "light_source": {
        "type": "AM 1.5G",
        "description": null,
        "light_intensity": {
          "value": 100.0,
          "unit": "mW cm^-2"
        },
        "lamp": null
      },
      "encapsulated": false,
      "additional_notes": "Contains 0.3 mol% FEAI additive",
      "stability": {
        "PCE_T80": {
          "unit": "h",
          "value": 183
        },
        "PCE_after_1000_hours": {
          "unit": null,
          "value": null
        },
        "PCE_at_the_end_of_experiment": {
          "unit": "%",
          "value": 16.88
        },
        "PCE_at_the_start_of_the_experiment": {
          "unit": "%",
          "value": 21.1
        },
        "humidity": {
          "unit": "%",
          "value": 80
        },
        "light_intensity": {
          "unit": null,
          "value": null
        },
        "potential_bias": "Open circuit",
        "temperature": {
          "unit": "°C",
          "value": 85
        },
        "time": {
          "unit": "h",
          "value": 183
        }
      },
      "layers": [
        {
          "name": "ITO",
          "thickness": null,
          "functionality": "Contact",
          "deposition": [],
          "additional_treatment": null
        },
        {
          "name": "PTAA",
          "thickness": null,
          "functionality": "Hole-transport",
          "deposition": [
            {
              "step_name": "Spin coating",
              "method": "Spin-coating",
              "atmosphere": "Ambient air",
              "temperature": null,
              "duration": null,
              "antisolvent": null,
              "solution": {
                "compounds": null,
                "solutes": [
                  {
                    "name": "PTAA",
                    "concentration": {
                      "value": 2.5,
                      "unit": "mg/mL"
                    }
                  }
                ],
                "volume": null,
                "temperature": null,
                "solvents": [
                  {
                    "name": "toluene",
                    "volume_fraction": null
                  }
                ]
              },
              "additional_parameters": {
                "spin_speed": "6000 r.p.m.",
                "spin_time": "30 s"
              }
            },
            {
              "step_name": "Thermal annealing",
              "method": "Thermal-annealing",
              "atmosphere": "Ambient air",
              "temperature": {
                "value": 100.0,
                "unit": "°C"
              },
              "duration": {
                "value": 600.0,
                "unit": "s"
              },
              "antisolvent": null,
              "solution": null,
              "additional_parameters": null
            }
          ],
          "additional_treatment": null
        },
        {
          "name": "PFN-P2",
          "thickness": null,
          "functionality": "Other",
          "deposition": [
            {
              "step_name": "Spin coating",
              "method": "Spin-coating",
              "atmosphere": "Ambient air",
              "temperature": null,
              "duration": null,
              "antisolvent": null,
              "solution": {
                "compounds": null,
                "solutes": [
                  {
                    "name": "PFN-P2",
                    "concentration": {
                      "value": 0.5,
                      "unit": "mg/mL"
                    }
                  }
                ],
                "volume": null,
                "temperature": null,
                "solvents": [
                  {
                    "name": "methanol",
                    "volume_fraction": null
                  }
                ]
              },
              "additional_parameters": {
                "spin_speed": "5000 r.p.m.",
                "spin_time": "20 s"
              }
            }
          ],
          "additional_treatment": null
        },
        {
          "name": "MAPbI3 w/ 0.3 mol% FEAI",
          "thickness": {
            "value": 220.0,
            "unit": "nm"
          },
          "functionality": "Absorber",
          "deposition": [
            {
              "step_name": "Spin coating",
              "method": "Spin-coating",
              "atmosphere": "N2",
              "temperature": null,
              "duration": null,
              "antisolvent": "toluene",
              "solution": {
                "compounds": null,
                "solutes": [
                  {
                    "name": "PbI2",
                    "concentration": {
                      "value": 1.2000000000000002,
                      "unit": "mol/L"
                    }
                  },
                  {
                    "name": "MAI",
                    "concentration": {
                      "value": 1.2000000000000002,
                      "unit": "mol/L"
                    }
                  }
                ],
                "volume": null,
                "temperature": null,
                "solvents": [
                  {
                    "name": "GBL",
                    "volume_fraction": 0.7
                  },
                  {
                    "name": "DMSO",
                    "volume_fraction": 0.3
                  }
                ]
              },
              "additional_parameters": {
                "two_step_process": "1000 r.p.m. for 10 s then 5000 r.p.m. for 80 s",
                "antisolvent_volume": "200 µL",
                "antisolvent_timing": "after 15 s",
                "FEAI_additive": "0.3 mol%"
              }
            },
            {
              "step_name": "Thermal annealing",
              "method": "Thermal-annealing",
              "atmosphere": "N2",
              "temperature": {
                "value": 100.0,
                "unit": "°C"
              },
              "duration": {
                "value": 1800.0,
                "unit": "s"
              },
              "antisolvent": null,
              "solution": null,
              "additional_parameters": null
            }
          ],
          "additional_treatment": null
        },
        {
          "name": "C60",
          "thickness": {
            "value": 20.0,
            "unit": "nm"
          },
          "functionality": "Electron-transport",
          "deposition": [
            {
              "step_name": "Evaporation",
              "method": "Evaporation",
              "atmosphere": "Vacuum",
              "temperature": null,
              "duration": null,
              "antisolvent": null,
              "solution": null,
              "additional_parameters": null
            }
          ],
          "additional_treatment": null
        },
        {
          "name": "BCP",
          "thickness": {
            "value": 7.5,
            "unit": "nm"
          },
          "functionality": "Other",
          "deposition": [
            {
              "step_name": "Evaporation",
              "method": "Evaporation",
              "atmosphere": "Vacuum",
              "temperature": null,
              "duration": null,
              "antisolvent": null,
              "solution": null,
              "additional_parameters": null
            }
          ],
          "additional_treatment": null
        },
        {
          "name": "Cu",
          "thickness": {
            "value": 100.0,
            "unit": "nm"
          },
          "functionality": "Contact",
          "deposition": [
            {
              "step_name": "Evaporation",
              "method": "Evaporation",
              "atmosphere": "Vacuum",
              "temperature": null,
              "duration": null,
              "antisolvent": null,
              "solution": null,
              "additional_parameters": null
            }
          ],
          "additional_treatment": null
        }
      ]
    }
  ]
}

File: src/perla_extract/data/ground_truth/test/10.1038--s41467-023-36141-8.json
{
  "cells": [
    {
      "perovskite_composition": {
        "formula": "FA0.85Cs0.15Pb(I0.6Br0.4)3",
        "sample_type": "Polycrystalline film",
        "dimensionality": "3D",
        "a_ions": [
          {
            "abbreviation": "FA",
            "common_name": "Formamidinium",
            "molecular_formula": "CH6N2+",
            "coefficient": "0.85"
          },
          {
            "abbreviation": "Cs",
            "common_name": "Cesium",
            "molecular_formula": "Cs+",
            "coefficient": "0.15"
          }
        ],
        "b_ions": [
          {
            "abbreviation": "Pb",
            "common_name": "Lead",
            "molecular_formula": "Pb2+",
            "coefficient": "1"
          }
        ],
        "x_ions": [
          {
            "abbreviation": "I",
            "common_name": "Iodide",
            "molecular_formula": "I-",
            "coefficient": "1.8"
          },
          {
            "abbreviation": "Br",
            "common_name": "Bromide",
            "molecular_formula": "Br-",
            "coefficient": "1.2"
          }
        ],
        "bandgap": {
          "value": 1.8,
          "unit": "eV"
        },
        "impurities": null,
        "additives": null
      },
      "device_architecture": "pin",
      "pce": {
        "value": 17.0,
        "unit": "%"
      },
      "jsc": {
        "value": 17.0,
        "unit": "mA cm^-2"
      },
      "voc": {
        "value": 1.29,
        "unit": "V"
      },
      "ff": {
        "value": 80.0
      },
      "number_devices": null,
      "averaged_quantities": null,
      "active_area": {
        "value": 1.0,
        "unit": "cm^2"
      },
      "light_source": {
        "type": "AM 1.5G",
        "description": null,
        "light_intensity": {
          "value": 100.0,
          "unit": "mW cm^-2"
        },
        "lamp": null
      },
      "encapsulated": null,
      "additional_notes": null,
      "stability": {
        "time": {
          "value": 12600000.0,
          "unit": "s"
        },
        "light_intensity": null,
        "humidity": null,
        "temperature": {
          "value": 85.0,
          "unit": "°C"
        },
        "PCE_T80": {
          "value": 12600000.0,
          "unit": "s"
        },
        "PCE_at_the_start_of_the_experiment": {
          "value": 17.0,
          "unit": "%"
        },
        "PCE_after_1000_hours": null,
        "PCE_at_the_end_of_experiment": {
          "value": 13.6,
          "unit": "%"
        },
        "potential_bias": "Open circuit"
      },
      "layers": [
        {
          "name": "ITO",
          "thickness": null,
          "functionality": "Substrate",
          "deposition": [],
          "additional_treatment": null
        },
        {
          "name": "Me-4PACz",
          "thickness": {
            "value": 1.0,
            "unit": "nm"
          },
          "functionality": "Hole-transport",
          "deposition": [
            {
              "step_name": "Spin coating",
              "method": "Spin-coating",
              "atmosphere": "Ambient air",
              "temperature": null,
              "duration": {
                "value": 30,
                "unit": "s"
              },
              "antisolvent": null,
              "solution": {
                "compounds": null,
                "solutes": [
                  {
                    "name": "Me-4PACz",
                    "concentration": {
                      "value": 0.3,
                      "unit": "mg/mL"
                    }
                  }
                ],
                "volume": null,
                "temperature": null,
                "solvents": [
                  {
                    "name": "Ethanol",
                    "volume_fraction": 1.0
                  }
                ]
              },
              "additional_parameters": {
                "spin_speed": "2000 rpm",
                "spin_time": "30 s"
              }
            },
            {
              "step_name": "Thermal annealing",
              "method": "Thermal-annealing",
              "atmosphere": "N2",
              "temperature": {
                "value": 100.0,
                "unit": "°C"
              },
              "duration": {
                "value": 600.0,
                "unit": "s"
              },
              "antisolvent": null,
              "solution": null,
              "additional_parameters": null
            }
          ],
          "additional_treatment": null
        },
        {
          "name": "Al2O3 nanoparticles",
          "thickness": null,
          "functionality": "Other",
          "deposition": [
            {
              "step_name": "Spin coating",
              "method": "Spin-coating",
              "atmosphere": "Ambient air",
              "temperature": null,
              "duration": null,
              "antisolvent": null,
              "solution": {
                "compounds": null,
                "solutes": null,
                "volume": null,
                "temperature": null,
                "solvents": [
                  {
                    "name": "IPA",
                    "volume_fraction": 1.0
                  }
                ]
              },
              "additional_parameters": {
                "dilution": "1:150 by volume"
              }
            }
          ],
          "additional_treatment": null
        },
        {
          "name": "FA0.85Cs0.15Pb(I0.6Br0.4)3",
          "thickness": null,
          "functionality": "Absorber",
          "deposition": [
            {
              "step_name": "Spin coating",
              "method": "Spin-coating",
              "atmosphere": "N2",
              "temperature": null,
              "duration": null,
              "antisolvent": "ethyl acetate",
              "solution": {
                "compounds": null,
                "solutes": null,
                "volume": null,
                "temperature": null,
                "solvents": [
                  {
                    "name": "DMF",
                    "volume_fraction": 0.8
                  },
                  {
                    "name": "DMSO",
                    "volume_fraction": 0.2
                  }
                ]
              },
              "additional_parameters": {
                "spin_speed_1": "1000 rpm",
                "spin_time_1": "5 s",
                "spin_speed_2": "5000 rpm",
                "spin_time_2": "30 s",
                "antisolvent_volume": "300 μL",
                "antisolvent_timing": "40 s after start"
              }
            },
            {
              "step_name": "Thermal annealing",
              "method": "Thermal-annealing",
              "atmosphere": "N2",
              "temperature": {
                "value": 100.0,
                "unit": "°C"
              },
              "duration": {
                "value": 3000.0,
                "unit": "s"
              },
              "antisolvent": null,
              "solution": null,
              "additional_parameters": null
            }
          ],
          "additional_treatment": "ImBr surface treatment"
        },
        {
          "name": "ImBr",
          "thickness": null,
          "functionality": "Other",
          "deposition": [
            {
              "step_name": "Surface treatment",
              "method": "Spin-coating",
              "atmosphere": "N2",
              "temperature": null,
              "duration": null,
              "antisolvent": null,
              "solution": {
                "compounds": null,
                "solutes": [
                  {
                    "name": "ImBr",
                    "concentration": {
                      "value": 2.0,
                      "unit": "mg/mL"
                    }
                  }
                ],
                "volume": null,
                "temperature": null,
                "solvents": [
                  {
                    "name": "IPA",
                    "volume_fraction": 1.0
                  }
                ]
              },
              "additional_parameters": {
                "spin_speed": "6000 rpm",
                "spin_time": "30 s"
              }
            },
            {
              "step_name": "Thermal annealing",
              "method": "Thermal-annealing",
              "atmosphere": "N2",
              "temperature": {
                "value": 100.0,
                "unit": "°C"
              },
              "duration": {
                "value": 1200.0,
                "unit": "s"
              },
              "antisolvent": null,
              "solution": null,
              "additional_parameters": null
            }
          ],
          "additional_treatment": null
        },
        {
          "name": "PCBM",
          "thickness": null,
          "functionality": "Electron-transport",
          "deposition": [
            {
              "step_name": "Spin coating",
              "method": "Spin-coating",
              "atmosphere": "N2",
              "temperature": null,
              "duration": null,
              "antisolvent": null,
              "solution": {
                "compounds": null,
                "solutes": [
                  {
                    "name": "PCBM",
                    "concentration": {
                      "value": 20.0,
                      "unit": "mg/mL"
                    }
                  }
                ],
                "volume": null,
                "temperature": null,
                "solvents": [
                  {
                    "name": "CB",
                    "volume_fraction": 0.9
                  },
                  {
                    "name": "DCB",
                    "volume_fraction": 0.1
                  }
                ]
              },
              "additional_parameters": {
                "spin_speed": "2000 rpm",
                "spin_time": "20 s"
              }
            },
            {
              "step_name": "Thermal annealing",
              "method": "Thermal-annealing",
              "atmosphere": "N2",
              "temperature": {
                "value": 100.0,
                "unit": "°C"
              },
              "duration": {
                "value": 240.0,
                "unit": "s"
              },
              "antisolvent": null,
              "solution": null,
              "additional_parameters": null
            }
          ],
          "additional_treatment": null
        },
        {
          "name": "BCP",
          "thickness": null,
          "functionality": "Electron-transport",
          "deposition": [
            {
              "step_name": "Spin coating",
              "method": "Spin-coating",
              "atmosphere": "N2",
              "temperature": null,
              "duration": null,
              "antisolvent": null,
              "solution": {
                "compounds": null,
                "solutes": [
                  {
                    "name": "BCP",
                    "concentration": {
                      "value": 0.5,
                      "unit": "mg/mL"
                    }
                  }
                ],
                "volume": null,
                "temperature": null,
                "solvents": [
                  {
                    "name": "IPA",
                    "volume_fraction": 1.0
                  }
                ]
              },
              "additional_parameters": {
                "spin_speed": "4000 rpm",
                "spin_time": "20 s"
              }
            },
            {
              "step_name": "Thermal annealing",
              "method": "Thermal-annealing",
              "atmosphere": "Ambient air",
              "temperature": {
                "value": 100.0,
                "unit": "°C"
              },
              "duration": {
                "value": 60.0,
                "unit": "s"
              },
              "antisolvent": null,
              "solution": null,
              "additional_parameters": null
            }
          ],
          "additional_treatment": null
        },
        {
          "name": "Ag",
          "thickness": {
            "value": 100.0,
            "unit": "nm"
          },
          "functionality": "Contact",
          "deposition": [
            {
              "step_name": "Thermal evaporation",
              "method": "Evaporation",
              "atmosphere": "Vacuum",
              "temperature": null,
              "duration": null,
              "antisolvent": null,
              "solution": null,
              "additional_parameters": null
            }
          ],
          "additional_treatment": null
        }
      ]
    },
    {
      "perovskite_composition": {
        "formula": "FA0.85Cs0.15Pb(I0.6Br0.4)3",
        "sample_type": "Polycrystalline film",
        "dimensionality": "3D",
        "a_ions": [
          {
            "abbreviation": "FA",
            "common_name": "Formamidinium",
            "molecular_formula": "CH6N2+",
            "coefficient": "0.85"
          },
          {
            "abbreviation": "Cs",
            "common_name": "Cesium",
            "molecular_formula": "Cs+",
            "coefficient": "0.15"
          }
        ],
        "b_ions": [
          {
            "abbreviation": "Pb",
            "common_name": "Lead",
            "molecular_formula": "Pb2+",
            "coefficient": "1"
          }
        ],
        "x_ions": [
          {
            "abbreviation": "I",
            "common_name": "Iodide",
            "molecular_formula": "I-",
            "coefficient": "1.8"
          },
          {
            "abbreviation": "Br",
            "common_name": "Bromide",
            "molecular_formula": "Br-",
            "coefficient": "1.2"
          }
        ],
        "bandgap": {
          "value": 1.8,
          "unit": "eV"
        },
        "impurities": null,
        "additives": null
      },
      "device_architecture": "pin",
      "pce": {
        "value": 17.0,
        "unit": "%"
      },
      "jsc": {
        "value": 17.0,
        "unit": "mA cm^-2"
      },
      "voc": {
        "value": 1.27,
        "unit": "V"
      },
      "ff": {
        "value": 82.0
      },
      "number_devices": null,
      "averaged_quantities": null,
      "active_area": {
        "value": 0.25,
        "unit": "cm^2"
      },
      "light_source": {
        "type": "AM 1.5G",
        "description": null,
        "light_intensity": {
          "value": 100.0,
          "unit": "mW cm^-2"
        },
        "lamp": null
      },
      "encapsulated": null,
      "additional_notes": null,
      "stability": {
        "time": {
          "value": 12600000.0,
          "unit": "s"
        },
        "light_intensity": null,
        "humidity": null,
        "temperature": {
          "value": 85.0,
          "unit": "°C"
        },
        "PCE_T80": {
          "value": 12600000.0,
          "unit": "s"
        },
        "PCE_at_the_start_of_the_experiment": {
          "value": 17.0,
          "unit": "%"
        },
        "PCE_after_1000_hours": null,
        "PCE_at_the_end_of_experiment": {
          "value": 13.6,
          "unit": "%"
        },
        "potential_bias": "Open circuit"
      },
      "layers": [
        {
          "name": "ITO",
          "thickness": null,
          "functionality": "Substrate",
          "deposition": [],
          "additional_treatment": null
        },
        {
          "name": "Me-4PACz",
          "thickness": {
            "value": 1.0,
            "unit": "nm"
          },
          "functionality": "Hole-transport",
          "deposition": [
            {
              "step_name": "Spin coating",
              "method": "Spin-coating",
              "atmosphere": "Ambient air",
              "temperature": null,
              "duration": {
                "value": 30,
                "unit": "s"
              },
              "antisolvent": null,
              "solution": {
                "compounds": null,
                "solutes": [
                  {
                    "name": "Me-4PACz",
                    "concentration": {
                      "value": 0.3,
                      "unit": "mg/mL"
                    }
                  }
                ],
                "volume": null,
                "temperature": null,
                "solvents": [
                  {
                    "name": "Ethanol",
                    "volume_fraction": 1.0
                  }
                ]
              },
              "additional_parameters": {
                "spin_speed": "2000 rpm",
                "spin_time": "30 s"
              }
            },
            {
              "step_name": "Thermal annealing",
              "method": "Thermal-annealing",
              "atmosphere": "N2",
              "temperature": {
                "value": 100.0,
                "unit": "°C"
              },
              "duration": {
                "value": 600.0,
                "unit": "s"
              },
              "antisolvent": null,
              "solution": null,
              "additional_parameters": null
            }
          ],
          "additional_treatment": null
        },
        {
          "name": "Al2O3 nanoparticles",
          "thickness": null,
          "functionality": "Other",
          "deposition": [
            {
              "step_name": "Spin coating",
              "method": "Spin-coating",
              "atmosphere": "Ambient air",
              "temperature": null,
              "duration": null,
              "antisolvent": null,
              "solution": {
                "compounds": null,
                "solutes": null,
                "volume": null,
                "temperature": null,
                "solvents": [
                  {
                    "name": "IPA",
                    "volume_fraction": 1.0
                  }
                ]
              },
              "additional_parameters": {
                "dilution": "1:150 by volume"
              }
            }
          ],
          "additional_treatment": null
        },
        {
          "name": "FA0.85Cs0.15Pb(I0.6Br0.4)3",
          "thickness": null,
          "functionality": "Absorber",
          "deposition": [
            {
              "step_name": "Spin coating",
              "method": "Spin-coating",
              "atmosphere": "N2",
              "temperature": null,
              "duration": null,
              "antisolvent": "ethyl acetate",
              "solution": {
                "compounds": null,
                "solutes": null,
                "volume": null,
                "temperature": null,
                "solvents": [
                  {
                    "name": "DMF",
                    "volume_fraction": 0.8
                  },
                  {
                    "name": "DMSO",
                    "volume_fraction": 0.2
                  }
                ]
              },
              "additional_parameters": {
                "spin_speed_1": "1000 rpm",
                "spin_time_1": "5 s",
                "spin_speed_2": "5000 rpm",
                "spin_time_2": "30 s",
                "antisolvent_volume": "300 μL",
                "antisolvent_timing": "40 s after start"
              }
            },
            {
              "step_name": "Thermal annealing",
              "method": "Thermal-annealing",
              "atmosphere": "N2",
              "temperature": {
                "value": 100.0,
                "unit": "°C"
              },
              "duration": {
                "value": 3000.0,
                "unit": "s"
              },
              "antisolvent": null,
              "solution": null,
              "additional_parameters": null
            }
          ],
          "additional_treatment": "ImBr surface treatment"
        },
        {
          "name": "ImBr",
          "thickness": null,
          "functionality": "Other",
          "deposition": [
            {
              "step_name": "Surface treatment",
              "method": "Spin-coating",
              "atmosphere": "N2",
              "temperature": null,
              "duration": null,
              "antisolvent": null,
              "solution": {
                "compounds": null,
                "solutes": [
                  {
                    "name": "ImBr",
                    "concentration": {
                      "value": 2.0,
                      "unit": "mg/mL"
                    }
                  }
                ],
                "volume": null,
                "temperature": null,
                "solvents": [
                  {
                    "name": "IPA",
                    "volume_fraction": 1.0
                  }
                ]
              },
              "additional_parameters": {
                "spin_speed": "6000 rpm",
                "spin_time": "30 s"
              }
            },
            {
              "step_name": "Thermal annealing",
              "method": "Thermal-annealing",
              "atmosphere": "N2",
              "temperature": {
                "value": 100.0,
                "unit": "°C"
              },
              "duration": {
                "value": 1200.0,
                "unit": "s"
              },
              "antisolvent": null,
              "solution": null,
              "additional_parameters": null
            }
          ],
          "additional_treatment": null
        },
        {
          "name": "PCBM",
          "thickness": null,
          "functionality": "Electron-transport",
          "deposition": [
            {
              "step_name": "Spin coating",
              "method": "Spin-coating",
              "atmosphere": "N2",
              "temperature": null,
              "duration": null,
              "antisolvent": null,
              "solution": {
                "compounds": null,
                "solutes": [
                  {
                    "name": "PCBM",
                    "concentration": {
                      "value": 20.0,
                      "unit": "mg/mL"
                    }
                  }
                ],
                "volume": null,
                "temperature": null,
                "solvents": [
                  {
                    "name": "CB",
                    "volume_fraction": 0.9
                  },
                  {
                    "name": "DCB",
                    "volume_fraction": 0.1
                  }
                ]
              },
              "additional_parameters": {
                "spin_speed": "2000 rpm",
                "spin_time": "20 s"
              }
            },
            {
              "step_name": "Thermal annealing",
              "method": "Thermal-annealing",
              "atmosphere": "N2",
              "temperature": {
                "value": 100.0,
                "unit": "°C"
              },
              "duration": {
                "value": 240.0,
                "unit": "s"
              },
              "antisolvent": null,
              "solution": null,
              "additional_parameters": null
            }
          ],
          "additional_treatment": null
        },
        {
          "name": "BCP",
          "thickness": null,
          "functionality": "Electron-transport",
          "deposition": [
            {
              "step_name": "Spin coating",
              "method": "Spin-coating",
              "atmosphere": "N2",
              "temperature": null,
              "duration": null,
              "antisolvent": null,
              "solution": {
                "compounds": null,
                "solutes": [
                  {
                    "name": "BCP",
                    "concentration": {
                      "value": 0.5,
                      "unit": "mg/mL"
                    }
                  }
                ],
                "volume": null,
                "temperature": null,
                "solvents": [
                  {
                    "name": "IPA",
                    "volume_fraction": 1.0
                  }
                ]
              },
              "additional_parameters": {
                "spin_speed": "4000 rpm",
                "spin_time": "20 s"
              }
            },
            {
              "step_name": "Thermal annealing",
              "method": "Thermal-annealing",
              "atmosphere": "Ambient air",
              "temperature": {
                "value": 100.0,
                "unit": "°C"
              },
              "duration": {
                "value": 60.0,
                "unit": "s"
              },
              "antisolvent": null,
              "solution": null,
              "additional_parameters": null
            }
          ],
          "additional_treatment": null
        },
        {
          "name": "Ag",
          "thickness": {
            "value": 100.0,
            "unit": "nm"
          },
          "functionality": "Contact",
          "deposition": [
            {
              "step_name": "Thermal evaporation",
              "method": "Evaporation",
              "atmosphere": "Vacuum",
              "temperature": null,
              "duration": null,
              "antisolvent": null,
              "solution": null,
              "additional_parameters": null
            }
          ],
          "additional_treatment": null
        }
      ]
    }
  ]
}
