Repository: lamalab-org/perla-extract

# Historical research data

This directory preserves the human annotations, ground truth, and model outputs used
in earlier PERLA Extract studies. They are useful as provenance and as inputs to future
evaluation work, but they are not part of the production extraction package or CLI.

The files follow the historical reduced PERLA schema. Current extraction and scoring
use the [study model](../../../docs/concepts/study-model.md), with direct NOMAD export.

`ground_truth/reviewed_manifest.json` identifies the completed historical reviews,
their inclusion or non-research exclusion, record counts, content hashes, and the hash
of the hosted review state from which they were exported.

File: src/perla_extract/data/ground_truth/test/10.1038--s41560-022-01102-w.json
{
  "cells": [
    {
      "perovskite_composition": {
        "formula": "Cs0.2FA0.8Pb0.5Sn0.5I3",
        "sample_type": "Polycrystalline film",
        "dimensionality": "3D",
        "a_ions": [
          {
            "abbreviation": "Cs",
            "common_name": "Cesium",
            "molecular_formula": "Cs+",
            "coefficient": "0.2"
          },
          {
            "abbreviation": "FA",
            "common_name": "Formamidinium",
            "molecular_formula": "CH6N2+",
            "coefficient": "0.8"
          }
        ],
        "b_ions": [
          {
            "abbreviation": "Pb",
            "common_name": "Lead",
            "molecular_formula": "Pb2+",
            "coefficient": "0.5"
          },
          {
            "abbreviation": "Sn",
            "common_name": "Tin",
            "molecular_formula": "Sn2+",
            "coefficient": "0.5"
          }
        ],
        "x_ions": [
          {
            "abbreviation": "I",
            "common_name": "Iodide",
            "molecular_formula": "I-",
            "coefficient": "3"
          }
        ],
        "bandgap": {
          "value": 1.22,
          "unit": "eV"
        },
        "impurities": null,
        "additives": {
          "abbreviation": "BHC",
          "concentration": {
            "value": 1.0,
            "unit": "mg/mL"
          }
        }
      },
      "device_architecture": "pin",
      "pce": {
        "value": 19.4,
        "unit": "%"
      },
      "jsc": {
        "value": 30.1,
        "unit": "mA cm^-2"
      },
      "voc": {
        "value": 0.837,
        "unit": "V"
      },
      "ff": {
        "value": 75.6
      },
      "number_devices": null,
      "averaged_quantities": null,
      "active_area": {
        "value": null,
        "unit": null
      },
      "light_source": {
        "type": "AM 1.5G",
        "description": null,
        "light_intensity": {
          "value": 100.0,
          "unit": "mW cm^-2"
        },
        "lamp": null
      },
      "encapsulated": true,
      "additional_notes": "The encapsulated single-junction NBG cell retained 93.7% of its initial PCE after approximately 250 h under 1 sun in air (30-65% RH, approximately 30 °C). The current schema cannot encode relative PCE retention or ranges/approximation qualifiers directly.",
      "stability": {
        "time": {
          "value": 900000.0,
          "unit": "s"
        },
        "light_intensity": {
          "value": 100.0,
          "unit": "mW cm^-2"
        },
        "humidity": null,
        "temperature": {
          "value": 30.0,
          "unit": "°C"
        },
        "PCE_T80": null,
        "PCE_at_the_start_of_the_experiment": null,
        "PCE_after_1000_hours": null,
        "PCE_at_the_end_of_experiment": null,
        "potential_bias": "Constant resistance"
      },
      "layers": [
        {
          "name": "Glass",
          "thickness": null,
          "functionality": "Substrate",
          "deposition": null,
          "additional_treatment": null
        },
        {
          "name": "ITO",
          "thickness": null,
          "functionality": "Contact",
          "deposition": null,
          "additional_treatment": null
        },
        {
          "name": "PEDOT:PSS",
          "thickness": null,
          "functionality": "Hole-transport",
          "deposition": [
            {
              "step_name": "Blade coating",
              "method": "Blade coating",
              "atmosphere": "Ambient air",
              "temperature": {
                "value": 70.0,
                "unit": "°C"
              },
              "duration": null,
              "antisolvent": null,
              "solution": null,
              "additional_parameters": null
            },
            {
              "step_name": "Annealing",
              "method": "Thermal-annealing",
              "atmosphere": "N2",
              "temperature": {
                "value": 130.0,
                "unit": "°C"
              },
              "duration": {
                "value": 600.0,
                "unit": "s"
              },
              "antisolvent": null,
              "solution": null,
              "additional_parameters": null
            }
          ],
          "additional_treatment": null
        },
        {
          "name": "Cs0.2FA0.8Pb0.5Sn0.5I3",
          "thickness": {
            "value": 1000.0,
            "unit": "nm"
          },
          "functionality": "Absorber",
          "deposition": [
            {
              "step_name": "Blade coating",
              "method": "Blade coating",
              "atmosphere": "N2",
              "temperature": {
                "value": 100.0,
                "unit": "°C"
              },
              "duration": null,
              "antisolvent": null,
              "solution": {
                "compounds": null,
                "solutes": [
                  {
                    "name": "Cs0.2FA0.8Pb0.5Sn0.5I3",
                    "concentration": {
                      "value": 2.4000000000000004,
                      "unit": "mol/L"
                    }
                  },
                  {
                    "name": "SnF2",
                    "concentration": {
                      "value": 10.0,
                      "unit": "wt%"
                    }
                  },
                  {
                    "name": "PEAI",
                    "concentration": {
                      "value": 1.0,
                      "unit": "mg/mL"
                    }
                  },
                  {
                    "name": "BHC",
                    "concentration": {
                      "value": 1.0,
                      "unit": "mg/mL"
                    }
                  }
                ],
                "volume": null,
                "temperature": null,
                "solvents": [
                  {
                    "name": "DMF",
                    "volume_fraction": 0.86
                  },
                  {
                    "name": "DMSO",
                    "volume_fraction": 0.14
                  }
                ]
              },
              "additional_parameters": null
            },
            {
              "step_name": "Annealing",
              "method": "Thermal-annealing",
              "atmosphere": "N2",
              "temperature": {
                "value": 150.0,
                "unit": "°C"
              },
              "duration": {
                "value": 10.0,
                "unit": "s"
              },
              "antisolvent": null,
              "solution": null,
              "additional_parameters": null
            },
            {
              "step_name": "Annealing",
              "method": "Thermal-annealing",
              "atmosphere": "N2",
              "temperature": {
                "value": 100.0,
                "unit": "°C"
              },
              "duration": {
                "value": 420.0,
                "unit": "s"
              },
              "antisolvent": null,
              "solution": null,
              "additional_parameters": null
            }
          ],
          "additional_treatment": "BHC surface treatment"
        },
        {
          "name": "PCBM",
          "thickness": null,
          "functionality": "Electron-transport",
          "deposition": [
            {
              "step_name": "Spin coating",
              "method": "Spin-coating",
              "atmosphere": "N2",
              "temperature": null,
              "duration": null,
              "antisolvent": null,
              "solution": {
                "compounds": null,
                "solutes": [
                  {
                    "name": "PCBM",
                    "concentration": {
                      "value": 10.0,
                      "unit": "mg/mL"
                    }
                  }
                ],
                "volume": null,
                "temperature": null,
                "solvents": [
                  {
                    "name": "toluene",
                    "volume_fraction": 1.0
                  }
                ]
              },
              "additional_parameters": null
            },
            {
              "step_name": "Annealing",
              "method": "Thermal-annealing",
              "atmosphere": "N2",
              "temperature": {
                "value": 70.0,
                "unit": "°C"
              },
              "duration": {
                "value": 600.0,
                "unit": "s"
              },
              "antisolvent": null,
              "solution": null,
              "additional_parameters": null
            }
          ],
          "additional_treatment": null
        },
        {
          "name": "C60",
          "thickness": {
            "value": 25.0,
            "unit": "nm"
          },
          "functionality": "Electron-transport",
          "deposition": [
            {
              "step_name": "Thermal evaporation",
              "method": "Evaporation",
              "atmosphere": "Vacuum",
              "temperature": null,
              "duration": null,
              "antisolvent": null,
              "solution": null,
              "additional_parameters": null
            }
          ],
          "additional_treatment": null
        },
        {
          "name": "BCP",
          "thickness": {
            "value": 6.0,
            "unit": "nm"
          },
          "functionality": "Electron-transport",
          "deposition": [
            {
              "step_name": "Thermal evaporation",
              "method": "Evaporation",
              "atmosphere": "Vacuum",
              "temperature": null,
              "duration": null,
              "antisolvent": null,
              "solution": null,
              "additional_parameters": null
            }
          ],
          "additional_treatment": null
        },
        {
          "name": "Cu",
          "thickness": {
            "value": 80.0,
            "unit": "nm"
          },
          "functionality": "Contact",
          "deposition": [
            {
              "step_name": "Thermal evaporation",
              "method": "Evaporation",
              "atmosphere": "Vacuum",
              "temperature": null,
              "duration": null,
              "antisolvent": null,
              "solution": null,
              "additional_parameters": null
            }
          ],
          "additional_treatment": null
        }
      ]
    }
  ]
}

File: src/perla_extract/data/ground_truth/test/10.1038--s41563-025-02163-4.json
{
  "cells": [
    {
      "perovskite_composition": {
        "formula": "Cs0.05FA0.9MA0.05PbI3",
        "sample_type": "Polycrystalline film",
        "dimensionality": "3D",
        "a_ions": [
          {
            "abbreviation": "Cs",
            "common_name": "Cesium",
            "molecular_formula": "Cs+",
            "coefficient": "0.05"
          },
          {
            "abbreviation": "FA",
            "common_name": "Formamidinium",
            "molecular_formula": "CH6N+",
            "coefficient": "0.9"
          },
          {
            "abbreviation": "MA",
            "common_name": "Methylammonium",
            "molecular_formula": "CH5N+",
            "coefficient": "0.05"
          }
        ],
        "b_ions": [
          {
            "abbreviation": "Pb",
            "common_name": "Lead",
            "molecular_formula": "Pb2+",
            "coefficient": "1"
          }
        ],
        "x_ions": [
          {
            "abbreviation": "I",
            "common_name": "Iodide",
            "molecular_formula": "I-",
            "coefficient": "3"
          }
        ],
        "bandgap": {
          "value": 1.55,
          "unit": "eV"
        },
        "impurities": null,
        "additives": null
      },
      "device_architecture": "pin",
      "pce": {
        "value": 24.3,
        "unit": "%"
      },
      "jsc": {
        "value": 25.25,
        "unit": "mA cm^-2"
      },
      "voc": {
        "value": 1.156,
        "unit": "V"
      },
      "ff": {
        "value": 83.1
      },
      "number_devices": null,
      "averaged_quantities": null,
      "performance_aggregation": "champion",
      "active_area": {
        "value": 0.085,
        "unit": "cm^2"
      },
      "light_source": {
        "type": "AM 1.5G",
        "description": null,
        "light_intensity": {
          "value": 100.0,
          "unit": "mW cm^-2"
        },
        "lamp": null
      },
      "encapsulated": true,
      "additional_notes": "The encapsulated PCBM control device reached T80 after 759 h under continuous MPPT. Relative-humidity uncertainty (60 ± 10%) is not representable in the current scalar field.",
      "stability": {
        "time": null,
        "light_intensity": {
          "value": 100.0,
          "unit": "mW cm^-2"
        },
        "humidity": {
          "value": 60.0,
          "unit": "%"
        },
        "temperature": null,
        "PCE_T80": {
          "value": 2732400.0,
          "unit": "s"
        },
        "PCE_at_the_start_of_the_experiment": null,
        "PCE_after_1000_hours": null,
        "PCE_at_the_end_of_experiment": null,
        "potential_bias": "MPPT"
      },
      "layers": [
        {
          "name": "ITO",
          "thickness": null,
          "functionality": "Substrate",
          "deposition": null,
          "additional_treatment": null
        },
        {
          "name": "Me-4PACz",
          "thickness": null,
          "functionality": "Hole-transport",
          "deposition": [
            {
              "step_name": "Spin coating",
              "method": "Spin-coating",
              "atmosphere": "Ambient air",
              "temperature": null,
              "duration": {
                "value": 30,
                "unit": "s"
              },
              "antisolvent": null,
              "solution": {
                "compounds": null,
                "solutes": [
                  {
                    "name": "Me-4PACz",
                    "concentration": {
                      "value": 0.5,
                      "unit": "mg/mL"
                    }
                  }
                ],
                "volume": null,
                "temperature": null,
                "solvents": null
              },
              "additional_parameters": null
            },
            {
              "step_name": "Annealing",
              "method": "Thermal-annealing",
              "atmosphere": "Ambient air",
              "temperature": {
                "value": 100.0,
                "unit": "°C"
              },
              "duration": {
                "value": 300.0,
                "unit": "s"
              },
              "antisolvent": null,
              "solution": null,
              "additional_parameters": null
            }
          ],
          "additional_treatment": null
        },
        {
          "name": "Cs0.05FA0.9MA0.05PbI3",
          "thickness": null,
          "functionality": "Absorber",
          "deposition": [
            {
              "step_name": "Spin coating",
              "method": "Spin-coating",
              "atmosphere": "N2",
              "temperature": null,
              "duration": null,
              "antisolvent": "ethyl acetate",
              "solution": null,
              "additional_parameters": null
            },
            {
              "step_name": "Annealing",
              "method": "Thermal-annealing",
              "atmosphere": "N2",
              "temperature": {
                "value": 60.0,
                "unit": "°C"
              },
              "duration": {
                "value": 300.0,
                "unit": "s"
              },
              "antisolvent": null,
              "solution": null,
              "additional_parameters": null
            },
            {
              "step_name": "Annealing",
              "method": "Thermal-annealing",
              "atmosphere": "N2",
              "temperature": {
                "value": 100.0,
                "unit": "°C"
              },
              "duration": {
                "value": 1200.0,
                "unit": "s"
              },
              "antisolvent": null,
              "solution": null,
              "additional_parameters": null
            }
          ],
          "additional_treatment": null
        },
        {
          "name": "PCBM",
          "thickness": {
            "value": 35.0,
            "unit": "nm"
          },
          "functionality": "Electron-transport",
          "deposition": [
            {
              "step_name": "Spin coating",
              "method": "Spin-coating",
              "atmosphere": "N2",
              "temperature": null,
              "duration": {
                "value": 70,
                "unit": "s"
              },
              "antisolvent": null,
              "solution": {
                "compounds": null,
                "solutes": [
                  {
                    "name": "PCBM",
                    "concentration": {
                      "value": 20.0,
                      "unit": "mg/mL"
                    }
                  }
                ],
                "volume": null,
                "temperature": null,
                "solvents": [
                  {
                    "name": "chlorobenzene",
                    "volume_fraction": null
                  }
                ]
              },
              "additional_parameters": null
            },
            {
              "step_name": "Annealing",
              "method": "Thermal-annealing",
              "atmosphere": "N2",
              "temperature": {
                "value": 100.0,
                "unit": "°C"
              },
              "duration": {
                "value": 300.0,
                "unit": "s"
              },
              "antisolvent": null,
              "solution": null,
              "additional_parameters": null
            }
          ],
          "additional_treatment": null
        },
        {
          "name": "BCP",
          "thickness": {
            "value": 8.0,
            "unit": "nm"
          },
          "functionality": "Contact",
          "deposition": [
            {
              "step_name": "Thermal evaporation",
              "method": "Evaporation",
              "atmosphere": "Vacuum",
              "temperature": null,
              "duration": null,
              "antisolvent": null,
              "solution": null,
              "additional_parameters": null
            }
          ],
          "additional_treatment": null
        },
        {
          "name": "Ag",
          "thickness": {
            "value": 100.0,
            "unit": "nm"
          },
          "functionality": "Contact",
          "deposition": [
            {
              "step_name": "Thermal evaporation",
              "method": "Evaporation",
              "atmosphere": "Vacuum",
              "temperature": null,
              "duration": null,
              "antisolvent": null,
              "solution": null,
              "additional_parameters": null
            }
          ],
          "additional_treatment": null
        }
      ]
    },
    {
      "perovskite_composition": {
        "formula": "Cs0.05FA0.9MA0.05PbI3",
        "sample_type": "Polycrystalline film",
        "dimensionality": "3D",
        "a_ions": [
          {
            "abbreviation": "Cs",
            "common_name": "Cesium",
            "molecular_formula": "Cs+",
            "coefficient": "0.05"
          },
          {
            "abbreviation": "FA",
            "common_name": "Formamidinium",
            "molecular_formula": "CH6N+",
            "coefficient": "0.9"
          },
          {
            "abbreviation": "MA",
            "common_name": "Methylammonium",
            "molecular_formula": "CH5N+",
            "coefficient": "0.05"
          }
        ],
        "b_ions": [
          {
            "abbreviation": "Pb",
            "common_name": "Lead",
            "molecular_formula": "Pb2+",
            "coefficient": "1"
          }
        ],
        "x_ions": [
          {
            "abbreviation": "I",
            "common_name": "Iodide",
            "molecular_formula": "I-",
            "coefficient": "3"
          }
        ],
        "bandgap": {
          "value": 1.55,
          "unit": "eV"
        },
        "impurities": null,
        "additives": null
      },
      "device_architecture": "pin",
      "pce": {
        "value": 26.0,
        "unit": "%"
      },
      "jsc": null,
      "voc": {
        "value": 1.179,
        "unit": "V"
      },
      "ff": {
        "value": 86.44
      },
      "number_devices": null,
      "averaged_quantities": null,
      "performance_aggregation": "champion",
      "active_area": {
        "value": 0.085,
        "unit": "cm^2"
      },
      "light_source": {
        "type": "AM 1.5G",
        "description": null,
        "light_intensity": {
          "value": 100.0,
          "unit": "mW cm^-2"
        },
        "lamp": null
      },
      "encapsulated": true,
      "additional_notes": "The main text does not state the champion PCNI2-BTI Jsc. The previous 25.5 mA cm^-2 value appears to have been confused with the reported average PCE of 25.5 ± 0.3% or a figure-derived value. Stability humidity is 60 ± 10% RH.",
      "stability": {
        "time": {
          "value": 4608000.0,
          "unit": "s"
        },
        "light_intensity": {
          "value": 100.0,
          "unit": "mW cm^-2"
        },
        "humidity": {
          "value": 60.0,
          "unit": "%"
        },
        "temperature": {
          "value": 65.0,
          "unit": "°C"
        },
        "PCE_T80": {
          "value": 4608000.0,
          "unit": "s"
        },
        "PCE_at_the_start_of_the_experiment": null,
        "PCE_after_1000_hours": null,
        "PCE_at_the_end_of_experiment": null,
        "potential_bias": "MPPT"
      },
      "layers": [
        {
          "name": "ITO",
          "thickness": null,
          "functionality": "Substrate",
          "deposition": null,
          "additional_treatment": null
        },
        {
          "name": "Me-4PACz",
          "thickness": null,
          "functionality": "Hole-transport",
          "deposition": [
            {
              "step_name": "Spin coating",
              "method": "Spin-coating",
              "atmosphere": "Ambient air",
              "temperature": null,
              "duration": null,
              "antisolvent": null,
              "solution": {
                "compounds": null,
                "solutes": [
                  {
                    "name": "Me-4PACz",
                    "concentration": {
                      "value": 0.5,
                      "unit": "mg/mL"
                    }
                  }
                ],
                "volume": null,
                "temperature": null,
                "solvents": null
              },
              "additional_parameters": null
            },
            {
              "step_name": "Annealing",
              "method": "Thermal-annealing",
              "atmosphere": "Ambient air",
              "temperature": {
                "value": 100.0,
                "unit": "°C"
              },
              "duration": {
                "value": 300.0,
                "unit": "s"
              },
              "antisolvent": null,
              "solution": null,
              "additional_parameters": null
            }
          ],
          "additional_treatment": null
        },
        {
          "name": "Cs0.05FA0.9MA0.05PbI3",
          "thickness": null,
          "functionality": "Absorber",
          "deposition": [
            {
              "step_name": "Spin coating",
              "method": "Spin-coating",
              "atmosphere": "N2",
              "temperature": null,
              "duration": null,
              "antisolvent": "ethyl acetate",
              "solution": null,
              "additional_parameters": null
            },
            {
              "step_name": "Annealing",
              "method": "Thermal-annealing",
              "atmosphere": "N2",
              "temperature": {
                "value": 60.0,
                "unit": "°C"
              },
              "duration": {
                "value": 300.0,
                "unit": "s"
              },
              "antisolvent": null,
              "solution": null,
              "additional_parameters": null
            },
            {
              "step_name": "Annealing",
              "method": "Thermal-annealing",
              "atmosphere": "N2",
              "temperature": {
                "value": 100.0,
                "unit": "°C"
              },
              "duration": {
                "value": 1200.0,
                "unit": "s"
              },
              "antisolvent": null,
              "solution": null,
              "additional_parameters": null
            }
          ],
          "additional_treatment": null
        },
        {
          "name": "PCNI2-BTI",
          "thickness": {
            "value": 35.0,
            "unit": "nm"
          },
          "functionality": "Electron-transport",
          "deposition": [
            {
              "step_name": "Spin coating",
              "method": "Spin-coating",
              "atmosphere": "N2",
              "temperature": null,
              "duration": {
                "value": 70,
                "unit": "s"
              },
              "antisolvent": null,
              "solution": {
                "compounds": null,
                "solutes": [
                  {
                    "name": "PCNI2-BTI",
                    "concentration": {
                      "value": 7.0,
                      "unit": "mg/mL"
                    }
                  }
                ],
                "volume": null,
                "temperature": null,
                "solvents": [
                  {
                    "name": "chloroform",
                    "volume_fraction": 0.5
                  },
                  {
                    "name": "dichlorobenzene",
                    "volume_fraction": 0.5
                  }
                ]
              },
              "additional_parameters": null
            },
            {
              "step_name": "Annealing",
              "method": "Thermal-annealing",
              "atmosphere": "N2",
              "temperature": {
                "value": 100.0,
                "unit": "°C"
              },
              "duration": {
                "value": 300.0,
                "unit": "s"
              },
              "antisolvent": null,
              "solution": null,
              "additional_parameters": null
            }
          ],
          "additional_treatment": null
        },
        {
          "name": "BCP",
          "thickness": {
            "value": 8.0,
            "unit": "nm"
          },
          "functionality": "Contact",
          "deposition": [
            {
              "step_name": "Thermal evaporation",
              "method": "Evaporation",
              "atmosphere": "Vacuum",
              "temperature": null,
              "duration": null,
              "antisolvent": null,
              "solution": null,
              "additional_parameters": null
            }
          ],
          "additional_treatment": null
        },
        {
          "name": "Ag",
          "thickness": {
            "value": 100.0,
            "unit": "nm"
          },
          "functionality": "Contact",
          "deposition": [
            {
              "step_name": "Thermal evaporation",
              "method": "Evaporation",
              "atmosphere": "Vacuum",
              "temperature": null,
              "duration": null,
              "antisolvent": null,
              "solution": null,
              "additional_parameters": null
            }
          ],
          "additional_treatment": null
        }
      ]
    },
    {
      "perovskite_composition": {
        "formula": "Cs0.05FA0.9MA0.05PbI3",
        "sample_type": "Polycrystalline film",
        "dimensionality": "3D",
        "a_ions": [
          {
            "abbreviation": "Cs",
            "common_name": "Cesium",
            "molecular_formula": "Cs+",
            "coefficient": "0.05"
          },
          {
            "abbreviation": "FA",
            "common_name": "Formamidinium",
            "molecular_formula": "CH6N+",
            "coefficient": "0.9"
          },
          {
            "abbreviation": "MA",
            "common_name": "Methylammonium",
            "molecular_formula": "CH5N+",
            "coefficient": "0.05"
          }
        ],
        "b_ions": [
          {
            "abbreviation": "Pb",
            "common_name": "Lead",
            "molecular_formula": "Pb2+",
            "coefficient": "1"
          }
        ],
        "x_ions": [
          {
            "abbreviation": "I",
            "common_name": "Iodide",
            "molecular_formula": "I-",
            "coefficient": "3"
          }
        ],
        "bandgap": {
          "value": 1.55,
          "unit": "eV"
        },
        "impurities": null,
        "additives": null
      },
      "device_architecture": "pin",
      "pce": {
        "value": 14.1,
        "unit": "%"
      },
      "jsc": {
        "value": 24.47,
        "unit": "mA cm^-2"
      },
      "voc": {
        "value": 0.96,
        "unit": "V"
      },
      "ff": {
        "value": 60.3
      },
      "number_devices": null,
      "averaged_quantities": null,
      "performance_aggregation": "champion",
      "active_area": {
        "value": 0.085,
        "unit": "cm^2"
      },
      "light_source": {
        "type": "AM 1.5G",
        "description": null,
        "light_intensity": {
          "value": 100.0,
          "unit": "mW cm^-2"
        },
        "lamp": null
      },
      "encapsulated": true,
      "additional_notes": "The encapsulated PBTI2-BTI device retained only 60% of its initial efficiency after 700 h under continuous MPPT. Relative PCE retention and 60 ± 10% RH cannot be represented faithfully by the current scalar schema.",
      "stability": {
        "time": {
          "value": 2520000.0,
          "unit": "s"
        },
        "light_intensity": {
          "value": 100.0,
          "unit": "mW cm^-2"
        },
        "humidity": {
          "value": 60.0,
          "unit": "%"
        },
        "temperature": null,
        "PCE_T80": null,
        "PCE_at_the_start_of_the_experiment": null,
        "PCE_after_1000_hours": null,
        "PCE_at_the_end_of_experiment": null,
        "potential_bias": "MPPT"
      },
      "layers": [
        {
          "name": "ITO",
          "thickness": null,
          "functionality": "Substrate",
          "deposition": null,
          "additional_treatment": null
        },
        {
          "name": "Me-4PACz",
          "thickness": null,
          "functionality": "Hole-transport",
          "deposition": [
            {
              "step_name": "Spin coating",
              "method": "Spin-coating",
              "atmosphere": "Ambient air",
              "temperature": null,
              "duration": null,
              "antisolvent": null,
              "solution": {
                "compounds": null,
                "solutes": [
                  {
                    "name": "Me-4PACz",
                    "concentration": {
                      "value": 0.5,
                      "unit": "mg/mL"
                    }
                  }
                ],
                "volume": null,
                "temperature": null,
                "solvents": null
              },
              "additional_parameters": null
            },
            {
              "step_name": "Annealing",
              "method": "Thermal-annealing",
              "atmosphere": "Ambient air",
              "temperature": {
                "value": 100.0,
                "unit": "°C"
              },
              "duration": {
                "value": 300.0,
                "unit": "s"
              },
              "antisolvent": null,
              "solution": null,
              "additional_parameters": null
            }
          ],
          "additional_treatment": null
        },
        {
          "name": "Cs0.05FA0.9MA0.05PbI3",
          "thickness": null,
          "functionality": "Absorber",
          "deposition": [
            {
              "step_name": "Spin coating",
              "method": "Spin-coating",
              "atmosphere": "N2",
              "temperature": null,
              "duration": null,
              "antisolvent": "ethyl acetate",
              "solution": null,
              "additional_parameters": null
            },
            {
              "step_name": "Annealing",
              "method": "Thermal-annealing",
              "atmosphere": "N2",
              "temperature": {
                "value": 60.0,
                "unit": "°C"
              },
              "duration": {
                "value": 300.0,
                "unit": "s"
              },
              "antisolvent": null,
              "solution": null,
              "additional_parameters": null
            },
            {
              "step_name": "Annealing",
              "method": "Thermal-annealing",
              "atmosphere": "N2",
              "temperature": {
                "value": 100.0,
                "unit": "°C"
              },
              "duration": {
                "value": 1200.0,
                "unit": "s"
              },
              "antisolvent": null,
              "solution": null,
              "additional_parameters": null
            }
          ],
          "additional_treatment": null
        },
        {
          "name": "PBTI2-BTI",
          "thickness": {
            "value": 35.0,
            "unit": "nm"
          },
          "functionality": "Electron-transport",
          "deposition": [
            {
              "step_name": "Spin coating",
              "method": "Spin-coating",
              "atmosphere": "N2",
              "temperature": null,
              "duration": {
                "value": 70,
                "unit": "s"
              },
              "antisolvent": null,
              "solution": {
                "compounds": null,
                "solutes": [
                  {
                    "name": "PBTI2-BTI",
                    "concentration": {
                      "value": 7.0,
                      "unit": "mg/mL"
                    }
                  }
                ],
                "volume": null,
                "temperature": null,
                "solvents": [
                  {
                    "name": "chloroform",
                    "volume_fraction": 0.5
                  },
                  {
                    "name": "dichlorobenzene",
                    "volume_fraction": 0.5
                  }
                ]
              },
              "additional_parameters": null
            },
            {
              "step_name": "Annealing",
              "method": "Thermal-annealing",
              "atmosphere": "N2",
              "temperature": {
                "value": 100.0,
                "unit": "°C"
              },
              "duration": {
                "value": 300.0,
                "unit": "s"
              },
              "antisolvent": null,
              "solution": null,
              "additional_parameters": null
            }
          ],
          "additional_treatment": null
        },
        {
          "name": "BCP",
          "thickness": {
            "value": 8.0,
            "unit": "nm"
          },
          "functionality": "Contact",
          "deposition": [
            {
              "step_name": "Thermal evaporation",
              "method": "Evaporation",
              "atmosphere": "Vacuum",
              "temperature": null,
              "duration": null,
              "antisolvent": null,
              "solution": null,
              "additional_parameters": null
            }
          ],
          "additional_treatment": null
        },
        {
          "name": "Ag",
          "thickness": {
            "value": 100.0,
            "unit": "nm"
          },
          "functionality": "Contact",
          "deposition": [
            {
              "step_name": "Thermal evaporation",
              "method": "Evaporation",
              "atmosphere": "Vacuum",
              "temperature": null,
              "duration": null,
              "antisolvent": null,
              "solution": null,
              "additional_parameters": null
            }
          ],
          "additional_treatment": null
        }
      ]
    }
  ]
}
