Repository: lamalab-org/perla-extract

# PERLA Extract

Turn photovoltaic papers and supporting information into source-linked device,
performance, processing and stability records.

## Extract a paper

```bash
export OPENAI_API_KEY="your-openai-key"
perla-extract --pdf paper.pdf --supplement paper_si.pdf \
  --model openai/gpt-6.1-sol \
  --max-output-tokens 40000 \
  --output-dir results/paper
```

Docling parses the paper and SI. Open `extraction.json` for records and
`report.json` for usage and issues. Omit `--supplement` when there is no SI.

| Optional pass | When to use it |
| --- | --- |
| Refinement | Test whether one source-and-draft review improves accuracy enough to justify its cost |
| Enrichment | Produce separate composition/processing interpretations for database export |

Both are off by default. [Stage and context details](docs/workflows/extraction.md)
and [other providers](docs/workflows/open-models.md) are documented separately.

## Compare two extraction choices

```bash
cp examples/experiment.toml my-experiment.toml

# Edit my-experiment.toml: model, paper/SI paths and control/treatment settings.
perla-experiment my-experiment.toml --check
perla-experiment my-experiment.toml
```

Open the generated `summary.md` first; `figure-data/` contains plotting tables.
Build [model-generated development references](benchmarks/development) to tune
Astra versus cheaper models; evaluate frozen choices on the [human test set](benchmarks/test).
[Experiment guide](docs/workflows/extraction-ablations.md).

# Data Directory

This directory contains extraction results and ground truth data used for training, optimization, and evaluation of the Perovscribe pipeline.

## Directory Structure

```
data/
├── extractions/          # Extraction results from various sources
│   ├── humans/          # Human-annotated extractions
│   │   ├── Consensus/   # Consensus extractions between different human annotators
│   │   ├── Bear/        # Individual human annotator (anonymized)
│   │   ├── Bee/         # Individual human annotator (anonymized)
│   │   └── ...          # Additional anonymized human annotators
│   ├── claude-opus-4-1-20250805/  # LLM model extractions
│   ├── gpt-4o-2024-08-06/         # LLM model extractions
│   └── ...              # Additional LLM model extraction folders
└── ground_truth/        # Manually checked and corrected gold standard data
    ├── dev/             # Development set used to build and optimize the pipeline
    └── test/            # Test set used to evaluate the pipeline
```

## Extractions

The `extractions/` directory contains structured data extracted from scientific papers about perovskite solar cells. Each subdirectory represents a different extraction source:

### Human Extractions (`extractions/humans/`)

- **Consensus/**: Contains consensus extractions that represent agreement between different human annotators. These are used as a reference for human performance evaluation.
- **Individual Annotators**: Folders with anonymized names (e.g., Bear, Bee, Dove, etc.) contain extractions made by individual human annotators. These are used to study inter-annotator agreement and human performance variability.

### LLM Model Extractions

Folders named after LLM models (e.g., `claude-opus-4-1-20250805/`, `gpt-4o-2024-08-06/`) contain extractions generated by different language models. These are used to:
- Compare model performance
- Evaluate extraction quality
- Benchmark against ground truth and human performance

## Ground Truth

The `ground_truth/` directory contains manually checked and corrected extractions that serve as the gold standard for evaluation:

- **dev/**: Development set used during pipeline development and optimization. This data was used to:
  - Build the extraction pipeline
  - Optimize prompts and parameters
  - Tune model configurations

- **test/**: Test set used for final evaluation of the pipeline. This data was:
  - Held out during development
  - Used to evaluate model performance
  - Used to compare against human performance

## File Format

All extraction files are JSON files following the Perovscribe data schema. Each file is named using the paper's DOI (e.g., `10.1002--adfm.201500335.json`).

## Usage

### Evaluating Model Performance

Compare model extractions against the test set:

```bash
perovscribe evaluate src/perovscribe/data/extractions/claude-opus-4-1-20250805/ src/perovscribe/data/ground_truth/test/
```

### Evaluating Human Performance

Compare human consensus extractions against the test set:

```bash
perovscribe evaluate src/perovscribe/data/extractions/humans/Consensus/ src/perovscribe/data/ground_truth/test/
```

### Comparing Individual Annotators

Compare individual human annotator extractions:

```bash
perovscribe evaluate src/perovscribe/data/extractions/humans/Bear/ src/perovscribe/data/extractions/humans/Consensus/
```

File: src/perovscribe/data/experts/10.1002--adfm.201500335.json
{"doi": "10.1002/adfm.201500335", "author": "Jesper Jacobsson", "cells": [{"perovskite_composition": {"formula": "MAPbI3", "a_ions": [{"abbreviation": "MA", "common_name": "Methylammonium", "molecular_formula": "CH6N+", "coefficient": "1"}], "b_ions": [{"abbreviation": "Pb", "common_name": "Lead", "molecular_formula": "Pb2+", "coefficient": "1"}], "x_ions": [{"abbreviation": "I", "common_name": "Iodide", "molecular_formula": "I-", "coefficient": "3"}]}, "pce": {"value": 14.13, "unit": "%"}, "jsc": {"value": 22.59, "unit": "mA cm^-2"}, "voc": {"value": 0.9, "unit": "V"}, "ff": {"value": 69.5}, "active_area": {"value": 0.045}, "device_architecture": "nip", "number_devices": null, "averaged_quantites": null, "light_source": {"type": "AM 1.5G", "light_intensity": 100}, "encapsulated": null, "stability": null, "layers": [{"review_completed": true, "name": "SLG", "functionality": "Substrate"}, {"review_completed": true, "name": "ITO", "thickness": null, "functionality": "Contact"}, {"review_completed": true, "name": "PEDOT:PSS", "thickness": 35, "functionality": "Hole-transport", "deposition": [{"step_name": "Spin-coating", "method": "Spin-coating", "atmosphere": "Air"}, {"review_completed": true, "step_name": "Annealing", "method": "Thermal.annealing", "atmosphere": "Air", "temperature": 150, "duration": 600}]}, {"review_completed": true, "name": "Perovskite", "thickness": null, "functionality": "Absorber", "deposition": [{"review_completed": true, "step_name": "Spin-coating", "method": "Spin-coating", "atmosphere": "N2", "duration": 40, "solution": {"review_completed": true, "solutes": [{"review_completed": true, "name": "PbCl2", "concentration": 2.64, "concentration_unit": "M"}, {"review_completed": true, "name": "CH3NH3I", "concentration": 0.88, "concentration_unit": "M"}], "solvents": [{"review_completed": true, "name": "DMF", "volume_fraction": 1}]}}, {"review_completed": true, "step_name": "Annealing", "method": "Thermal-annealing", "atmosphere": "N2", "temperature": 100, "duration": 10800}]}, {"review_completed": true, "name": "PCBM-60", "thickness": 100, "functionality": "Electron-transport", "deposition": [{"review_completed": true, "step_name": "Spin-coating", "method": "Spin-coating", "atmosphere": "N2"}]}, {"review_completed": true, "name": "Al", "thickness": 120, "functionality": "Contact", "deposition": [{"review_completed": true, "step_name": "Evaporation", "method": "Thermal-evaporation", "atmosphere": "Vacuum"}]}]}]}

File: src/perovscribe/data/experts/10.1002--adfm.202212698.json
{"doi": "10.1002/adfm.202212698", "author": "Keely Clements", "cells": [{"perovskite_composition": {"formula": "", "a_ions": [], "b_ions": [], "x_ions": []}, "pce": {"value": 22.65, "unit": "%"}, "jsc": {"value": 25.43, "unit": "mA cm^-2"}, "voc": {"value": 1.092, "unit": "V"}, "ff": {"value": 80.47}, "active_area": {"value": 0.09}, "device_architecture": "nip", "number_devices": null, "averaged_quantites": false, "light_source": {"type": "AM 1.5G", "light_intensity": 100, "lamp": "Newport, Oriel Sol3A Class AAA"}, "encapsulated": false, "stability": {"time": 10000, "light_intensity": 100, "potential_bias": "Open circuit", "review_completed": true}, "layers": [{"name": "ITO", "thickness": null, "functionality": "Contact"}, {"name": "SnO2", "thickness": null, "functionality": "Electron-transport"}, {"name": "MFCl", "thickness": null, "functionality": "Other", "deposition": [{"method": "Spin-coating", "atmosphere": "N2", "temperature": 100, "duration": 300, "solution": {"volume": null, "temperature": null, "solutes": [{"name": "MFCl", "concentration": 0.75, "concentration_unit": "mg/L"}], "solvents": [{"name": "isopropanol", "volume_fraction": null}]}}]}, {"name": "(FAPbI3)0.95(MAPbBr3)0.05", "thickness": null, "functionality": "Absorber", "deposition": [{"method": "Spin-coating", "atmosphere": "N2", "temperature": 120, "duration": 1800, "solution": {"volume": null, "temperature": null, "solvents": [{"name": "DMSO", "volume_fraction": null}, {"name": "DMF", "volume_fraction": null}]}}]}, {"name": "MFCl", "thickness": null, "functionality": "Other", "deposition": [{"method": "Spin-coating", "atmosphere": "N2", "temperature": 100, "duration": 300, "solution": {"volume": null, "temperature": null, "solutes": [{"name": "MFCl", "concentration": 0.75, "concentration_unit": "mg/L"}], "solvents": [{"name": "isopropanol", "volume_fraction": null}]}}]}, {"name": "Spiro-OMeTAD", "thickness": null, "functionality": "Hole-transport", "deposition": [{"method": "Spin-coating", "atmosphere": "N2", "temperature": null, "duration": null, "solution": {"volume": null, "temperature": null, "solutes": [{"name": "Spiro-OMeTAD", "concentration": 72.3, "concentration_unit": "mg/L"}, {"name": "Li-TFSi", "concentration": 260, "concentration_unit": "mg/L"}, {"name": "tBP", "concentration": 29, "concentration_unit": "mg/L"}], "solvents": [{"name": "chlorobenzene", "volume_fraction": null}]}}]}, {"name": "Au", "thickness": 80, "functionality": "Contact"}]}, {"perovskite_composition": {"formula": "", "a_ions": [], "b_ions": [], "x_ions": []}, "pce": {"value": 24.4, "unit": "%"}, "jsc": {"value": 25.63, "unit": "mA cm^-2"}, "voc": {"value": 1.158, "unit": "V"}, "ff": {"value": 83.1}, "active_area": {"value": 0.09}, "device_architecture": "nip", "number_devices": 1, "averaged_quantites": false, "light_source": {"type": "AM 1.5G", "light_intensity": 100, "lamp": "Newport, Oriel Sol3A Class AAA"}, "encapsulated": false, "stability": {"review_completed": true, "time": 1000, "light_intensity": 100, "PCE_at_start": 24.4, "potential_bias": "Open circuit"}, "layers": [{"name": "ITO", "thickness": null, "functionality": "Contact", "deposition": [{}]}, {"review_completed": true, "name": "SnO2", "thickness": null, "functionality": "Electron-transport", "deposition": [{"review_completed": true, "method": "spin coating", "temperature": 150, "duration": 1800}]}, {"name": "MFCl", "thickness": null, "functionality": "Other", "deposition": [{"method": "Spin-coating", "atmosphere": "N2", "temperature": 100, "duration": 300, "solution": {"volume": null, "temperature": null, "solutes": [{"name": "MFCl", "concentration": 0.75, "concentration_unit": "mg/L"}], "solvents": [{"name": "isopropanol", "volume_fraction": null}]}}]}, {"review_completed": true, "name": "(FAPbI3)0.95(MAPbBr3)0.05", "thickness": null, "functionality": "Absorber", "deposition": [{"method": "Spin-coating", "atmosphere": "N2", "temperature": 120, "duration": 1800, "solution": {"volume": null, "temperature": null, "solvents": [{"name": "DMSO", "volume_fraction": null}, {"name": "DMF", "volume_fraction": null}]}}, {}]}, {"name": "MFCl", "thickness": null, "functionality": "Other", "deposition": [{"method": "Spin-coating", "atmosphere": "N2", "temperature": 100, "duration": 300, "solution": {"volume": null, "temperature": null, "solutes": [{"name": "MFCl", "concentration": 0.75, "concentration_unit": "mg/L"}], "solvents": [{"name": "isopropanol", "volume_fraction": null}]}}]}, {"name": "Spiro-OMeTAD", "thickness": null, "functionality": "Hole-transport", "deposition": [{"method": "Spin-coating", "atmosphere": "N2", "temperature": null, "duration": null, "solution": {"volume": null, "temperature": null, "solutes": [{"name": "Spiro-OMeTAD", "concentration": 72.3, "concentration_unit": "mg/L"}, {"name": "Li-TFSi", "concentration": 260, "concentration_unit": "mg/L"}, {"name": "tBP", "concentration": 29, "concentration_unit": "mg/L"}], "solvents": [{"name": "chlorobenzene", "volume_fraction": null}]}}]}, {"name": "Au", "thickness": 80, "functionality": "Contact"}]}, {"perovskite_composition": {"formula": "", "a_ions": [], "b_ions": [], "x_ions": []}, "pce": {"value": 19.18, "unit": "%"}, "jsc": {"value": 23.86, "unit": "mA cm^-2"}, "voc": {"value": 1.083, "unit": "V"}, "ff": {"value": 74.38}, "active_area": {"value": 0.09}, "device_architecture": "nip", "number_devices": 1, "averaged_quantites": false, "light_source": {"type": "AM 1.5G", "light_intensity": 100}, "encapsulated": false, "stability": {"time": 10000, "light_intensity": 100, "potential_bias": "Open circuit", "review_completed": true}, "layers": [{"name": "ITO", "thickness": null, "functionality": "Contact"}, {"name": "SnO2", "thickness": null, "functionality": "Electron-transport"}, {"name": "MFCl", "thickness": null, "functionality": "Other", "deposition": [{"method": "Spin-coating", "atmosphere": "N2", "temperature": 100, "duration": 300, "solution": {"volume": null, "temperature": null, "solutes": [{"name": "MFCl", "concentration": 0.75, "concentration_unit": "mg/L"}], "solvents": [{"name": "isopropanol", "volume_fraction": null}]}}]}, {"name": "(FAPbI3)0.95(MAPbBr3)0.05", "thickness": null, "functionality": "Absorber", "deposition": [{"method": "Spin-coating", "atmosphere": "N2", "temperature": 120, "duration": 1800, "solution": {"volume": null, "temperature": null, "solvents": [{"name": "DMSO", "volume_fraction": null}, {"name": "DMF", "volume_fraction": null}]}}]}, {"name": "MFCl", "thickness": null, "functionality": "Other", "deposition": [{"method": "Spin-coating", "atmosphere": "N2", "temperature": 100, "duration": 300, "solution": {"volume": null, "temperature": null, "solutes": [{"name": "MFCl", "concentration": 0.75, "concentration_unit": "mg/L"}], "solvents": [{"name": "isopropanol", "volume_fraction": null}]}}]}, {"name": "Spiro-OMeTAD", "thickness": null, "functionality": "Hole-transport", "deposition": [{"method": "Spin-coating", "atmosphere": "N2", "temperature": null, "duration": null, "solution": {"volume": null, "temperature": null, "solutes": [{"name": "Spiro-OMeTAD", "concentration": 72.3, "concentration_unit": "mg/L"}, {"name": "Li-TFSi", "concentration": 260, "concentration_unit": "mg/L"}, {"name": "tBP", "concentration": 29, "concentration_unit": "mg/L"}], "solvents": [{"name": "chlorobenzene", "volume_fraction": null}]}}]}, {"name": "Au", "thickness": 80, "functionality": "Contact"}]}, {"perovskite_composition": {"formula": "", "a_ions": [], "b_ions": [], "x_ions": []}, "pce": {"value": 22.04, "unit": "%"}, "jsc": {"value": 24.11, "unit": "mA cm^-2"}, "voc": {"value": 1.134, "unit": "V"}, "ff": {"value": 80.47}, "active_area": {"value": 0.09}, "device_architecture": "nip", "number_devices": null, "averaged_quantites": false, "light_source": {"type": "AM 1.5G", "light_intensity": 100}, "encapsulated": false, "stability": {"review_completed": true, "time": 10000, "light_intensity": 100, "PCE_at_start": 22.04, "PCE_after_1000_hours": 19.8, "PCE_at_end": 17.6, "potential_bias": "Open circuit"}, "layers": [{"name": "ITO", "thickness": null, "functionality": "Contact"}, {"name": "SnO2", "thickness": null, "functionality": "Electron-transport"}, {"name": "MFCl", "thickness": null, "functionality": "Other", "deposition": [{"method": "Spin-coating", "atmosphere": "N2", "temperature": 100, "duration": 300, "solution": {"volume": null, "temperature": null, "solutes": [{"name": "MFCl", "concentration": 0.75, "concentration_unit": "mg/L"}], "solvents": [{"name": "isopropanol", "volume_fraction": null}]}}]}, {"name": "(FAPbI3)0.95(MAPbBr3)0.05", "thickness": null, "functionality": "Absorber", "deposition": [{"method": "Spin-coating", "atmosphere": "N2", "temperature": 120, "duration": 1800, "solution": {"volume": null, "temperature": null, "solvents": [{"name": "DMSO", "volume_fraction": null}, {"name": "DMF", "volume_fraction": null}]}}]}, {"name": "MFCl", "thickness": null, "functionality": "Other", "deposition": [{"method": "Spin-coating", "atmosphere": "N2", "temperature": 100, "duration": 300, "solution": {"volume": null, "temperature": null, "solutes": [{"name": "MFCl", "concentration": 0.75, "concentration_unit": "mg/L"}], "solvents": [{"name": "isopropanol", "volume_fraction": null}]}}]}, {"name": "Spiro-OMeTAD", "thickness": null, "functionality": "Hole-transport", "deposition": [{"method": "Spin-coating", "atmosphere": "N2", "temperature": null, "duration": null, "solution": {"volume": null, "temperature": null, "solutes": [{"name": "Spiro-OMeTAD", "concentration": 72.3, "concentration_unit": "mg/L"}, {"name": "Li-TFSi", "concentration": 260, "concentration_unit": "mg/L"}, {"name": "tBP", "concentration": 29, "concentration_unit": "mg/L"}], "solvents": [{"name": "chlorobenzene", "volume_fraction": null}]}}]}, {"name": "Au", "thickness": 80, "functionality": "Contact"}]}]}

File: src/perovscribe/data/experts/10.1002--solr.201900370.json
{"doi": "10.1002/solr.201900370", "author": "Keely Clements", "cells": [{"perovskite_composition": {"formula": "", "a_ions": [], "b_ions": [], "x_ions": []}, "pce": {"value": 20.3, "unit": "%"}, "jsc": {"value": 23.5, "unit": "mA cm^-2"}, "voc": {"value": 1.11, "unit": "V"}, "ff": {"value": 77.8}, "active_area": {"value": 0.06}, "device_architecture": "nip", "number_devices": null, "averaged_quantites": null, "light_source": {"type": "AM 1.5G", "light_intensity": 100}, "encapsulated": null, "stability": null, "layers": [{"review_completed": true, "name": "FTO", "thickness": null, "functionality": "Substrate"}, {"review_completed": true, "name": "SnO2", "thickness": null, "functionality": "Electron-transport"}, {"review_completed": true, "name": "FA0.85MA0.15PbI2.55Br0.45", "thickness": null, "functionality": "Absorber", "additional_treatment": "25% humidity at room temp (this paper indicates that an increase in water content creates increased crystallinity)", "deposition": [{"method": "Spin-coating", "atmosphere": "Ambient air", "temperature": null, "duration": null, "solution": {"volume": null, "temperature": null, "solutes": [{"name": "FAI", "concentration": 1, "concentration_unit": "M"}, {"name": "PbI2", "concentration": 1.05, "concentration_unit": "M"}, {"name": "MABr", "concentration": 0.2, "concentration_unit": "M"}, {"name": "PbBr2", "concentration": 0.2, "concentration_unit": "M"}], "solvents": [{"name": "DMF", "volume_fraction": null}, {"name": "DMSO", "volume_fraction": null}]}}]}, {"review_completed": true, "name": "Spiro-OMeTAD", "thickness": null, "functionality": "Hole-transport"}, {"review_completed": true, "name": "Au", "thickness": null, "functionality": "Contact"}]}]}

File: src/perovscribe/data/experts/10.1002--solr.202100879.json
{"doi": "10.1002/solr.202100879", "author": "Florian Mathies", "cells": [{"perovskite_composition": {"formula": "", "a_ions": [{"abbreviation": null, "common_name": null, "molecular_formula": null, "coefficient": null}], "b_ions": [], "x_ions": []}, "pce": {"value": 20.1, "unit": "%"}, "jsc": {"value": 24.14, "unit": "mA cm^-2"}, "voc": {"value": 1.09, "unit": "V"}, "ff": {"value": 76.3}, "active_area": {"value": null}, "device_architecture": "nip", "number_devices": null, "averaged_quantites": null, "light_source": {"type": "AM 1.5G", "light_intensity": 100}, "encapsulated": false, "stability": null, "layers": [{"review_completed": true, "name": "Glass", "functionality": "Substrate"}, {"review_completed": true, "name": "ITO", "functionality": "Contact"}, {"review_completed": true, "name": "SnO2", "functionality": "Electron-transport"}, {"review_completed": true, "name": "3D Perovskite", "functionality": "Absorber", "deposition": []}, {"review_completed": true, "name": "Spiro- OMeTAD", "functionality": "Hole-transport"}, {"review_completed": true, "name": "Au", "functionality": "Contact"}]}, {"perovskite_composition": {"formula": "Me3SPbI3", "a_ions": [{"abbreviation": "Me3S", "common_name": null, "molecular_formula": null, "coefficient": "1"}], "b_ions": [{"abbreviation": "Pb", "common_name": "Lead", "molecular_formula": "Pb2+", "coefficient": "1"}], "x_ions": [{"abbreviation": "I", "common_name": "Iodide", "molecular_formula": "I-", "coefficient": "3"}]}, "pce": {"value": 22.07, "unit": "%"}, "jsc": {"value": 24.64, "unit": "mA cm^-2"}, "voc": {"value": 1.14, "unit": "V"}, "ff": {"value": 78.57}, "active_area": {"value": null}, "device_architecture": "nip", "number_devices": null, "averaged_quantites": false, "light_source": {"type": "AM 1.5G", "light_intensity": 100}, "encapsulated": false, "stability": {"review_completed": true, "time": 1000, "humidity": 50, "PCE_after_1000_hours": 21.41, "potential_bias": "Unknown"}, "layers": [{"review_completed": true, "name": "Glass", "functionality": "Substrate"}, {"review_completed": true, "name": "ITO", "functionality": "Contact"}, {"review_completed": true, "name": "SnO2", "functionality": "Electron-transport"}, {"review_completed": true, "name": "1D -3D Perovskite", "functionality": "Absorber", "deposition": [{"review_completed": true, "step_name": "PbI2", "method": "spin coating"}, {"review_completed": true, "step_name": "Immersion in MeS3I", "method": "immersion", "temperature": 60}]}, {"review_completed": true, "name": "Spiro- OMeTAD", "functionality": "Hole-transport"}, {"review_completed": true, "name": "Au", "functionality": "Contact"}]}, {"perovskite_composition": {"formula": "Me3SPbI3", "a_ions": [{"abbreviation": "Me3S", "common_name": null, "molecular_formula": null, "coefficient": "1"}], "b_ions": [{"abbreviation": "Pb", "common_name": "Lead", "molecular_formula": "Pb2+", "coefficient": "1"}], "x_ions": [{"abbreviation": "I", "common_name": "Iodide", "molecular_formula": "I-", "coefficient": "3"}]}, "pce": {"value": 2.09, "unit": "%"}, "jsc": {"value": 3.76, "unit": "mA cm^-2"}, "voc": {"value": 0.99, "unit": "V"}, "ff": {"value": 56}, "active_area": {"value": null}, "device_architecture": "nip", "number_devices": null, "averaged_quantites": null, "light_source": {"type": "AM 1.5G", "light_intensity": 100}, "encapsulated": false, "stability": {"review_completed": true, "time": 500, "humidity": 50, "potential_bias": "Unknown"}, "layers": [{"review_completed": true, "name": "Glass", "functionality": "Substrate"}, {"review_completed": true, "name": "ITO", "functionality": "Contact"}, {"review_completed": true, "name": "SnO2", "functionality": "Electron-transport"}, {"review_completed": true, "name": "1D Perovskite", "functionality": "Absorber", "deposition": [{"review_completed": true, "step_name": "PbI2", "method": "spin coating"}, {"review_completed": true, "step_name": "Immersion in MeS3I", "method": "immersion", "temperature": 60}]}, {"review_completed": true, "name": "Spiro- OMeTAD", "functionality": "Hole-transport"}, {"review_completed": true, "name": "Au", "functionality": "Contact"}]}]}

File: src/perovscribe/data/experts/10.1016--j.nanoen.2016.05.023.json
{"doi": "10.1016/j.nanoen.2016.05.023", "author": "Rico Meitzner", "cells": [{"perovskite_composition": {"formula": "MAPbI3-xClx", "a_ions": [{"abbreviation": "MA", "common_name": "Methylammonium", "molecular_formula": "CH6N+", "coefficient": "1"}], "b_ions": [{"abbreviation": "Pb", "common_name": "Lead", "molecular_formula": "Pb2+", "coefficient": "1"}], "x_ions": [{"abbreviation": "I", "common_name": "Iodide", "molecular_formula": "I-", "coefficient": "3-x"}, {"abbreviation": "Cl", "common_name": "Chloride", "molecular_formula": "Cl-", "coefficient": "x"}]}, "pce": {"value": 17.1, "unit": "%"}, "jsc": {"value": 23.03, "unit": "mA cm^-2"}, "voc": {"value": 1.1, "unit": "V"}, "ff": {"value": 67.3}, "active_area": {"value": 0.09}, "device_architecture": "nip", "number_devices": null, "averaged_quantites": true, "light_source": {"type": "AM 1.5G", "light_intensity": 100}, "encapsulated": false, "stability": {"time": 1200, "humidity": 50, "potential_bias": "Open circuit", "description": "ISOS-D1", "PCE_at_end": 14.5, "PCE_at_start": 17.1, "temperature": 25, "review_completed": true}, "layers": [{"name": "FTO", "thickness": null, "functionality": "Substrate"}, {"name": "TiO2", "thickness": null, "functionality": "Electron-transport", "deposition": [{"method": "Spin-coating", "atmosphere": "Air", "temperature": null, "duration": null}]}, {"name": "Perovskite with PCBM/PEG network", "thickness": null, "functionality": "Absorber", "deposition": [{"method": "Spin-coating", "atmosphere": "Air", "temperature": 100, "duration": 5400}]}, {"name": "Spiro-OMeTAD", "thickness": null, "functionality": "Hole-transport", "deposition": [{"method": "Spin-coating", "atmosphere": "Air", "temperature": null, "duration": null}]}, {"name": "Au", "thickness": 80, "functionality": "Contact", "deposition": [{"method": "Evaporation", "atmosphere": "Vacuum", "temperature": null, "duration": null}]}]}, {"perovskite_composition": {"formula": "MAPbI3-xClx", "a_ions": [{"abbreviation": "MA", "common_name": "Methylammonium", "molecular_formula": "CH6N+", "coefficient": "1"}], "b_ions": [{"abbreviation": "Pb", "common_name": "Lead", "molecular_formula": "Pb2+", "coefficient": "1"}], "x_ions": [{"abbreviation": "I", "common_name": "Iodide", "molecular_formula": "I-", "coefficient": "3-x"}, {"abbreviation": "Cl", "common_name": "Chloride", "molecular_formula": "Cl-", "coefficient": "x"}]}, "pce": {"value": 16.3, "unit": "%"}, "jsc": {"value": 22.92, "unit": "mA cm^-2"}, "voc": {"value": 1.05, "unit": "V"}, "ff": {"value": 65.8}, "active_area": {"value": 0.09}, "device_architecture": "nip", "number_devices": null, "averaged_quantites": true, "light_source": {"type": "AM 1.5G", "light_intensity": 100}, "encapsulated": false, "stability": {"review_completed": true, "potential_bias": "Open circuit"}, "layers": [{"name": "FTO", "thickness": null, "functionality": "Substrate"}, {"name": "TiO2", "thickness": null, "functionality": "Electron-transport", "deposition": [{"method": "Spin-coating", "atmosphere": "Air", "temperature": null, "duration": null}]}, {"name": "Perovskite with PEG network", "thickness": null, "functionality": "Absorber", "deposition": [{"method": "Spin-coating", "atmosphere": "Air", "temperature": 100, "duration": 5400}]}, {"name": "Spiro-OMeTAD", "thickness": null, "functionality": "Hole-transport", "deposition": [{"method": "Spin-coating", "atmosphere": "Air", "temperature": null, "duration": null}]}, {"name": "Au", "thickness": 80, "functionality": "Contact", "deposition": [{"method": "Evaporation", "atmosphere": "Vacuum", "temperature": null, "duration": null}]}]}, {"perovskite_composition": {"formula": "MAPbI3-xClx", "a_ions": [{"abbreviation": "MA", "common_name": "Methylammonium", "molecular_formula": "CH6N+", "coefficient": "1"}], "b_ions": [{"abbreviation": "Pb", "common_name": "Lead", "molecular_formula": "Pb2+", "coefficient": "1"}], "x_ions": [{"abbreviation": "I", "common_name": "Iodide", "molecular_formula": "I-", "coefficient": "3-x"}, {"abbreviation": "Cl", "common_name": "Chloride", "molecular_formula": "Cl-", "coefficient": "x"}]}, "pce": {"value": 14.2, "unit": "%"}, "jsc": {"value": 22.88, "unit": "mA cm^-2"}, "voc": {"value": 1.07, "unit": "V"}, "ff": {"value": 58}, "active_area": {"value": 0.09}, "device_architecture": "nip", "number_devices": null, "averaged_quantites": true, "light_source": {"type": "AM 1.5G", "light_intensity": 100}, "encapsulated": false, "stability": {"review_completed": true, "time": 75, "humidity": 50, "temperature": 25, "PCE_at_start": 14.5, "PCE_at_end": 3.5, "potential_bias": "Open circuit"}, "layers": [{"name": "FTO", "thickness": null, "functionality": "Substrate"}, {"name": "TiO2", "thickness": null, "functionality": "Electron-transport", "deposition": [{"method": "Spin-coating", "atmosphere": "Air", "temperature": null, "duration": null}]}, {"name": "Perovskite with PCBM", "thickness": null, "functionality": "Absorber", "deposition": [{"method": "Spin-coating", "atmosphere": "Air", "temperature": 100, "duration": 5400}]}, {"name": "Spiro-OMeTAD", "thickness": null, "functionality": "Hole-transport", "deposition": [{"method": "Spin-coating", "atmosphere": "Air", "temperature": null, "duration": null}]}, {"name": "Au", "thickness": 80, "functionality": "Contact", "deposition": [{"method": "Evaporation", "atmosphere": "Vacuum", "temperature": null, "duration": null}]}]}, {"perovskite_composition": {"formula": "MAPbI3-xClx", "a_ions": [{"abbreviation": "MA", "common_name": "Methylammonium", "molecular_formula": "CH6N+", "coefficient": "1"}], "b_ions": [{"abbreviation": "Pb", "common_name": "Lead", "molecular_formula": "Pb2+", "coefficient": "1"}], "x_ions": [{"abbreviation": "I", "common_name": "Iodide", "molecular_formula": "I-", "coefficient": "3-x"}, {"abbreviation": "Cl", "common_name": "Chloride", "molecular_formula": "Cl-", "coefficient": "x"}]}, "pce": {"value": 12.5, "unit": "%"}, "jsc": {"value": 22.47, "unit": "mA cm^-2"}, "voc": {"value": 0.96, "unit": "V"}, "ff": {"value": 57.9}, "active_area": {"value": 0.09}, "device_architecture": "nip", "number_devices": null, "averaged_quantites": true, "light_source": {"type": "AM 1.5G", "light_intensity": 100}, "encapsulated": false, "stability": {"review_completed": true, "time": 75, "humidity": 50, "temperature": 25, "PCE_at_start": 14.5, "PCE_at_end": 3.5, "potential_bias": "Open circuit"}, "layers": [{"name": "FTO", "thickness": null, "functionality": "Substrate"}, {"name": "TiO2", "thickness": null, "functionality": "Electron-transport", "deposition": [{"method": "Spin-coating", "atmosphere": "Air", "temperature": null, "duration": null}]}, {"name": "Perovskite", "thickness": null, "functionality": "Absorber", "deposition": [{"method": "Spin-coating", "atmosphere": "Air", "temperature": 100, "duration": 5400}]}, {"name": "Spiro-OMeTAD", "thickness": null, "functionality": "Hole-transport", "deposition": [{"method": "Spin-coating", "atmosphere": "Air", "temperature": null, "duration": null}]}, {"name": "Au", "thickness": 80, "functionality": "Contact", "deposition": [{"method": "Evaporation", "atmosphere": "Vacuum", "temperature": null, "duration": null}]}]}]}

File: src/perovscribe/data/experts/10.1016--j.nanoen.2022.107416.json
{"doi": "10.1016/j.nanoen.2022.107416", "author": "Edgar Nandayapa", "cells": [{"perovskite_composition": {"formula": "FA0.75MA0.25SnI2.75Br0.25", "a_ions": [{"abbreviation": "FA", "common_name": "Formamidinium", "molecular_formula": "CH5N2+", "coefficient": "0.75"}, {"abbreviation": "MA", "common_name": "Methylammonium", "molecular_formula": "CH6N+", "coefficient": "0.25"}], "b_ions": [{"abbreviation": "Sn", "common_name": "Tin", "molecular_formula": "Sn2+", "coefficient": "1"}], "x_ions": [{"abbreviation": "I", "common_name": "Iodide", "molecular_formula": "I-", "coefficient": "2.75"}, {"abbreviation": "Br", "common_name": "Bromide", "molecular_formula": "Br-", "coefficient": "0.25"}]}, "pce": {"value": 13.43, "unit": "%"}, "jsc": {"value": 20.98, "unit": "mA cm^-2"}, "voc": {"value": 0.9, "unit": "V"}, "ff": {"value": 71.22}, "active_area": {"value": null}, "device_architecture": "nip", "number_devices": 20, "averaged_quantites": true, "light_source": {"type": "AM 1.5G", "light_intensity": 100}, "encapsulated": false, "stability": {"review_completed": true, "time": 3600000, "humidity": 0, "temperature": 85, "PCE_after_1000_hours": 10.744, "potential_bias": "Open circuit"}, "layers": [{"review_completed": true, "name": "ITO", "functionality": "Contact"}, {"review_completed": true, "name": "SnO2", "functionality": "Hole-transport"}, {"review_completed": true, "name": "FASnI3 with 4A3HA", "functionality": "Absorber"}, {"review_completed": true, "name": "ICBA", "functionality": "Electron-transport"}, {"review_completed": true, "name": "Ag", "functionality": "Contact"}]}, {"perovskite_composition": {"formula": "FA0.75MA0.25SnI2.75Br0.25", "a_ions": [{"abbreviation": "FA", "common_name": "Formamidinium", "molecular_formula": "CH5N2+", "coefficient": "0.75"}, {"abbreviation": "MA", "common_name": "Methylammonium", "molecular_formula": "CH6N+", "coefficient": "0.25"}], "b_ions": [{"abbreviation": "Sn", "common_name": "Tin", "molecular_formula": "Sn2+", "coefficient": "1"}], "x_ions": [{"abbreviation": "I", "common_name": "Iodide", "molecular_formula": "I-", "coefficient": "2.75"}, {"abbreviation": "Br", "common_name": "Bromide", "molecular_formula": "Br-", "coefficient": "0.25"}]}, "pce": {"value": 9.44, "unit": "%"}, "jsc": {"value": 16.33, "unit": "mA cm^-2"}, "voc": {"value": 0.84, "unit": "V"}, "ff": {"value": 68.53}, "active_area": {"value": null}, "device_architecture": "nip", "number_devices": 20, "averaged_quantites": true, "light_source": {"type": "AM 1.5G", "light_intensity": 100}, "encapsulated": false, "stability": {"review_completed": true, "time": 3600000, "humidity": 0, "temperature": 85, "PCE_after_1000_hours": 10.744, "potential_bias": "Open circuit"}, "layers": [{"review_completed": true, "name": "ITO", "functionality": "Contact"}, {"review_completed": true, "name": "SnO2", "functionality": "Hole-transport"}, {"review_completed": true, "name": "FASnI3", "functionality": "Absorber"}, {"review_completed": true, "name": "ICBA", "functionality": "Electron-transport"}, {"review_completed": true, "name": "Ag", "functionality": "Contact"}]}]}

File: src/perovscribe/data/experts/10.1021--acs.chemmater.8b01521.json
{"doi": "10.1021/acs.chemmater.8b01521", "author": "Asmin Askin", "cells": [{"perovskite_composition": {"formula": "MAPbI3", "a_ions": [], "b_ions": [], "x_ions": []}, "pce": {"value": 5.9, "unit": "%"}, "jsc": {"value": 14.5, "unit": "mA cm^-2"}, "voc": {"value": 0.85, "unit": "V"}, "ff": {"value": 48.0}, "active_area": {"value": null}, "device_architecture": "nip", "number_devices": null, "averaged_quantites": null, "light_source": {"type": "Other"}, "encapsulated": null, "stability": null, "layers": [{"name": "FTO", "thickness": null, "functionality": "Substrate", "deposition": null, "additional_treatment": null}, {"name": "TiO2", "thickness": null, "functionality": "Electron-transport", "deposition": null, "additional_treatment": null}, {"name": "MAPbI3", "thickness": null, "functionality": "Absorber", "deposition": null, "additional_treatment": null}, {"name": "PEDOT", "thickness": null, "functionality": "Hole-transport", "deposition": [{"step_name": null, "method": "Electrodeposition", "atmosphere": "Other", "temperature": null, "duration": null, "antisolvent": null, "solution": null, "additional_parameters": {"potential": "1.0 V", "charge_density": "10 mC cm^-2"}}], "additional_treatment": "Rapid reduction at -0.6 V for 10 s"}]}]}

File: src/perovscribe/data/experts/10.1021--acsaem.9b01928.json
{"doi": "10.1021/acsaem.9b01928", "author": "Hugo Lemos", "cells": [{"perovskite_composition": {"formula": "MAPbI3", "a_ions": [{"abbreviation": "MA", "common_name": "Methylammonium", "molecular_formula": "CH6N+", "coefficient": "1"}], "b_ions": [{"abbreviation": "Pb", "common_name": "Lead", "molecular_formula": "Pb2+", "coefficient": "1"}], "x_ions": [{"abbreviation": "I", "common_name": "Iodide", "molecular_formula": "I-", "coefficient": "3"}]}, "pce": {"value": 18.54, "unit": "%"}, "jsc": {"value": 22.51, "unit": "mA cm^-2"}, "voc": {"value": 1.06, "unit": "V"}, "ff": {"value": 78}, "active_area": {"value": null}, "device_architecture": "nip", "number_devices": 20, "averaged_quantites": true, "light_source": {"type": "AM 1.5G", "light_intensity": 100}, "encapsulated": null, "stability": null, "layers": [{"name": "FTO", "thickness": null, "functionality": "Substrate"}, {"review_completed": true, "name": "ZnAl-MMOs/TiO2", "thickness": null, "functionality": "Electron-transport", "additional_treatment": "ZnAl-MMOs infiltrated into mesoporous TiO2"}, {"review_completed": true, "name": "CH3NH3PbI3", "thickness": null, "functionality": "Absorber", "deposition": [{"method": "AC-VASP", "atmosphere": "Ambient air", "temperature": null, "duration": null}]}, {"review_completed": true, "name": "Spiro-MeOTAD", "thickness": null, "functionality": "Hole-transport"}, {"review_completed": true, "name": "Au", "thickness": null, "functionality": "Contact"}]}, {"perovskite_composition": {"formula": "MAPbI3", "a_ions": [{"abbreviation": "MA", "common_name": "Methylammonium", "molecular_formula": "CH6N+", "coefficient": "1"}], "b_ions": [{"abbreviation": "Pb", "common_name": "Lead", "molecular_formula": "Pb2+", "coefficient": "1"}], "x_ions": [{"abbreviation": "I", "common_name": "Iodide", "molecular_formula": "I-", "coefficient": "3"}]}, "pce": {"value": 13.59, "unit": "%"}, "jsc": {"value": 19.9, "unit": "mA cm^-2"}, "voc": {"value": 0.9, "unit": "V"}, "ff": {"value": 76}, "active_area": {"value": null}, "device_architecture": "nip", "number_devices": 20, "averaged_quantites": true, "light_source": {"type": "AM 1.5G", "light_intensity": 100}, "encapsulated": null, "stability": null, "layers": [{"name": "FTO", "thickness": null, "functionality": "Substrate", "review_completed": true}, {"review_completed": true, "name": "TiO2", "thickness": null, "functionality": "Electron-transport"}, {"review_completed": true, "name": "CH3NH3PbI3", "thickness": null, "functionality": "Absorber", "deposition": [{"method": "AC-VASP", "atmosphere": "Ambient air", "temperature": null, "duration": null}]}, {"review_completed": true, "name": "Spiro-MeOTAD", "thickness": null, "functionality": "Hole-transport"}, {"review_completed": true, "name": "Au", "thickness": null, "functionality": "Contact"}]}]}

File: src/perovscribe/data/experts/10.1039--c5ta00568j.json
{"doi": "10.1039/c5ta00568j", "author": "Natalia Maticiuc", "cells": [{"perovskite_composition": {"formula": "MAPbI3-xClx", "a_ions": [{"abbreviation": "MA", "common_name": "metyl amonium", "molecular_formula": "CH3NH3", "coefficient": "1"}], "b_ions": [{"abbreviation": "PbI3-x", "common_name": "lead (II) iodide", "molecular_formula": "PbI3-x", "coefficient": "1"}], "x_ions": [{"abbreviation": "Cl", "common_name": "chloride", "molecular_formula": "Clx", "coefficient": "x"}]}, "pce": {"value": 10, "unit": "%"}, "jsc": {"value": 0, "unit": "mA cm^-2"}, "voc": {"value": 0, "unit": "V"}, "ff": {"value": 0}, "active_area": {"value": null}, "device_architecture": "nip", "number_devices": 1, "averaged_quantites": null, "light_source": {"type": "Unknown"}, "encapsulated": null, "stability": null, "layers": [{"review_completed": true, "name": "FTO", "thickness": 3000000, "functionality": "Contact"}, {"review_completed": true, "name": "TiO2", "thickness": 50, "functionality": "Electron-transport", "deposition": [{"review_completed": true, "step_name": "TiO2 deposition", "method": "Spin-coating", "atmosphere": "Unknown", "temperature": 500, "duration": null, "solution": {"review_completed": true, "volume": null, "temperature": null, "solutes": [{"review_completed": true, "name": "titanium(IV) isopropoxide", "concentration": 0.00025, "concentration_unit": "mol/L"}], "solvents": [{"review_completed": true, "name": "ethanol", "volume_fraction": null}, {}]}}, {}]}, {"review_completed": true, "name": "CH3NH3PbI3-xClx", "thickness": 450, "functionality": "Absorber", "additional_treatment": "was annealed under various NIR intensities and durations", "deposition": [{"review_completed": true, "step_name": "perovskite deposition", "method": "Spin-coating", "atmosphere": "Unknown", "temperature": null, "solution": {"review_completed": true, "volume": null, "temperature": null, "solutes": [{"review_completed": true, "name": "Al2O3 nanoparticles in CH3NH3PbI3\u0003XClX", "concentration": 5, "concentration_unit": "wt%"}], "solvents": [{"review_completed": true, "name": "DMF", "volume_fraction": null}]}}, {"review_completed": true, "step_name": "NIR annealing", "atmosphere": "Air", "temperature": 200, "duration": 2.47}]}, {"review_completed": true, "name": "Spiro-OMeTAD", "thickness": 200, "functionality": "Hole-transport", "additional_treatment": "tBP and Li-TFSI additives", "deposition": [{"review_completed": true}]}, {"review_completed": true, "name": "Au", "thickness": null, "functionality": "Contact", "deposition": [{"review_completed": true, "step_name": "Au evaporation", "method": "evaporation", "atmosphere": "Vacuum"}]}, {"review_completed": true, "name": "SLG"}]}, {"perovskite_composition": {"formula": "MAPbI3-xClx", "a_ions": [{"abbreviation": "MA", "common_name": "metyl amonium", "molecular_formula": "CH3NH3", "coefficient": "1"}], "b_ions": [{"abbreviation": "PbI3-x", "common_name": " Lead(II) iodide", "molecular_formula": "PbI2", "coefficient": "1"}], "x_ions": [{"abbreviation": "Cl", "common_name": "chlorine", "molecular_formula": "Clx", "coefficient": "x"}]}, "pce": {"value": 10.9, "unit": "%"}, "jsc": {"value": 0, "unit": "mA cm^-2"}, "voc": {"value": 0, "unit": "V"}, "ff": {"value": 0}, "active_area": {"value": null}, "device_architecture": "nip", "number_devices": null, "averaged_quantites": null, "light_source": {"type": "Unknown"}, "encapsulated": null, "stability": null, "layers": [{"review_completed": true, "name": "FTO", "thickness": 3000000, "functionality": "Contact"}, {"review_completed": true, "name": "TiO2", "thickness": 50, "functionality": "Electron-transport", "deposition": [{"review_completed": true, "step_name": "TiO2 deposition", "method": "Spin-coating", "atmosphere": "Unknown", "temperature": 500, "duration": null, "solution": {"review_completed": true, "volume": null, "temperature": null, "solutes": [{"review_completed": true, "name": "titanium(IV) isopropoxide", "concentration": 0.00025, "concentration_unit": "mol/L"}], "solvents": [{"review_completed": true, "name": "ethanol", "volume_fraction": null}, {}]}}, {}]}, {"review_completed": true, "name": "CH3NH3PbI3-xClx", "thickness": 450, "functionality": "Absorber", "additional_treatment": "was annealed under various NIR intensities and durations", "deposition": [{"review_completed": true, "step_name": "perovskite deposition", "method": "Spin-coating", "atmosphere": "Unknown", "temperature": null, "solution": {"review_completed": true, "volume": null, "temperature": null, "solutes": [{"review_completed": true, "name": "Al2O3 nanoparticles in CH3NH3PbI3\u0003XClX", "concentration": 5, "concentration_unit": "wt%"}], "solvents": [{"review_completed": true, "name": "DMF", "volume_fraction": null}]}}, {"review_completed": true, "step_name": "hot air treatment", "method": "oven anealing", "atmosphere": "Air", "temperature": 100, "duration": 2700}]}, {"review_completed": true, "name": "Spiro-OMeTAD", "thickness": 200, "functionality": "Hole-transport", "additional_treatment": "tBP and Li-TFSI additives", "deposition": [{"review_completed": true}]}, {"review_completed": true, "name": "Au", "thickness": null, "functionality": "Contact", "deposition": [{"review_completed": true, "step_name": "Au evaporation", "method": "evaporation", "atmosphere": "Vacuum"}]}, {"review_completed": true, "name": "SLG"}]}]}

File: src/perovscribe/data/experts/10.1039--c7nr04692h.json
{"doi": "10.1039/c7nr04692h", "author": "Rico Meitzner", "cells": [{"perovskite_composition": {"formula": "MAPbI2.25Cl0.75", "a_ions": [{"abbreviation": "MA", "common_name": "Methylammonium", "molecular_formula": "CH6N+", "coefficient": "1"}], "b_ions": [{"abbreviation": "Pb", "common_name": "Lead", "molecular_formula": "Pb2+", "coefficient": "1"}], "x_ions": [{"abbreviation": "I", "common_name": "Iodide", "molecular_formula": "I-", "coefficient": "2.25"}, {"abbreviation": "Cl", "common_name": "Chloride", "molecular_formula": "Cl-", "coefficient": "0.75"}]}, "pce": {"value": 12.23, "unit": "%"}, "jsc": {"value": 19.61, "unit": "mA cm^-2"}, "voc": {"value": 0.91, "unit": "V"}, "ff": {"value": 68}, "active_area": {"value": 0.0725}, "device_architecture": "pin", "number_devices": null, "averaged_quantites": false, "light_source": {"type": "AM 1.5G", "light_intensity": 100}, "encapsulated": false, "stability": {"review_completed": true, "potential_bias": "Open circuit"}, "layers": [{"review_completed": true, "name": "SLG#", "functionality": "Substrate"}, {"name": "ITO", "thickness": null, "functionality": "Contact"}, {"review_completed": true, "name": "sMoO3", "thickness": null, "functionality": "Hole-transport"}, {"name": "CH3NH3PbIxCl3-x", "thickness": null, "functionality": "Absorber"}, {"name": "PC61BM", "thickness": null, "functionality": "Electron-transport", "deposition": [{"method": "Spin-coating", "atmosphere": "N2", "temperature": null, "duration": null, "solution": {"volume": null, "temperature": null, "solvents": [{"name": "chloroform", "volume_fraction": null}]}}]}, {"name": "Bphen", "thickness": null, "functionality": "Electron-transport", "deposition": [{"method": "Spin-coating", "atmosphere": "N2", "temperature": null, "duration": null, "solution": {"volume": null, "temperature": null, "solvents": [{"name": "ethanol", "volume_fraction": null}]}}]}, {"name": "Ag", "thickness": 100, "functionality": "Contact"}]}, {"perovskite_composition": {"formula": "MAPbI2.25Cl0.75", "a_ions": [{"abbreviation": "MA", "common_name": "Methylammonium", "molecular_formula": "CH6N+", "coefficient": "1"}], "b_ions": [{"abbreviation": "Pb", "common_name": "Lead", "molecular_formula": "Pb2+", "coefficient": "1"}], "x_ions": [{"abbreviation": "I", "common_name": "Iodide", "molecular_formula": "I-", "coefficient": "2.25"}, {"abbreviation": "Cl", "common_name": "Chloride", "molecular_formula": "Cl-", "coefficient": "0.75"}]}, "pce": {"value": 14.5, "unit": "%"}, "jsc": {"value": 21.97, "unit": "mA cm^-2"}, "voc": {"value": 0.94, "unit": "V"}, "ff": {"value": 71}, "active_area": {"value": 0.0725}, "device_architecture": "pin", "number_devices": null, "averaged_quantites": false, "light_source": {"type": "AM 1.5G", "light_intensity": 100}, "encapsulated": false, "stability": {"review_completed": true, "time": 360, "light_intensity": 100, "humidity": 30, "temperature": 25, "PCE_at_start": 14.5, "PCE_at_end": 7.25, "potential_bias": "Open circuit"}, "layers": [{"review_completed": true, "name": "SLG#", "functionality": "Substrate"}, {"name": "ITO", "thickness": null, "functionality": "Contact"}, {"name": "PEDOT:PSS:CrO3", "thickness": null, "functionality": "Hole-transport", "review_completed": true}, {"name": "CH3NH3PbIxCl3-x", "thickness": null, "functionality": "Absorber"}, {"name": "PC61BM", "thickness": null, "functionality": "Electron-transport", "deposition": [{"method": "Spin-coating", "atmosphere": "N2", "temperature": null, "duration": null, "solution": {"volume": null, "temperature": null, "solvents": [{"name": "chloroform", "volume_fraction": null}]}}]}, {"name": "Bphen", "thickness": null, "functionality": "Electron-transport", "deposition": [{"method": "Spin-coating", "atmosphere": "N2", "temperature": null, "duration": null, "solution": {"volume": null, "temperature": null, "solvents": [{"name": "ethanol", "volume_fraction": null}]}}]}, {"name": "Ag", "thickness": 100, "functionality": "Contact"}]}, {"perovskite_composition": {"formula": "MAPbI2.25Cl0.75", "a_ions": [{"abbreviation": "MA", "common_name": "Methylammonium", "molecular_formula": "CH6N+", "coefficient": "1"}], "b_ions": [{"abbreviation": "Pb", "common_name": "Lead", "molecular_formula": "Pb2+", "coefficient": "1"}], "x_ions": [{"abbreviation": "I", "common_name": "Iodide", "molecular_formula": "I-", "coefficient": "2.25"}, {"abbreviation": "Cl", "common_name": "Chloride", "molecular_formula": "Cl-", "coefficient": "0.75"}]}, "pce": {"value": 16.15, "unit": "%"}, "jsc": {"value": 21.85, "unit": "mA cm^-2"}, "voc": {"value": 0.96, "unit": "V"}, "ff": {"value": 77}, "active_area": {"value": 0.0725}, "device_architecture": "pin", "number_devices": null, "averaged_quantites": false, "light_source": {"type": "AM 1.5G", "light_intensity": 100}, "encapsulated": false, "stability": {"review_completed": true, "time": 360, "light_intensity": 100, "humidity": 30, "temperature": 25, "PCE_at_start": 16.15, "PCE_at_end": 8.075, "potential_bias": "Open circuit"}, "layers": [{"review_completed": true, "name": "SLG#", "functionality": "Substrate"}, {"name": "ITO", "thickness": null, "functionality": "Contact"}, {"name": "PEDOT:PSS:GeO2", "thickness": null, "functionality": "Hole-transport"}, {"name": "CH3NH3PbIxCl3-x", "thickness": null, "functionality": "Absorber"}, {"name": "PC61BM", "thickness": null, "functionality": "Electron-transport", "deposition": [{"method": "Spin-coating", "atmosphere": "N2", "temperature": null, "duration": null, "solution": {"volume": null, "temperature": null, "solvents": [{"name": "chloroform", "volume_fraction": null}]}}]}, {"name": "Bphen", "thickness": null, "functionality": "Electron-transport", "deposition": [{"method": "Spin-coating", "atmosphere": "N2", "temperature": null, "duration": null, "solution": {"volume": null, "temperature": null, "solvents": [{"name": "ethanol", "volume_fraction": null}]}}]}, {"name": "Ag", "thickness": 100, "functionality": "Contact"}]}, {"perovskite_composition": {"formula": "MAPbI2.25Cl0.75", "a_ions": [{"abbreviation": "MA", "common_name": "Methylammonium", "molecular_formula": "CH6N+", "coefficient": "1"}], "b_ions": [{"abbreviation": "Pb", "common_name": "Lead", "molecular_formula": "Pb2+", "coefficient": "1"}], "x_ions": [{"abbreviation": "I", "common_name": "Iodide", "molecular_formula": "I-", "coefficient": "2.25"}, {"abbreviation": "Cl", "common_name": "Chloride", "molecular_formula": "Cl-", "coefficient": "0.75"}]}, "pce": {"value": 12.12, "unit": "%"}, "jsc": {"value": 19.62, "unit": "mA cm^-2"}, "voc": {"value": 0.94, "unit": "V"}, "ff": {"value": 66}, "active_area": {"value": 0.0725}, "device_architecture": "pin", "number_devices": null, "averaged_quantites": false, "light_source": {"type": "AM 1.5G", "light_intensity": 100}, "encapsulated": false, "stability": {"review_completed": true, "potential_bias": "Open circuit"}, "layers": [{"review_completed": true, "name": "SLG#", "functionality": "Substrate"}, {"name": "ITO", "thickness": null, "functionality": "Contact"}, {"review_completed": true, "name": "sGeO2", "thickness": null, "functionality": "Hole-transport"}, {"name": "CH3NH3PbIxCl3-x", "thickness": null, "functionality": "Absorber"}, {"name": "PC61BM", "thickness": null, "functionality": "Electron-transport", "deposition": [{"method": "Spin-coating", "atmosphere": "N2", "temperature": null, "duration": null, "solution": {"volume": null, "temperature": null, "solvents": [{"name": "chloroform", "volume_fraction": null}]}}]}, {"name": "Bphen", "thickness": null, "functionality": "Electron-transport", "deposition": [{"method": "Spin-coating", "atmosphere": "N2", "temperature": null, "duration": null, "solution": {"volume": null, "temperature": null, "solvents": [{"name": "ethanol", "volume_fraction": null}]}}]}, {"name": "Ag", "thickness": 100, "functionality": "Contact"}]}, {"perovskite_composition": {"formula": "MAPbI2.25Cl0.75", "a_ions": [{"abbreviation": "MA", "common_name": "Methylammonium", "molecular_formula": "CH6N+", "coefficient": "1"}], "b_ions": [{"abbreviation": "Pb", "common_name": "Lead", "molecular_formula": "Pb2+", "coefficient": "1"}], "x_ions": [{"abbreviation": "I", "common_name": "Iodide", "molecular_formula": "I-", "coefficient": "2.25"}, {"abbreviation": "Cl", "common_name": "Chloride", "molecular_formula": "Cl-", "coefficient": "0.75"}]}, "pce": {"value": 13.26, "unit": "%"}, "jsc": {"value": 19.46, "unit": "mA cm^-2"}, "voc": {"value": 0.96, "unit": "V"}, "ff": {"value": 71}, "active_area": {"value": 0.0725}, "device_architecture": "pin", "number_devices": null, "averaged_quantites": false, "light_source": {"type": "AM 1.5G", "light_intensity": 100}, "encapsulated": false, "stability": {"review_completed": true, "potential_bias": "Open circuit"}, "layers": [{"review_completed": true, "name": "SLG#", "functionality": "Substrate"}, {"name": "ITO", "thickness": null, "functionality": "Contact"}, {"review_completed": true, "name": "sV2O5", "thickness": null, "functionality": "Hole-transport"}, {"name": "CH3NH3PbIxCl3-x", "thickness": null, "functionality": "Absorber"}, {"name": "PC61BM", "thickness": null, "functionality": "Electron-transport", "deposition": [{"method": "Spin-coating", "atmosphere": "N2", "temperature": null, "duration": null, "solution": {"volume": null, "temperature": null, "solvents": [{"name": "chloroform", "volume_fraction": null}]}}]}, {"name": "Bphen", "thickness": null, "functionality": "Electron-transport", "deposition": [{"method": "Spin-coating", "atmosphere": "N2", "temperature": null, "duration": null, "solution": {"volume": null, "temperature": null, "solvents": [{"name": "ethanol", "volume_fraction": null}]}}]}, {"name": "Ag", "thickness": 100, "functionality": "Contact"}]}, {"perovskite_composition": {"formula": "MAPbI2.25Cl0.75", "a_ions": [{"abbreviation": "MA", "common_name": "Methylammonium", "molecular_formula": "CH6N+", "coefficient": "1"}], "b_ions": [{"abbreviation": "Pb", "common_name": "Lead", "molecular_formula": "Pb2+", "coefficient": "1"}], "x_ions": [{"abbreviation": "I", "common_name": "Iodide", "molecular_formula": "I-", "coefficient": "2.25"}, {"abbreviation": "Cl", "common_name": "Chloride", "molecular_formula": "Cl-", "coefficient": "0.75"}]}, "pce": {"value": 14.13, "unit": "%"}, "jsc": {"value": 20.54, "unit": "mA cm^-2"}, "voc": {"value": 0.93, "unit": "V"}, "ff": {"value": 74}, "active_area": {"value": 0.0725}, "device_architecture": "pin", "number_devices": null, "averaged_quantites": false, "light_source": {"type": "AM 1.5G", "light_intensity": 100}, "encapsulated": false, "stability": {"time": 360, "light_intensity": 100, "humidity": 30, "temperature": 25, "PCE_at_start": 14.13, "PCE_at_end": 2.91, "potential_bias": "Open circuit", "review_completed": true}, "layers": [{"review_completed": true, "name": "SLG#", "functionality": "Substrate"}, {"name": "ITO", "thickness": null, "functionality": "Contact"}, {"name": "PEDOT:PSS", "thickness": null, "functionality": "Hole-transport"}, {"name": "CH3NH3PbIxCl3-x", "thickness": null, "functionality": "Absorber"}, {"name": "PC61BM", "thickness": null, "functionality": "Electron-transport", "deposition": [{"method": "Spin-coating", "atmosphere": "N2", "temperature": null, "duration": null, "solution": {"volume": null, "temperature": null, "solvents": [{"name": "chloroform", "volume_fraction": null}]}}]}, {"name": "Bphen", "thickness": null, "functionality": "Electron-transport", "deposition": [{"method": "Spin-coating", "atmosphere": "N2", "temperature": null, "duration": null, "solution": {"volume": null, "temperature": null, "solvents": [{"name": "ethanol", "volume_fraction": null}]}}]}, {"name": "Ag", "thickness": 100, "functionality": "Contact"}]}, {"perovskite_composition": {"formula": "MAPbI2.25Cl0.75", "a_ions": [{"abbreviation": "MA", "common_name": "Methylammonium", "molecular_formula": "CH6N+", "coefficient": "1"}], "b_ions": [{"abbreviation": "Pb", "common_name": "Lead", "molecular_formula": "Pb2+", "coefficient": "1"}], "x_ions": [{"abbreviation": "I", "common_name": "Iodide", "molecular_formula": "I-", "coefficient": "2.25"}, {"abbreviation": "Cl", "common_name": "Chloride", "molecular_formula": "Cl-", "coefficient": "0.75"}]}, "pce": {"value": 10.15, "unit": "%"}, "jsc": {"value": 19.26, "unit": "mA cm^-2"}, "voc": {"value": 0.88, "unit": "V"}, "ff": {"value": 60}, "active_area": {"value": 0.0725}, "device_architecture": "pin", "number_devices": null, "averaged_quantites": false, "light_source": {"type": "AM 1.5G", "light_intensity": 100}, "encapsulated": false, "stability": {"review_completed": true, "potential_bias": "Open circuit"}, "layers": [{"review_completed": true, "name": "SLG#", "functionality": "Substrate"}, {"name": "ITO", "thickness": null, "functionality": "Contact"}, {"review_completed": true, "name": "sCrO3", "thickness": null, "functionality": "Hole-transport"}, {"name": "CH3NH3PbIxCl3-x", "thickness": null, "functionality": "Absorber"}, {"name": "PC61BM", "thickness": null, "functionality": "Electron-transport", "deposition": [{"method": "Spin-coating", "atmosphere": "N2", "temperature": null, "duration": null, "solution": {"volume": null, "temperature": null, "solvents": [{"name": "chloroform", "volume_fraction": null}]}}]}, {"name": "Bphen", "thickness": null, "functionality": "Electron-transport", "deposition": [{"method": "Spin-coating", "atmosphere": "N2", "temperature": null, "duration": null, "solution": {"volume": null, "temperature": null, "solvents": [{"name": "ethanol", "volume_fraction": null}]}}]}, {"name": "Ag", "thickness": 100, "functionality": "Contact"}]}, {"perovskite_composition": {"formula": "MAPbI2.25Cl0.75", "a_ions": [{"abbreviation": "MA", "common_name": "Methylammonium", "molecular_formula": "CH6N+", "coefficient": "1"}], "b_ions": [{"abbreviation": "Pb", "common_name": "Lead", "molecular_formula": "Pb2+", "coefficient": "1"}], "x_ions": [{"abbreviation": "I", "common_name": "Iodide", "molecular_formula": "I-", "coefficient": "2.25"}, {"abbreviation": "Cl", "common_name": "Chloride", "molecular_formula": "Cl-", "coefficient": "0.75"}]}, "pce": {"value": 15.66, "unit": "%"}, "jsc": {"value": 21.38, "unit": "mA cm^-2"}, "voc": {"value": 0.99, "unit": "V"}, "ff": {"value": 74}, "active_area": {"value": 0.0725}, "device_architecture": "pin", "number_devices": null, "averaged_quantites": false, "light_source": {"type": "AM 1.5G", "light_intensity": 100}, "encapsulated": false, "stability": {"review_completed": true, "time": 360, "light_intensity": 100, "humidity": 30, "temperature": 25, "PCE_at_start": 15.66, "PCE_at_end": 7.83, "potential_bias": "Open circuit"}, "layers": [{"review_completed": true, "name": "SLG#", "functionality": "Substrate"}, {"name": "ITO", "thickness": null, "functionality": "Contact"}, {"name": "PEDOT:PSS:MoO3", "thickness": null, "functionality": "Hole-transport"}, {"name": "CH3NH3PbIxCl3-x", "thickness": null, "functionality": "Absorber"}, {"name": "PC61BM", "thickness": null, "functionality": "Electron-transport", "deposition": [{"method": "Spin-coating", "atmosphere": "N2", "temperature": null, "duration": null, "solution": {"volume": null, "temperature": null, "solvents": [{"name": "chloroform", "volume_fraction": null}]}}]}, {"name": "Bphen", "thickness": null, "functionality": "Electron-transport", "deposition": [{"method": "Spin-coating", "atmosphere": "N2", "temperature": null, "duration": null, "solution": {"volume": null, "temperature": null, "solvents": [{"name": "ethanol", "volume_fraction": null}]}}]}, {"name": "Ag", "thickness": 100, "functionality": "Contact"}]}, {"perovskite_composition": {"formula": "MAPbI2.25Cl0.75", "a_ions": [{"abbreviation": "MA", "common_name": "Methylammonium", "molecular_formula": "CH6N+", "coefficient": "1"}], "b_ions": [{"abbreviation": "Pb", "common_name": "Lead", "molecular_formula": "Pb2+", "coefficient": "1"}], "x_ions": [{"abbreviation": "I", "common_name": "Iodide", "molecular_formula": "I-", "coefficient": "2.25"}, {"abbreviation": "Cl", "common_name": "Chloride", "molecular_formula": "Cl-", "coefficient": "0.75"}]}, "pce": {"value": 18.03, "unit": "%"}, "jsc": {"value": 22.38, "unit": "mA cm^-2"}, "voc": {"value": 1.02, "unit": "V"}, "ff": {"value": 79}, "active_area": {"value": 0.0725}, "device_architecture": "pin", "number_devices": null, "averaged_quantites": false, "light_source": {"type": "AM 1.5G", "light_intensity": 100}, "encapsulated": false, "stability": {"review_completed": true, "time": 360, "light_intensity": 100, "humidity": 30, "temperature": 25, "PCE_at_start": 18.03, "PCE_at_end": 11.29, "potential_bias": "Open circuit"}, "layers": [{"review_completed": true, "name": "SLG#", "functionality": "Substrate"}, {"name": "ITO", "thickness": null, "functionality": "Contact"}, {"name": "PEDOT:PSS:V2O5", "thickness": null, "functionality": "Hole-transport"}, {"name": "CH3NH3PbIxCl3-x", "thickness": null, "functionality": "Absorber"}, {"name": "PC61BM", "thickness": null, "functionality": "Electron-transport", "deposition": [{"method": "Spin-coating", "atmosphere": "N2", "temperature": null, "duration": null, "solution": {"volume": null, "temperature": null, "solvents": [{"name": "chloroform", "volume_fraction": null}]}}]}, {"name": "Bphen", "thickness": null, "functionality": "Electron-transport", "deposition": [{"method": "Spin-coating", "atmosphere": "N2", "temperature": null, "duration": null, "solution": {"volume": null, "temperature": null, "solvents": [{"name": "ethanol", "volume_fraction": null}]}}]}, {"name": "Ag", "thickness": 100, "functionality": "Contact"}]}]}
