Repository: lamalab-org/perla-extract

# Data Directory

This directory contains extraction results and ground truth data used for training, optimization, and evaluation of the Perovscribe pipeline.

## Directory Structure

```
data/
├── extractions/          # Extraction results from various sources
│   ├── humans/          # Human-annotated extractions
│   │   ├── Consensus/   # Consensus extractions between different human annotators
│   │   ├── Bear/        # Individual human annotator (anonymized)
│   │   ├── Bee/         # Individual human annotator (anonymized)
│   │   └── ...          # Additional anonymized human annotators
│   ├── claude-opus-4-1-20250805/  # LLM model extractions

File: src/perovscribe/data/extractions/claude-opus-4-1-20250805/10.1016--j.jmst.2021.03.045.json
{"cells":[{"perovskite_composition":{"formula":"MAPbI3","sample_type":"Polycrystalline film","dimensionality":"3D","a_ions":[{"abbreviation":"MA","common_name":"Methylammonium","molecular_formula":"CH5N+","coefficient":"1"}],"b_ions":[{"abbreviation":"Pb","common_name":null,"molecular_formula":null,"coefficient":"1"}],"x_ions":[{"abbreviation":"I","common_name":null,"molecular_formula":null,"coefficient":"3"}],"bandgap":{"value":1.55,"unit":"eV"},"impurities":null,"additives":null},"device_architecture":"nip","pce":{"value":17.68,"unit":"%"},"jsc":{"value":20.68,"unit":"mA cm^-2"},"voc":{"value":1.098,"unit":"V"},"ff":{"value":77.87},"number_devices":null,"averaged_quantities":null,"active_area":{"value":0.09,"unit":"cm^2"},"light_source":{"type":"AM 1.5G","description":null,"light_intensity":{"value":100.0,"unit":"mW cm^-2"},"lamp":"150 W xenon lamp"},"encapsulated":null,"additional_notes":null,"stability":null,"layers":[{"name":"FTO","thickness":null,"functionality":"Substrate","deposition":null,"additional_treatment":null},{"name":"SnO2","thickness":null,"functionality":"Electron-transport","deposition":[{"step_name":"Spin coating","method":"Spin-coating","atmosphere":"Ambient air","temperature":null,"duration":null,"antisolvent":null,"solution":null,"additional_parameters":{"speed":"3000 rpm","duration":"30 s","solution":"0.1 M tin(II) chloride dihydrate in ethanol"}},{"step_name":"Drying","method":"Thermal-annealing","atmosphere":"Ambient air","temperature":{"value":100.0,"unit":"°C"},"duration":{"value":60.0,"unit":"s"},"antisolvent":null,"solution":null,"additional_parameters":null},{"step_name":"IPL treatment","method":"Other","atmosphere":"Ambient air","temperature":null,"duration":null,"antisolvent":null,"solution":null,"additional_parameters":{"pulses":"120","energy_per_pulse":"1.84 J cm^-2","total_energy":"220.8 J cm^-2","pulse_duration":"2 ms","frequency":"4 Hz"}}],"additional_treatment":"UVO treatment for 35 min"},{"name":"MAPbI3","thickness":null,"functionality":"Absorber","deposition":[{"step_name":"Spin coating","method":"Spin-coating","atmosphere":"Ambient air","temperature":null,"duration":null,"antisolvent":"diethyl ether","solution":{"compounds":["PbI2","MAI"],"solutes":null,"volume":null,"temperature":null,"solvents":[{"name":"DMF","volume_fraction":0.9},{"name":"DMSO","volume_fraction":0.1}]},"additional_parameters":{"speed":"4000 rpm","duration":"25 s","concentration":"50 wt.%"}},{"step_name":"First annealing","method":"Thermal-annealing","atmosphere":"Ambient air","temperature":{"value":65.0,"unit":"°C"},"duration":{"value":60.0,"unit":"s"},"antisolvent":null,"solution":null,"additional_parameters":null},{"step_name":"Second annealing","method":"Thermal-annealing","atmosphere":"Ambient air","temperature":{"value":100.0,"unit":"°C"},"duration":{"value":120.0,"unit":"s"},"antisolvent":null,"solution":null,"additional_parameters":null}],"additional_treatment":null},{"name":"spiroMeOTAD","thickness":null,"functionality":"Hole-transport","deposition":[{"step_name":"Spin coating","method":"Spin-coating","atmosphere":"Ambient air","temperature":null,"duration":null,"antisolvent":null,"solution":{"compounds":["spiroMeOTAD","4-tert-butylpyridine","Li-TFSI"],"solutes":null,"volume":null,"temperature":null,"solvents":[{"name":"chlorobenzene","volume_fraction":null}]},"additional_parameters":{"speed":"4000 rpm","duration":"30 s"}}],"additional_treatment":null},{"name":"Au","thickness":null,"functionality":"Contact","deposition":[{"step_name":"Thermal evaporation","method":"Evaporation","atmosphere":"Vacuum","temperature":null,"duration":null,"antisolvent":null,"solution":null,"additional_parameters":{"pressure":"10^-6 Torr"}}],"additional_treatment":null}]},{"perovskite_composition":{"formula":"MAPbI3","sample_type":"Polycrystalline film","dimensionality":"3D","a_ions":[{"abbreviation":"MA","common_name":"Methylammonium","molecular_formula":"CH5N+","coefficient":"1"}],"b_ions":[{"abbreviation":"Pb","common_name":null,"molecular_formula":null,"coefficient":"1"}],"x_ions":[{"abbreviation":"I","common_name":null,"molecular_formula":null,"coefficient":"3"}],"bandgap":{"value":1.55,"unit":"eV"},"impurities":null,"additives":null},"device_architecture":"nip","pce":{"value":7.06,"unit":"%"},"jsc":{"value":13.2,"unit":"mA cm^-2"},"voc":{"value":0.952,"unit":"V"},"ff":{"value":56.2},"number_devices":null,"averaged_quantities":null,"active_area":{"value":0.09,"unit":"cm^2"},"light_source":{"type":"AM 1.5G","description":null,"light_intensity":{"value":100.0,"unit":"mW cm^-2"},"lamp":"150 W xenon lamp"},"encapsulated":null,"additional_notes":null,"stability":null,"layers":[{"name":"FTO","thickness":null,"functionality":"Substrate","deposition":null,"additional_treatment":null},{"name":"SnO2","thickness":null,"functionality":"Electron-transport","deposition":[{"step_name":"Spin coating","method":"Spin-coating","atmosphere":"Ambient air","temperature":null,"duration":null,"antisolvent":null,"solution":null,"additional_parameters":{"speed":"3000 rpm","duration":"30 s","solution":"0.1 M tin(II) chloride dihydrate in ethanol"}},{"step_name":"Drying","method":"Thermal-annealing","atmosphere":"Ambient air","temperature":{"value":100.0,"unit":"°C"},"duration":{"value":60.0,"unit":"s"},"antisolvent":null,"solution":null,"additional_parameters":null}],"additional_treatment":"UVO treatment for 35 min"},{"name":"MAPbI3","thickness":null,"functionality":"Absorber","deposition":[{"step_name":"Spin coating","method":"Spin-coating","atmosphere":"Ambient air","temperature":null,"duration":null,"antisolvent":"diethyl ether","solution":{"compounds":["PbI2","MAI"],"solutes":null,"volume":null,"temperature":null,"solvents":[{"name":"DMF","volume_fraction":0.9},{"name":"DMSO","volume_fraction":0.1}]},"additional_parameters":{"speed":"4000 rpm","duration":"25 s","concentration":"50 wt.%"}},{"step_name":"First annealing","method":"Thermal-annealing","atmosphere":"Ambient air","temperature":{"value":65.0,"unit":"°C"},"duration":{"value":60.0,"unit":"s"},"antisolvent":null,"solution":null,"additional_parameters":null},{"step_name":"Second annealing","method":"Thermal-annealing","atmosphere":"Ambient air","temperature":{"value":100.0,"unit":"°C"},"duration":{"value":120.0,"unit":"s"},"antisolvent":null,"solution":null,"additional_parameters":null}],"additional_treatment":null},{"name":"spiroMeOTAD","thickness":null,"functionality":"Hole-transport","deposition":[{"step_name":"Spin coating","method":"Spin-coating","atmosphere":"Ambient air","temperature":null,"duration":null,"antisolvent":null,"solution":{"compounds":["spiroMeOTAD","4-tert-butylpyridine","Li-TFSI"],"solutes":null,"volume":null,"temperature":null,"solvents":[{"name":"chlorobenzene","volume_fraction":null}]},"additional_parameters":{"speed":"4000 rpm","duration":"30 s"}}],"additional_treatment":null},{"name":"Au","thickness":null,"functionality":"Contact","deposition":[{"step_name":"Thermal evaporation","method":"Evaporation","atmosphere":"Vacuum","temperature":null,"duration":null,"antisolvent":null,"solution":null,"additional_parameters":{"pressure":"10^-6 Torr"}}],"additional_treatment":null}]},{"perovskite_composition":{"formula":"MAPbI3","sample_type":"Polycrystalline film","dimensionality":"3D","a_ions":[{"abbreviation":"MA","common_name":"Methylammonium","molecular_formula":"CH5N+","coefficient":"1"}],"b_ions":[{"abbreviation":"Pb","common_name":null,"molecular_formula":null,"coefficient":"1"}],"x_ions":[{"abbreviation":"I","common_name":null,"molecular_formula":null,"coefficient":"3"}],"bandgap":{"value":1.55,"unit":"eV"},"impurities":null,"additives":null},"device_architecture":"nip","pce":{"value":18.16,"unit":"%"},"jsc":{"value":22.12,"unit":"mA cm^-2"},"voc":{"value":1.083,"unit":"V"},"ff":{"value":75.85},"number_devices":null,"averaged_quantities":null,"active_area":{"value":0.09,"unit":"cm^2"},"light_source":{"type":"AM 1.5G","description":null,"light_intensity":{"value":100.0,"unit":"mW cm^-2"},"lamp":"150 W xenon lamp"},"encapsulated":null,"additional_notes":null,"stability":null,"layers":[{"name":"FTO","thickness":null,"functionality":"Substrate","deposition":null,"additional_treatment":null},{"name":"SnO2","thickness":null,"functionality":"Electron-transport","deposition":[{"step_name":"Spin coating","method":"Spin-coating","atmosphere":"Ambient air","temperature":null,"duration":null,"antisolvent":null,"solution":null,"additional_parameters":{"speed":"3000 rpm","duration":"30 s","solution":"0.1 M tin(II) chloride dihydrate in ethanol"}},{"step_name":"Thermal annealing","method":"Thermal-annealing","atmosphere":"Ambient air","temperature":{"value":185.0,"unit":"°C"},"duration":{"value":10800.0,"unit":"s"},"antisolvent":null,"solution":null,"additional_parameters":null}],"additional_treatment":"UVO treatment for 35 min"},{"name":"MAPbI3","thickness":null,"functionality":"Absorber","deposition":[{"step_name":"Spin coating","method":"Spin-coating","atmosphere":"Ambient air","temperature":null,"duration":null,"antisolvent":"diethyl ether","solution":{"compounds":["PbI2","MAI"],"solutes":null,"volume":null,"temperature":null,"solvents":[{"name":"DMF","volume_fraction":0.9},{"name":"DMSO","volume_fraction":0.1}]},"additional_parameters":{"speed":"4000 rpm","duration":"25 s","concentration":"50 wt.%"}},{"step_name":"First annealing","method":"Thermal-annealing","atmosphere":"Ambient air","temperature":{"value":65.0,"unit":"°C"},"duration":{"value":60.0,"unit":"s"},"antisolvent":null,"solution":null,"additional_parameters":null},{"step_name":"Second annealing","method":"Thermal-annealing","atmosphere":"Ambient air","temperature":{"value":100.0,"unit":"°C"},"duration":{"value":120.0,"unit":"s"},"antisolvent":null,"solution":null,"additional_parameters":null}],"additional_treatment":null},{"name":"spiroMeOTAD","thickness":null,"functionality":"Hole-transport","deposition":[{"step_name":"Spin coating","method":"Spin-coating","atmosphere":"Ambient air","temperature":null,"duration":null,"antisolvent":null,"solution":{"compounds":["spiroMeOTAD","4-tert-butylpyridine","Li-TFSI"],"solutes":null,"volume":null,"temperature":null,"solvents":[{"name":"chlorobenzene","volume_fraction":null}]},"additional_parameters":{"speed":"4000 rpm","duration":"30 s"}}],"additional_treatment":null},{"name":"Au","thickness":null,"functionality":"Contact","deposition":[{"step_name":"Thermal evaporation","method":"Evaporation","atmosphere":"Vacuum","temperature":null,"duration":null,"antisolvent":null,"solution":null,"additional_parameters":{"pressure":"10^-6 Torr"}}],"additional_treatment":null}]}]}

File: src/perovscribe/data/extractions/claude-opus-4-1-20250805/10.1016--j.matlet.2016.07.004.json
{"cells":[{"perovskite_composition":{"formula":"CH3NH3PbI3","sample_type":"Polycrystalline film","dimensionality":"3D","a_ions":[{"abbreviation":"MA","common_name":"Methylammonium","molecular_formula":"CH5N+","coefficient":"1"}],"b_ions":[{"abbreviation":"Pb","common_name":"Lead","molecular_formula":"Pb2+","coefficient":"1"}],"x_ions":[{"abbreviation":"I","common_name":"Iodide","molecular_formula":"I-","coefficient":"3"}],"bandgap":{"value":1.55,"unit":"eV"},"impurities":null,"additives":null},"device_architecture":"nip","pce":{"value":2.96,"unit":"%"},"jsc":{"value":8.6,"unit":"mA cm^-2"},"voc":{"value":0.8,"unit":"V"},"ff":{"value":43.0},"number_devices":null,"averaged_quantities":null,"active_area":{"value":0.1,"unit":"cm^2"},"light_source":{"type":"AM 1.5G","description":null,"light_intensity":{"value":100.0,"unit":"mW cm^-2"},"lamp":null},"encapsulated":null,"additional_notes":null,"stability":null,"layers":[{"name":"FTO","thickness":null,"functionality":"Substrate","deposition":null,"additional_treatment":null},{"name":"TiO2","thickness":null,"functionality":"Electron-transport","deposition":[{"step_name":"Compact layer deposition","method":"Spin-coating","atmosphere":null,"temperature":{"value":500.0,"unit":"°C"},"duration":{"value":1800.0,"unit":"s"},"antisolvent":null,"solution":null,"additional_parameters":null},{"step_name":"Mesoporous layer deposition","method":"Spin-coating","atmosphere":null,"temperature":{"value":500.0,"unit":"°C"},"duration":null,"antisolvent":null,"solution":null,"additional_parameters":null}],"additional_treatment":null},{"name":"CH3NH3PbI3","thickness":null,"functionality":"Absorber","deposition":[{"step_name":"PbI2 deposition","method":"Spin-coating","atmosphere":null,"temperature":{"value":75.0,"unit":"°C"},"duration":{"value":1800.0,"unit":"s"},"antisolvent":null,"solution":{"compounds":null,"solutes":[{"name":"PbI2","concentration":{"value":462.0,"unit":"mg/mL"}}],"volume":null,"temperature":null,"solvents":[{"name":"N,N-dimethylformamide","volume_fraction":null}]},"additional_parameters":null},{"step_name":"CH3NH3I treatment","method":"Dropcasting","atmosphere":null,"temperature":null,"duration":{"value":20.0,"unit":"s"},"antisolvent":null,"solution":{"compounds":null,"solutes":[{"name":"CH3NH3I","concentration":{"value":10.0,"unit":"mg/mL"}}],"volume":null,"temperature":null,"solvents":[{"name":"2-propanol","volume_fraction":null}]},"additional_parameters":null},{"step_name":"Drying","method":"Thermal-annealing","atmosphere":null,"temperature":{"value":75.0,"unit":"°C"},"duration":{"value":1800.0,"unit":"s"},"antisolvent":null,"solution":null,"additional_parameters":null}],"additional_treatment":null},{"name":"Spiro-OMeTAD","thickness":null,"functionality":"Hole-transport","deposition":[{"step_name":"Spin-coating","method":"Spin-coating","atmosphere":null,"temperature":null,"duration":null,"antisolvent":null,"solution":{"compounds":null,"solutes":[{"name":"Spiro-OMeTAD","concentration":{"value":72.3,"unit":"mg/mL"}}],"volume":null,"temperature":null,"solvents":[{"name":"chlorobenzene","volume_fraction":null}]},"additional_parameters":null}],"additional_treatment":null},{"name":"Carbon (CE-1)","thickness":{"value":16499.999999999996,"unit":"nm"},"functionality":"Contact","deposition":null,"additional_treatment":null}]},{"perovskite_composition":{"formula":"CH3NH3PbI3","sample_type":"Polycrystalline film","dimensionality":"3D","a_ions":[{"abbreviation":"MA","common_name":"Methylammonium","molecular_formula":"CH5N+","coefficient":"1"}],"b_ions":[{"abbreviation":"Pb","common_name":"Lead","molecular_formula":"Pb2+","coefficient":"1"}],"x_ions":[{"abbreviation":"I","common_name":"Iodide","molecular_formula":"I-","coefficient":"3"}],"bandgap":{"value":1.55,"unit":"eV"},"impurities":null,"additives":null},"device_architecture":"nip","pce":{"value":4.24,"unit":"%"},"jsc":{"value":12.3,"unit":"mA cm^-2"},"voc":{"value":0.82,"unit":"V"},"ff":{"value":42.0},"number_devices":null,"averaged_quantities":null,"active_area":{"value":0.1,"unit":"cm^2"},"light_source":{"type":"AM 1.5G","description":null,"light_intensity":{"value":100.0,"unit":"mW cm^-2"},"lamp":null},"encapsulated":null,"additional_notes":null,"stability":null,"layers":[{"name":"FTO","thickness":null,"functionality":"Substrate","deposition":null,"additional_treatment":null},{"name":"TiO2","thickness":null,"functionality":"Electron-transport","deposition":[{"step_name":"Compact layer deposition","method":"Spin-coating","atmosphere":null,"temperature":{"value":500.0,"unit":"°C"},"duration":{"value":1800.0,"unit":"s"},"antisolvent":null,"solution":null,"additional_parameters":null},{"step_name":"Mesoporous layer deposition","method":"Spin-coating","atmosphere":null,"temperature":{"value":500.0,"unit":"°C"},"duration":null,"antisolvent":null,"solution":null,"additional_parameters":null}],"additional_treatment":null},{"name":"CH3NH3PbI3","thickness":null,"functionality":"Absorber","deposition":[{"step_name":"PbI2 deposition","method":"Spin-coating","atmosphere":null,"temperature":{"value":75.0,"unit":"°C"},"duration":{"value":1800.0,"unit":"s"},"antisolvent":null,"solution":{"compounds":null,"solutes":[{"name":"PbI2","concentration":{"value":462.0,"unit":"mg/mL"}}],"volume":null,"temperature":null,"solvents":[{"name":"N,N-dimethylformamide","volume_fraction":null}]},"additional_parameters":null},{"step_name":"CH3NH3I treatment","method":"Dropcasting","atmosphere":null,"temperature":null,"duration":{"value":20.0,"unit":"s"},"antisolvent":null,"solution":{"compounds":null,"solutes":[{"name":"CH3NH3I","concentration":{"value":10.0,"unit":"mg/mL"}}],"volume":null,"temperature":null,"solvents":[{"name":"2-propanol","volume_fraction":null}]},"additional_parameters":null},{"step_name":"Drying","method":"Thermal-annealing","atmosphere":null,"temperature":{"value":75.0,"unit":"°C"},"duration":{"value":1800.0,"unit":"s"},"antisolvent":null,"solution":null,"additional_parameters":null}],"additional_treatment":null},{"name":"Spiro-OMeTAD","thickness":null,"functionality":"Hole-transport","deposition":[{"step_name":"Spin-coating","method":"Spin-coating","atmosphere":null,"temperature":null,"duration":null,"antisolvent":null,"solution":{"compounds":null,"solutes":[{"name":"Spiro-OMeTAD","concentration":{"value":72.3,"unit":"mg/mL"}}],"volume":null,"temperature":null,"solvents":[{"name":"chlorobenzene","volume_fraction":null}]},"additional_parameters":null}],"additional_treatment":null},{"name":"Carbon (CE-2)","thickness":{"value":19999.999999999996,"unit":"nm"},"functionality":"Contact","deposition":null,"additional_treatment":null}]},{"perovskite_composition":{"formula":"CH3NH3PbI3","sample_type":"Polycrystalline film","dimensionality":"3D","a_ions":[{"abbreviation":"MA","common_name":"Methylammonium","molecular_formula":"CH5N+","coefficient":"1"}],"b_ions":[{"abbreviation":"Pb","common_name":"Lead","molecular_formula":"Pb2+","coefficient":"1"}],"x_ions":[{"abbreviation":"I","common_name":"Iodide","molecular_formula":"I-","coefficient":"3"}],"bandgap":{"value":1.55,"unit":"eV"},"impurities":null,"additives":null},"device_architecture":"nip","pce":{"value":2.83,"unit":"%"},"jsc":{"value":8.23,"unit":"mA cm^-2"},"voc":{"value":0.82,"unit":"V"},"ff":{"value":42.0},"number_devices":null,"averaged_quantities":null,"active_area":{"value":0.1,"unit":"cm^2"},"light_source":{"type":"AM 1.5G","description":null,"light_intensity":{"value":100.0,"unit":"mW cm^-2"},"lamp":null},"encapsulated":null,"additional_notes":null,"stability":null,"layers":[{"name":"FTO","thickness":null,"functionality":"Substrate","deposition":null,"additional_treatment":null},{"name":"TiO2","thickness":null,"functionality":"Electron-transport","deposition":[{"step_name":"Compact layer deposition","method":"Spin-coating","atmosphere":null,"temperature":{"value":500.0,"unit":"°C"},"duration":{"value":1800.0,"unit":"s"},"antisolvent":null,"solution":null,"additional_parameters":null},{"step_name":"Mesoporous layer deposition","method":"Spin-coating","atmosphere":null,"temperature":{"value":500.0,"unit":"°C"},"duration":null,"antisolvent":null,"solution":null,"additional_parameters":null}],"additional_treatment":null},{"name":"CH3NH3PbI3","thickness":null,"functionality":"Absorber","deposition":[{"step_name":"PbI2 deposition","method":"Spin-coating","atmosphere":null,"temperature":{"value":75.0,"unit":"°C"},"duration":{"value":1800.0,"unit":"s"},"antisolvent":null,"solution":{"compounds":null,"solutes":[{"name":"PbI2","concentration":{"value":462.0,"unit":"mg/mL"}}],"volume":null,"temperature":null,"solvents":[{"name":"N,N-dimethylformamide","volume_fraction":null}]},"additional_parameters":null},{"step_name":"CH3NH3I treatment","method":"Dropcasting","atmosphere":null,"temperature":null,"duration":{"value":20.0,"unit":"s"},"antisolvent":null,"solution":{"compounds":null,"solutes":[{"name":"CH3NH3I","concentration":{"value":10.0,"unit":"mg/mL"}}],"volume":null,"temperature":null,"solvents":[{"name":"2-propanol","volume_fraction":null}]},"additional_parameters":null},{"step_name":"Drying","method":"Thermal-annealing","atmosphere":null,"temperature":{"value":75.0,"unit":"°C"},"duration":{"value":1800.0,"unit":"s"},"antisolvent":null,"solution":null,"additional_parameters":null}],"additional_treatment":null},{"name":"Spiro-OMeTAD","thickness":null,"functionality":"Hole-transport","deposition":[{"step_name":"Spin-coating","method":"Spin-coating","atmosphere":null,"temperature":null,"duration":null,"antisolvent":null,"solution":{"compounds":null,"solutes":[{"name":"Spiro-OMeTAD","concentration":{"value":72.3,"unit":"mg/mL"}}],"volume":null,"temperature":null,"solvents":[{"name":"chlorobenzene","volume_fraction":null}]},"additional_parameters":null}],"additional_treatment":null},{"name":"Carbon (CE-3)","thickness":{"value":27499.999999999996,"unit":"nm"},"functionality":"Contact","deposition":null,"additional_treatment":null}]},{"perovskite_composition":{"formula":"CH3NH3PbI3","sample_type":"Polycrystalline film","dimensionality":"3D","a_ions":[{"abbreviation":"MA","common_name":"Methylammonium","molecular_formula":"CH5N+","coefficient":"1"}],"b_ions":[{"abbreviation":"Pb","common_name":"Lead","molecular_formula":"Pb2+","coefficient":"1"}],"x_ions":[{"abbreviation":"I","common_name":"Iodide","molecular_formula":"I-","coefficient":"3"}],"bandgap":{"value":1.55,"unit":"eV"},"impurities":null,"additives":null},"device_architecture":"nip","pce":{"value":8.05,"unit":"%"},"jsc":{"value":16.88,"unit":"mA cm^-2"},"voc":{"value":0.9,"unit":"V"},"ff":{"value":53.0},"number_devices":null,"averaged_quantities":null,"active_area":{"value":0.1,"unit":"cm^2"},"light_source":{"type":"AM 1.5G","description":null,"light_intensity":{"value":100.0,"unit":"mW cm^-2"},"lamp":null},"encapsulated":null,"additional_notes":null,"stability":null,"layers":[{"name":"FTO","thickness":null,"functionality":"Substrate","deposition":null,"additional_treatment":null},{"name":"TiO2","thickness":null,"functionality":"Electron-transport","deposition":[{"step_name":"Compact layer deposition","method":"Spin-coating","atmosphere":null,"temperature":{"value":500.0,"unit":"°C"},"duration":{"value":1800.0,"unit":"s"},"antisolvent":null,"solution":null,"additional_parameters":null},{"step_name":"Mesoporous layer deposition","method":"Spin-coating","atmosphere":null,"temperature":{"value":500.0,"unit":"°C"},"duration":null,"antisolvent":null,"solution":null,"additional_parameters":null}],"additional_treatment":null},{"name":"CH3NH3PbI3","thickness":null,"functionality":"Absorber","deposition":[{"step_name":"PbI2 deposition","method":"Spin-coating","atmosphere":null,"temperature":{"value":75.0,"unit":"°C"},"duration":{"value":1800.0,"unit":"s"},"antisolvent":null,"solution":{"compounds":null,"solutes":[{"name":"PbI2","concentration":{"value":462.0,"unit":"mg/mL"}}],"volume":null,"temperature":null,"solvents":[{"name":"N,N-dimethylformamide","volume_fraction":null}]},"additional_parameters":null},{"step_name":"CH3NH3I treatment","method":"Dropcasting","atmosphere":null,"temperature":null,"duration":{"value":20.0,"unit":"s"},"antisolvent":null,"solution":{"compounds":null,"solutes":[{"name":"CH3NH3I","concentration":{"value":10.0,"unit":"mg/mL"}}],"volume":null,"temperature":null,"solvents":[{"name":"2-propanol","volume_fraction":null}]},"additional_parameters":null},{"step_name":"Drying","method":"Thermal-annealing","atmosphere":null,"temperature":{"value":75.0,"unit":"°C"},"duration":{"value":1800.0,"unit":"s"},"antisolvent":null,"solution":null,"additional_parameters":null}],"additional_treatment":null},{"name":"Spiro-OMeTAD","thickness":null,"functionality":"Hole-transport","deposition":[{"step_name":"Spin-coating","method":"Spin-coating","atmosphere":null,"temperature":null,"duration":null,"antisolvent":null,"solution":{"compounds":null,"solutes":[{"name":"Spiro-OMeTAD","concentration":{"value":72.3,"unit":"mg/mL"}}],"volume":null,"temperature":null,"solvents":[{"name":"chlorobenzene","volume_fraction":null}]},"additional_parameters":null}],"additional_treatment":null},{"name":"Au","thickness":{"value":60.0,"unit":"nm"},"functionality":"Contact","deposition":[{"step_name":"Thermal evaporation","method":"Evaporation","atmosphere":"Vacuum","temperature":null,"duration":null,"antisolvent":null,"solution":null,"additional_parameters":null}],"additional_treatment":null}]}]}

File: src/perovscribe/data/extractions/claude-opus-4-1-20250805/10.1016--j.matt.2023.09.006.json
{"cells":[{"perovskite_composition":{"formula":"FAPbI3","sample_type":"Polycrystalline film","dimensionality":"3D","a_ions":[{"abbreviation":"FA","common_name":"Formamidinium","molecular_formula":"CH6N+","coefficient":"1"}],"b_ions":[{"abbreviation":"Pb","common_name":"Lead","molecular_formula":"Pb2+","coefficient":"1"}],"x_ions":[{"abbreviation":"I","common_name":"Iodide","molecular_formula":"I-","coefficient":"3"}],"bandgap":{"value":1.51,"unit":"eV"},"impurities":null,"additives":null},"device_architecture":"nip","pce":{"value":24.9,"unit":"%"},"jsc":{"value":26.0,"unit":"mA cm^-2"},"voc":{"value":1.17,"unit":"V"},"ff":{"value":81.8},"number_devices":null,"averaged_quantities":true,"active_area":{"value":0.16,"unit":"cm^2"},"light_source":{"type":"AM 1.5G","description":null,"light_intensity":{"value":100.0,"unit":"mW cm^-2"},"lamp":null},"encapsulated":null,"additional_notes":"Record efficiency for n-i-p-type PSCs with semiconducting polymers as HTLs. 93% retention after 1000h at 85°C.","stability":{"time":{"value":3600000.0,"unit":"s"},"light_intensity":null,"humidity":null,"temperature":{"value":85.0,"unit":"°C"},"PCE_T80":null,"PCE_at_the_start_of_the_experiment":{"value":24.9,"unit":"%"},"PCE_after_1000_hours":{"value":23.2,"unit":"%"},"PCE_at_the_end_of_experiment":{"value":23.2,"unit":"%"},"potential_bias":null},"layers":[{"name":"ITO","thickness":null,"functionality":"Contact","deposition":null,"additional_treatment":null},{"name":"SnO2","thickness":null,"functionality":"Electron-transport","deposition":null,"additional_treatment":null},{"name":"FAPbI3","thickness":null,"functionality":"Absorber","deposition":null,"additional_treatment":null},{"name":"p-O5H-E-POZ-E","thickness":null,"functionality":"Hole-transport","deposition":null,"additional_treatment":"11% LiTFSI doping"},{"name":"Au","thickness":null,"functionality":"Contact","deposition":null,"additional_treatment":null}]},{"perovskite_composition":{"formula":"FAPbI3","sample_type":"Polycrystalline film","dimensionality":"3D","a_ions":[{"abbreviation":"FA","common_name":"Formamidinium","molecular_formula":"CH6N+","coefficient":"1"}],"b_ions":[{"abbreviation":"Pb","common_name":"Lead","molecular_formula":"Pb2+","coefficient":"1"}],"x_ions":[{"abbreviation":"I","common_name":"Iodide","molecular_formula":"I-","coefficient":"3"}],"bandgap":{"value":1.51,"unit":"eV"},"impurities":null,"additives":null},"device_architecture":"nip","pce":{"value":20.2,"unit":"%"},"jsc":{"value":25.7,"unit":"mA cm^-2"},"voc":{"value":1.1,"unit":"V"},"ff":{"value":71.5},"number_devices":null,"averaged_quantities":true,"active_area":{"value":0.16,"unit":"cm^2"},"light_source":{"type":"AM 1.5G","description":null,"light_intensity":{"value":100.0,"unit":"mW cm^-2"},"lamp":null},"encapsulated":null,"additional_notes":null,"stability":null,"layers":[{"name":"ITO","thickness":null,"functionality":"Contact","deposition":null,"additional_treatment":null},{"name":"SnO2","thickness":null,"functionality":"Electron-transport","deposition":null,"additional_treatment":null},{"name":"FAPbI3","thickness":null,"functionality":"Absorber","deposition":null,"additional_treatment":null},{"name":"p-POZ-E","thickness":null,"functionality":"Hole-transport","deposition":null,"additional_treatment":"11% LiTFSI doping"},{"name":"Au","thickness":null,"functionality":"Contact","deposition":null,"additional_treatment":null}]},{"perovskite_composition":{"formula":"FAPbI3","sample_type":"Polycrystalline film","dimensionality":"3D","a_ions":[{"abbreviation":"FA","common_name":"Formamidinium","molecular_formula":"CH6N+","coefficient":"1"}],"b_ions":[{"abbreviation":"Pb","common_name":"Lead","molecular_formula":"Pb2+","coefficient":"1"}],"x_ions":[{"abbreviation":"I","common_name":"Iodide","molecular_formula":"I-","coefficient":"3"}],"bandgap":{"value":1.51,"unit":"eV"},"impurities":null,"additives":null},"device_architecture":"nip","pce":{"value":10.7,"unit":"%"},"jsc":{"value":23.2,"unit":"mA cm^-2"},"voc":{"value":1.07,"unit":"V"},"ff":{"value":43.1},"number_devices":null,"averaged_quantities":true,"active_area":{"value":0.16,"unit":"cm^2"},"light_source":{"type":"AM 1.5G","description":null,"light_intensity":{"value":100.0,"unit":"mW cm^-2"},"lamp":null},"encapsulated":null,"additional_notes":null,"stability":null,"layers":[{"name":"ITO","thickness":null,"functionality":"Contact","deposition":null,"additional_treatment":null},{"name":"SnO2","thickness":null,"functionality":"Electron-transport","deposition":null,"additional_treatment":null},{"name":"FAPbI3","thickness":null,"functionality":"Absorber","deposition":null,"additional_treatment":null},{"name":"p-O5H-E","thickness":null,"functionality":"Hole-transport","deposition":null,"additional_treatment":"11% LiTFSI doping"},{"name":"Au","thickness":null,"functionality":"Contact","deposition":null,"additional_treatment":null}]},{"perovskite_composition":{"formula":"FAPbI3","sample_type":"Polycrystalline film","dimensionality":"3D","a_ions":[{"abbreviation":"FA","common_name":"Formamidinium","molecular_formula":"CH6N+","coefficient":"1"}],"b_ions":[{"abbreviation":"Pb","common_name":"Lead","molecular_formula":"Pb2+","coefficient":"1"}],"x_ions":[{"abbreviation":"I","common_name":"Iodide","molecular_formula":"I-","coefficient":"3"}],"bandgap":{"value":1.51,"unit":"eV"},"impurities":null,"additives":null},"device_architecture":"nip","pce":{"value":21.6,"unit":"%"},"jsc":{"value":25.9,"unit":"mA cm^-2"},"voc":{"value":1.12,"unit":"V"},"ff":{"value":74.5},"number_devices":null,"averaged_quantities":true,"active_area":{"value":0.16,"unit":"cm^2"},"light_source":{"type":"AM 1.5G","description":null,"light_intensity":{"value":100.0,"unit":"mW cm^-2"},"lamp":null},"encapsulated":null,"additional_notes":"78% retention after 1000h at 85°C.","stability":{"time":{"value":3600000.0,"unit":"s"},"light_intensity":null,"humidity":null,"temperature":{"value":85.0,"unit":"°C"},"PCE_T80":null,"PCE_at_the_start_of_the_experiment":{"value":21.6,"unit":"%"},"PCE_after_1000_hours":{"value":16.8,"unit":"%"},"PCE_at_the_end_of_experiment":{"value":16.8,"unit":"%"},"potential_bias":null},"layers":[{"name":"ITO","thickness":null,"functionality":"Contact","deposition":null,"additional_treatment":null},{"name":"SnO2","thickness":null,"functionality":"Electron-transport","deposition":null,"additional_treatment":null},{"name":"FAPbI3","thickness":null,"functionality":"Absorber","deposition":null,"additional_treatment":null},{"name":"PTAA","thickness":null,"functionality":"Hole-transport","deposition":null,"additional_treatment":"11% LiTFSI doping"},{"name":"Au","thickness":null,"functionality":"Contact","deposition":null,"additional_treatment":null}]},{"perovskite_composition":{"formula":"FAPbI3","sample_type":"Polycrystalline film","dimensionality":"3D","a_ions":[{"abbreviation":"FA","common_name":"Formamidinium","molecular_formula":"CH6N+","coefficient":"1"}],"b_ions":[{"abbreviation":"Pb","common_name":"Lead","molecular_formula":"Pb2+","coefficient":"1"}],"x_ions":[{"abbreviation":"I","common_name":"Iodide","molecular_formula":"I-","coefficient":"3"}],"bandgap":{"value":1.51,"unit":"eV"},"impurities":null,"additives":null},"device_architecture":"nip","pce":{"value":24.0,"unit":"%"},"jsc":{"value":26.0,"unit":"mA cm^-2"},"voc":{"value":1.165,"unit":"V"},"ff":{"value":79.3},"number_devices":null,"averaged_quantities":true,"active_area":{"value":0.16,"unit":"cm^2"},"light_source":{"type":"AM 1.5G","description":null,"light_intensity":{"value":100.0,"unit":"mW cm^-2"},"lamp":null},"encapsulated":null,"additional_notes":"25% retention after 1000h at 85°C.","stability":{"time":{"value":3600000.0,"unit":"s"},"light_intensity":null,"humidity":null,"temperature":{"value":85.0,"unit":"°C"},"PCE_T80":null,"PCE_at_the_start_of_the_experiment":{"value":24.0,"unit":"%"},"PCE_after_1000_hours":{"value":5.9,"unit":"%"},"PCE_at_the_end_of_experiment":{"value":5.9,"unit":"%"},"potential_bias":null},"layers":[{"name":"ITO","thickness":null,"functionality":"Contact","deposition":null,"additional_treatment":null},{"name":"SnO2","thickness":null,"functionality":"Electron-transport","deposition":null,"additional_treatment":null},{"name":"FAPbI3","thickness":null,"functionality":"Absorber","deposition":null,"additional_treatment":null},{"name":"Spiro-OMeTAD","thickness":null,"functionality":"Hole-transport","deposition":null,"additional_treatment":"11% LiTFSI doping"},{"name":"Au","thickness":null,"functionality":"Contact","deposition":null,"additional_treatment":null}]}]}
