Repository: lamalab-org/perla-extract

# Data Directory

This directory contains extraction results and ground truth data used for training, optimization, and evaluation of the Perovscribe pipeline.

## Directory Structure

```
data/
├── extractions/          # Extraction results from various sources
│   ├── humans/          # Human-annotated extractions
│   │   ├── Consensus/   # Consensus extractions between different human annotators
│   │   ├── Bear/        # Individual human annotator (anonymized)
│   │   ├── Bee/         # Individual human annotator (anonymized)
│   │   └── ...          # Additional anonymized human annotators
│   ├── claude-opus-4-1-20250805/  # LLM model extractions

File: src/perovscribe/data/extractions/claude-opus-4-1-20250805/10.1016--j.nanoen.2022.107416.json
{"cells":[{"perovskite_composition":{"formula":"FA0.75MA0.25SnI2.75Br0.25","sample_type":"Polycrystalline film","dimensionality":"3D","a_ions":[{"abbreviation":"FA","common_name":"Formamidinium","molecular_formula":"CH6N+","coefficient":"0.75"},{"abbreviation":"MA","common_name":"Methylammonium","molecular_formula":"CH5N+","coefficient":"0.25"}],"b_ions":[{"abbreviation":"Sn","common_name":"Tin","molecular_formula":"Sn2+","coefficient":"1"}],"x_ions":[{"abbreviation":"I","common_name":"Iodide","molecular_formula":"I-","coefficient":"2.75"},{"abbreviation":"Br","common_name":"Bromide","molecular_formula":"Br-","coefficient":"0.25"}],"bandgap":{"value":1.38,"unit":"eV"},"impurities":null,"additives":{"abbreviation":"4A3HA","concentration":null}},"device_architecture":"pin","pce":{"value":13.43,"unit":"%"},"jsc":{"value":20.98,"unit":"mA cm^-2"},"voc":{"value":0.9,"unit":"V"},"ff":{"value":71.22},"number_devices":20,"averaged_quantities":true,"active_area":null,"light_source":{"type":"AM 1.5G","description":"AM 1.5 G light illumination with a scan speed of 200 mV/s and 20 ms setting time","light_intensity":null,"lamp":null},"encapsulated":null,"additional_notes":"Target device with 4A3HA (4-amino-3-hydroxybenzoic acid) additive. Maintained over 80% of initial PCE after 85°C aging over 1000 h and almost no PCE decay over 2000 h in N2 atmosphere.","stability":{"time":{"value":3600000.0,"unit":"s"},"light_intensity":null,"humidity":null,"temperature":{"value":85.0,"unit":"°C"},"PCE_T80":null,"PCE_at_the_start_of_the_experiment":{"value":13.43,"unit":"%"},"PCE_after_1000_hours":{"value":10.74,"unit":"%"},"PCE_at_the_end_of_experiment":{"value":10.74,"unit":"%"},"potential_bias":null},"layers":[{"name":"ITO","thickness":null,"functionality":"Substrate","deposition":null,"additional_treatment":null},{"name":"PEDOT:PSS","thickness":null,"functionality":"Hole-transport","deposition":null,"additional_treatment":null},{"name":"FA0.75MA0.25SnI2.75Br0.25 w/ 4A3HA","thickness":{"value":170.0,"unit":"nm"},"functionality":"Absorber","deposition":[{"step_name":"Spin-coating","method":"Spin-coating","atmosphere":null,"temperature":null,"duration":null,"antisolvent":null,"solution":{"compounds":["FA0.75MA0.25SnI2.75Br0.25","SnF2","PEAI","Sn0 powder"],"solutes":null,"volume":null,"temperature":null,"solvents":[{"name":"DMF","volume_fraction":null},{"name":"DMSO","volume_fraction":null}]},"additional_parameters":{"SnF2_concentration":"10 mol%","PEAI_concentration":"10%","Sn0_powder_concentration":"5 mg mL-1"}}],"additional_treatment":"4A3HA (4-amino-3-hydroxybenzoic acid) additive for defect passivation"},{"name":"ICBA","thickness":null,"functionality":"Electron-transport","deposition":null,"additional_treatment":null},{"name":"Ag","thickness":null,"functionality":"Contact","deposition":null,"additional_treatment":null}]},{"perovskite_composition":{"formula":"FA0.75MA0.25SnI2.75Br0.25","sample_type":"Polycrystalline film","dimensionality":"3D","a_ions":[{"abbreviation":"FA","common_name":"Formamidinium","molecular_formula":"CH6N+","coefficient":"0.75"},{"abbreviation":"MA","common_name":"Methylammonium","molecular_formula":"CH5N+","coefficient":"0.25"}],"b_ions":[{"abbreviation":"Sn","common_name":"Tin","molecular_formula":"Sn2+","coefficient":"1"}],"x_ions":[{"abbreviation":"I","common_name":"Iodide","molecular_formula":"I-","coefficient":"2.75"},{"abbreviation":"Br","common_name":"Bromide","molecular_formula":"Br-","coefficient":"0.25"}],"bandgap":{"value":1.39,"unit":"eV"},"impurities":null,"additives":null},"device_architecture":"pin","pce":{"value":9.44,"unit":"%"},"jsc":{"value":16.33,"unit":"mA cm^-2"},"voc":{"value":0.84,"unit":"V"},"ff":{"value":68.53},"number_devices":20,"averaged_quantities":true,"active_area":null,"light_source":{"type":"AM 1.5G","description":"AM 1.5 G light illumination with a scan speed of 200 mV/s and 20 ms setting time","light_intensity":null,"lamp":null},"encapsulated":null,"additional_notes":"Control device without 4A3HA additive. Decreased over 60% of original PCE after 2000 h in N2 atmosphere and lost near 70% of initial efficiency after 1000 h at 85°C.","stability":null,"layers":[{"name":"ITO","thickness":null,"functionality":"Substrate","deposition":null,"additional_treatment":null},{"name":"PEDOT:PSS","thickness":null,"functionality":"Hole-transport","deposition":null,"additional_treatment":null},{"name":"FA0.75MA0.25SnI2.75Br0.25","thickness":{"value":170.0,"unit":"nm"},"functionality":"Absorber","deposition":[{"step_name":"Spin-coating","method":"Spin-coating","atmosphere":null,"temperature":null,"duration":null,"antisolvent":null,"solution":{"compounds":["FA0.75MA0.25SnI2.75Br0.25","SnF2","PEAI","Sn0 powder"],"solutes":null,"volume":null,"temperature":null,"solvents":[{"name":"DMF","volume_fraction":null},{"name":"DMSO","volume_fraction":null}]},"additional_parameters":{"SnF2_concentration":"10 mol%","PEAI_concentration":"10%","Sn0_powder_concentration":"5 mg mL-1"}}],"additional_treatment":null},{"name":"ICBA","thickness":null,"functionality":"Electron-transport","deposition":null,"additional_treatment":null},{"name":"Ag","thickness":null,"functionality":"Contact","deposition":null,"additional_treatment":null}]}]}

File: src/perovscribe/data/extractions/claude-opus-4-1-20250805/10.1021--acsaelm.4c02297.json
{"cells":[{"perovskite_composition":{"formula":"MAPbI3","sample_type":"Polycrystalline film","dimensionality":"3D","a_ions":[{"abbreviation":"MA","common_name":"Methylammonium","molecular_formula":"CH5N+","coefficient":"1"}],"b_ions":[{"abbreviation":"Pb","common_name":"Lead","molecular_formula":"Pb2+","coefficient":"1"}],"x_ions":[{"abbreviation":"I","common_name":"Iodide","molecular_formula":"I-","coefficient":"3"}],"bandgap":{"value":1.55,"unit":"eV"},"impurities":null,"additives":null},"device_architecture":"nip","pce":{"value":15.7,"unit":"%"},"jsc":null,"voc":null,"ff":null,"number_devices":null,"averaged_quantities":null,"active_area":null,"light_source":{"type":"AM 1.5G","description":null,"light_intensity":{"value":100.0,"unit":"mW cm^-2"},"lamp":null},"encapsulated":null,"additional_notes":null,"stability":null,"layers":[{"name":"ITO","thickness":null,"functionality":"Contact","deposition":null,"additional_treatment":null},{"name":"ZnO","thickness":null,"functionality":"Electron-transport","deposition":null,"additional_treatment":null},{"name":"MAPbI3","thickness":null,"functionality":"Absorber","deposition":null,"additional_treatment":null},{"name":"Spiro-OMeTAD","thickness":null,"functionality":"Hole-transport","deposition":null,"additional_treatment":null},{"name":"Ag","thickness":null,"functionality":"Contact","deposition":null,"additional_treatment":null}]},{"perovskite_composition":{"formula":"MAPbI3","sample_type":"Polycrystalline film","dimensionality":"3D","a_ions":[{"abbreviation":"MA","common_name":"Methylammonium","molecular_formula":"CH5N+","coefficient":"1"}],"b_ions":[{"abbreviation":"Pb","common_name":"Lead","molecular_formula":"Pb2+","coefficient":"1"}],"x_ions":[{"abbreviation":"I","common_name":"Iodide","molecular_formula":"I-","coefficient":"3"}],"bandgap":{"value":1.55,"unit":"eV"},"impurities":null,"additives":null},"device_architecture":"nip","pce":{"value":10.2,"unit":"%"},"jsc":null,"voc":null,"ff":null,"number_devices":null,"averaged_quantities":null,"active_area":null,"light_source":null,"encapsulated":null,"additional_notes":"Flexible device on PET substrate","stability":null,"layers":[{"name":"ITO","thickness":null,"functionality":"Contact","deposition":null,"additional_treatment":null},{"name":"ZnO","thickness":null,"functionality":"Electron-transport","deposition":null,"additional_treatment":null},{"name":"MAPbI3","thickness":null,"functionality":"Absorber","deposition":null,"additional_treatment":null},{"name":"Spiro-OMeTAD","thickness":null,"functionality":"Hole-transport","deposition":null,"additional_treatment":null},{"name":"Ag","thickness":null,"functionality":"Contact","deposition":null,"additional_treatment":null}]},{"perovskite_composition":{"formula":"MAPbI3","sample_type":"Polycrystalline film","dimensionality":"3D","a_ions":[{"abbreviation":"MA","common_name":"Methylammonium","molecular_formula":"CH5N+","coefficient":"1"}],"b_ions":[{"abbreviation":"Pb","common_name":"Lead","molecular_formula":"Pb2+","coefficient":"1"}],"x_ions":[{"abbreviation":"I","common_name":"Iodide","molecular_formula":"I-","coefficient":"3"}],"bandgap":{"value":1.55,"unit":"eV"},"impurities":null,"additives":null},"device_architecture":"nip","pce":{"value":11.3,"unit":"%"},"jsc":null,"voc":null,"ff":null,"number_devices":null,"averaged_quantities":null,"active_area":null,"light_source":null,"encapsulated":null,"additional_notes":"Optimal thickness at 330 nm","stability":null,"layers":[{"name":"ITO","thickness":null,"functionality":"Contact","deposition":null,"additional_treatment":null},{"name":"ZnO","thickness":null,"functionality":"Electron-transport","deposition":null,"additional_treatment":null},{"name":"MAPbI3","thickness":{"value":330.0,"unit":"nm"},"functionality":"Absorber","deposition":null,"additional_treatment":null},{"name":"P3HT","thickness":null,"functionality":"Hole-transport","deposition":null,"additional_treatment":null},{"name":"Ag","thickness":null,"functionality":"Contact","deposition":null,"additional_treatment":null}]},{"perovskite_composition":{"formula":"MAPbI3","sample_type":"Polycrystalline film","dimensionality":"3D","a_ions":[{"abbreviation":"MA","common_name":"Methylammonium","molecular_formula":"CH5N+","coefficient":"1"}],"b_ions":[{"abbreviation":"Pb","common_name":"Lead","molecular_formula":"Pb2+","coefficient":"1"}],"x_ions":[{"abbreviation":"I","common_name":"Iodide","molecular_formula":"I-","coefficient":"3"}],"bandgap":{"value":1.55,"unit":"eV"},"impurities":null,"additives":null},"device_architecture":"pin","pce":null,"jsc":null,"voc":null,"ff":null,"number_devices":null,"averaged_quantities":null,"active_area":null,"light_source":null,"encapsulated":null,"additional_notes":"Flexible device on PET substrate with HC-PEDOT:PSS electrode","stability":null,"layers":[{"name":"PET","thickness":null,"functionality":"Substrate","deposition":null,"additional_treatment":null},{"name":"HC-PEDOT","thickness":null,"functionality":"Contact","deposition":null,"additional_treatment":null},{"name":"SC-PEDOT","thickness":null,"functionality":"Hole-transport","deposition":null,"additional_treatment":null},{"name":"MAPbI3","thickness":null,"functionality":"Absorber","deposition":null,"additional_treatment":null},{"name":"PC61BM","thickness":null,"functionality":"Electron-transport","deposition":null,"additional_treatment":null},{"name":"Al","thickness":null,"functionality":"Contact","deposition":null,"additional_treatment":null}]},{"perovskite_composition":{"formula":"Cs0.05(FA0.83MA0.17)0.95Pb(I0.83Br0.17)3","sample_type":"Polycrystalline film","dimensionality":"3D","a_ions":[{"abbreviation":"Cs","common_name":"Cesium","molecular_formula":"Cs+","coefficient":"0.05"},{"abbreviation":"FA","common_name":"Formamidinium","molecular_formula":"CH6N+","coefficient":"0.79"},{"abbreviation":"MA","common_name":"Methylammonium","molecular_formula":"CH5N+","coefficient":"0.16"}],"b_ions":[{"abbreviation":"Pb","common_name":"Lead","molecular_formula":"Pb2+","coefficient":"1"}],"x_ions":[{"abbreviation":"I","common_name":"Iodide","molecular_formula":"I-","coefficient":"2.49"},{"abbreviation":"Br","common_name":"Bromide","molecular_formula":"Br-","coefficient":"0.51"}],"bandgap":null,"impurities":null,"additives":null},"device_architecture":"pin","pce":null,"jsc":null,"voc":null,"ff":null,"number_devices":null,"averaged_quantities":null,"active_area":null,"light_source":null,"encapsulated":null,"additional_notes":"Triple cation composition, stable for over 300 min at 80% RH","stability":null,"layers":[{"name":"ITO","thickness":null,"functionality":"Contact","deposition":null,"additional_treatment":null},{"name":"NiOx","thickness":null,"functionality":"Hole-transport","deposition":null,"additional_treatment":null},{"name":"Cs0.05(FA0.83MA0.17)0.95Pb(I0.83Br0.17)3","thickness":null,"functionality":"Absorber","deposition":null,"additional_treatment":null},{"name":"C60","thickness":null,"functionality":"Electron-transport","deposition":null,"additional_treatment":null},{"name":"BCP","thickness":null,"functionality":"Electron-transport","deposition":null,"additional_treatment":null},{"name":"Ag","thickness":null,"functionality":"Contact","deposition":null,"additional_treatment":null}]},{"perovskite_composition":{"formula":"MAPbI3","sample_type":"Polycrystalline film","dimensionality":"3D","a_ions":[{"abbreviation":"MA","common_name":"Methylammonium","molecular_formula":"CH5N+","coefficient":"1"}],"b_ions":[{"abbreviation":"Pb","common_name":"Lead","molecular_formula":"Pb2+","coefficient":"1"}],"x_ions":[{"abbreviation":"I","common_name":"Iodide","molecular_formula":"I-","coefficient":"3"}],"bandgap":{"value":1.55,"unit":"eV"},"impurities":null,"additives":null},"device_architecture":"pin","pce":null,"jsc":null,"voc":null,"ff":null,"number_devices":null,"averaged_quantities":null,"active_area":null,"light_source":null,"encapsulated":null,"additional_notes":null,"stability":null,"layers":[{"name":"ITO","thickness":null,"functionality":"Contact","deposition":null,"additional_treatment":null},{"name":"NiOx","thickness":null,"functionality":"Hole-transport","deposition":null,"additional_treatment":null},{"name":"MAPbI3","thickness":null,"functionality":"Absorber","deposition":null,"additional_treatment":null},{"name":"C60","thickness":null,"functionality":"Electron-transport","deposition":null,"additional_treatment":null},{"name":"BCP","thickness":null,"functionality":"Electron-transport","deposition":null,"additional_treatment":null},{"name":"Ag","thickness":null,"functionality":"Contact","deposition":null,"additional_treatment":null}]},{"perovskite_composition":{"formula":"MAPbI3","sample_type":"Polycrystalline film","dimensionality":"3D","a_ions":[{"abbreviation":"MA","common_name":"Methylammonium","molecular_formula":"CH5N+","coefficient":"1"}],"b_ions":[{"abbreviation":"Pb","common_name":"Lead","molecular_formula":"Pb2+","coefficient":"1"}],"x_ions":[{"abbreviation":"I","common_name":"Iodide","molecular_formula":"I-","coefficient":"3"}],"bandgap":{"value":1.55,"unit":"eV"},"impurities":null,"additives":null},"device_architecture":"nip","pce":null,"jsc":null,"voc":null,"ff":null,"number_devices":null,"averaged_quantities":null,"active_area":null,"light_source":null,"encapsulated":null,"additional_notes":null,"stability":null,"layers":[{"name":"ITO","thickness":null,"functionality":"Contact","deposition":null,"additional_treatment":null},{"name":"SnO2","thickness":null,"functionality":"Electron-transport","deposition":null,"additional_treatment":null},{"name":"MAPbI3","thickness":null,"functionality":"Absorber","deposition":null,"additional_treatment":null},{"name":"Spiro-OMeTAD","thickness":null,"functionality":"Hole-transport","deposition":null,"additional_treatment":null},{"name":"Au","thickness":null,"functionality":"Contact","deposition":null,"additional_treatment":null}]}]}

File: src/perovscribe/data/extractions/claude-opus-4-1-20250805/10.1038--nmat4014.json
{"cells":[{"perovskite_composition":{"formula":"MAPb(I1-xBrx)3","sample_type":"Polycrystalline film","dimensionality":"3D","a_ions":[{"abbreviation":"MA","common_name":"Methylammonium","molecular_formula":"CH3NH3+","coefficient":"1"}],"b_ions":[{"abbreviation":"Pb","common_name":"Lead","molecular_formula":"Pb2+","coefficient":"1"}],"x_ions":[{"abbreviation":"I","common_name":"Iodide","molecular_formula":"I-","coefficient":"3(1-x)"},{"abbreviation":"Br","common_name":"Bromide","molecular_formula":"Br-","coefficient":"3x"}],"bandgap":null,"impurities":null,"additives":null},"device_architecture":"nip","pce":{"value":16.2,"unit":"%"},"jsc":null,"voc":null,"ff":null,"number_devices":null,"averaged_quantities":null,"active_area":null,"light_source":{"type":"AM 1.5G","description":"100 mW cm-2","light_intensity":{"value":100.0,"unit":"mW cm^-2"},"lamp":null},"encapsulated":null,"additional_notes":"Certified power-conversion efficiency. x=0.1-0.15 for the bromide content.","stability":null,"layers":[{"name":"FTO","thickness":null,"functionality":"Substrate","deposition":null,"additional_treatment":null},{"name":"TiO2","thickness":{"value":70.0,"unit":"nm"},"functionality":"Electron-transport","deposition":[{"step_name":"Spray pyrolysis","method":"Spray coating","atmosphere":"Air","temperature":{"value":450.0,"unit":"°C"},"duration":null,"antisolvent":null,"solution":null,"additional_parameters":null}],"additional_treatment":null},{"name":"mp-TiO2","thickness":{"value":200.0,"unit":"nm"},"functionality":"Electron-transport","deposition":[{"step_name":"Spin-coating","method":"Spin-coating","atmosphere":"Air","temperature":null,"duration":null,"antisolvent":null,"solution":null,"additional_parameters":null},{"step_name":"Calcination","method":"Thermal-annealing","atmosphere":"Air","temperature":{"value":500.0,"unit":"°C"},"duration":{"value":3600.0,"unit":"s"},"antisolvent":null,"solution":null,"additional_parameters":null}],"additional_treatment":null},{"name":"MAPb(I1-xBrx)3","thickness":null,"functionality":"Absorber","deposition":[{"step_name":"Spin-coating","method":"Spin-coating","atmosphere":"Air","temperature":null,"duration":null,"antisolvent":"toluene","solution":{"compounds":["MAI","MABr","PbI2","PbBr2"],"solutes":[{"name":"MAPb(I1-xBrx)3","concentration":{"value":0.8000000000000003,"unit":"mol/L"}}],"volume":null,"temperature":null,"solvents":[{"name":"GBL","volume_fraction":0.7},{"name":"DMSO","volume_fraction":0.3}]},"additional_parameters":{"spin_speed_1":"1000 r.p.m","spin_time_1":"10 s","spin_speed_2":"5000 r.p.m","spin_time_2":"20 s"}},{"step_name":"Annealing","method":"Thermal-annealing","atmosphere":"Air","temperature":{"value":100.0,"unit":"°C"},"duration":{"value":600.0,"unit":"s"},"antisolvent":null,"solution":null,"additional_parameters":null}],"additional_treatment":null},{"name":"PTAA","thickness":{"value":50.0,"unit":"nm"},"functionality":"Hole-transport","deposition":[{"step_name":"Spin-coating","method":"Spin-coating","atmosphere":"Air","temperature":null,"duration":null,"antisolvent":null,"solution":{"compounds":["PTAA","Li-TFSI","4-tert-butylpyridine"],"solutes":[{"name":"PTAA","concentration":{"value":10.0,"unit":"mg/mL"}}],"volume":null,"temperature":null,"solvents":[{"name":"toluene","volume_fraction":null}]},"additional_parameters":{"spin_speed":"3000 r.p.m","spin_time":"30 s"}}],"additional_treatment":null},{"name":"Au","thickness":null,"functionality":"Contact","deposition":[{"step_name":"Thermal evaporation","method":"Evaporation","atmosphere":"Vacuum","temperature":null,"duration":null,"antisolvent":null,"solution":null,"additional_parameters":null}],"additional_treatment":null}]},{"perovskite_composition":{"formula":"MAPb(I1-xBrx)3","sample_type":"Polycrystalline film","dimensionality":"3D","a_ions":[{"abbreviation":"MA","common_name":"Methylammonium","molecular_formula":"CH3NH3+","coefficient":"1"}],"b_ions":[{"abbreviation":"Pb","common_name":"Lead","molecular_formula":"Pb2+","coefficient":"1"}],"x_ions":[{"abbreviation":"I","common_name":"Iodide","molecular_formula":"I-","coefficient":"3(1-x)"},{"abbreviation":"Br","common_name":"Bromide","molecular_formula":"Br-","coefficient":"3x"}],"bandgap":null,"impurities":null,"additives":null},"device_architecture":"nip","pce":{"value":16.5,"unit":"%"},"jsc":{"value":19.58,"unit":"mA cm^-2"},"voc":{"value":1.105,"unit":"V"},"ff":{"value":76.2},"number_devices":null,"averaged_quantities":true,"active_area":{"value":0.16,"unit":"cm^2"},"light_source":{"type":"AM 1.5G","description":"100 mW cm-2","light_intensity":{"value":100.0,"unit":"mW cm^-2"},"lamp":null},"encapsulated":null,"additional_notes":"Best performing cell with average values from forward and reverse scans. x=0.1-0.15 for the bromide content.","stability":null,"layers":[{"name":"FTO","thickness":null,"functionality":"Substrate","deposition":null,"additional_treatment":null},{"name":"TiO2","thickness":{"value":70.0,"unit":"nm"},"functionality":"Electron-transport","deposition":[{"step_name":"Spray pyrolysis","method":"Spray coating","atmosphere":"Air","temperature":{"value":450.0,"unit":"°C"},"duration":null,"antisolvent":null,"solution":null,"additional_parameters":null}],"additional_treatment":null},{"name":"mp-TiO2","thickness":{"value":200.0,"unit":"nm"},"functionality":"Electron-transport","deposition":[{"step_name":"Spin-coating","method":"Spin-coating","atmosphere":"Air","temperature":null,"duration":null,"antisolvent":null,"solution":null,"additional_parameters":null},{"step_name":"Calcination","method":"Thermal-annealing","atmosphere":"Air","temperature":{"value":500.0,"unit":"°C"},"duration":{"value":3600.0,"unit":"s"},"antisolvent":null,"solution":null,"additional_parameters":null}],"additional_treatment":null},{"name":"MAPb(I1-xBrx)3","thickness":{"value":200.0,"unit":"nm"},"functionality":"Absorber","deposition":[{"step_name":"Spin-coating","method":"Spin-coating","atmosphere":"Air","temperature":null,"duration":null,"antisolvent":"toluene","solution":{"compounds":["MAI","MABr","PbI2","PbBr2"],"solutes":[{"name":"MAPb(I1-xBrx)3","concentration":{"value":0.8000000000000003,"unit":"mol/L"}}],"volume":null,"temperature":null,"solvents":[{"name":"GBL","volume_fraction":0.7},{"name":"DMSO","volume_fraction":0.3}]},"additional_parameters":{"spin_speed_1":"1000 r.p.m","spin_time_1":"10 s","spin_speed_2":"5000 r.p.m","spin_time_2":"20 s"}},{"step_name":"Annealing","method":"Thermal-annealing","atmosphere":"Air","temperature":{"value":100.0,"unit":"°C"},"duration":{"value":600.0,"unit":"s"},"antisolvent":null,"solution":null,"additional_parameters":null}],"additional_treatment":null},{"name":"PTAA","thickness":{"value":50.0,"unit":"nm"},"functionality":"Hole-transport","deposition":[{"step_name":"Spin-coating","method":"Spin-coating","atmosphere":"Air","temperature":null,"duration":null,"antisolvent":null,"solution":{"compounds":["PTAA","Li-TFSI","4-tert-butylpyridine"],"solutes":[{"name":"PTAA","concentration":{"value":10.0,"unit":"mg/mL"}}],"volume":null,"temperature":null,"solvents":[{"name":"toluene","volume_fraction":null}]},"additional_parameters":{"spin_speed":"3000 r.p.m","spin_time":"30 s"}}],"additional_treatment":null},{"name":"Au","thickness":null,"functionality":"Contact","deposition":[{"step_name":"Thermal evaporation","method":"Evaporation","atmosphere":"Vacuum","temperature":null,"duration":null,"antisolvent":null,"solution":null,"additional_parameters":null}],"additional_treatment":null}]},{"perovskite_composition":{"formula":"MAPb(I1-xBrx)3","sample_type":"Polycrystalline film","dimensionality":"3D","a_ions":[{"abbreviation":"MA","common_name":"Methylammonium","molecular_formula":"CH3NH3+","coefficient":"1"}],"b_ions":[{"abbreviation":"Pb","common_name":"Lead","molecular_formula":"Pb2+","coefficient":"1"}],"x_ions":[{"abbreviation":"I","common_name":"Iodide","molecular_formula":"I-","coefficient":"3(1-x)"},{"abbreviation":"Br","common_name":"Bromide","molecular_formula":"Br-","coefficient":"3x"}],"bandgap":null,"impurities":null,"additives":null},"device_architecture":"nip","pce":{"value":15.8,"unit":"%"},"jsc":{"value":20.1,"unit":"mA cm^-2"},"voc":{"value":1.08,"unit":"V"},"ff":{"value":73.0},"number_devices":null,"averaged_quantities":false,"active_area":null,"light_source":{"type":"AM 1.5G","description":"100 mW cm-2","light_intensity":{"value":100.0,"unit":"mW cm^-2"},"lamp":null},"encapsulated":null,"additional_notes":"Forward scan measurement with 200-nm-thick mp-TiO2. x=0.1-0.15 for the bromide content.","stability":null,"layers":null},{"perovskite_composition":{"formula":"MAPb(I1-xBrx)3","sample_type":"Polycrystalline film","dimensionality":"3D","a_ions":[{"abbreviation":"MA","common_name":"Methylammonium","molecular_formula":"CH3NH3+","coefficient":"1"}],"b_ions":[{"abbreviation":"Pb","common_name":"Lead","molecular_formula":"Pb2+","coefficient":"1"}],"x_ions":[{"abbreviation":"I","common_name":"Iodide","molecular_formula":"I-","coefficient":"3(1-x)"},{"abbreviation":"Br","common_name":"Bromide","molecular_formula":"Br-","coefficient":"3x"}],"bandgap":null,"impurities":null,"additives":null},"device_architecture":"nip","pce":{"value":15.9,"unit":"%"},"jsc":{"value":19.9,"unit":"mA cm^-2"},"voc":{"value":1.06,"unit":"V"},"ff":{"value":75.0},"number_devices":null,"averaged_quantities":false,"active_area":null,"light_source":{"type":"AM 1.5G","description":"100 mW cm-2","light_intensity":{"value":100.0,"unit":"mW cm^-2"},"lamp":null},"encapsulated":null,"additional_notes":"Reverse scan measurement with 200-nm-thick mp-TiO2. x=0.1-0.15 for the bromide content.","stability":null,"layers":null}]}

File: src/perovscribe/data/extractions/claude-opus-4-1-20250805/10.1038--s41467-020-20272-3.json
{"cells":[{"perovskite_composition":{"formula":"MAPbI3","sample_type":"Polycrystalline film","dimensionality":"3D","a_ions":[{"abbreviation":"MA","common_name":"Methylammonium","molecular_formula":"CH3NH3+","coefficient":"1"}],"b_ions":[{"abbreviation":"Pb","common_name":"Lead","molecular_formula":"Pb2+","coefficient":"1"}],"x_ions":[{"abbreviation":"I","common_name":"Iodide","molecular_formula":"I-","coefficient":"3"}],"bandgap":{"value":1.6,"unit":"eV"},"impurities":null,"additives":null},"device_architecture":"pin","pce":{"value":19.1,"unit":"%"},"jsc":{"value":22.3,"unit":"mA cm^-2"},"voc":{"value":1.07,"unit":"V"},"ff":{"value":79.0},"number_devices":null,"averaged_quantities":null,"active_area":{"value":0.071,"unit":"cm^2"},"light_source":{"type":"AM 1.5G","description":null,"light_intensity":{"value":100.0,"unit":"mW cm^-2"},"lamp":"Sun 2000, class AAB Abet Technologies"},"encapsulated":false,"additional_notes":null,"stability":null,"layers":[{"name":"ITO","thickness":null,"functionality":"Contact","deposition":null,"additional_treatment":null},{"name":"PTAA","thickness":null,"functionality":"Hole-transport","deposition":[{"step_name":"Spin coating","method":"Spin-coating","atmosphere":"Ambient air","temperature":null,"duration":null,"antisolvent":null,"solution":{"compounds":null,"solutes":[{"name":"PTAA","concentration":{"value":2.5,"unit":"mg/mL"}}],"volume":null,"temperature":null,"solvents":[{"name":"toluene","volume_fraction":null}]},"additional_parameters":{"spin_speed":"6000 r.p.m.","spin_duration":"30 s"}},{"step_name":"Thermal annealing","method":"Thermal-annealing","atmosphere":"Ambient air","temperature":{"value":100.0,"unit":"°C"},"duration":{"value":600.0,"unit":"s"},"antisolvent":null,"solution":null,"additional_parameters":null}],"additional_treatment":null},{"name":"PFN-P2","thickness":null,"functionality":"Hole-transport","deposition":[{"step_name":"Spin coating","method":"Spin-coating","atmosphere":"Ambient air","temperature":null,"duration":null,"antisolvent":null,"solution":{"compounds":null,"solutes":[{"name":"PFN-P2","concentration":{"value":0.5,"unit":"mg/mL"}}],"volume":null,"temperature":null,"solvents":[{"name":"methanol","volume_fraction":null}]},"additional_parameters":{"spin_speed":"5000 r.p.m.","spin_duration":"20 s"}}],"additional_treatment":null},{"name":"MAPbI3","thickness":null,"functionality":"Absorber","deposition":[{"step_name":"Spin coating","method":"Spin-coating","atmosphere":"N2","temperature":null,"duration":null,"antisolvent":"toluene","solution":{"compounds":null,"solutes":[{"name":"PbI2","concentration":{"value":1.2000000000000002,"unit":"mol/L"}},{"name":"MAI","concentration":{"value":1.2000000000000002,"unit":"mol/L"}}],"volume":null,"temperature":null,"solvents":[{"name":"GBL","volume_fraction":0.7},{"name":"DMSO","volume_fraction":0.3}]},"additional_parameters":{"two_step_process":"1000 r.p.m. for 10 s then 5000 r.p.m. for 80 s","antisolvent_volume":"200 µL","antisolvent_timing":"15 s into second step"}},{"step_name":"Thermal annealing","method":"Thermal-annealing","atmosphere":"N2","temperature":{"value":100.0,"unit":"°C"},"duration":{"value":1800.0,"unit":"s"},"antisolvent":null,"solution":null,"additional_parameters":null}],"additional_treatment":null},{"name":"C60","thickness":{"value":20.0,"unit":"nm"},"functionality":"Electron-transport","deposition":[{"step_name":"Evaporation","method":"Evaporation","atmosphere":"Vacuum","temperature":null,"duration":null,"antisolvent":null,"solution":null,"additional_parameters":null}],"additional_treatment":null},{"name":"BCP","thickness":{"value":7.5,"unit":"nm"},"functionality":"Electron-transport","deposition":[{"step_name":"Evaporation","method":"Evaporation","atmosphere":"Vacuum","temperature":null,"duration":null,"antisolvent":null,"solution":null,"additional_parameters":null}],"additional_treatment":null},{"name":"Cu","thickness":{"value":100.0,"unit":"nm"},"functionality":"Contact","deposition":[{"step_name":"Evaporation","method":"Evaporation","atmosphere":"Vacuum","temperature":null,"duration":null,"antisolvent":null,"solution":null,"additional_parameters":null}],"additional_treatment":null}]},{"perovskite_composition":{"formula":"MAPbI3","sample_type":"Polycrystalline film","dimensionality":"3D","a_ions":[{"abbreviation":"MA","common_name":"Methylammonium","molecular_formula":"CH3NH3+","coefficient":"1"}],"b_ions":[{"abbreviation":"Pb","common_name":"Lead","molecular_formula":"Pb2+","coefficient":"1"}],"x_ions":[{"abbreviation":"I","common_name":"Iodide","molecular_formula":"I-","coefficient":"3"}],"bandgap":{"value":1.6,"unit":"eV"},"impurities":null,"additives":{"abbreviation":"FEAI","concentration":{"value":0.3,"unit":"mol/L"}}},"device_architecture":"pin","pce":{"value":21.1,"unit":"%"},"jsc":{"value":22.4,"unit":"mA cm^-2"},"voc":{"value":1.12,"unit":"V"},"ff":{"value":84.0},"number_devices":null,"averaged_quantities":null,"active_area":{"value":0.071,"unit":"cm^2"},"light_source":{"type":"AM 1.5G","description":null,"light_intensity":{"value":100.0,"unit":"mW cm^-2"},"lamp":"Sun 2000, class AAB Abet Technologies"},"encapsulated":false,"additional_notes":"0.3 mol% FEAI added to processing solution. FEAI concentrates at film surface providing hydrophobicity and improved stability.","stability":null,"layers":[{"name":"ITO","thickness":null,"functionality":"Contact","deposition":null,"additional_treatment":null},{"name":"PTAA","thickness":null,"functionality":"Hole-transport","deposition":[{"step_name":"Spin coating","method":"Spin-coating","atmosphere":"Ambient air","temperature":null,"duration":null,"antisolvent":null,"solution":{"compounds":null,"solutes":[{"name":"PTAA","concentration":{"value":2.5,"unit":"mg/mL"}}],"volume":null,"temperature":null,"solvents":[{"name":"toluene","volume_fraction":null}]},"additional_parameters":{"spin_speed":"6000 r.p.m.","spin_duration":"30 s"}},{"step_name":"Thermal annealing","method":"Thermal-annealing","atmosphere":"Ambient air","temperature":{"value":100.0,"unit":"°C"},"duration":{"value":600.0,"unit":"s"},"antisolvent":null,"solution":null,"additional_parameters":null}],"additional_treatment":null},{"name":"PFN-P2","thickness":null,"functionality":"Hole-transport","deposition":[{"step_name":"Spin coating","method":"Spin-coating","atmosphere":"Ambient air","temperature":null,"duration":null,"antisolvent":null,"solution":{"compounds":null,"solutes":[{"name":"PFN-P2","concentration":{"value":0.5,"unit":"mg/mL"}}],"volume":null,"temperature":null,"solvents":[{"name":"methanol","volume_fraction":null}]},"additional_parameters":{"spin_speed":"5000 r.p.m.","spin_duration":"20 s"}}],"additional_treatment":null},{"name":"MAPbI3 w/ 0.3 mol% FEAI","thickness":null,"functionality":"Absorber","deposition":[{"step_name":"Spin coating","method":"Spin-coating","atmosphere":"N2","temperature":null,"duration":null,"antisolvent":"toluene","solution":null,"additional_parameters":{"two_step_process":"1000 r.p.m. for 10 s then 5000 r.p.m. for 80 s","antisolvent_volume":"200 µL","antisolvent_timing":"15 s into second step"}},{"step_name":"Thermal annealing","method":"Thermal-annealing","atmosphere":"N2","temperature":{"value":100.0,"unit":"°C"},"duration":{"value":1800.0,"unit":"s"},"antisolvent":null,"solution":null,"additional_parameters":null}],"additional_treatment":null},{"name":"C60","thickness":{"value":20.0,"unit":"nm"},"functionality":"Electron-transport","deposition":[{"step_name":"Evaporation","method":"Evaporation","atmosphere":"Vacuum","temperature":null,"duration":null,"antisolvent":null,"solution":null,"additional_parameters":null}],"additional_treatment":null},{"name":"BCP","thickness":{"value":7.5,"unit":"nm"},"functionality":"Electron-transport","deposition":[{"step_name":"Evaporation","method":"Evaporation","atmosphere":"Vacuum","temperature":null,"duration":null,"antisolvent":null,"solution":null,"additional_parameters":null}],"additional_treatment":null},{"name":"Cu","thickness":{"value":100.0,"unit":"nm"},"functionality":"Contact","deposition":[{"step_name":"Evaporation","method":"Evaporation","atmosphere":"Vacuum","temperature":null,"duration":null,"antisolvent":null,"solution":null,"additional_parameters":null}],"additional_treatment":null}]}]}

File: src/perovscribe/data/extractions/claude-opus-4-1-20250805/10.1038--s41467-023-36141-8.json
{"cells":[{"perovskite_composition":{"formula":"FA0.85Cs0.15Pb(I0.6Br0.4)3","sample_type":"Polycrystalline film","dimensionality":"3D","a_ions":[{"abbreviation":"FA","common_name":"Formamidinium","molecular_formula":"CH6N+","coefficient":"0.85"},{"abbreviation":"Cs","common_name":"Cesium","molecular_formula":"Cs+","coefficient":"0.15"}],"b_ions":[{"abbreviation":"Pb","common_name":"Lead","molecular_formula":"Pb2+","coefficient":"1"}],"x_ions":[{"abbreviation":"I","common_name":"Iodide","molecular_formula":"I-","coefficient":"1.8"},{"abbreviation":"Br","common_name":"Bromide","molecular_formula":"Br-","coefficient":"1.2"}],"bandgap":{"value":1.8,"unit":"eV"},"impurities":null,"additives":null},"device_architecture":"pin","pce":{"value":17.0,"unit":"%"},"jsc":{"value":17.0,"unit":"mA cm^-2"},"voc":{"value":1.27,"unit":"V"},"ff":{"value":82.0},"number_devices":null,"averaged_quantities":null,"active_area":{"value":0.25,"unit":"cm^2"},"light_source":{"type":"AM 1.5G","description":"Simulated AM1.5 G irradiance generated by a Wavelabs SINUS-220 solar simulator","light_intensity":{"value":100.0,"unit":"mW cm^-2"},"lamp":null},"encapsulated":null,"additional_notes":"Champion device with ImBr surface treatment. Steady-state PCE ~17%","stability":null,"layers":[{"name":"Glass","thickness":null,"functionality":"Substrate","deposition":null,"additional_treatment":null},{"name":"ITO","thickness":null,"functionality":"Contact","deposition":null,"additional_treatment":null},{"name":"Me-4PACz","thickness":null,"functionality":"Hole-transport","deposition":[{"step_name":"Spin coating","method":"Spin-coating","atmosphere":"Ambient air","temperature":null,"duration":null,"antisolvent":null,"solution":null,"additional_parameters":{"concentration":"0.3 mg/mL in Ethanol","spin_speed":"2000 rpm","spin_duration":"30 s"}},{"step_name":"Annealing","method":"Thermal-annealing","atmosphere":"N2","temperature":{"value":100.0,"unit":"°C"},"duration":{"value":600.0,"unit":"s"},"antisolvent":null,"solution":null,"additional_parameters":null}],"additional_treatment":"Al2O3 nanoparticles diluted at 1:150 by volume in IPA"},{"name":"FA0.85Cs0.15Pb(I0.6Br0.4)3","thickness":null,"functionality":"Absorber","deposition":[{"step_name":"Spin coating","method":"Spin-coating","atmosphere":"N2","temperature":null,"duration":null,"antisolvent":null,"solution":{"compounds":null,"solutes":null,"volume":null,"temperature":null,"solvents":[{"name":"DMF","volume_fraction":0.8},{"name":"DMSO","volume_fraction":0.2}]},"additional_parameters":{"spin_speed_1":"1000 rpm for 5 s","spin_speed_2":"5000 rpm for 30 s"}},{"step_name":"Antisolvent quenching","method":"Antisolvent-quenching","atmosphere":"N2","temperature":null,"duration":null,"antisolvent":"ethyl acetate","solution":null,"additional_parameters":{"volume":"300 μL","timing":"40 s after start of spin-coating"}},{"step_name":"Annealing","method":"Thermal-annealing","atmosphere":"N2","temperature":{"value":100.0,"unit":"°C"},"duration":{"value":3000.0,"unit":"s"},"antisolvent":null,"solution":null,"additional_parameters":null}],"additional_treatment":"ImBr surface treatment from 2 mg/mL IPA solution"},{"name":"PCBM","thickness":null,"functionality":"Electron-transport","deposition":[{"step_name":"Spin coating","method":"Spin-coating","atmosphere":"N2","temperature":null,"duration":null,"antisolvent":null,"solution":{"compounds":null,"solutes":[{"name":"PCBM","concentration":{"value":20.0,"unit":"mg/mL"}}],"volume":null,"temperature":null,"solvents":[{"name":"CB","volume_fraction":0.9},{"name":"DCB","volume_fraction":0.1}]},"additional_parameters":{"spin_speed":"2000 rpm","spin_duration":"20 s"}},{"step_name":"Annealing","method":"Thermal-annealing","atmosphere":"N2","temperature":{"value":100.0,"unit":"°C"},"duration":{"value":180.0,"unit":"s"},"antisolvent":null,"solution":null,"additional_parameters":null}],"additional_treatment":null},{"name":"BCP","thickness":null,"functionality":"Electron-transport","deposition":[{"step_name":"Spin coating","method":"Spin-coating","atmosphere":"N2","temperature":null,"duration":null,"antisolvent":null,"solution":{"compounds":null,"solutes":[{"name":"BCP","concentration":{"value":0.5,"unit":"mg/mL"}}],"volume":null,"temperature":null,"solvents":[{"name":"IPA","volume_fraction":null}]},"additional_parameters":{"spin_speed":"4000 rpm","spin_duration":"20 s"}},{"step_name":"Annealing","method":"Thermal-annealing","atmosphere":"N2","temperature":{"value":100.0,"unit":"°C"},"duration":{"value":60.0,"unit":"s"},"antisolvent":null,"solution":null,"additional_parameters":null}],"additional_treatment":null},{"name":"Ag","thickness":{"value":100.0,"unit":"nm"},"functionality":"Contact","deposition":null,"additional_treatment":null}]},{"perovskite_composition":{"formula":"FA0.85Cs0.15Pb(I0.6Br0.4)3","sample_type":"Polycrystalline film","dimensionality":"3D","a_ions":[{"abbreviation":"FA","common_name":"Formamidinium","molecular_formula":"CH6N+","coefficient":"0.85"},{"abbreviation":"Cs","common_name":"Cesium","molecular_formula":"Cs+","coefficient":"0.15"}],"b_ions":[{"abbreviation":"Pb","common_name":"Lead","molecular_formula":"Pb2+","coefficient":"1"}],"x_ions":[{"abbreviation":"I","common_name":"Iodide","molecular_formula":"I-","coefficient":"1.8"},{"abbreviation":"Br","common_name":"Bromide","molecular_formula":"Br-","coefficient":"1.2"}],"bandgap":{"value":1.8,"unit":"eV"},"impurities":null,"additives":null},"device_architecture":"pin","pce":{"value":17.0,"unit":"%"},"jsc":{"value":17.0,"unit":"mA cm^-2"},"voc":{"value":1.29,"unit":"V"},"ff":{"value":80.0},"number_devices":null,"averaged_quantities":null,"active_area":{"value":1.0,"unit":"cm^2"},"light_source":{"type":"AM 1.5G","description":"Simulated AM1.5 G irradiance generated by a Wavelabs SINUS-220 solar simulator","light_intensity":{"value":100.0,"unit":"mW cm^-2"},"lamp":null},"encapsulated":null,"additional_notes":"Large area (1 cm2) device with ImBr treatment. Steady-state VOC of 1.29 V","stability":null,"layers":[{"name":"Glass","thickness":null,"functionality":"Substrate","deposition":null,"additional_treatment":null},{"name":"ITO","thickness":null,"functionality":"Contact","deposition":null,"additional_treatment":null},{"name":"Me-4PACz","thickness":null,"functionality":"Hole-transport","deposition":null,"additional_treatment":"Al2O3 nanoparticles diluted at 1:150 by volume in IPA"},{"name":"FA0.85Cs0.15Pb(I0.6Br0.4)3","thickness":null,"functionality":"Absorber","deposition":null,"additional_treatment":"ImBr surface treatment from 2 mg/mL IPA solution"},{"name":"PCBM","thickness":null,"functionality":"Electron-transport","deposition":null,"additional_treatment":null},{"name":"BCP","thickness":null,"functionality":"Electron-transport","deposition":null,"additional_treatment":null},{"name":"Ag","thickness":{"value":100.0,"unit":"nm"},"functionality":"Contact","deposition":null,"additional_treatment":null}]},{"perovskite_composition":{"formula":"FA0.85Cs0.15Pb(I0.6Br0.4)3","sample_type":"Polycrystalline film","dimensionality":"3D","a_ions":[{"abbreviation":"FA","common_name":"Formamidinium","molecular_formula":"CH6N+","coefficient":"0.85"},{"abbreviation":"Cs","common_name":"Cesium","molecular_formula":"Cs+","coefficient":"0.15"}],"b_ions":[{"abbreviation":"Pb","common_name":"Lead","molecular_formula":"Pb2+","coefficient":"1"}],"x_ions":[{"abbreviation":"I","common_name":"Iodide","molecular_formula":"I-","coefficient":"1.8"},{"abbreviation":"Br","common_name":"Bromide","molecular_formula":"Br-","coefficient":"1.2"}],"bandgap":{"value":1.8,"unit":"eV"},"impurities":null,"additives":null},"device_architecture":"pin","pce":null,"jsc":null,"voc":{"value":1.28,"unit":"V"},"ff":{"value":81.0},"number_devices":null,"averaged_quantities":null,"active_area":null,"light_source":{"type":"AM 1.5G","description":"Simulated AM1.5 G irradiance generated by a Wavelabs SINUS-220 solar simulator","light_intensity":{"value":100.0,"unit":"mW cm^-2"},"lamp":null},"encapsulated":null,"additional_notes":"Device with Me-4PACz HTL and ImBr treatment","stability":null,"layers":[{"name":"Glass","thickness":null,"functionality":"Substrate","deposition":null,"additional_treatment":null},{"name":"ITO","thickness":null,"functionality":"Contact","deposition":null,"additional_treatment":null},{"name":"Me-4PACz","thickness":null,"functionality":"Hole-transport","deposition":null,"additional_treatment":"Al2O3 nanoparticles diluted at 1:150 by volume in IPA"},{"name":"FA0.85Cs0.15Pb(I0.6Br0.4)3","thickness":null,"functionality":"Absorber","deposition":null,"additional_treatment":"ImBr surface treatment from 2 mg/mL IPA solution"},{"name":"PCBM","thickness":null,"functionality":"Electron-transport","deposition":null,"additional_treatment":null},{"name":"BCP","thickness":null,"functionality":"Electron-transport","deposition":null,"additional_treatment":null},{"name":"Ag","thickness":{"value":100.0,"unit":"nm"},"functionality":"Contact","deposition":null,"additional_treatment":null}]},{"perovskite_composition":{"formula":"FA0.85Cs0.15Pb(I0.6Br0.4)3","sample_type":"Polycrystalline film","dimensionality":"3D","a_ions":[{"abbreviation":"FA","common_name":"Formamidinium","molecular_formula":"CH6N+","coefficient":"0.85"},{"abbreviation":"Cs","common_name":"Cesium","molecular_formula":"Cs+","coefficient":"0.15"}],"b_ions":[{"abbreviation":"Pb","common_name":"Lead","molecular_formula":"Pb2+","coefficient":"1"}],"x_ions":[{"abbreviation":"I","common_name":"Iodide","molecular_formula":"I-","coefficient":"1.8"},{"abbreviation":"Br","common_name":"Bromide","molecular_formula":"Br-","coefficient":"1.2"}],"bandgap":{"value":1.8,"unit":"eV"},"impurities":null,"additives":null},"device_architecture":"pin","pce":null,"jsc":{"value":17.0,"unit":"mA cm^-2"},"voc":{"value":1.24,"unit":"V"},"ff":null,"number_devices":null,"averaged_quantities":null,"active_area":null,"light_source":{"type":"AM 1.5G","description":"Simulated AM1.5 G irradiance generated by a Wavelabs SINUS-220 solar simulator","light_intensity":{"value":100.0,"unit":"mW cm^-2"},"lamp":null},"encapsulated":null,"additional_notes":"Reference device with Me-4PACz HTL without surface treatment","stability":null,"layers":[{"name":"Glass","thickness":null,"functionality":"Substrate","deposition":null,"additional_treatment":null},{"name":"ITO","thickness":null,"functionality":"Contact","deposition":null,"additional_treatment":null},{"name":"Me-4PACz","thickness":null,"functionality":"Hole-transport","deposition":null,"additional_treatment":"Al2O3 nanoparticles diluted at 1:150 by volume in IPA"},{"name":"FA0.85Cs0.15Pb(I0.6Br0.4)3","thickness":null,"functionality":"Absorber","deposition":null,"additional_treatment":null},{"name":"PCBM","thickness":null,"functionality":"Electron-transport","deposition":null,"additional_treatment":null},{"name":"BCP","thickness":null,"functionality":"Electron-transport","deposition":null,"additional_treatment":null},{"name":"Ag","thickness":{"value":100.0,"unit":"nm"},"functionality":"Contact","deposition":null,"additional_treatment":null}]},{"perovskite_composition":{"formula":"FA0.85Cs0.15Pb(I0.6Br0.4)3","sample_type":"Polycrystalline film","dimensionality":"3D","a_ions":[{"abbreviation":"FA","common_name":"Formamidinium","molecular_formula":"CH6N+","coefficient":"0.85"},{"abbreviation":"Cs","common_name":"Cesium","molecular_formula":"Cs+","coefficient":"0.15"}],"b_ions":[{"abbreviation":"Pb","common_name":"Lead","molecular_formula":"Pb2+","coefficient":"1"}],"x_ions":[{"abbreviation":"I","common_name":"Iodide","molecular_formula":"I-","coefficient":"1.8"},{"abbreviation":"Br","common_name":"Bromide","molecular_formula":"Br-","coefficient":"1.2"}],"bandgap":{"value":1.8,"unit":"eV"},"impurities":null,"additives":null},"device_architecture":"pin","pce":{"value":15.0,"unit":"%"},"jsc":null,"voc":{"value":1.24,"unit":"V"},"ff":null,"number_devices":null,"averaged_quantities":null,"active_area":null,"light_source":{"type":"AM 1.5G","description":"Simulated AM1.5 G irradiance generated by a Wavelabs SINUS-220 solar simulator","light_intensity":{"value":100.0,"unit":"mW cm^-2"},"lamp":null},"encapsulated":null,"additional_notes":"Device with PTAA HTL and ImBr treatment","stability":null,"layers":[{"name":"Glass","thickness":null,"functionality":"Substrate","deposition":null,"additional_treatment":null},{"name":"ITO","thickness":null,"functionality":"Contact","deposition":null,"additional_treatment":null},{"name":"PTAA","thickness":null,"functionality":"Hole-transport","deposition":[{"step_name":"Spin coating","method":"Spin-coating","atmosphere":"Ambient air","temperature":null,"duration":null,"antisolvent":null,"solution":{"compounds":null,"solutes":[{"name":"PTAA","concentration":{"value":1.5,"unit":"mg/mL"}}],"volume":null,"temperature":null,"solvents":[{"name":"Toluene","volume_fraction":null}]},"additional_parameters":{"spin_speed":"6000 rpm","spin_duration":"30 s"}},{"step_name":"Annealing","method":"Thermal-annealing","atmosphere":"N2","temperature":{"value":100.0,"unit":"°C"},"duration":{"value":600.0,"unit":"s"},"antisolvent":null,"solution":null,"additional_parameters":null}],"additional_treatment":"PFN-P2 treatment (0.5 mg/mL in methanol)"},{"name":"FA0.85Cs0.15Pb(I0.6Br0.4)3","thickness":null,"functionality":"Absorber","deposition":null,"additional_treatment":"ImBr surface treatment from 2 mg/mL IPA solution"},{"name":"PCBM:PMMA","thickness":null,"functionality":"Electron-transport","deposition":null,"additional_treatment":null},{"name":"BCP","thickness":null,"functionality":"Electron-transport","deposition":null,"additional_treatment":null},{"name":"Ag","thickness":{"value":100.0,"unit":"nm"},"functionality":"Contact","deposition":null,"additional_treatment":null}]},{"perovskite_composition":{"formula":"FA0.85Cs0.15Pb(I0.6Br0.4)3","sample_type":"Polycrystalline film","dimensionality":"3D","a_ions":[{"abbreviation":"FA","common_name":"Formamidinium","molecular_formula":"CH6N+","coefficient":"0.85"},{"abbreviation":"Cs","common_name":"Cesium","molecular_formula":"Cs+","coefficient":"0.15"}],"b_ions":[{"abbreviation":"Pb","common_name":"Lead","molecular_formula":"Pb2+","coefficient":"1"}],"x_ions":[{"abbreviation":"I","common_name":"Iodide","molecular_formula":"I-","coefficient":"1.8"},{"abbreviation":"Br","common_name":"Bromide","molecular_formula":"Br-","coefficient":"1.2"}],"bandgap":{"value":1.8,"unit":"eV"},"impurities":null,"additives":null},"device_architecture":"pin","pce":{"value":15.0,"unit":"%"},"jsc":null,"voc":{"value":1.22,"unit":"V"},"ff":null,"number_devices":null,"averaged_quantities":null,"active_area":null,"light_source":{"type":"AM 1.5G","description":"Simulated AM1.5 G irradiance generated by a Wavelabs SINUS-220 solar simulator","light_intensity":{"value":100.0,"unit":"mW cm^-2"},"lamp":null},"encapsulated":null,"additional_notes":"Device with PTAA HTL and GuaBr treatment","stability":null,"layers":[{"name":"Glass","thickness":null,"functionality":"Substrate","deposition":null,"additional_treatment":null},{"name":"ITO","thickness":null,"functionality":"Contact","deposition":null,"additional_treatment":null},{"name":"PTAA","thickness":null,"functionality":"Hole-transport","deposition":null,"additional_treatment":"PFN-P2 treatment (0.5 mg/mL in methanol)"},{"name":"FA0.85Cs0.15Pb(I0.6Br0.4)3","thickness":null,"functionality":"Absorber","deposition":null,"additional_treatment":"GuaBr surface treatment from 2 mg/mL IPA solution"},{"name":"PCBM:PMMA","thickness":null,"functionality":"Electron-transport","deposition":null,"additional_treatment":null},{"name":"BCP","thickness":null,"functionality":"Electron-transport","deposition":null,"additional_treatment":null},{"name":"Ag","thickness":{"value":100.0,"unit":"nm"},"functionality":"Contact","deposition":null,"additional_treatment":null}]},{"perovskite_composition":{"formula":"FA0.85Cs0.15Pb(I0.6Br0.4)3","sample_type":"Polycrystalline film","dimensionality":"3D","a_ions":[{"abbreviation":"FA","common_name":"Formamidinium","molecular_formula":"CH6N+","coefficient":"0.85"},{"abbreviation":"Cs","common_name":"Cesium","molecular_formula":"Cs+","coefficient":"0.15"}],"b_ions":[{"abbreviation":"Pb","common_name":"Lead","molecular_formula":"Pb2+","coefficient":"1"}],"x_ions":[{"abbreviation":"I","common_name":"Iodide","molecular_formula":"I-","coefficient":"1.8"},{"abbreviation":"Br","common_name":"Bromide","molecular_formula":"Br-","coefficient":"1.2"}],"bandgap":{"value":1.8,"unit":"eV"},"impurities":null,"additives":null},"device_architecture":"pin","pce":null,"jsc":null,"voc":null,"ff":{"value":80.0},"number_devices":null,"averaged_quantities":null,"active_area":null,"light_source":{"type":"AM 1.5G","description":"Simulated AM1.5 G irradiance generated by a Wavelabs SINUS-220 solar simulator","light_intensity":{"value":100.0,"unit":"mW cm^-2"},"lamp":null},"encapsulated":null,"additional_notes":"Device with PTAA HTL and TEA-TFSI treatment","stability":null,"layers":[{"name":"Glass","thickness":null,"functionality":"Substrate","deposition":null,"additional_treatment":null},{"name":"ITO","thickness":null,"functionality":"Contact","deposition":null,"additional_treatment":null},{"name":"PTAA","thickness":null,"functionality":"Hole-transport","deposition":null,"additional_treatment":"TEA-TFSI treatment (5 mg/mL in methanol)"},{"name":"FA0.85Cs0.15Pb(I0.6Br0.4)3","thickness":null,"functionality":"Absorber","deposition":null,"additional_treatment":null},{"name":"PCBM:PMMA","thickness":null,"functionality":"Electron-transport","deposition":null,"additional_treatment":null},{"name":"BCP","thickness":null,"functionality":"Electron-transport","deposition":null,"additional_treatment":null},{"name":"Ag","thickness":{"value":100.0,"unit":"nm"},"functionality":"Contact","deposition":null,"additional_treatment":null}]},{"perovskite_composition":{"formula":"FA0.85Cs0.15Pb(I0.6Br0.4)3","sample_type":"Polycrystalline film","dimensionality":"3D","a_ions":[{"abbreviation":"FA","common_name":"Formamidinium","molecular_formula":"CH6N+","coefficient":"0.85"},{"abbreviation":"Cs","common_name":"Cesium","molecular_formula":"Cs+","coefficient":"0.15"}],"b_ions":[{"abbreviation":"Pb","common_name":"Lead","molecular_formula":"Pb2+","coefficient":"1"}],"x_ions":[{"abbreviation":"I","common_name":"Iodide","molecular_formula":"I-","coefficient":"1.8"},{"abbreviation":"Br","common_name":"Bromide","molecular_formula":"Br-","coefficient":"1.2"}],"bandgap":{"value":1.8,"unit":"eV"},"impurities":null,"additives":null},"device_architecture":"pin","pce":null,"jsc":null,"voc":null,"ff":null,"number_devices":null,"averaged_quantities":null,"active_area":null,"light_source":null,"encapsulated":null,"additional_notes":"Champion device with ImBr treatment showing thermal stability T80 of 3500 h at 85°C","stability":{"time":{"value":12600000.0,"unit":"s"},"light_intensity":null,"humidity":null,"temperature":{"value":85.0,"unit":"°C"},"PCE_T80":{"value":12600000.0,"unit":"s"},"PCE_at_the_start_of_the_experiment":null,"PCE_after_1000_hours":null,"PCE_at_the_end_of_experiment":null,"potential_bias":null},"layers":[{"name":"Glass","thickness":null,"functionality":"Substrate","deposition":null,"additional_treatment":null},{"name":"ITO","thickness":null,"functionality":"Contact","deposition":null,"additional_treatment":null},{"name":"Me-4PACz","thickness":null,"functionality":"Hole-transport","deposition":null,"additional_treatment":"Al2O3 nanoparticles diluted at 1:150 by volume in IPA"},{"name":"FA0.85Cs0.15Pb(I0.6Br0.4)3","thickness":null,"functionality":"Absorber","deposition":null,"additional_treatment":"ImBr surface treatment from 2 mg/mL IPA solution"},{"name":"PCBM","thickness":null,"functionality":"Electron-transport","deposition":null,"additional_treatment":null},{"name":"BCP","thickness":null,"functionality":"Electron-transport","deposition":null,"additional_treatment":null},{"name":"Au","thickness":{"value":100.0,"unit":"nm"},"functionality":"Contact","deposition":null,"additional_treatment":null}]}]}
