Repository: lamalab-org/perla-extract

# Data Directory

This directory contains extraction results and ground truth data used for training, optimization, and evaluation of the Perovscribe pipeline.

## Directory Structure

```
data/
├── extractions/          # Extraction results from various sources
│   ├── humans/          # Human-annotated extractions
│   │   ├── Consensus/   # Consensus extractions between different human annotators
│   │   ├── Bear/        # Individual human annotator (anonymized)
│   │   ├── Bee/         # Individual human annotator (anonymized)
│   │   └── ...          # Additional anonymized human annotators
│   ├── claude-opus-4-1-20250805/  # LLM model extractions

File: src/perovscribe/data/extractions/claude-opus-4-1-20250805/10.1038--s41560-022-01061-2.json
{"cells":[{"perovskite_composition":{"formula":"FA0.7MA0.3Pb0.5Sn0.5I3","sample_type":"Polycrystalline film","dimensionality":"3D","a_ions":[{"abbreviation":"FA","common_name":"Formamidinium","molecular_formula":"CH6N+","coefficient":"0.7"},{"abbreviation":"MA","common_name":"Methylammonium","molecular_formula":"CH5N+","coefficient":"0.3"}],"b_ions":[{"abbreviation":"Pb","common_name":null,"molecular_formula":"Pb2+","coefficient":"0.5"},{"abbreviation":"Sn","common_name":null,"molecular_formula":"Sn2+","coefficient":"0.5"}],"x_ions":[{"abbreviation":"I","common_name":null,"molecular_formula":"I-","coefficient":"3"}],"bandgap":{"value":1.25,"unit":"eV"},"impurities":null,"additives":{"abbreviation":"PEA+/GA+","concentration":null}},"device_architecture":null,"pce":{"value":22.1,"unit":"%"},"jsc":null,"voc":null,"ff":null,"number_devices":null,"averaged_quantities":null,"active_area":null,"light_source":null,"encapsulated":null,"additional_notes":"Single-junction narrow-bandgap Sn-Pb perovskite solar cell with PEA+ and GA+ additives forming quasi-2D (PEA)2GAPb2I7 structure. Dark carrier density ~1.3 × 10^14 cm^-3, bulk carrier lifetime ~9.2 μs, surface recombination velocity ~1.4 cm s^-1","stability":{"time":{"value":6588000.0,"unit":"s"},"light_intensity":null,"humidity":null,"temperature":null,"PCE_T80":null,"PCE_at_the_start_of_the_experiment":null,"PCE_after_1000_hours":null,"PCE_at_the_end_of_experiment":null,"potential_bias":null},"layers":null},{"perovskite_composition":{"formula":null,"sample_type":"Polycrystalline film","dimensionality":"3D","a_ions":null,"b_ions":null,"x_ions":null,"bandgap":{"value":1.75,"unit":"eV"},"impurities":null,"additives":null},"device_architecture":null,"pce":{"value":25.5,"unit":"%"},"jsc":null,"voc":{"value":2.1,"unit":"V"},"ff":null,"number_devices":null,"averaged_quantities":null,"active_area":null,"light_source":null,"encapsulated":null,"additional_notes":"Two-terminal all-perovskite tandem solar cell with 1.75 eV wide-bandgap front cell and 1.25 eV narrow-bandgap rear cell","stability":{"time":{"value":5400000.0,"unit":"s"},"light_intensity":null,"humidity":null,"temperature":null,"PCE_T80":{"value":5400000.0,"unit":"s"},"PCE_at_the_start_of_the_experiment":null,"PCE_after_1000_hours":null,"PCE_at_the_end_of_experiment":{"value":20.4,"unit":"%"},"potential_bias":null},"layers":null}]}

File: src/perovscribe/data/extractions/claude-opus-4-1-20250805/10.1039--c5ta00568j.json
{"cells":[{"perovskite_composition":{"formula":"CH3NH3PbI3","sample_type":"Polycrystalline film","dimensionality":"3D","a_ions":[{"abbreviation":"MA","common_name":"Methylammonium","molecular_formula":"CH3NH3+","coefficient":"1"}],"b_ions":[{"abbreviation":"Pb","common_name":"Lead","molecular_formula":"Pb2+","coefficient":"1"}],"x_ions":[{"abbreviation":"I","common_name":"Iodide","molecular_formula":"I-","coefficient":"3"}],"bandgap":{"value":1.55,"unit":"eV"},"impurities":null,"additives":null},"device_architecture":"nip","pce":{"value":10.0,"unit":"%"},"jsc":null,"voc":null,"ff":null,"number_devices":null,"averaged_quantities":null,"active_area":null,"light_source":null,"encapsulated":null,"additional_notes":"Co-deposited Al2O3-perovskite device annealed in under 2.5 seconds using NIR radiation","stability":null,"layers":[{"name":"FTO","thickness":null,"functionality":"Contact","deposition":null,"additional_treatment":null},{"name":"c-TiO2","thickness":null,"functionality":"Electron-transport","deposition":null,"additional_treatment":null},{"name":"CH3NH3PbI3 w/ Al2O3","thickness":null,"functionality":"Absorber","deposition":[{"step_name":"NIR annealing","method":"Thermal-annealing","atmosphere":null,"temperature":null,"duration":{"value":2.5,"unit":"s"},"antisolvent":null,"solution":null,"additional_parameters":null}],"additional_treatment":null},{"name":"spiro-OMeTAD","thickness":null,"functionality":"Hole-transport","deposition":null,"additional_treatment":null}]},{"perovskite_composition":{"formula":"CH3NH3PbI3","sample_type":"Polycrystalline film","dimensionality":"3D","a_ions":[{"abbreviation":"MA","common_name":"Methylammonium","molecular_formula":"CH3NH3+","coefficient":"1"}],"b_ions":[{"abbreviation":"Pb","common_name":"Lead","molecular_formula":"Pb2+","coefficient":"1"}],"x_ions":[{"abbreviation":"I","common_name":"Iodide","molecular_formula":"I-","coefficient":"3"}],"bandgap":{"value":1.55,"unit":"eV"},"impurities":null,"additives":null},"device_architecture":"nip","pce":{"value":10.9,"unit":"%"},"jsc":null,"voc":null,"ff":null,"number_devices":null,"averaged_quantities":null,"active_area":null,"light_source":null,"encapsulated":null,"additional_notes":"Oven-annealed device for 45 minutes","stability":null,"layers":[{"name":"FTO","thickness":null,"functionality":"Contact","deposition":null,"additional_treatment":null},{"name":"c-TiO2","thickness":null,"functionality":"Electron-transport","deposition":null,"additional_treatment":null},{"name":"CH3NH3PbI3 w/ Al2O3","thickness":null,"functionality":"Absorber","deposition":[{"step_name":"Oven annealing","method":"Thermal-annealing","atmosphere":null,"temperature":null,"duration":{"value":2700.0,"unit":"s"},"antisolvent":null,"solution":null,"additional_parameters":null}],"additional_treatment":null},{"name":"spiro-OMeTAD","thickness":null,"functionality":"Hole-transport","deposition":null,"additional_treatment":null}]}]}

File: src/perovscribe/data/extractions/claude-opus-4-1-20250805/10.1039--c7nr04692h.json
{"cells":[{"perovskite_composition":{"formula":"CH3NH3PbIxCl3-x","sample_type":"Polycrystalline film","dimensionality":"3D","a_ions":[{"abbreviation":"MA","common_name":"Methylammonium","molecular_formula":"CH3NH3+","coefficient":"1"}],"b_ions":[{"abbreviation":"Pb","common_name":"Lead","molecular_formula":"Pb2+","coefficient":"1"}],"x_ions":[{"abbreviation":"I","common_name":"Iodide","molecular_formula":"I-","coefficient":"x"},{"abbreviation":"Cl","common_name":"Chloride","molecular_formula":"Cl-","coefficient":"3-x"}],"bandgap":{"value":1.55,"unit":"eV"},"impurities":null,"additives":null},"device_architecture":"nip","pce":{"value":14.13,"unit":"%"},"jsc":{"value":20.54,"unit":"mA cm^-2"},"voc":{"value":0.93,"unit":"V"},"ff":{"value":74.0},"number_devices":null,"averaged_quantities":null,"active_area":{"value":0.0725,"unit":"cm^2"},"light_source":{"type":"AM 1.5G","description":null,"light_intensity":{"value":100.0,"unit":"mW cm^-2"},"lamp":null},"encapsulated":null,"additional_notes":null,"stability":null,"layers":[{"name":"ITO","thickness":null,"functionality":"Contact","deposition":null,"additional_treatment":null},{"name":"PEDOT:PSS","thickness":null,"functionality":"Hole-transport","deposition":null,"additional_treatment":null},{"name":"CH3NH3PbIxCl3-x","thickness":null,"functionality":"Absorber","deposition":null,"additional_treatment":null},{"name":"PC61BM","thickness":null,"functionality":"Electron-transport","deposition":[{"step_name":null,"method":"Spin-coating","atmosphere":null,"temperature":null,"duration":null,"antisolvent":null,"solution":null,"additional_parameters":null}],"additional_treatment":null},{"name":"Bphen","thickness":null,"functionality":"Contact","deposition":[{"step_name":null,"method":"Spin-coating","atmosphere":null,"temperature":null,"duration":null,"antisolvent":null,"solution":null,"additional_parameters":null}],"additional_treatment":null},{"name":"Ag","thickness":{"value":100.0,"unit":"nm"},"functionality":"Contact","deposition":null,"additional_treatment":null}]},{"perovskite_composition":{"formula":"CH3NH3PbIxCl3-x","sample_type":"Polycrystalline film","dimensionality":"3D","a_ions":[{"abbreviation":"MA","common_name":"Methylammonium","molecular_formula":"CH3NH3+","coefficient":"1"}],"b_ions":[{"abbreviation":"Pb","common_name":"Lead","molecular_formula":"Pb2+","coefficient":"1"}],"x_ions":[{"abbreviation":"I","common_name":"Iodide","molecular_formula":"I-","coefficient":"x"},{"abbreviation":"Cl","common_name":"Chloride","molecular_formula":"Cl-","coefficient":"3-x"}],"bandgap":{"value":1.55,"unit":"eV"},"impurities":null,"additives":null},"device_architecture":"nip","pce":{"value":12.23,"unit":"%"},"jsc":{"value":19.61,"unit":"mA cm^-2"},"voc":{"value":0.91,"unit":"V"},"ff":{"value":68.0},"number_devices":null,"averaged_quantities":null,"active_area":{"value":0.0725,"unit":"cm^2"},"light_source":{"type":"AM 1.5G","description":null,"light_intensity":{"value":100.0,"unit":"mW cm^-2"},"lamp":null},"encapsulated":null,"additional_notes":null,"stability":null,"layers":[{"name":"ITO","thickness":null,"functionality":"Contact","deposition":null,"additional_treatment":null},{"name":"sMoO3","thickness":null,"functionality":"Hole-transport","deposition":null,"additional_treatment":null},{"name":"CH3NH3PbIxCl3-x","thickness":null,"functionality":"Absorber","deposition":null,"additional_treatment":null},{"name":"PC61BM","thickness":null,"functionality":"Electron-transport","deposition":null,"additional_treatment":null},{"name":"Bphen","thickness":null,"functionality":"Contact","deposition":null,"additional_treatment":null},{"name":"Ag","thickness":{"value":100.0,"unit":"nm"},"functionality":"Contact","deposition":null,"additional_treatment":null}]},{"perovskite_composition":{"formula":"CH3NH3PbIxCl3-x","sample_type":"Polycrystalline film","dimensionality":"3D","a_ions":[{"abbreviation":"MA","common_name":"Methylammonium","molecular_formula":"CH3NH3+","coefficient":"1"}],"b_ions":[{"abbreviation":"Pb","common_name":"Lead","molecular_formula":"Pb2+","coefficient":"1"}],"x_ions":[{"abbreviation":"I","common_name":"Iodide","molecular_formula":"I-","coefficient":"x"},{"abbreviation":"Cl","common_name":"Chloride","molecular_formula":"Cl-","coefficient":"3-x"}],"bandgap":{"value":1.55,"unit":"eV"},"impurities":null,"additives":null},"device_architecture":"nip","pce":{"value":13.26,"unit":"%"},"jsc":{"value":19.46,"unit":"mA cm^-2"},"voc":{"value":0.96,"unit":"V"},"ff":{"value":71.0},"number_devices":null,"averaged_quantities":null,"active_area":{"value":0.0725,"unit":"cm^2"},"light_source":{"type":"AM 1.5G","description":null,"light_intensity":{"value":100.0,"unit":"mW cm^-2"},"lamp":null},"encapsulated":null,"additional_notes":null,"stability":null,"layers":[{"name":"ITO","thickness":null,"functionality":"Contact","deposition":null,"additional_treatment":null},{"name":"sV2O5","thickness":null,"functionality":"Hole-transport","deposition":null,"additional_treatment":null},{"name":"CH3NH3PbIxCl3-x","thickness":null,"functionality":"Absorber","deposition":null,"additional_treatment":null},{"name":"PC61BM","thickness":null,"functionality":"Electron-transport","deposition":null,"additional_treatment":null},{"name":"Bphen","thickness":null,"functionality":"Contact","deposition":null,"additional_treatment":null},{"name":"Ag","thickness":{"value":100.0,"unit":"nm"},"functionality":"Contact","deposition":null,"additional_treatment":null}]},{"perovskite_composition":{"formula":"CH3NH3PbIxCl3-x","sample_type":"Polycrystalline film","dimensionality":"3D","a_ions":[{"abbreviation":"MA","common_name":"Methylammonium","molecular_formula":"CH3NH3+","coefficient":"1"}],"b_ions":[{"abbreviation":"Pb","common_name":"Lead","molecular_formula":"Pb2+","coefficient":"1"}],"x_ions":[{"abbreviation":"I","common_name":"Iodide","molecular_formula":"I-","coefficient":"x"},{"abbreviation":"Cl","common_name":"Chloride","molecular_formula":"Cl-","coefficient":"3-x"}],"bandgap":{"value":1.55,"unit":"eV"},"impurities":null,"additives":null},"device_architecture":"nip","pce":{"value":12.12,"unit":"%"},"jsc":{"value":19.62,"unit":"mA cm^-2"},"voc":{"value":0.94,"unit":"V"},"ff":{"value":66.0},"number_devices":null,"averaged_quantities":null,"active_area":{"value":0.0725,"unit":"cm^2"},"light_source":{"type":"AM 1.5G","description":null,"light_intensity":{"value":100.0,"unit":"mW cm^-2"},"lamp":null},"encapsulated":null,"additional_notes":null,"stability":null,"layers":[{"name":"ITO","thickness":null,"functionality":"Contact","deposition":null,"additional_treatment":null},{"name":"sGeO2","thickness":null,"functionality":"Hole-transport","deposition":null,"additional_treatment":null},{"name":"CH3NH3PbIxCl3-x","thickness":null,"functionality":"Absorber","deposition":null,"additional_treatment":null},{"name":"PC61BM","thickness":null,"functionality":"Electron-transport","deposition":null,"additional_treatment":null},{"name":"Bphen","thickness":null,"functionality":"Contact","deposition":null,"additional_treatment":null},{"name":"Ag","thickness":{"value":100.0,"unit":"nm"},"functionality":"Contact","deposition":null,"additional_treatment":null}]},{"perovskite_composition":{"formula":"CH3NH3PbIxCl3-x","sample_type":"Polycrystalline film","dimensionality":"3D","a_ions":[{"abbreviation":"MA","common_name":"Methylammonium","molecular_formula":"CH3NH3+","coefficient":"1"}],"b_ions":[{"abbreviation":"Pb","common_name":"Lead","molecular_formula":"Pb2+","coefficient":"1"}],"x_ions":[{"abbreviation":"I","common_name":"Iodide","molecular_formula":"I-","coefficient":"x"},{"abbreviation":"Cl","common_name":"Chloride","molecular_formula":"Cl-","coefficient":"3-x"}],"bandgap":{"value":1.55,"unit":"eV"},"impurities":null,"additives":null},"device_architecture":"nip","pce":{"value":10.15,"unit":"%"},"jsc":{"value":19.26,"unit":"mA cm^-2"},"voc":{"value":0.88,"unit":"V"},"ff":{"value":60.0},"number_devices":null,"averaged_quantities":null,"active_area":{"value":0.0725,"unit":"cm^2"},"light_source":{"type":"AM 1.5G","description":null,"light_intensity":{"value":100.0,"unit":"mW cm^-2"},"lamp":null},"encapsulated":null,"additional_notes":null,"stability":null,"layers":[{"name":"ITO","thickness":null,"functionality":"Contact","deposition":null,"additional_treatment":null},{"name":"sCrO3","thickness":null,"functionality":"Hole-transport","deposition":null,"additional_treatment":null},{"name":"CH3NH3PbIxCl3-x","thickness":null,"functionality":"Absorber","deposition":null,"additional_treatment":null},{"name":"PC61BM","thickness":null,"functionality":"Electron-transport","deposition":null,"additional_treatment":null},{"name":"Bphen","thickness":null,"functionality":"Contact","deposition":null,"additional_treatment":null},{"name":"Ag","thickness":{"value":100.0,"unit":"nm"},"functionality":"Contact","deposition":null,"additional_treatment":null}]},{"perovskite_composition":{"formula":"CH3NH3PbIxCl3-x","sample_type":"Polycrystalline film","dimensionality":"3D","a_ions":[{"abbreviation":"MA","common_name":"Methylammonium","molecular_formula":"CH3NH3+","coefficient":"1"}],"b_ions":[{"abbreviation":"Pb","common_name":"Lead","molecular_formula":"Pb2+","coefficient":"1"}],"x_ions":[{"abbreviation":"I","common_name":"Iodide","molecular_formula":"I-","coefficient":"x"},{"abbreviation":"Cl","common_name":"Chloride","molecular_formula":"Cl-","coefficient":"3-x"}],"bandgap":{"value":1.55,"unit":"eV"},"impurities":null,"additives":null},"device_architecture":"nip","pce":{"value":15.66,"unit":"%"},"jsc":{"value":21.38,"unit":"mA cm^-2"},"voc":{"value":0.99,"unit":"V"},"ff":{"value":74.0},"number_devices":null,"averaged_quantities":null,"active_area":{"value":0.0725,"unit":"cm^2"},"light_source":{"type":"AM 1.5G","description":null,"light_intensity":{"value":100.0,"unit":"mW cm^-2"},"lamp":null},"encapsulated":null,"additional_notes":null,"stability":null,"layers":[{"name":"ITO","thickness":null,"functionality":"Contact","deposition":null,"additional_treatment":null},{"name":"PEDOT:PSS-MoO3 (4:1)","thickness":null,"functionality":"Hole-transport","deposition":null,"additional_treatment":null},{"name":"CH3NH3PbIxCl3-x","thickness":null,"functionality":"Absorber","deposition":null,"additional_treatment":null},{"name":"PC61BM","thickness":null,"functionality":"Electron-transport","deposition":null,"additional_treatment":null},{"name":"Bphen","thickness":null,"functionality":"Contact","deposition":null,"additional_treatment":null},{"name":"Ag","thickness":{"value":100.0,"unit":"nm"},"functionality":"Contact","deposition":null,"additional_treatment":null}]},{"perovskite_composition":{"formula":"CH3NH3PbIxCl3-x","sample_type":"Polycrystalline film","dimensionality":"3D","a_ions":[{"abbreviation":"MA","common_name":"Methylammonium","molecular_formula":"CH3NH3+","coefficient":"1"}],"b_ions":[{"abbreviation":"Pb","common_name":"Lead","molecular_formula":"Pb2+","coefficient":"1"}],"x_ions":[{"abbreviation":"I","common_name":"Iodide","molecular_formula":"I-","coefficient":"x"},{"abbreviation":"Cl","common_name":"Chloride","molecular_formula":"Cl-","coefficient":"3-x"}],"bandgap":{"value":1.55,"unit":"eV"},"impurities":null,"additives":null},"device_architecture":"nip","pce":{"value":18.03,"unit":"%"},"jsc":{"value":22.38,"unit":"mA cm^-2"},"voc":{"value":1.02,"unit":"V"},"ff":{"value":79.0},"number_devices":null,"averaged_quantities":null,"active_area":{"value":0.0725,"unit":"cm^2"},"light_source":{"type":"AM 1.5G","description":null,"light_intensity":{"value":100.0,"unit":"mW cm^-2"},"lamp":null},"encapsulated":null,"additional_notes":null,"stability":null,"layers":[{"name":"ITO","thickness":null,"functionality":"Contact","deposition":null,"additional_treatment":null},{"name":"PEDOT:PSS-V2O5 (2:1)","thickness":null,"functionality":"Hole-transport","deposition":null,"additional_treatment":null},{"name":"CH3NH3PbIxCl3-x","thickness":null,"functionality":"Absorber","deposition":null,"additional_treatment":null},{"name":"PC61BM","thickness":null,"functionality":"Electron-transport","deposition":null,"additional_treatment":null},{"name":"Bphen","thickness":null,"functionality":"Contact","deposition":null,"additional_treatment":null},{"name":"Ag","thickness":{"value":100.0,"unit":"nm"},"functionality":"Contact","deposition":null,"additional_treatment":null}]},{"perovskite_composition":{"formula":"CH3NH3PbIxCl3-x","sample_type":"Polycrystalline film","dimensionality":"3D","a_ions":[{"abbreviation":"MA","common_name":"Methylammonium","molecular_formula":"CH3NH3+","coefficient":"1"}],"b_ions":[{"abbreviation":"Pb","common_name":"Lead","molecular_formula":"Pb2+","coefficient":"1"}],"x_ions":[{"abbreviation":"I","common_name":"Iodide","molecular_formula":"I-","coefficient":"x"},{"abbreviation":"Cl","common_name":"Chloride","molecular_formula":"Cl-","coefficient":"3-x"}],"bandgap":{"value":1.55,"unit":"eV"},"impurities":null,"additives":null},"device_architecture":"nip","pce":{"value":16.15,"unit":"%"},"jsc":{"value":21.85,"unit":"mA cm^-2"},"voc":{"value":0.96,"unit":"V"},"ff":{"value":77.0},"number_devices":null,"averaged_quantities":null,"active_area":{"value":0.0725,"unit":"cm^2"},"light_source":{"type":"AM 1.5G","description":null,"light_intensity":{"value":100.0,"unit":"mW cm^-2"},"lamp":null},"encapsulated":null,"additional_notes":null,"stability":null,"layers":[{"name":"ITO","thickness":null,"functionality":"Contact","deposition":null,"additional_treatment":null},{"name":"PEDOT:PSS-GeO2 (4:1)","thickness":null,"functionality":"Hole-transport","deposition":null,"additional_treatment":null},{"name":"CH3NH3PbIxCl3-x","thickness":null,"functionality":"Absorber","deposition":null,"additional_treatment":null},{"name":"PC61BM","thickness":null,"functionality":"Electron-transport","deposition":null,"additional_treatment":null},{"name":"Bphen","thickness":null,"functionality":"Contact","deposition":null,"additional_treatment":null},{"name":"Ag","thickness":{"value":100.0,"unit":"nm"},"functionality":"Contact","deposition":null,"additional_treatment":null}]},{"perovskite_composition":{"formula":"CH3NH3PbIxCl3-x","sample_type":"Polycrystalline film","dimensionality":"3D","a_ions":[{"abbreviation":"MA","common_name":"Methylammonium","molecular_formula":"CH3NH3+","coefficient":"1"}],"b_ions":[{"abbreviation":"Pb","common_name":"Lead","molecular_formula":"Pb2+","coefficient":"1"}],"x_ions":[{"abbreviation":"I","common_name":"Iodide","molecular_formula":"I-","coefficient":"x"},{"abbreviation":"Cl","common_name":"Chloride","molecular_formula":"Cl-","coefficient":"3-x"}],"bandgap":{"value":1.55,"unit":"eV"},"impurities":null,"additives":null},"device_architecture":"nip","pce":{"value":14.5,"unit":"%"},"jsc":{"value":21.97,"unit":"mA cm^-2"},"voc":{"value":0.94,"unit":"V"},"ff":{"value":71.0},"number_devices":null,"averaged_quantities":null,"active_area":{"value":0.0725,"unit":"cm^2"},"light_source":{"type":"AM 1.5G","description":null,"light_intensity":{"value":100.0,"unit":"mW cm^-2"},"lamp":null},"encapsulated":null,"additional_notes":null,"stability":null,"layers":[{"name":"ITO","thickness":null,"functionality":"Contact","deposition":null,"additional_treatment":null},{"name":"PEDOT:PSS-CrO3 (3:1)","thickness":null,"functionality":"Hole-transport","deposition":null,"additional_treatment":null},{"name":"CH3NH3PbIxCl3-x","thickness":null,"functionality":"Absorber","deposition":null,"additional_treatment":null},{"name":"PC61BM","thickness":null,"functionality":"Electron-transport","deposition":null,"additional_treatment":null},{"name":"Bphen","thickness":null,"functionality":"Contact","deposition":null,"additional_treatment":null},{"name":"Ag","thickness":{"value":100.0,"unit":"nm"},"functionality":"Contact","deposition":null,"additional_treatment":null}]}]}

File: src/perovscribe/data/extractions/claude-opus-4-1-20250805/10.1126--science.adf0194.json
{"cells":[{"perovskite_composition":{"formula":"Cs0.3FA0.6DMA0.1Pb(I0.7Br0.3)3","sample_type":"Polycrystalline film","dimensionality":"3D","a_ions":[{"abbreviation":"Cs","common_name":"Cesium","molecular_formula":"Cs+","coefficient":"0.3"},{"abbreviation":"FA","common_name":"Formamidinium","molecular_formula":"CH6N+","coefficient":"0.6"},{"abbreviation":"DMA","common_name":"Dimethylammonium","molecular_formula":null,"coefficient":"0.1"}],"b_ions":[{"abbreviation":"Pb","common_name":"Lead","molecular_formula":"Pb2+","coefficient":"1"}],"x_ions":[{"abbreviation":"I","common_name":"Iodide","molecular_formula":"I-","coefficient":"2.1"},{"abbreviation":"Br","common_name":"Bromide","molecular_formula":"Br-","coefficient":"0.9"}],"bandgap":{"value":1.75,"unit":"eV"},"impurities":null,"additives":null},"device_architecture":"pin","pce":{"value":20.3,"unit":"%"},"jsc":{"value":18.2,"unit":"mA cm^-2"},"voc":{"value":1.33,"unit":"V"},"ff":{"value":85.0},"number_devices":null,"averaged_quantities":null,"active_area":null,"light_source":{"type":"AM 1.5G","description":null,"light_intensity":null,"lamp":null},"encapsulated":false,"additional_notes":"Gas-quench method, SPO efficiency 20.1%, negligible hysteresis","stability":{"time":{"value":3960000.0,"unit":"s"},"light_intensity":{"value":120.0,"unit":"mW cm^-2"},"humidity":null,"temperature":{"value":65.0,"unit":"°C"},"PCE_T80":null,"PCE_at_the_start_of_the_experiment":{"value":20.3,"unit":"%"},"PCE_after_1000_hours":null,"PCE_at_the_end_of_experiment":{"value":19.3,"unit":"%"},"potential_bias":"MPPT"},"layers":[{"name":"glass","thickness":null,"functionality":"Substrate","deposition":null,"additional_treatment":null},{"name":"ITO","thickness":null,"functionality":"Contact","deposition":null,"additional_treatment":null},{"name":"MeO-2PACz/Me-4PACz","thickness":null,"functionality":"Hole-transport","deposition":null,"additional_treatment":"SAM"},{"name":"Cs0.3FA0.6DMA0.1Pb(I0.7Br0.3)3","thickness":null,"functionality":"Absorber","deposition":[{"step_name":"Gas-quenching","method":"Gas quenching","atmosphere":"N2","temperature":null,"duration":null,"antisolvent":null,"solution":null,"additional_parameters":null}],"additional_treatment":null},{"name":"LiF","thickness":null,"functionality":"Contact","deposition":null,"additional_treatment":null},{"name":"C60","thickness":null,"functionality":"Electron-transport","deposition":null,"additional_treatment":null},{"name":"BCP","thickness":null,"functionality":"Electron-transport","deposition":null,"additional_treatment":null},{"name":"Ag","thickness":null,"functionality":"Contact","deposition":null,"additional_treatment":null}]}]}
