Repository: lamalab-org/perla-extract

# Data Directory

This directory contains extraction results and ground truth data used for training, optimization, and evaluation of the Perovscribe pipeline.

## Directory Structure

```
data/
├── extractions/          # Extraction results from various sources
│   ├── humans/          # Human-annotated extractions
│   │   ├── Consensus/   # Consensus extractions between different human annotators
│   │   ├── Bear/        # Individual human annotator (anonymized)
│   │   ├── Bee/         # Individual human annotator (anonymized)
│   │   └── ...          # Additional anonymized human annotators
│   ├── claude-opus-4-1-20250805/  # LLM model extractions

File: src/perovscribe/data/extractions/claude-opus-4-20250514/10.1002--solr.202300817.json
{"cells":[{"perovskite_composition":{"formula":"FA0.75MA0.15Cs0.05PbI2.7Br0.3","sample_type":"Polycrystalline film","dimensionality":"3D","a_ions":[{"abbreviation":"FA","common_name":"Formamidinium","molecular_formula":"CH6N+","coefficient":"0.75"},{"abbreviation":"MA","common_name":"Methylammonium","molecular_formula":"CH5N+","coefficient":"0.15"},{"abbreviation":"Cs","common_name":"Cesium","molecular_formula":"Cs+","coefficient":"0.05"}],"b_ions":[{"abbreviation":"Pb","common_name":"Lead","molecular_formula":"Pb2+","coefficient":"1"}],"x_ions":[{"abbreviation":"I","common_name":"Iodide","molecular_formula":"I-","coefficient":"2.7"},{"abbreviation":"Br","common_name":"Bromide","molecular_formula":"Br-","coefficient":"0.3"}],"bandgap":null,"impurities":null,"additives":null},"device_architecture":"pin","pce":{"value":19.15,"unit":"%"},"jsc":{"value":22.01,"unit":"mA cm^-2"},"voc":{"value":1.08,"unit":"V"},"ff":{"value":80.53},"number_devices":null,"averaged_quantities":null,"active_area":null,"light_source":{"type":"AM 1.5G","description":"Calibrated solar simulator (Class 3A, SS-F5-3A, Enli Technology)","light_intensity":{"value":100.0,"unit":"mW cm^-2"},"lamp":null},"encapsulated":null,"additional_notes":"DIM-based PSCs demonstrates exceptional performance attributed to improved passivation of perovskite interface defects","stability":null,"layers":[{"name":"FTO","thickness":null,"functionality":"Substrate","deposition":null,"additional_treatment":null},{"name":"DIM","thickness":null,"functionality":"Hole-transport","deposition":[{"step_name":"Spin coating","method":"Spin-coating","atmosphere":"N2","temperature":null,"duration":{"value":30.0,"unit":"s"},"antisolvent":null,"solution":{"compounds":["DIM"],"solutes":[{"name":"DIM","concentration":{"value":1.0,"unit":"mg/mL"}}],"volume":null,"temperature":null,"solvents":[{"name":"chlorobenzene","volume_fraction":null}]},"additional_parameters":{"spin_speed":"3000 rpm"}},{"step_name":"Thermal annealing","method":"Thermal-annealing","atmosphere":"N2","temperature":{"value":100.0,"unit":"°C"},"duration":{"value":600.0,"unit":"s"},"antisolvent":null,"solution":null,"additional_parameters":null}],"additional_treatment":null},{"name":"FA0.75MA0.15Cs0.05PbI2.7Br0.3","thickness":null,"functionality":"Absorber","deposition":[{"step_name":"Spin coating with antisolvent","method":"Spin-coating","atmosphere":"N2","temperature":null,"duration":{"value":50.0,"unit":"s"},"antisolvent":"chlorobenzene","solution":{"compounds":["MAI","FAI","CsI","PbI2","PbBr2"],"solutes":[{"name":"MAI","concentration":{"value":34.0,"unit":"mg/mL"}},{"name":"FAI","concentration":{"value":145.0,"unit":"mg/mL"}},{"name":"CsI","concentration":{"value":16.8,"unit":"mg/mL"}},{"name":"PbI2","concentration":{"value":510.0,"unit":"mg/mL"}},{"name":"PbBr2","concentration":{"value":71.3,"unit":"mg/mL"}}],"volume":{"value":0.08,"unit":"mL"},"temperature":null,"solvents":[{"name":"DMF","volume_fraction":0.8},{"name":"DMSO","volume_fraction":0.2}]},"additional_parameters":{"spin_speed":"2700 rpm","antisolvent_volume":"200 μL","antisolvent_timing":"last 3 s"}},{"step_name":"Thermal annealing","method":"Thermal-annealing","atmosphere":"N2","temperature":{"value":100.0,"unit":"°C"},"duration":{"value":3600.0,"unit":"s"},"antisolvent":null,"solution":null,"additional_parameters":null}],"additional_treatment":null},{"name":"PCBM","thickness":null,"functionality":"Electron-transport","deposition":[{"step_name":"Spin coating","method":"Spin-coating","atmosphere":"N2","temperature":null,"duration":{"value":60.0,"unit":"s"},"antisolvent":null,"solution":{"compounds":["PCBM"],"solutes":[{"name":"PCBM","concentration":{"value":20.0,"unit":"mg/mL"}}],"volume":{"value":0.05,"unit":"mL"},"temperature":null,"solvents":[{"name":"chlorobenzene","volume_fraction":null}]},"additional_parameters":{"spin_speed":"1000 rpm","drying_time":"30 min"}}],"additional_treatment":null},{"name":"BCP","thickness":{"value":3.0,"unit":"nm"},"functionality":"Electron-transport","deposition":[{"step_name":"Vapor deposition","method":"Evaporation","atmosphere":"Vacuum","temperature":null,"duration":null,"antisolvent":null,"solution":null,"additional_parameters":null}],"additional_treatment":null},{"name":"Ag","thickness":{"value":100.0,"unit":"nm"},"functionality":"Contact","deposition":[{"step_name":"Thermal evaporation","method":"Evaporation","atmosphere":"Vacuum","temperature":null,"duration":null,"antisolvent":null,"solution":null,"additional_parameters":{"pressure":"10^-7 torr"}}],"additional_treatment":null}]},{"perovskite_composition":{"formula":"FA0.75MA0.15Cs0.05PbI2.7Br0.3","sample_type":"Polycrystalline film","dimensionality":"3D","a_ions":[{"abbreviation":"FA","common_name":"Formamidinium","molecular_formula":"CH6N+","coefficient":"0.75"},{"abbreviation":"MA","common_name":"Methylammonium","molecular_formula":"CH5N+","coefficient":"0.15"},{"abbreviation":"Cs","common_name":"Cesium","molecular_formula":"Cs+","coefficient":"0.05"}],"b_ions":[{"abbreviation":"Pb","common_name":"Lead","molecular_formula":"Pb2+","coefficient":"1"}],"x_ions":[{"abbreviation":"I","common_name":"Iodide","molecular_formula":"I-","coefficient":"2.7"},{"abbreviation":"Br","common_name":"Bromide","molecular_formula":"Br-","coefficient":"0.3"}],"bandgap":null,"impurities":null,"additives":null},"device_architecture":"pin","pce":{"value":18.13,"unit":"%"},"jsc":{"value":21.35,"unit":"mA cm^-2"},"voc":{"value":1.06,"unit":"V"},"ff":{"value":80.1},"number_devices":null,"averaged_quantities":null,"active_area":null,"light_source":{"type":"AM 1.5G","description":"Calibrated solar simulator (Class 3A, SS-F5-3A, Enli Technology)","light_intensity":{"value":100.0,"unit":"mW cm^-2"},"lamp":null},"encapsulated":null,"additional_notes":"SIM-based PSCs","stability":null,"layers":[{"name":"FTO","thickness":null,"functionality":"Substrate","deposition":null,"additional_treatment":null},{"name":"SIM","thickness":null,"functionality":"Hole-transport","deposition":[{"step_name":"Spin coating","method":"Spin-coating","atmosphere":"N2","temperature":null,"duration":{"value":30.0,"unit":"s"},"antisolvent":null,"solution":{"compounds":["SIM"],"solutes":[{"name":"SIM","concentration":{"value":1.0,"unit":"mg/mL"}}],"volume":null,"temperature":null,"solvents":[{"name":"chlorobenzene","volume_fraction":null}]},"additional_parameters":{"spin_speed":"3000 rpm"}},{"step_name":"Thermal annealing","method":"Thermal-annealing","atmosphere":"N2","temperature":{"value":100.0,"unit":"°C"},"duration":{"value":600.0,"unit":"s"},"antisolvent":null,"solution":null,"additional_parameters":null}],"additional_treatment":null},{"name":"FA0.75MA0.15Cs0.05PbI2.7Br0.3","thickness":null,"functionality":"Absorber","deposition":[{"step_name":"Spin coating with antisolvent","method":"Spin-coating","atmosphere":"N2","temperature":null,"duration":{"value":50.0,"unit":"s"},"antisolvent":"chlorobenzene","solution":{"compounds":["MAI","FAI","CsI","PbI2","PbBr2"],"solutes":[{"name":"MAI","concentration":{"value":34.0,"unit":"mg/mL"}},{"name":"FAI","concentration":{"value":145.0,"unit":"mg/mL"}},{"name":"CsI","concentration":{"value":16.8,"unit":"mg/mL"}},{"name":"PbI2","concentration":{"value":510.0,"unit":"mg/mL"}},{"name":"PbBr2","concentration":{"value":71.3,"unit":"mg/mL"}}],"volume":{"value":0.08,"unit":"mL"},"temperature":null,"solvents":[{"name":"DMF","volume_fraction":0.8},{"name":"DMSO","volume_fraction":0.2}]},"additional_parameters":{"spin_speed":"2700 rpm","antisolvent_volume":"200 μL","antisolvent_timing":"last 3 s"}},{"step_name":"Thermal annealing","method":"Thermal-annealing","atmosphere":"N2","temperature":{"value":100.0,"unit":"°C"},"duration":{"value":3600.0,"unit":"s"},"antisolvent":null,"solution":null,"additional_parameters":null}],"additional_treatment":null},{"name":"PCBM","thickness":null,"functionality":"Electron-transport","deposition":[{"step_name":"Spin coating","method":"Spin-coating","atmosphere":"N2","temperature":null,"duration":{"value":60.0,"unit":"s"},"antisolvent":null,"solution":{"compounds":["PCBM"],"solutes":[{"name":"PCBM","concentration":{"value":20.0,"unit":"mg/mL"}}],"volume":{"value":0.05,"unit":"mL"},"temperature":null,"solvents":[{"name":"chlorobenzene","volume_fraction":null}]},"additional_parameters":{"spin_speed":"1000 rpm","drying_time":"30 min"}}],"additional_treatment":null},{"name":"BCP","thickness":{"value":3.0,"unit":"nm"},"functionality":"Electron-transport","deposition":[{"step_name":"Vapor deposition","method":"Evaporation","atmosphere":"Vacuum","temperature":null,"duration":null,"antisolvent":null,"solution":null,"additional_parameters":null}],"additional_treatment":null},{"name":"Ag","thickness":{"value":100.0,"unit":"nm"},"functionality":"Contact","deposition":[{"step_name":"Thermal evaporation","method":"Evaporation","atmosphere":"Vacuum","temperature":null,"duration":null,"antisolvent":null,"solution":null,"additional_parameters":{"pressure":"10^-7 torr"}}],"additional_treatment":null}]},{"perovskite_composition":{"formula":"FA0.75MA0.15Cs0.05PbI2.7Br0.3","sample_type":"Polycrystalline film","dimensionality":"3D","a_ions":[{"abbreviation":"FA","common_name":"Formamidinium","molecular_formula":"CH6N+","coefficient":"0.75"},{"abbreviation":"MA","common_name":"Methylammonium","molecular_formula":"CH5N+","coefficient":"0.15"},{"abbreviation":"Cs","common_name":"Cesium","molecular_formula":"Cs+","coefficient":"0.05"}],"b_ions":[{"abbreviation":"Pb","common_name":"Lead","molecular_formula":"Pb2+","coefficient":"1"}],"x_ions":[{"abbreviation":"I","common_name":"Iodide","molecular_formula":"I-","coefficient":"2.7"},{"abbreviation":"Br","common_name":"Bromide","molecular_formula":"Br-","coefficient":"0.3"}],"bandgap":null,"impurities":null,"additives":null},"device_architecture":"pin","pce":{"value":13.63,"unit":"%"},"jsc":{"value":19.53,"unit":"mA cm^-2"},"voc":{"value":0.87,"unit":"V"},"ff":{"value":80.26},"number_devices":null,"averaged_quantities":null,"active_area":null,"light_source":{"type":"AM 1.5G","description":"Calibrated solar simulator (Class 3A, SS-F5-3A, Enli Technology)","light_intensity":{"value":100.0,"unit":"mW cm^-2"},"lamp":null},"encapsulated":null,"additional_notes":"PEDOT:PSS-based PSCs (standard HTM for comparison)","stability":null,"layers":[{"name":"FTO","thickness":null,"functionality":"Substrate","deposition":null,"additional_treatment":null},{"name":"PEDOT:PSS","thickness":null,"functionality":"Hole-transport","deposition":[{"step_name":"Spin coating","method":"Spin-coating","atmosphere":"Ambient air","temperature":null,"duration":{"value":40.0,"unit":"s"},"antisolvent":null,"solution":null,"additional_parameters":{"spin_speed":"3500 rpm","filtration":"0.22 μm PVDF"}},{"step_name":"Thermal annealing","method":"Thermal-annealing","atmosphere":"Ambient air","temperature":{"value":120.0,"unit":"°C"},"duration":{"value":1200.0,"unit":"s"},"antisolvent":null,"solution":null,"additional_parameters":null}],"additional_treatment":null},{"name":"FA0.75MA0.15Cs0.05PbI2.7Br0.3","thickness":null,"functionality":"Absorber","deposition":[{"step_name":"Spin coating with antisolvent","method":"Spin-coating","atmosphere":"N2","temperature":null,"duration":{"value":50.0,"unit":"s"},"antisolvent":"chlorobenzene","solution":{"compounds":["MAI","FAI","CsI","PbI2","PbBr2"],"solutes":[{"name":"MAI","concentration":{"value":34.0,"unit":"mg/mL"}},{"name":"FAI","concentration":{"value":145.0,"unit":"mg/mL"}},{"name":"CsI","concentration":{"value":16.8,"unit":"mg/mL"}},{"name":"PbI2","concentration":{"value":510.0,"unit":"mg/mL"}},{"name":"PbBr2","concentration":{"value":71.3,"unit":"mg/mL"}}],"volume":{"value":0.08,"unit":"mL"},"temperature":null,"solvents":[{"name":"DMF","volume_fraction":0.8},{"name":"DMSO","volume_fraction":0.2}]},"additional_parameters":{"spin_speed":"2700 rpm","antisolvent_volume":"200 μL","antisolvent_timing":"last 3 s"}},{"step_name":"Thermal annealing","method":"Thermal-annealing","atmosphere":"N2","temperature":{"value":100.0,"unit":"°C"},"duration":{"value":3600.0,"unit":"s"},"antisolvent":null,"solution":null,"additional_parameters":null}],"additional_treatment":null},{"name":"PCBM","thickness":null,"functionality":"Electron-transport","deposition":[{"step_name":"Spin coating","method":"Spin-coating","atmosphere":"N2","temperature":null,"duration":{"value":60.0,"unit":"s"},"antisolvent":null,"solution":{"compounds":["PCBM"],"solutes":[{"name":"PCBM","concentration":{"value":20.0,"unit":"mg/mL"}}],"volume":{"value":0.05,"unit":"mL"},"temperature":null,"solvents":[{"name":"chlorobenzene","volume_fraction":null}]},"additional_parameters":{"spin_speed":"1000 rpm","drying_time":"30 min"}}],"additional_treatment":null},{"name":"BCP","thickness":{"value":3.0,"unit":"nm"},"functionality":"Electron-transport","deposition":[{"step_name":"Vapor deposition","method":"Evaporation","atmosphere":"Vacuum","temperature":null,"duration":null,"antisolvent":null,"solution":null,"additional_parameters":null}],"additional_treatment":null},{"name":"Ag","thickness":{"value":100.0,"unit":"nm"},"functionality":"Contact","deposition":[{"step_name":"Thermal evaporation","method":"Evaporation","atmosphere":"Vacuum","temperature":null,"duration":null,"antisolvent":null,"solution":null,"additional_parameters":{"pressure":"10^-7 torr"}}],"additional_treatment":null}]}]}
