Repository: lamalab-org/perla-extract

# Data Directory

This directory contains extraction results and ground truth data used for training, optimization, and evaluation of the Perovscribe pipeline.

## Directory Structure

```
data/
├── extractions/          # Extraction results from various sources
│   ├── humans/          # Human-annotated extractions
│   │   ├── Consensus/   # Consensus extractions between different human annotators
│   │   ├── Bear/        # Individual human annotator (anonymized)
│   │   ├── Bee/         # Individual human annotator (anonymized)
│   │   └── ...          # Additional anonymized human annotators
│   ├── claude-opus-4-1-20250805/  # LLM model extractions

File: src/perovscribe/data/extractions/claude-opus-4-20250514/10.1016--j.jmst.2021.03.045.json
{"cells":[{"perovskite_composition":{"formula":"MAPbI3","sample_type":"Polycrystalline film","dimensionality":"3D","a_ions":[{"abbreviation":"MA","common_name":"Methylammonium","molecular_formula":"CH5N+","coefficient":"1"}],"b_ions":[{"abbreviation":"Pb","common_name":null,"molecular_formula":null,"coefficient":"1"}],"x_ions":[{"abbreviation":"I","common_name":null,"molecular_formula":null,"coefficient":"3"}],"bandgap":{"value":1.55,"unit":"eV"},"impurities":null,"additives":null},"device_architecture":"nip","pce":{"value":17.68,"unit":"%"},"jsc":{"value":20.68,"unit":"mA cm^-2"},"voc":{"value":1.098,"unit":"V"},"ff":{"value":77.87},"number_devices":null,"averaged_quantities":null,"active_area":{"value":0.09,"unit":"cm^2"},"light_source":{"type":"AM 1.5G","description":null,"light_intensity":{"value":100.0,"unit":"mW cm^-2"},"lamp":"150 W xenon lamp"},"encapsulated":null,"additional_notes":"IPL-treated SnO2 (I-SnO2) based device. Average PCE: 15.58% ± 0.85%. Hysteresis index: 0.08","stability":null,"layers":[{"name":"FTO","thickness":null,"functionality":"Substrate","deposition":null,"additional_treatment":null},{"name":"SnO2","thickness":null,"functionality":"Electron-transport","deposition":[{"step_name":"Spin coating","method":"Spin-coating","atmosphere":"Ambient air","temperature":null,"duration":null,"antisolvent":null,"solution":null,"additional_parameters":{"speed":"3000 rpm","duration":"30 s","precursor":"0.1 M tin(II) chloride dihydrate in ethanol"}},{"step_name":"Drying","method":"Thermal-annealing","atmosphere":"Ambient air","temperature":{"value":100.0,"unit":"°C"},"duration":{"value":60.0,"unit":"s"},"antisolvent":null,"solution":null,"additional_parameters":null},{"step_name":"IPL treatment","method":"Other","atmosphere":"Ambient air","temperature":null,"duration":null,"antisolvent":null,"solution":null,"additional_parameters":{"pulses":"120","energy_per_pulse":"1.84 J cm^-2","total_energy":"220.8 J cm^-2","pulse_duration":"2 ms","frequency":"4 Hz"}},{"step_name":"UVO treatment","method":"Other","atmosphere":"Ambient air","temperature":null,"duration":{"value":2100.0,"unit":"s"},"antisolvent":null,"solution":null,"additional_parameters":null}],"additional_treatment":null},{"name":"MAPbI3","thickness":null,"functionality":"Absorber","deposition":[{"step_name":"Spin coating","method":"Spin-coating","atmosphere":"Ambient air","temperature":null,"duration":null,"antisolvent":null,"solution":{"compounds":["PbI2","MAI"],"solutes":null,"volume":null,"temperature":null,"solvents":[{"name":"DMF","volume_fraction":0.9},{"name":"DMSO","volume_fraction":0.1}]},"additional_parameters":{"speed":"4000 rpm","duration":"25 s","concentration":"50 wt.%"}},{"step_name":"Antisolvent quenching","method":"Antisolvent-quenching","atmosphere":"Ambient air","temperature":null,"duration":null,"antisolvent":"diethyl ether","solution":null,"additional_parameters":{"volume":"0.5 mL"}},{"step_name":"Annealing step 1","method":"Thermal-annealing","atmosphere":"Ambient air","temperature":{"value":65.0,"unit":"°C"},"duration":{"value":60.0,"unit":"s"},"antisolvent":null,"solution":null,"additional_parameters":null},{"step_name":"Annealing step 2","method":"Thermal-annealing","atmosphere":"Ambient air","temperature":{"value":100.0,"unit":"°C"},"duration":{"value":120.0,"unit":"s"},"antisolvent":null,"solution":null,"additional_parameters":null}],"additional_treatment":null},{"name":"spiroMeOTAD","thickness":null,"functionality":"Hole-transport","deposition":[{"step_name":"Spin coating","method":"Spin-coating","atmosphere":"Ambient air","temperature":null,"duration":null,"antisolvent":null,"solution":{"compounds":["spiroMeOTAD","4-tert-butylpyridine","Li-TFSI"],"solutes":null,"volume":null,"temperature":null,"solvents":[{"name":"chlorobenzene","volume_fraction":null}]},"additional_parameters":{"speed":"4000 rpm","duration":"30 s","volume":"20 μL"}}],"additional_treatment":null},{"name":"Au","thickness":null,"functionality":"Contact","deposition":[{"step_name":"Thermal evaporation","method":"Evaporation","atmosphere":"Vacuum","temperature":null,"duration":null,"antisolvent":null,"solution":null,"additional_parameters":{"pressure":"10^-6 Torr"}}],"additional_treatment":null}]},{"perovskite_composition":{"formula":"MAPbI3","sample_type":"Polycrystalline film","dimensionality":"3D","a_ions":[{"abbreviation":"MA","common_name":"Methylammonium","molecular_formula":"CH5N+","coefficient":"1"}],"b_ions":[{"abbreviation":"Pb","common_name":null,"molecular_formula":null,"coefficient":"1"}],"x_ions":[{"abbreviation":"I","common_name":null,"molecular_formula":null,"coefficient":"3"}],"bandgap":{"value":1.55,"unit":"eV"},"impurities":null,"additives":null},"device_architecture":"nip","pce":{"value":7.06,"unit":"%"},"jsc":{"value":13.2,"unit":"mA cm^-2"},"voc":{"value":0.952,"unit":"V"},"ff":{"value":56.2},"number_devices":null,"averaged_quantities":null,"active_area":{"value":0.09,"unit":"cm^2"},"light_source":{"type":"AM 1.5G","description":null,"light_intensity":{"value":100.0,"unit":"mW cm^-2"},"lamp":"150 W xenon lamp"},"encapsulated":null,"additional_notes":"Non-treated amorphous SnO2 (A-SnO2) based device. Average PCE: 2.65% ± 1.76%. Hysteresis index: 0.73","stability":null,"layers":[{"name":"FTO","thickness":null,"functionality":"Substrate","deposition":null,"additional_treatment":null},{"name":"SnO2","thickness":null,"functionality":"Electron-transport","deposition":[{"step_name":"Spin coating","method":"Spin-coating","atmosphere":"Ambient air","temperature":null,"duration":null,"antisolvent":null,"solution":null,"additional_parameters":{"speed":"3000 rpm","duration":"30 s","precursor":"0.1 M tin(II) chloride dihydrate in ethanol"}},{"step_name":"Drying","method":"Thermal-annealing","atmosphere":"Ambient air","temperature":{"value":100.0,"unit":"°C"},"duration":{"value":60.0,"unit":"s"},"antisolvent":null,"solution":null,"additional_parameters":null},{"step_name":"UVO treatment","method":"Other","atmosphere":"Ambient air","temperature":null,"duration":{"value":2100.0,"unit":"s"},"antisolvent":null,"solution":null,"additional_parameters":null}],"additional_treatment":null},{"name":"MAPbI3","thickness":null,"functionality":"Absorber","deposition":[{"step_name":"Spin coating","method":"Spin-coating","atmosphere":"Ambient air","temperature":null,"duration":null,"antisolvent":null,"solution":{"compounds":["PbI2","MAI"],"solutes":null,"volume":null,"temperature":null,"solvents":[{"name":"DMF","volume_fraction":0.9},{"name":"DMSO","volume_fraction":0.1}]},"additional_parameters":{"speed":"4000 rpm","duration":"25 s","concentration":"50 wt.%"}},{"step_name":"Antisolvent quenching","method":"Antisolvent-quenching","atmosphere":"Ambient air","temperature":null,"duration":null,"antisolvent":"diethyl ether","solution":null,"additional_parameters":{"volume":"0.5 mL"}},{"step_name":"Annealing step 1","method":"Thermal-annealing","atmosphere":"Ambient air","temperature":{"value":65.0,"unit":"°C"},"duration":{"value":60.0,"unit":"s"},"antisolvent":null,"solution":null,"additional_parameters":null},{"step_name":"Annealing step 2","method":"Thermal-annealing","atmosphere":"Ambient air","temperature":{"value":100.0,"unit":"°C"},"duration":{"value":120.0,"unit":"s"},"antisolvent":null,"solution":null,"additional_parameters":null}],"additional_treatment":null},{"name":"spiroMeOTAD","thickness":null,"functionality":"Hole-transport","deposition":[{"step_name":"Spin coating","method":"Spin-coating","atmosphere":"Ambient air","temperature":null,"duration":null,"antisolvent":null,"solution":{"compounds":["spiroMeOTAD","4-tert-butylpyridine","Li-TFSI"],"solutes":null,"volume":null,"temperature":null,"solvents":[{"name":"chlorobenzene","volume_fraction":null}]},"additional_parameters":{"speed":"4000 rpm","duration":"30 s","volume":"20 μL"}}],"additional_treatment":null},{"name":"Au","thickness":null,"functionality":"Contact","deposition":[{"step_name":"Thermal evaporation","method":"Evaporation","atmosphere":"Vacuum","temperature":null,"duration":null,"antisolvent":null,"solution":null,"additional_parameters":{"pressure":"10^-6 Torr"}}],"additional_treatment":null}]},{"perovskite_composition":{"formula":"MAPbI3","sample_type":"Polycrystalline film","dimensionality":"3D","a_ions":[{"abbreviation":"MA","common_name":"Methylammonium","molecular_formula":"CH5N+","coefficient":"1"}],"b_ions":[{"abbreviation":"Pb","common_name":null,"molecular_formula":null,"coefficient":"1"}],"x_ions":[{"abbreviation":"I","common_name":null,"molecular_formula":null,"coefficient":"3"}],"bandgap":{"value":1.55,"unit":"eV"},"impurities":null,"additives":null},"device_architecture":"nip","pce":{"value":18.16,"unit":"%"},"jsc":{"value":22.12,"unit":"mA cm^-2"},"voc":{"value":1.083,"unit":"V"},"ff":{"value":75.85},"number_devices":null,"averaged_quantities":null,"active_area":{"value":0.09,"unit":"cm^2"},"light_source":{"type":"AM 1.5G","description":null,"light_intensity":{"value":100.0,"unit":"mW cm^-2"},"lamp":"150 W xenon lamp"},"encapsulated":null,"additional_notes":"Heat-treated SnO2 (185°C for 3h) based device for comparison","stability":null,"layers":[{"name":"FTO","thickness":null,"functionality":"Substrate","deposition":null,"additional_treatment":null},{"name":"SnO2","thickness":null,"functionality":"Electron-transport","deposition":[{"step_name":"Spin coating","method":"Spin-coating","atmosphere":"Ambient air","temperature":null,"duration":null,"antisolvent":null,"solution":null,"additional_parameters":{"speed":"3000 rpm","duration":"30 s","precursor":"0.1 M tin(II) chloride dihydrate in ethanol"}},{"step_name":"Thermal annealing","method":"Thermal-annealing","atmosphere":"Ambient air","temperature":{"value":185.0,"unit":"°C"},"duration":{"value":10800.0,"unit":"s"},"antisolvent":null,"solution":null,"additional_parameters":null}],"additional_treatment":null},{"name":"MAPbI3","thickness":null,"functionality":"Absorber","deposition":[{"step_name":"Spin coating","method":"Spin-coating","atmosphere":"Ambient air","temperature":null,"duration":null,"antisolvent":null,"solution":{"compounds":["PbI2","MAI"],"solutes":null,"volume":null,"temperature":null,"solvents":[{"name":"DMF","volume_fraction":0.9},{"name":"DMSO","volume_fraction":0.1}]},"additional_parameters":{"speed":"4000 rpm","duration":"25 s","concentration":"50 wt.%"}},{"step_name":"Antisolvent quenching","method":"Antisolvent-quenching","atmosphere":"Ambient air","temperature":null,"duration":null,"antisolvent":"diethyl ether","solution":null,"additional_parameters":{"volume":"0.5 mL"}},{"step_name":"Annealing step 1","method":"Thermal-annealing","atmosphere":"Ambient air","temperature":{"value":65.0,"unit":"°C"},"duration":{"value":60.0,"unit":"s"},"antisolvent":null,"solution":null,"additional_parameters":null},{"step_name":"Annealing step 2","method":"Thermal-annealing","atmosphere":"Ambient air","temperature":{"value":100.0,"unit":"°C"},"duration":{"value":120.0,"unit":"s"},"antisolvent":null,"solution":null,"additional_parameters":null}],"additional_treatment":null},{"name":"spiroMeOTAD","thickness":null,"functionality":"Hole-transport","deposition":[{"step_name":"Spin coating","method":"Spin-coating","atmosphere":"Ambient air","temperature":null,"duration":null,"antisolvent":null,"solution":{"compounds":["spiroMeOTAD","4-tert-butylpyridine","Li-TFSI"],"solutes":null,"volume":null,"temperature":null,"solvents":[{"name":"chlorobenzene","volume_fraction":null}]},"additional_parameters":{"speed":"4000 rpm","duration":"30 s","volume":"20 μL"}}],"additional_treatment":null},{"name":"Au","thickness":null,"functionality":"Contact","deposition":[{"step_name":"Thermal evaporation","method":"Evaporation","atmosphere":"Vacuum","temperature":null,"duration":null,"antisolvent":null,"solution":null,"additional_parameters":{"pressure":"10^-6 Torr"}}],"additional_treatment":null}]}]}

File: src/perovscribe/data/extractions/claude-opus-4-20250514/10.1016--j.matt.2023.09.006.json
{"cells":[{"perovskite_composition":{"formula":"FAPbI3","sample_type":"Polycrystalline film","dimensionality":"3D","a_ions":[{"abbreviation":"FA","common_name":"Formamidinium","molecular_formula":"CH6N+","coefficient":"1"}],"b_ions":[{"abbreviation":"Pb","common_name":"Lead","molecular_formula":"Pb2+","coefficient":"1"}],"x_ions":[{"abbreviation":"I","common_name":"Iodide","molecular_formula":"I-","coefficient":"3"}],"bandgap":{"value":1.51,"unit":"eV"},"impurities":null,"additives":null},"device_architecture":"nip","pce":{"value":24.9,"unit":"%"},"jsc":{"value":26.0,"unit":"mA cm^-2"},"voc":{"value":1.17,"unit":"V"},"ff":{"value":81.8},"number_devices":null,"averaged_quantities":null,"active_area":{"value":0.16,"unit":"cm^2"},"light_source":{"type":"AM 1.5G","description":null,"light_intensity":{"value":100.0,"unit":"mW cm^-2"},"lamp":null},"encapsulated":null,"additional_notes":"The FAPbI3 light absorption layer contains a small amount of (PbI2)2RbCl. The HTL contains 11% LiTFSI and 4-tert-butylpyridine (TBP) was used in the solution.","stability":null,"layers":[{"name":"ITO","thickness":null,"functionality":"Contact","deposition":null,"additional_treatment":null},{"name":"SnO2","thickness":null,"functionality":"Electron-transport","deposition":null,"additional_treatment":null},{"name":"FAPbI3","thickness":null,"functionality":"Absorber","deposition":null,"additional_treatment":null},{"name":"p-O5H-E-POZ-E w/ LiTFSI","thickness":null,"functionality":"Hole-transport","deposition":[{"step_name":"Spin coating","method":"Spin-coating","atmosphere":"Air","temperature":null,"duration":null,"antisolvent":null,"solution":null,"additional_parameters":null}],"additional_treatment":null},{"name":"Au","thickness":null,"functionality":"Contact","deposition":null,"additional_treatment":null}]},{"perovskite_composition":{"formula":"FAPbI3","sample_type":"Polycrystalline film","dimensionality":"3D","a_ions":[{"abbreviation":"FA","common_name":"Formamidinium","molecular_formula":"CH6N+","coefficient":"1"}],"b_ions":[{"abbreviation":"Pb","common_name":"Lead","molecular_formula":"Pb2+","coefficient":"1"}],"x_ions":[{"abbreviation":"I","common_name":"Iodide","molecular_formula":"I-","coefficient":"3"}],"bandgap":{"value":1.51,"unit":"eV"},"impurities":null,"additives":null},"device_architecture":"nip","pce":{"value":24.0,"unit":"%"},"jsc":{"value":26.0,"unit":"mA cm^-2"},"voc":{"value":1.165,"unit":"V"},"ff":{"value":79.3},"number_devices":null,"averaged_quantities":null,"active_area":{"value":0.16,"unit":"cm^2"},"light_source":{"type":"AM 1.5G","description":null,"light_intensity":{"value":100.0,"unit":"mW cm^-2"},"lamp":null},"encapsulated":null,"additional_notes":"The FAPbI3 light absorption layer contains a small amount of (PbI2)2RbCl. The HTL contains 11% LiTFSI and 4-tert-butylpyridine (TBP) was used in the solution.","stability":null,"layers":[{"name":"ITO","thickness":null,"functionality":"Contact","deposition":null,"additional_treatment":null},{"name":"SnO2","thickness":null,"functionality":"Electron-transport","deposition":null,"additional_treatment":null},{"name":"FAPbI3","thickness":null,"functionality":"Absorber","deposition":null,"additional_treatment":null},{"name":"spiro-OMeTAD w/ LiTFSI","thickness":null,"functionality":"Hole-transport","deposition":[{"step_name":"Spin coating","method":"Spin-coating","atmosphere":"Air","temperature":null,"duration":null,"antisolvent":null,"solution":null,"additional_parameters":null}],"additional_treatment":null},{"name":"Au","thickness":null,"functionality":"Contact","deposition":null,"additional_treatment":null}]},{"perovskite_composition":{"formula":"FAPbI3","sample_type":"Polycrystalline film","dimensionality":"3D","a_ions":[{"abbreviation":"FA","common_name":"Formamidinium","molecular_formula":"CH6N+","coefficient":"1"}],"b_ions":[{"abbreviation":"Pb","common_name":"Lead","molecular_formula":"Pb2+","coefficient":"1"}],"x_ions":[{"abbreviation":"I","common_name":"Iodide","molecular_formula":"I-","coefficient":"3"}],"bandgap":{"value":1.51,"unit":"eV"},"impurities":null,"additives":null},"device_architecture":"nip","pce":{"value":21.6,"unit":"%"},"jsc":{"value":25.9,"unit":"mA cm^-2"},"voc":{"value":1.12,"unit":"V"},"ff":{"value":74.5},"number_devices":null,"averaged_quantities":null,"active_area":{"value":0.16,"unit":"cm^2"},"light_source":{"type":"AM 1.5G","description":null,"light_intensity":{"value":100.0,"unit":"mW cm^-2"},"lamp":null},"encapsulated":null,"additional_notes":"The FAPbI3 light absorption layer contains a small amount of (PbI2)2RbCl. The HTL contains 11% LiTFSI and 4-tert-butylpyridine (TBP) was used in the solution.","stability":null,"layers":[{"name":"ITO","thickness":null,"functionality":"Contact","deposition":null,"additional_treatment":null},{"name":"SnO2","thickness":null,"functionality":"Electron-transport","deposition":null,"additional_treatment":null},{"name":"FAPbI3","thickness":null,"functionality":"Absorber","deposition":null,"additional_treatment":null},{"name":"PTAA w/ LiTFSI","thickness":null,"functionality":"Hole-transport","deposition":[{"step_name":"Spin coating","method":"Spin-coating","atmosphere":"Air","temperature":null,"duration":null,"antisolvent":null,"solution":null,"additional_parameters":null}],"additional_treatment":null},{"name":"Au","thickness":null,"functionality":"Contact","deposition":null,"additional_treatment":null}]},{"perovskite_composition":{"formula":"FAPbI3","sample_type":"Polycrystalline film","dimensionality":"3D","a_ions":[{"abbreviation":"FA","common_name":"Formamidinium","molecular_formula":"CH6N+","coefficient":"1"}],"b_ions":[{"abbreviation":"Pb","common_name":"Lead","molecular_formula":"Pb2+","coefficient":"1"}],"x_ions":[{"abbreviation":"I","common_name":"Iodide","molecular_formula":"I-","coefficient":"3"}],"bandgap":{"value":1.51,"unit":"eV"},"impurities":null,"additives":null},"device_architecture":"nip","pce":{"value":20.2,"unit":"%"},"jsc":{"value":25.7,"unit":"mA cm^-2"},"voc":{"value":1.1,"unit":"V"},"ff":{"value":71.5},"number_devices":null,"averaged_quantities":null,"active_area":{"value":0.16,"unit":"cm^2"},"light_source":{"type":"AM 1.5G","description":null,"light_intensity":{"value":100.0,"unit":"mW cm^-2"},"lamp":null},"encapsulated":null,"additional_notes":"The FAPbI3 light absorption layer contains a small amount of (PbI2)2RbCl. The HTL contains 11% LiTFSI and 4-tert-butylpyridine (TBP) was used in the solution.","stability":null,"layers":[{"name":"ITO","thickness":null,"functionality":"Contact","deposition":null,"additional_treatment":null},{"name":"SnO2","thickness":null,"functionality":"Electron-transport","deposition":null,"additional_treatment":null},{"name":"FAPbI3","thickness":null,"functionality":"Absorber","deposition":null,"additional_treatment":null},{"name":"p-POZ-E w/ LiTFSI","thickness":null,"functionality":"Hole-transport","deposition":[{"step_name":"Spin coating","method":"Spin-coating","atmosphere":"Air","temperature":null,"duration":null,"antisolvent":null,"solution":null,"additional_parameters":null}],"additional_treatment":null},{"name":"Au","thickness":null,"functionality":"Contact","deposition":null,"additional_treatment":null}]},{"perovskite_composition":{"formula":"FAPbI3","sample_type":"Polycrystalline film","dimensionality":"3D","a_ions":[{"abbreviation":"FA","common_name":"Formamidinium","molecular_formula":"CH6N+","coefficient":"1"}],"b_ions":[{"abbreviation":"Pb","common_name":"Lead","molecular_formula":"Pb2+","coefficient":"1"}],"x_ions":[{"abbreviation":"I","common_name":"Iodide","molecular_formula":"I-","coefficient":"3"}],"bandgap":{"value":1.51,"unit":"eV"},"impurities":null,"additives":null},"device_architecture":"nip","pce":{"value":10.7,"unit":"%"},"jsc":{"value":23.2,"unit":"mA cm^-2"},"voc":{"value":1.07,"unit":"V"},"ff":{"value":43.1},"number_devices":null,"averaged_quantities":null,"active_area":{"value":0.16,"unit":"cm^2"},"light_source":{"type":"AM 1.5G","description":null,"light_intensity":{"value":100.0,"unit":"mW cm^-2"},"lamp":null},"encapsulated":null,"additional_notes":"The FAPbI3 light absorption layer contains a small amount of (PbI2)2RbCl. The HTL contains 11% LiTFSI and 4-tert-butylpyridine (TBP) was used in the solution.","stability":null,"layers":[{"name":"ITO","thickness":null,"functionality":"Contact","deposition":null,"additional_treatment":null},{"name":"SnO2","thickness":null,"functionality":"Electron-transport","deposition":null,"additional_treatment":null},{"name":"FAPbI3","thickness":null,"functionality":"Absorber","deposition":null,"additional_treatment":null},{"name":"p-O5H-E w/ LiTFSI","thickness":null,"functionality":"Hole-transport","deposition":[{"step_name":"Spin coating","method":"Spin-coating","atmosphere":"Air","temperature":null,"duration":null,"antisolvent":null,"solution":null,"additional_parameters":null}],"additional_treatment":null},{"name":"Au","thickness":null,"functionality":"Contact","deposition":null,"additional_treatment":null}]}]}

File: src/perovscribe/data/extractions/claude-opus-4-20250514/10.1016--j.nanoen.2016.05.023.json
{"cells":[{"perovskite_composition":{"formula":"CH3NH3PbI3","sample_type":"Polycrystalline film","dimensionality":"3D","a_ions":[{"abbreviation":"MA","common_name":"Methylammonium","molecular_formula":"CH3NH3+","coefficient":"1"}],"b_ions":[{"abbreviation":"Pb","common_name":"Lead","molecular_formula":"Pb2+","coefficient":"1"}],"x_ions":[{"abbreviation":"I","common_name":"Iodide","molecular_formula":"I-","coefficient":"3"}],"bandgap":null,"impurities":null,"additives":null},"device_architecture":"nip","pce":{"value":12.5,"unit":"%"},"jsc":{"value":22.47,"unit":"mA cm^-2"},"voc":{"value":0.96,"unit":"V"},"ff":{"value":57.9},"number_devices":null,"averaged_quantities":null,"active_area":{"value":0.09,"unit":"cm^2"},"light_source":{"type":"AM 1.5G","description":null,"light_intensity":{"value":100.0,"unit":"mW cm^-2"},"lamp":null},"encapsulated":false,"additional_notes":"Control device without PCBM/PEG. Large hysteresis observed between forward (3.9%) and reverse (12.5%) scans.","stability":null,"layers":[{"name":"FTO","thickness":null,"functionality":"Substrate","deposition":null,"additional_treatment":null},{"name":"TiO2","thickness":null,"functionality":"Electron-transport","deposition":[{"step_name":"Spin coating","method":"Spin-coating","atmosphere":"Ambient air","temperature":null,"duration":null,"antisolvent":null,"solution":{"compounds":["titanium diisopropoxide bis(acetylacetonate)"],"solutes":null,"volume":null,"temperature":null,"solvents":[{"name":"ethanol","volume_fraction":null}]},"additional_parameters":{"dilution_ratio":"1:15"}},{"step_name":"Annealing","method":"Thermal-annealing","atmosphere":"Ambient air","temperature":{"value":450.0,"unit":"°C"},"duration":{"value":1800.0,"unit":"s"},"antisolvent":null,"solution":null,"additional_parameters":null}],"additional_treatment":null},{"name":"CH3NH3PbI3","thickness":{"value":300.0,"unit":"nm"},"functionality":"Absorber","deposition":[{"step_name":"Spin coating","method":"Spin-coating","atmosphere":"Ambient air","temperature":null,"duration":null,"antisolvent":null,"solution":{"compounds":["CH3NH3I","PbCl2"],"solutes":[{"name":"CH3NH3I","concentration":null},{"name":"PbCl2","concentration":null}],"volume":null,"temperature":null,"solvents":[{"name":"DMF","volume_fraction":null}]},"additional_parameters":{"speed":"2500 r.p.m","molar_ratio":"3:1","concentration":"~35 wt%"}},{"step_name":"Drying","method":"Thermal-annealing","atmosphere":"Ambient air","temperature":{"value":50.0,"unit":"°C"},"duration":{"value":3600.0,"unit":"s"},"antisolvent":null,"solution":null,"additional_parameters":null},{"step_name":"Annealing","method":"Thermal-annealing","atmosphere":"Ambient air","temperature":{"value":100.0,"unit":"°C"},"duration":{"value":5400.0,"unit":"s"},"antisolvent":null,"solution":null,"additional_parameters":null}],"additional_treatment":null},{"name":"Spiro-OMeTAD","thickness":null,"functionality":"Hole-transport","deposition":[{"step_name":"Spin coating","method":"Spin-coating","atmosphere":"Ambient air","temperature":null,"duration":{"value":60.0,"unit":"s"},"antisolvent":null,"solution":{"compounds":["Spiro-OMeTAD","tBP","Li-TFSI"],"solutes":[{"name":"Spiro-OMeTAD","concentration":{"value":73.0,"unit":"mg/mL"}}],"volume":null,"temperature":null,"solvents":[{"name":"chlorobenzene","volume_fraction":null}]},"additional_parameters":{"speed":"3000 r.p.m"}}],"additional_treatment":null},{"name":"Au","thickness":{"value":80.0,"unit":"nm"},"functionality":"Contact","deposition":[{"step_name":"Evaporation","method":"Evaporation","atmosphere":"Vacuum","temperature":null,"duration":null,"antisolvent":null,"solution":null,"additional_parameters":{"pressure":"~10^-6 Torr"}}],"additional_treatment":null}]},{"perovskite_composition":{"formula":"CH3NH3PbI3","sample_type":"Polycrystalline film","dimensionality":"3D","a_ions":[{"abbreviation":"MA","common_name":"Methylammonium","molecular_formula":"CH3NH3+","coefficient":"1"}],"b_ions":[{"abbreviation":"Pb","common_name":"Lead","molecular_formula":"Pb2+","coefficient":"1"}],"x_ions":[{"abbreviation":"I","common_name":"Iodide","molecular_formula":"I-","coefficient":"3"}],"bandgap":null,"impurities":null,"additives":{"abbreviation":"PCBM","concentration":null}},"device_architecture":"nip","pce":{"value":14.2,"unit":"%"},"jsc":{"value":22.88,"unit":"mA cm^-2"},"voc":{"value":1.07,"unit":"V"},"ff":{"value":58.0},"number_devices":null,"averaged_quantities":null,"active_area":{"value":0.09,"unit":"cm^2"},"light_source":{"type":"AM 1.5G","description":null,"light_intensity":{"value":100.0,"unit":"mW cm^-2"},"lamp":null},"encapsulated":false,"additional_notes":"Device with PCBM. Reduced hysteresis compared to control. PCBM content: 5.4‰ mole ratio to perovskite.","stability":null,"layers":[{"name":"FTO","thickness":null,"functionality":"Substrate","deposition":null,"additional_treatment":null},{"name":"TiO2","thickness":null,"functionality":"Electron-transport","deposition":[{"step_name":"Spin coating","method":"Spin-coating","atmosphere":"Ambient air","temperature":null,"duration":null,"antisolvent":null,"solution":{"compounds":["titanium diisopropoxide bis(acetylacetonate)"],"solutes":null,"volume":null,"temperature":null,"solvents":[{"name":"ethanol","volume_fraction":null}]},"additional_parameters":{"dilution_ratio":"1:15"}},{"step_name":"Annealing","method":"Thermal-annealing","atmosphere":"Ambient air","temperature":{"value":450.0,"unit":"°C"},"duration":{"value":1800.0,"unit":"s"},"antisolvent":null,"solution":null,"additional_parameters":null}],"additional_treatment":null},{"name":"CH3NH3PbI3 w/ PCBM","thickness":{"value":300.0,"unit":"nm"},"functionality":"Absorber","deposition":[{"step_name":"Spin coating","method":"Spin-coating","atmosphere":"Ambient air","temperature":null,"duration":null,"antisolvent":null,"solution":{"compounds":["CH3NH3I","PbCl2","PCBM"],"solutes":[{"name":"CH3NH3I","concentration":null},{"name":"PbCl2","concentration":null},{"name":"PCBM","concentration":{"value":50.0,"unit":"mg/mL"}}],"volume":null,"temperature":null,"solvents":[{"name":"DMF","volume_fraction":null},{"name":"chlorobenzene","volume_fraction":null}]},"additional_parameters":{"speed":"2500 r.p.m","molar_ratio":"3:1","concentration":"~35 wt%","PCBM_volume":"90 μl ml^-1"}},{"step_name":"Drying","method":"Thermal-annealing","atmosphere":"Ambient air","temperature":{"value":50.0,"unit":"°C"},"duration":{"value":3600.0,"unit":"s"},"antisolvent":null,"solution":null,"additional_parameters":null},{"step_name":"Annealing","method":"Thermal-annealing","atmosphere":"Ambient air","temperature":{"value":100.0,"unit":"°C"},"duration":{"value":5400.0,"unit":"s"},"antisolvent":null,"solution":null,"additional_parameters":null}],"additional_treatment":null},{"name":"Spiro-OMeTAD","thickness":null,"functionality":"Hole-transport","deposition":[{"step_name":"Spin coating","method":"Spin-coating","atmosphere":"Ambient air","temperature":null,"duration":{"value":60.0,"unit":"s"},"antisolvent":null,"solution":{"compounds":["Spiro-OMeTAD","tBP","Li-TFSI"],"solutes":[{"name":"Spiro-OMeTAD","concentration":{"value":73.0,"unit":"mg/mL"}}],"volume":null,"temperature":null,"solvents":[{"name":"chlorobenzene","volume_fraction":null}]},"additional_parameters":{"speed":"3000 r.p.m"}}],"additional_treatment":null},{"name":"Au","thickness":{"value":80.0,"unit":"nm"},"functionality":"Contact","deposition":[{"step_name":"Evaporation","method":"Evaporation","atmosphere":"Vacuum","temperature":null,"duration":null,"antisolvent":null,"solution":null,"additional_parameters":{"pressure":"~10^-6 Torr"}}],"additional_treatment":null}]},{"perovskite_composition":{"formula":"CH3NH3PbI3","sample_type":"Polycrystalline film","dimensionality":"3D","a_ions":[{"abbreviation":"MA","common_name":"Methylammonium","molecular_formula":"CH3NH3+","coefficient":"1"}],"b_ions":[{"abbreviation":"Pb","common_name":"Lead","molecular_formula":"Pb2+","coefficient":"1"}],"x_ions":[{"abbreviation":"I","common_name":"Iodide","molecular_formula":"I-","coefficient":"3"}],"bandgap":null,"impurities":null,"additives":{"abbreviation":"PCBM/PEG","concentration":null}},"device_architecture":"nip","pce":{"value":17.1,"unit":"%"},"jsc":{"value":23.03,"unit":"mA cm^-2"},"voc":{"value":1.1,"unit":"V"},"ff":{"value":67.3},"number_devices":null,"averaged_quantities":null,"active_area":{"value":0.09,"unit":"cm^2"},"light_source":{"type":"AM 1.5G","description":null,"light_intensity":{"value":100.0,"unit":"mW cm^-2"},"lamp":null},"encapsulated":false,"additional_notes":"Best device with PCBM/PEG network. Suppressed hysteresis and stable MPP tracking up to 170 min. PCBM: 5.4‰ mole ratio, PEG: 1.1‰ mole ratio to perovskite.","stability":{"time":{"value":10200.0,"unit":"s"},"light_intensity":null,"humidity":null,"temperature":null,"PCE_T80":null,"PCE_at_the_start_of_the_experiment":{"value":13.9,"unit":"%"},"PCE_after_1000_hours":null,"PCE_at_the_end_of_experiment":{"value":14.0,"unit":"%"},"potential_bias":"MPPT"},"layers":[{"name":"FTO","thickness":null,"functionality":"Substrate","deposition":null,"additional_treatment":null},{"name":"TiO2","thickness":null,"functionality":"Electron-transport","deposition":[{"step_name":"Spin coating","method":"Spin-coating","atmosphere":"Ambient air","temperature":null,"duration":null,"antisolvent":null,"solution":{"compounds":["titanium diisopropoxide bis(acetylacetonate)"],"solutes":null,"volume":null,"temperature":null,"solvents":[{"name":"ethanol","volume_fraction":null}]},"additional_parameters":{"dilution_ratio":"1:15"}},{"step_name":"Annealing","method":"Thermal-annealing","atmosphere":"Ambient air","temperature":{"value":450.0,"unit":"°C"},"duration":{"value":1800.0,"unit":"s"},"antisolvent":null,"solution":null,"additional_parameters":null}],"additional_treatment":null},{"name":"CH3NH3PbI3 w/ PCBM/PEG","thickness":{"value":300.0,"unit":"nm"},"functionality":"Absorber","deposition":[{"step_name":"Spin coating","method":"Spin-coating","atmosphere":"Ambient air","temperature":null,"duration":null,"antisolvent":null,"solution":{"compounds":["CH3NH3I","PbCl2","PCBM","PEG"],"solutes":[{"name":"CH3NH3I","concentration":null},{"name":"PbCl2","concentration":null},{"name":"PCBM","concentration":{"value":50.0,"unit":"mg/mL"}},{"name":"PEG","concentration":{"value":20.0,"unit":"mg/mL"}}],"volume":null,"temperature":{"value":60.0,"unit":"°C"},"solvents":[{"name":"DMF","volume_fraction":null},{"name":"chlorobenzene","volume_fraction":null}]},"additional_parameters":{"speed":"4000 r.p.m","molar_ratio":"3:1","concentration":"~35 wt%","PEG_MW":"20000 Da","stirring_time":"12 h"}},{"step_name":"Drying","method":"Thermal-annealing","atmosphere":"Ambient air","temperature":{"value":50.0,"unit":"°C"},"duration":{"value":3600.0,"unit":"s"},"antisolvent":null,"solution":null,"additional_parameters":null},{"step_name":"Annealing","method":"Thermal-annealing","atmosphere":"Ambient air","temperature":{"value":100.0,"unit":"°C"},"duration":{"value":5400.0,"unit":"s"},"antisolvent":null,"solution":null,"additional_parameters":null}],"additional_treatment":null},{"name":"Spiro-OMeTAD","thickness":null,"functionality":"Hole-transport","deposition":[{"step_name":"Spin coating","method":"Spin-coating","atmosphere":"Ambient air","temperature":null,"duration":{"value":60.0,"unit":"s"},"antisolvent":null,"solution":{"compounds":["Spiro-OMeTAD","tBP","Li-TFSI"],"solutes":[{"name":"Spiro-OMeTAD","concentration":{"value":73.0,"unit":"mg/mL"}}],"volume":null,"temperature":null,"solvents":[{"name":"chlorobenzene","volume_fraction":null}]},"additional_parameters":{"speed":"3000 r.p.m"}}],"additional_treatment":null},{"name":"Au","thickness":{"value":80.0,"unit":"nm"},"functionality":"Contact","deposition":[{"step_name":"Evaporation","method":"Evaporation","atmosphere":"Vacuum","temperature":null,"duration":null,"antisolvent":null,"solution":null,"additional_parameters":{"pressure":"~10^-6 Torr"}}],"additional_treatment":null}]},{"perovskite_composition":{"formula":"CH3NH3PbI3","sample_type":"Polycrystalline film","dimensionality":"3D","a_ions":[{"abbreviation":"MA","common_name":"Methylammonium","molecular_formula":"CH3NH3+","coefficient":"1"}],"b_ions":[{"abbreviation":"Pb","common_name":"Lead","molecular_formula":"Pb2+","coefficient":"1"}],"x_ions":[{"abbreviation":"I","common_name":"Iodide","molecular_formula":"I-","coefficient":"3"}],"bandgap":null,"impurities":null,"additives":{"abbreviation":"PEG","concentration":null}},"device_architecture":"nip","pce":{"value":16.3,"unit":"%"},"jsc":{"value":22.92,"unit":"mA cm^-2"},"voc":{"value":1.05,"unit":"V"},"ff":{"value":65.8},"number_devices":null,"averaged_quantities":null,"active_area":{"value":0.09,"unit":"cm^2"},"light_source":{"type":"AM 1.5G","description":null,"light_intensity":{"value":100.0,"unit":"mW cm^-2"},"lamp":null},"encapsulated":false,"additional_notes":"Device with PEG only. Shows larger hysteresis than PCBM/PEG device. PEG: 1.1‰ mole ratio to perovskite.","stability":null,"layers":[{"name":"FTO","thickness":null,"functionality":"Substrate","deposition":null,"additional_treatment":null},{"name":"TiO2","thickness":null,"functionality":"Electron-transport","deposition":[{"step_name":"Spin coating","method":"Spin-coating","atmosphere":"Ambient air","temperature":null,"duration":null,"antisolvent":null,"solution":{"compounds":["titanium diisopropoxide bis(acetylacetonate)"],"solutes":null,"volume":null,"temperature":null,"solvents":[{"name":"ethanol","volume_fraction":null}]},"additional_parameters":{"dilution_ratio":"1:15"}},{"step_name":"Annealing","method":"Thermal-annealing","atmosphere":"Ambient air","temperature":{"value":450.0,"unit":"°C"},"duration":{"value":1800.0,"unit":"s"},"antisolvent":null,"solution":null,"additional_parameters":null}],"additional_treatment":null},{"name":"CH3NH3PbI3 w/ PEG","thickness":{"value":300.0,"unit":"nm"},"functionality":"Absorber","deposition":[{"step_name":"Spin coating","method":"Spin-coating","atmosphere":"Ambient air","temperature":null,"duration":null,"antisolvent":null,"solution":{"compounds":["CH3NH3I","PbCl2","PEG"],"solutes":[{"name":"CH3NH3I","concentration":null},{"name":"PbCl2","concentration":null},{"name":"PEG","concentration":{"value":20.0,"unit":"mg/mL"}}],"volume":null,"temperature":{"value":60.0,"unit":"°C"},"solvents":[{"name":"DMF","volume_fraction":null}]},"additional_parameters":{"speed":"4000 r.p.m","molar_ratio":"3:1","concentration":"~35 wt%","PEG_MW":"20000 Da","stirring_time":"12 h"}},{"step_name":"Drying","method":"Thermal-annealing","atmosphere":"Ambient air","temperature":{"value":50.0,"unit":"°C"},"duration":{"value":3600.0,"unit":"s"},"antisolvent":null,"solution":null,"additional_parameters":null},{"step_name":"Annealing","method":"Thermal-annealing","atmosphere":"Ambient air","temperature":{"value":100.0,"unit":"°C"},"duration":{"value":5400.0,"unit":"s"},"antisolvent":null,"solution":null,"additional_parameters":null}],"additional_treatment":null},{"name":"Spiro-OMeTAD","thickness":null,"functionality":"Hole-transport","deposition":[{"step_name":"Spin coating","method":"Spin-coating","atmosphere":"Ambient air","temperature":null,"duration":{"value":60.0,"unit":"s"},"antisolvent":null,"solution":{"compounds":["Spiro-OMeTAD","tBP","Li-TFSI"],"solutes":[{"name":"Spiro-OMeTAD","concentration":{"value":73.0,"unit":"mg/mL"}}],"volume":null,"temperature":null,"solvents":[{"name":"chlorobenzene","volume_fraction":null}]},"additional_parameters":{"speed":"3000 r.p.m"}}],"additional_treatment":null},{"name":"Au","thickness":{"value":80.0,"unit":"nm"},"functionality":"Contact","deposition":[{"step_name":"Evaporation","method":"Evaporation","atmosphere":"Vacuum","temperature":null,"duration":null,"antisolvent":null,"solution":null,"additional_parameters":{"pressure":"~10^-6 Torr"}}],"additional_treatment":null}]}]}

File: src/perovscribe/data/extractions/claude-opus-4-20250514/10.1016--j.nanoen.2022.107416.json
{"cells":[{"perovskite_composition":{"formula":"FA0.75MA0.25SnI2.75Br0.25","sample_type":"Polycrystalline film","dimensionality":"3D","a_ions":[{"abbreviation":"FA","common_name":"Formamidinium","molecular_formula":"CH6N+","coefficient":"0.75"},{"abbreviation":"MA","common_name":"Methylammonium","molecular_formula":"CH5N+","coefficient":"0.25"}],"b_ions":[{"abbreviation":"Sn","common_name":"Tin","molecular_formula":"Sn2+","coefficient":"1"}],"x_ions":[{"abbreviation":"I","common_name":"Iodide","molecular_formula":"I-","coefficient":"2.75"},{"abbreviation":"Br","common_name":"Bromide","molecular_formula":"Br-","coefficient":"0.25"}],"bandgap":{"value":1.39,"unit":"eV"},"impurities":null,"additives":{"abbreviation":"SnF2","concentration":{"value":10.0,"unit":"mol/L"}}},"device_architecture":"pin","pce":{"value":9.44,"unit":"%"},"jsc":{"value":16.33,"unit":"mA cm^-2"},"voc":{"value":0.84,"unit":"V"},"ff":{"value":68.53},"number_devices":null,"averaged_quantities":null,"active_area":null,"light_source":{"type":"AM 1.5G","description":null,"light_intensity":{"value":100.0,"unit":"mW cm^-2"},"lamp":null},"encapsulated":null,"additional_notes":null,"stability":null,"layers":[{"name":"ITO","thickness":null,"functionality":"Contact","deposition":null,"additional_treatment":null},{"name":"PEDOT:PSS","thickness":null,"functionality":"Hole-transport","deposition":null,"additional_treatment":null},{"name":"FA0.75MA0.25SnI2.75Br0.25","thickness":{"value":170.0,"unit":"nm"},"functionality":"Absorber","deposition":[{"step_name":"Spin-coating","method":"Spin-coating","atmosphere":"N2","temperature":null,"duration":null,"antisolvent":null,"solution":{"compounds":null,"solutes":[{"name":"FA0.75MA0.25SnI2.75Br0.25","concentration":null},{"name":"SnF2","concentration":{"value":10.0,"unit":"mol/L"}},{"name":"PEAI","concentration":{"value":10.0,"unit":"mol/L"}},{"name":"Sn0 powder","concentration":{"value":5.0,"unit":"mg/mL"}}],"volume":null,"temperature":null,"solvents":[{"name":"DMF","volume_fraction":null},{"name":"DMSO","volume_fraction":null}]},"additional_parameters":null}],"additional_treatment":null},{"name":"ICBA","thickness":null,"functionality":"Electron-transport","deposition":null,"additional_treatment":null},{"name":"Ag","thickness":null,"functionality":"Contact","deposition":null,"additional_treatment":null}]},{"perovskite_composition":{"formula":"FA0.75MA0.25SnI2.75Br0.25","sample_type":"Polycrystalline film","dimensionality":"3D","a_ions":[{"abbreviation":"FA","common_name":"Formamidinium","molecular_formula":"CH6N+","coefficient":"0.75"},{"abbreviation":"MA","common_name":"Methylammonium","molecular_formula":"CH5N+","coefficient":"0.25"}],"b_ions":[{"abbreviation":"Sn","common_name":"Tin","molecular_formula":"Sn2+","coefficient":"1"}],"x_ions":[{"abbreviation":"I","common_name":"Iodide","molecular_formula":"I-","coefficient":"2.75"},{"abbreviation":"Br","common_name":"Bromide","molecular_formula":"Br-","coefficient":"0.25"}],"bandgap":{"value":1.38,"unit":"eV"},"impurities":null,"additives":{"abbreviation":"4A3HA","concentration":null}},"device_architecture":"pin","pce":{"value":13.43,"unit":"%"},"jsc":{"value":20.98,"unit":"mA cm^-2"},"voc":{"value":0.9,"unit":"V"},"ff":{"value":71.22},"number_devices":null,"averaged_quantities":null,"active_area":null,"light_source":{"type":"AM 1.5G","description":"scan speed of 200 mV/s and 20 ms setting time","light_intensity":{"value":100.0,"unit":"mW cm^-2"},"lamp":null},"encapsulated":null,"additional_notes":"Device maintained almost unchanged PCE after 2000 h in N2 atmosphere. Also maintained over 80% of the original PCE after 1000 h heating at 85°C.","stability":{"time":{"value":7200000.0,"unit":"s"},"light_intensity":null,"humidity":null,"temperature":{"value":25.0,"unit":"°C"},"PCE_T80":null,"PCE_at_the_start_of_the_experiment":{"value":13.43,"unit":"%"},"PCE_after_1000_hours":null,"PCE_at_the_end_of_experiment":{"value":13.43,"unit":"%"},"potential_bias":null},"layers":[{"name":"ITO","thickness":null,"functionality":"Contact","deposition":null,"additional_treatment":null},{"name":"PEDOT:PSS","thickness":null,"functionality":"Hole-transport","deposition":null,"additional_treatment":null},{"name":"FA0.75MA0.25SnI2.75Br0.25 w/ 4A3HA","thickness":{"value":170.0,"unit":"nm"},"functionality":"Absorber","deposition":[{"step_name":"Spin-coating","method":"Spin-coating","atmosphere":"N2","temperature":null,"duration":null,"antisolvent":null,"solution":{"compounds":null,"solutes":[{"name":"FA0.75MA0.25SnI2.75Br0.25","concentration":null},{"name":"SnF2","concentration":{"value":10.0,"unit":"mol/L"}},{"name":"PEAI","concentration":{"value":10.0,"unit":"mol/L"}},{"name":"Sn0 powder","concentration":{"value":5.0,"unit":"mg/mL"}},{"name":"4A3HA","concentration":null}],"volume":null,"temperature":null,"solvents":[{"name":"DMF","volume_fraction":null},{"name":"DMSO","volume_fraction":null}]},"additional_parameters":null}],"additional_treatment":"4-amino-3-hydroxybenzoic acid (4A3HA) Lewis base treatment for defect passivation"},{"name":"ICBA","thickness":null,"functionality":"Electron-transport","deposition":null,"additional_treatment":null},{"name":"Ag","thickness":null,"functionality":"Contact","deposition":null,"additional_treatment":null}]}]}
