Repository: lamalab-org/perla-extract

# Data Directory

This directory contains extraction results and ground truth data used for training, optimization, and evaluation of the Perovscribe pipeline.

## Directory Structure

```
data/
├── extractions/          # Extraction results from various sources
│   ├── humans/          # Human-annotated extractions
│   │   ├── Consensus/   # Consensus extractions between different human annotators
│   │   ├── Bear/        # Individual human annotator (anonymized)
│   │   ├── Bee/         # Individual human annotator (anonymized)
│   │   └── ...          # Additional anonymized human annotators
│   ├── claude-opus-4-1-20250805/  # LLM model extractions

File: src/perovscribe/data/extractions/claude-opus-4-20250514/10.1021--acsaelm.4c02297.json
{"cells":[{"perovskite_composition":{"formula":"MAPbI3","sample_type":"Polycrystalline film","dimensionality":"3D","a_ions":[{"abbreviation":"MA","common_name":"Methylammonium","molecular_formula":"CH3NH3+","coefficient":"1"}],"b_ions":[{"abbreviation":"Pb","common_name":"Lead","molecular_formula":"Pb2+","coefficient":"1"}],"x_ions":[{"abbreviation":"I","common_name":"Iodide","molecular_formula":"I-","coefficient":"3"}],"bandgap":{"value":1.55,"unit":"eV"},"impurities":null,"additives":null},"device_architecture":"nip","pce":{"value":15.7,"unit":"%"},"jsc":null,"voc":null,"ff":null,"number_devices":null,"averaged_quantities":null,"active_area":null,"light_source":{"type":"AM 1.5G","description":null,"light_intensity":{"value":100.0,"unit":"mW cm^-2"},"lamp":null},"encapsulated":null,"additional_notes":null,"stability":null,"layers":[{"name":"ITO","thickness":null,"functionality":"Contact","deposition":null,"additional_treatment":null},{"name":"ZnO","thickness":null,"functionality":"Electron-transport","deposition":[{"step_name":"ZnO nanoparticle deposition","method":"Spin-coating","atmosphere":"Ambient air","temperature":{"value":25.0,"unit":"°C"},"duration":null,"antisolvent":null,"solution":null,"additional_parameters":null}],"additional_treatment":null},{"name":"MAPbI3","thickness":null,"functionality":"Absorber","deposition":[{"step_name":"PbI2 deposition","method":"Spin-coating","atmosphere":"Ambient air","temperature":null,"duration":null,"antisolvent":null,"solution":null,"additional_parameters":null},{"step_name":"MAI conversion","method":"Drop-infiltration","atmosphere":"Ambient air","temperature":null,"duration":null,"antisolvent":null,"solution":null,"additional_parameters":null}],"additional_treatment":null},{"name":"Spiro-OMeTAD","thickness":null,"functionality":"Hole-transport","deposition":null,"additional_treatment":null},{"name":"Ag","thickness":null,"functionality":"Contact","deposition":null,"additional_treatment":null}]},{"perovskite_composition":{"formula":"MAPbI3","sample_type":"Polycrystalline film","dimensionality":"3D","a_ions":[{"abbreviation":"MA","common_name":"Methylammonium","molecular_formula":"CH3NH3+","coefficient":"1"}],"b_ions":[{"abbreviation":"Pb","common_name":"Lead","molecular_formula":"Pb2+","coefficient":"1"}],"x_ions":[{"abbreviation":"I","common_name":"Iodide","molecular_formula":"I-","coefficient":"3"}],"bandgap":{"value":1.55,"unit":"eV"},"impurities":null,"additives":null},"device_architecture":"nip","pce":{"value":10.2,"unit":"%"},"jsc":null,"voc":null,"ff":null,"number_devices":null,"averaged_quantities":null,"active_area":null,"light_source":{"type":"AM 1.5G","description":null,"light_intensity":{"value":100.0,"unit":"mW cm^-2"},"lamp":null},"encapsulated":null,"additional_notes":"Flexible device on plastic substrate","stability":null,"layers":[{"name":"ITO","thickness":null,"functionality":"Contact","deposition":null,"additional_treatment":null},{"name":"ZnO","thickness":null,"functionality":"Electron-transport","deposition":null,"additional_treatment":null},{"name":"MAPbI3","thickness":null,"functionality":"Absorber","deposition":null,"additional_treatment":null},{"name":"Spiro-OMeTAD","thickness":null,"functionality":"Hole-transport","deposition":null,"additional_treatment":null},{"name":"Ag","thickness":null,"functionality":"Contact","deposition":null,"additional_treatment":null}]},{"perovskite_composition":{"formula":"MAPbI3","sample_type":"Polycrystalline film","dimensionality":"3D","a_ions":[{"abbreviation":"MA","common_name":"Methylammonium","molecular_formula":"CH3NH3+","coefficient":"1"}],"b_ions":[{"abbreviation":"Pb","common_name":"Lead","molecular_formula":"Pb2+","coefficient":"1"}],"x_ions":[{"abbreviation":"I","common_name":"Iodide","molecular_formula":"I-","coefficient":"3"}],"bandgap":{"value":1.55,"unit":"eV"},"impurities":null,"additives":null},"device_architecture":"nip","pce":{"value":11.3,"unit":"%"},"jsc":null,"voc":null,"ff":null,"number_devices":null,"averaged_quantities":null,"active_area":null,"light_source":null,"encapsulated":null,"additional_notes":"Optimal thickness of 330 nm","stability":null,"layers":[{"name":"ITO","thickness":null,"functionality":"Contact","deposition":null,"additional_treatment":null},{"name":"ZnO","thickness":null,"functionality":"Electron-transport","deposition":null,"additional_treatment":null},{"name":"MAPbI3","thickness":{"value":330.0,"unit":"nm"},"functionality":"Absorber","deposition":null,"additional_treatment":null},{"name":"P3HT","thickness":null,"functionality":"Hole-transport","deposition":null,"additional_treatment":null},{"name":"Ag","thickness":null,"functionality":"Contact","deposition":null,"additional_treatment":null}]},{"perovskite_composition":{"formula":"MAPbI3","sample_type":"Polycrystalline film","dimensionality":"3D","a_ions":[{"abbreviation":"MA","common_name":"Methylammonium","molecular_formula":"CH3NH3+","coefficient":"1"}],"b_ions":[{"abbreviation":"Pb","common_name":"Lead","molecular_formula":"Pb2+","coefficient":"1"}],"x_ions":[{"abbreviation":"I","common_name":"Iodide","molecular_formula":"I-","coefficient":"3"}],"bandgap":{"value":1.55,"unit":"eV"},"impurities":null,"additives":null},"device_architecture":"pin","pce":null,"jsc":null,"voc":null,"ff":null,"number_devices":null,"averaged_quantities":null,"active_area":null,"light_source":null,"encapsulated":null,"additional_notes":"Flexible device on PET substrate with HC-PEDOT:PSS electrode, tested for mechanical stability up to 2000 bending cycles","stability":null,"layers":[{"name":"PET","thickness":null,"functionality":"Substrate","deposition":null,"additional_treatment":null},{"name":"HC-PEDOT","thickness":null,"functionality":"Contact","deposition":null,"additional_treatment":null},{"name":"SC-PEDOT","thickness":null,"functionality":"Hole-transport","deposition":null,"additional_treatment":null},{"name":"MAPbI3","thickness":null,"functionality":"Absorber","deposition":null,"additional_treatment":null},{"name":"PC61BM","thickness":null,"functionality":"Electron-transport","deposition":null,"additional_treatment":null},{"name":"Al","thickness":null,"functionality":"Contact","deposition":null,"additional_treatment":null}]},{"perovskite_composition":{"formula":"MAPbI3","sample_type":"Polycrystalline film","dimensionality":"3D","a_ions":[{"abbreviation":"MA","common_name":"Methylammonium","molecular_formula":"CH3NH3+","coefficient":"1"}],"b_ions":[{"abbreviation":"Pb","common_name":"Lead","molecular_formula":"Pb2+","coefficient":"1"}],"x_ions":[{"abbreviation":"I","common_name":"Iodide","molecular_formula":"I-","coefficient":"3"}],"bandgap":{"value":1.55,"unit":"eV"},"impurities":null,"additives":null},"device_architecture":"nip","pce":null,"jsc":null,"voc":{"value":1.0,"unit":"V"},"ff":null,"number_devices":null,"averaged_quantities":null,"active_area":null,"light_source":null,"encapsulated":null,"additional_notes":"ZnO-free device with residual PbI2 at ITO interface","stability":null,"layers":[{"name":"ITO","thickness":null,"functionality":"Contact","deposition":null,"additional_treatment":null},{"name":"MAPbI3","thickness":null,"functionality":"Absorber","deposition":null,"additional_treatment":null},{"name":"P3HT","thickness":null,"functionality":"Hole-transport","deposition":null,"additional_treatment":null},{"name":"Ag","thickness":null,"functionality":"Contact","deposition":null,"additional_treatment":null}]},{"perovskite_composition":{"formula":"Cs0.05(FA0.83MA0.17)0.95Pb(I0.83Br0.17)3","sample_type":"Polycrystalline film","dimensionality":"3D","a_ions":[{"abbreviation":"Cs","common_name":"Cesium","molecular_formula":"Cs+","coefficient":"0.05"},{"abbreviation":"FA","common_name":"Formamidinium","molecular_formula":"CH(NH2)2+","coefficient":"0.83*0.95"},{"abbreviation":"MA","common_name":"Methylammonium","molecular_formula":"CH3NH3+","coefficient":"0.17*0.95"}],"b_ions":[{"abbreviation":"Pb","common_name":"Lead","molecular_formula":"Pb2+","coefficient":"1"}],"x_ions":[{"abbreviation":"I","common_name":"Iodide","molecular_formula":"I-","coefficient":"0.83*3"},{"abbreviation":"Br","common_name":"Bromide","molecular_formula":"Br-","coefficient":"0.17*3"}],"bandgap":null,"impurities":null,"additives":null},"device_architecture":"pin","pce":null,"jsc":null,"voc":null,"ff":null,"number_devices":null,"averaged_quantities":null,"active_area":null,"light_source":null,"encapsulated":null,"additional_notes":"Triple cation composition, stable for over 300 min at 80% RH","stability":null,"layers":[{"name":"ITO","thickness":null,"functionality":"Contact","deposition":null,"additional_treatment":null},{"name":"NiOx","thickness":null,"functionality":"Hole-transport","deposition":null,"additional_treatment":null},{"name":"Cs0.05(FA0.83MA0.17)0.95Pb(I0.83Br0.17)3","thickness":null,"functionality":"Absorber","deposition":null,"additional_treatment":null},{"name":"C60","thickness":null,"functionality":"Electron-transport","deposition":null,"additional_treatment":null},{"name":"BCP","thickness":null,"functionality":"Electron-transport","deposition":null,"additional_treatment":null},{"name":"Ag","thickness":null,"functionality":"Contact","deposition":null,"additional_treatment":null}]},{"perovskite_composition":{"formula":"MAPbI3","sample_type":"Polycrystalline film","dimensionality":"3D","a_ions":[{"abbreviation":"MA","common_name":"Methylammonium","molecular_formula":"CH3NH3+","coefficient":"1"}],"b_ions":[{"abbreviation":"Pb","common_name":"Lead","molecular_formula":"Pb2+","coefficient":"1"}],"x_ions":[{"abbreviation":"I","common_name":"Iodide","molecular_formula":"I-","coefficient":"3"}],"bandgap":{"value":1.55,"unit":"eV"},"impurities":null,"additives":null},"device_architecture":"pin","pce":null,"jsc":null,"voc":null,"ff":null,"number_devices":null,"averaged_quantities":null,"active_area":null,"light_source":null,"encapsulated":null,"additional_notes":"Operando GIWAXS study at 80% RH showing S-shaped J-V curves","stability":null,"layers":[{"name":"ITO","thickness":null,"functionality":"Contact","deposition":null,"additional_treatment":null},{"name":"NiOx","thickness":null,"functionality":"Hole-transport","deposition":null,"additional_treatment":null},{"name":"MAPbI3","thickness":null,"functionality":"Absorber","deposition":null,"additional_treatment":null},{"name":"C60","thickness":null,"functionality":"Electron-transport","deposition":null,"additional_treatment":null},{"name":"BCP","thickness":null,"functionality":"Electron-transport","deposition":null,"additional_treatment":null},{"name":"Ag","thickness":null,"functionality":"Contact","deposition":null,"additional_treatment":null}]},{"perovskite_composition":{"formula":"MAPbI3","sample_type":"Polycrystalline film","dimensionality":"3D","a_ions":[{"abbreviation":"MA","common_name":"Methylammonium","molecular_formula":"CH3NH3+","coefficient":"1"}],"b_ions":[{"abbreviation":"Pb","common_name":"Lead","molecular_formula":"Pb2+","coefficient":"1"}],"x_ions":[{"abbreviation":"I","common_name":"Iodide","molecular_formula":"I-","coefficient":"3"}],"bandgap":{"value":1.55,"unit":"eV"},"impurities":null,"additives":null},"device_architecture":"nip","pce":null,"jsc":null,"voc":null,"ff":null,"number_devices":null,"averaged_quantities":null,"active_area":null,"light_source":null,"encapsulated":null,"additional_notes":"Rapid loss of PCE in n-i-p architecture at 80% RH due to hygroscopic dopants in Spiro-OMeTAD","stability":null,"layers":[{"name":"ITO","thickness":null,"functionality":"Contact","deposition":null,"additional_treatment":null},{"name":"SnO2","thickness":null,"functionality":"Electron-transport","deposition":null,"additional_treatment":null},{"name":"MAPbI3","thickness":null,"functionality":"Absorber","deposition":null,"additional_treatment":null},{"name":"Spiro-OMeTAD","thickness":null,"functionality":"Hole-transport","deposition":null,"additional_treatment":null},{"name":"Au","thickness":null,"functionality":"Contact","deposition":null,"additional_treatment":null}]}]}

File: src/perovscribe/data/extractions/claude-opus-4-20250514/10.1021--acsaem.4c02660.json
{"cells":[{"perovskite_composition":{"formula":"FAPbI3","sample_type":"Polycrystalline film","dimensionality":"3D","a_ions":[{"abbreviation":"FA","common_name":"Formamidinium","molecular_formula":"CH6N+","coefficient":"1"}],"b_ions":[{"abbreviation":"Pb","common_name":"Lead","molecular_formula":"Pb2+","coefficient":"1"}],"x_ions":[{"abbreviation":"I","common_name":"Iodide","molecular_formula":"I-","coefficient":"3"}],"bandgap":{"value":1.53,"unit":"eV"},"impurities":null,"additives":{"abbreviation":"MACl","concentration":{"value":0.7500000000000002,"unit":"mol/L"}}},"device_architecture":"nip","pce":{"value":18.02,"unit":"%"},"jsc":{"value":23.1,"unit":"mA cm^-2"},"voc":{"value":1.11,"unit":"V"},"ff":{"value":70.0},"number_devices":null,"averaged_quantities":null,"active_area":{"value":0.16,"unit":"cm^2"},"light_source":{"type":"AM 1.5G","description":null,"light_intensity":{"value":100.0,"unit":"mW cm^-2"},"lamp":null},"encapsulated":null,"additional_notes":null,"stability":null,"layers":[{"name":"Glass","thickness":null,"functionality":"Substrate","deposition":null,"additional_treatment":null},{"name":"FTO","thickness":null,"functionality":"Contact","deposition":null,"additional_treatment":null},{"name":"c-TiO2","thickness":null,"functionality":"Electron-transport","deposition":[{"step_name":null,"method":"Spray pyrolysis","atmosphere":"Air","temperature":{"value":400.0,"unit":"°C"},"duration":null,"antisolvent":null,"solution":null,"additional_parameters":null}],"additional_treatment":null},{"name":"m-TiO2","thickness":null,"functionality":"Electron-transport","deposition":[{"step_name":null,"method":"Spin-coating","atmosphere":"Air","temperature":null,"duration":null,"antisolvent":null,"solution":null,"additional_parameters":null},{"step_name":null,"method":"Thermal-annealing","atmosphere":"Air","temperature":{"value":100.0,"unit":"°C"},"duration":{"value":600.0,"unit":"s"},"antisolvent":null,"solution":null,"additional_parameters":null},{"step_name":null,"method":"Thermal-annealing","atmosphere":"Air","temperature":{"value":120.0,"unit":"°C"},"duration":{"value":900.0,"unit":"s"},"antisolvent":null,"solution":null,"additional_parameters":null},{"step_name":null,"method":"Thermal-annealing","atmosphere":"Air","temperature":{"value":450.0,"unit":"°C"},"duration":{"value":1800.0,"unit":"s"},"antisolvent":null,"solution":null,"additional_parameters":null}],"additional_treatment":null},{"name":"FAPbI3","thickness":null,"functionality":"Absorber","deposition":[{"step_name":null,"method":"Spin-coating","atmosphere":"Dry air","temperature":null,"duration":null,"antisolvent":"diethyl ether","solution":{"compounds":["FAPbI3","MACl"],"solutes":null,"volume":null,"temperature":null,"solvents":[{"name":"DMF","volume_fraction":0.8},{"name":"DMSO","volume_fraction":0.2}]},"additional_parameters":null},{"step_name":null,"method":"Thermal-annealing","atmosphere":"Dry air","temperature":{"value":150.0,"unit":"°C"},"duration":{"value":600.0,"unit":"s"},"antisolvent":null,"solution":null,"additional_parameters":null}],"additional_treatment":null},{"name":"OAI","thickness":null,"functionality":"Other","deposition":[{"step_name":null,"method":"Spin-coating","atmosphere":"Dry air","temperature":null,"duration":null,"antisolvent":null,"solution":null,"additional_parameters":null}],"additional_treatment":"Surface passivation"},{"name":"Spiro-OMeTAD","thickness":null,"functionality":"Hole-transport","deposition":[{"step_name":null,"method":"Spin-coating","atmosphere":"Dry air","temperature":null,"duration":null,"antisolvent":null,"solution":null,"additional_parameters":null}],"additional_treatment":null},{"name":"Au","thickness":null,"functionality":"Contact","deposition":[{"step_name":null,"method":"Evaporation","atmosphere":"Vacuum","temperature":null,"duration":null,"antisolvent":null,"solution":null,"additional_parameters":null}],"additional_treatment":null}]},{"perovskite_composition":{"formula":"FAPbI3","sample_type":"Polycrystalline film","dimensionality":"3D","a_ions":[{"abbreviation":"FA","common_name":"Formamidinium","molecular_formula":"CH6N+","coefficient":"1"}],"b_ions":[{"abbreviation":"Pb","common_name":"Lead","molecular_formula":"Pb2+","coefficient":"1"}],"x_ions":[{"abbreviation":"I","common_name":"Iodide","molecular_formula":"I-","coefficient":"3"}],"bandgap":{"value":1.53,"unit":"eV"},"impurities":null,"additives":{"abbreviation":"1,4-PBPA","concentration":{"value":0.010000000000000002,"unit":"mol/L"}}},"device_architecture":"nip","pce":{"value":20.16,"unit":"%"},"jsc":{"value":23.6,"unit":"mA cm^-2"},"voc":{"value":1.13,"unit":"V"},"ff":{"value":76.0},"number_devices":null,"averaged_quantities":null,"active_area":{"value":0.16,"unit":"cm^2"},"light_source":{"type":"AM 1.5G","description":null,"light_intensity":{"value":100.0,"unit":"mW cm^-2"},"lamp":null},"encapsulated":null,"additional_notes":null,"stability":null,"layers":[{"name":"Glass","thickness":null,"functionality":"Substrate","deposition":null,"additional_treatment":null},{"name":"FTO","thickness":null,"functionality":"Contact","deposition":null,"additional_treatment":null},{"name":"c-TiO2","thickness":null,"functionality":"Electron-transport","deposition":[{"step_name":null,"method":"Spray pyrolysis","atmosphere":"Air","temperature":{"value":400.0,"unit":"°C"},"duration":null,"antisolvent":null,"solution":null,"additional_parameters":null}],"additional_treatment":null},{"name":"m-TiO2","thickness":null,"functionality":"Electron-transport","deposition":[{"step_name":null,"method":"Spin-coating","atmosphere":"Air","temperature":null,"duration":null,"antisolvent":null,"solution":null,"additional_parameters":null},{"step_name":null,"method":"Thermal-annealing","atmosphere":"Air","temperature":{"value":100.0,"unit":"°C"},"duration":{"value":600.0,"unit":"s"},"antisolvent":null,"solution":null,"additional_parameters":null},{"step_name":null,"method":"Thermal-annealing","atmosphere":"Air","temperature":{"value":120.0,"unit":"°C"},"duration":{"value":900.0,"unit":"s"},"antisolvent":null,"solution":null,"additional_parameters":null},{"step_name":null,"method":"Thermal-annealing","atmosphere":"Air","temperature":{"value":450.0,"unit":"°C"},"duration":{"value":1800.0,"unit":"s"},"antisolvent":null,"solution":null,"additional_parameters":null}],"additional_treatment":null},{"name":"FAPbI3 w/ 1,4-PBPA","thickness":null,"functionality":"Absorber","deposition":[{"step_name":null,"method":"Spin-coating","atmosphere":"Dry air","temperature":null,"duration":null,"antisolvent":"diethyl ether","solution":{"compounds":["FAPbI3","MACl","1,4-PBPA"],"solutes":null,"volume":null,"temperature":null,"solvents":[{"name":"DMF","volume_fraction":0.8},{"name":"DMSO","volume_fraction":0.2}]},"additional_parameters":null},{"step_name":null,"method":"Thermal-annealing","atmosphere":"Dry air","temperature":{"value":150.0,"unit":"°C"},"duration":{"value":600.0,"unit":"s"},"antisolvent":null,"solution":null,"additional_parameters":null}],"additional_treatment":null},{"name":"OAI","thickness":null,"functionality":"Other","deposition":[{"step_name":null,"method":"Spin-coating","atmosphere":"Dry air","temperature":null,"duration":null,"antisolvent":null,"solution":null,"additional_parameters":null}],"additional_treatment":"Surface passivation"},{"name":"Spiro-OMeTAD","thickness":null,"functionality":"Hole-transport","deposition":[{"step_name":null,"method":"Spin-coating","atmosphere":"Dry air","temperature":null,"duration":null,"antisolvent":null,"solution":null,"additional_parameters":null}],"additional_treatment":null},{"name":"Au","thickness":null,"functionality":"Contact","deposition":[{"step_name":null,"method":"Evaporation","atmosphere":"Vacuum","temperature":null,"duration":null,"antisolvent":null,"solution":null,"additional_parameters":null}],"additional_treatment":null}]},{"perovskite_composition":{"formula":"FAPbI3","sample_type":"Polycrystalline film","dimensionality":"3D","a_ions":[{"abbreviation":"FA","common_name":"Formamidinium","molecular_formula":"CH6N+","coefficient":"1"}],"b_ions":[{"abbreviation":"Pb","common_name":"Lead","molecular_formula":"Pb2+","coefficient":"1"}],"x_ions":[{"abbreviation":"I","common_name":"Iodide","molecular_formula":"I-","coefficient":"3"}],"bandgap":{"value":1.53,"unit":"eV"},"impurities":null,"additives":{"abbreviation":"1,4-PBPA","concentration":{"value":0.003000000000000001,"unit":"mol/L"}}},"device_architecture":"nip","pce":{"value":21.0,"unit":"%"},"jsc":{"value":24.35,"unit":"mA cm^-2"},"voc":{"value":1.14,"unit":"V"},"ff":{"value":78.0},"number_devices":null,"averaged_quantities":null,"active_area":{"value":0.16,"unit":"cm^2"},"light_source":{"type":"AM 1.5G","description":null,"light_intensity":{"value":100.0,"unit":"mW cm^-2"},"lamp":null},"encapsulated":null,"additional_notes":"Champion device with optimized 1,4-PBPA concentration (0.003 M) and lowest hysteresis index of 0.03%","stability":null,"layers":[{"name":"Glass","thickness":null,"functionality":"Substrate","deposition":null,"additional_treatment":null},{"name":"FTO","thickness":null,"functionality":"Contact","deposition":null,"additional_treatment":null},{"name":"c-TiO2","thickness":null,"functionality":"Electron-transport","deposition":[{"step_name":null,"method":"Spray pyrolysis","atmosphere":"Air","temperature":{"value":400.0,"unit":"°C"},"duration":null,"antisolvent":null,"solution":null,"additional_parameters":null}],"additional_treatment":null},{"name":"m-TiO2","thickness":null,"functionality":"Electron-transport","deposition":[{"step_name":null,"method":"Spin-coating","atmosphere":"Air","temperature":null,"duration":null,"antisolvent":null,"solution":null,"additional_parameters":null},{"step_name":null,"method":"Thermal-annealing","atmosphere":"Air","temperature":{"value":100.0,"unit":"°C"},"duration":{"value":600.0,"unit":"s"},"antisolvent":null,"solution":null,"additional_parameters":null},{"step_name":null,"method":"Thermal-annealing","atmosphere":"Air","temperature":{"value":120.0,"unit":"°C"},"duration":{"value":900.0,"unit":"s"},"antisolvent":null,"solution":null,"additional_parameters":null},{"step_name":null,"method":"Thermal-annealing","atmosphere":"Air","temperature":{"value":450.0,"unit":"°C"},"duration":{"value":1800.0,"unit":"s"},"antisolvent":null,"solution":null,"additional_parameters":null}],"additional_treatment":null},{"name":"FAPbI3 w/ 1,4-PBPA","thickness":null,"functionality":"Absorber","deposition":[{"step_name":null,"method":"Spin-coating","atmosphere":"Dry air","temperature":null,"duration":null,"antisolvent":"diethyl ether","solution":{"compounds":["FAPbI3","MACl","1,4-PBPA"],"solutes":null,"volume":null,"temperature":null,"solvents":[{"name":"DMF","volume_fraction":0.8},{"name":"DMSO","volume_fraction":0.2}]},"additional_parameters":null},{"step_name":null,"method":"Thermal-annealing","atmosphere":"Dry air","temperature":{"value":150.0,"unit":"°C"},"duration":{"value":600.0,"unit":"s"},"antisolvent":null,"solution":null,"additional_parameters":null}],"additional_treatment":null},{"name":"OAI","thickness":null,"functionality":"Other","deposition":[{"step_name":null,"method":"Spin-coating","atmosphere":"Dry air","temperature":null,"duration":null,"antisolvent":null,"solution":null,"additional_parameters":null}],"additional_treatment":"Surface passivation"},{"name":"Spiro-OMeTAD","thickness":null,"functionality":"Hole-transport","deposition":[{"step_name":null,"method":"Spin-coating","atmosphere":"Dry air","temperature":null,"duration":null,"antisolvent":null,"solution":null,"additional_parameters":null}],"additional_treatment":null},{"name":"Au","thickness":null,"functionality":"Contact","deposition":[{"step_name":null,"method":"Evaporation","atmosphere":"Vacuum","temperature":null,"duration":null,"antisolvent":null,"solution":null,"additional_parameters":null}],"additional_treatment":null}]},{"perovskite_composition":{"formula":"FAPbI3","sample_type":"Polycrystalline film","dimensionality":"3D","a_ions":[{"abbreviation":"FA","common_name":"Formamidinium","molecular_formula":"CH6N+","coefficient":"1"}],"b_ions":[{"abbreviation":"Pb","common_name":"Lead","molecular_formula":"Pb2+","coefficient":"1"}],"x_ions":[{"abbreviation":"I","common_name":"Iodide","molecular_formula":"I-","coefficient":"3"}],"bandgap":{"value":1.53,"unit":"eV"},"impurities":null,"additives":{"abbreviation":"1,4-PBMBPA","concentration":{"value":0.010000000000000002,"unit":"mol/L"}}},"device_architecture":"nip","pce":{"value":18.83,"unit":"%"},"jsc":{"value":23.86,"unit":"mA cm^-2"},"voc":{"value":1.09,"unit":"V"},"ff":{"value":74.0},"number_devices":null,"averaged_quantities":null,"active_area":{"value":0.16,"unit":"cm^2"},"light_source":{"type":"AM 1.5G","description":null,"light_intensity":{"value":100.0,"unit":"mW cm^-2"},"lamp":null},"encapsulated":null,"additional_notes":null,"stability":null,"layers":null},{"perovskite_composition":{"formula":"FAPbI3","sample_type":"Polycrystalline film","dimensionality":"3D","a_ions":[{"abbreviation":"FA","common_name":"Formamidinium","molecular_formula":"CH6N+","coefficient":"1"}],"b_ions":[{"abbreviation":"Pb","common_name":"Lead","molecular_formula":"Pb2+","coefficient":"1"}],"x_ions":[{"abbreviation":"I","common_name":"Iodide","molecular_formula":"I-","coefficient":"3"}],"bandgap":{"value":1.53,"unit":"eV"},"impurities":null,"additives":{"abbreviation":"1,6-HDPA","concentration":{"value":0.010000000000000002,"unit":"mol/L"}}},"device_architecture":"nip","pce":{"value":20.01,"unit":"%"},"jsc":{"value":23.93,"unit":"mA cm^-2"},"voc":{"value":1.08,"unit":"V"},"ff":{"value":78.0},"number_devices":null,"averaged_quantities":null,"active_area":{"value":0.16,"unit":"cm^2"},"light_source":{"type":"AM 1.5G","description":null,"light_intensity":{"value":100.0,"unit":"mW cm^-2"},"lamp":null},"encapsulated":null,"additional_notes":null,"stability":null,"layers":null},{"perovskite_composition":{"formula":"FAPbI3","sample_type":"Polycrystalline film","dimensionality":"3D","a_ions":[{"abbreviation":"FA","common_name":"Formamidinium","molecular_formula":"CH6N+","coefficient":"1"}],"b_ions":[{"abbreviation":"Pb","common_name":"Lead","molecular_formula":"Pb2+","coefficient":"1"}],"x_ions":[{"abbreviation":"I","common_name":"Iodide","molecular_formula":"I-","coefficient":"3"}],"bandgap":{"value":1.53,"unit":"eV"},"impurities":null,"additives":{"abbreviation":"ATMPA","concentration":{"value":0.010000000000000002,"unit":"mol/L"}}},"device_architecture":"nip","pce":{"value":20.02,"unit":"%"},"jsc":{"value":23.81,"unit":"mA cm^-2"},"voc":{"value":1.1,"unit":"V"},"ff":{"value":77.0},"number_devices":null,"averaged_quantities":null,"active_area":{"value":0.16,"unit":"cm^2"},"light_source":{"type":"AM 1.5G","description":null,"light_intensity":{"value":100.0,"unit":"mW cm^-2"},"lamp":null},"encapsulated":null,"additional_notes":null,"stability":null,"layers":null}]}

File: src/perovscribe/data/extractions/claude-opus-4-20250514/10.1021--acsaem.9b01928.json
{"cells":[{"perovskite_composition":{"formula":"CH3NH3PbI3","sample_type":"Polycrystalline film","dimensionality":"3D","a_ions":[{"abbreviation":"MA","common_name":"Methylammonium","molecular_formula":"CH5N+","coefficient":"1"}],"b_ions":[{"abbreviation":"Pb","common_name":"Lead","molecular_formula":"Pb2+","coefficient":"1"}],"x_ions":[{"abbreviation":"I","common_name":"Iodide","molecular_formula":"I-","coefficient":"3"}],"bandgap":{"value":1.55,"unit":"eV"},"impurities":null,"additives":null},"device_architecture":"nip","pce":{"value":18.54,"unit":"%"},"jsc":{"value":22.01,"unit":"mA cm^-2"},"voc":{"value":1.08,"unit":"V"},"ff":{"value":78.0},"number_devices":20,"averaged_quantities":true,"active_area":null,"light_source":{"type":"AM 1.5G","description":null,"light_intensity":{"value":100.0,"unit":"mW cm^-2"},"lamp":null},"encapsulated":false,"additional_notes":"Modified PSC with ZnAl-MMOs permeated mp-TiO2 ETL. Fabricated using AC-VASP (ambient condition vapor-assisted solution processing) method. Best performing device with 36.4% PCE enhancement compared to control.","stability":null,"layers":[{"name":"FTO","thickness":null,"functionality":"Substrate","deposition":null,"additional_treatment":null},{"name":"c-TiO2","thickness":null,"functionality":"Electron-transport","deposition":null,"additional_treatment":null},{"name":"mp-TiO2 with ZnAl-MMOs","thickness":null,"functionality":"Electron-transport","deposition":null,"additional_treatment":"Island-like ZnAl-MMOs (mixed metal oxides from layered double hydroxide precursor) infiltrated into mesoporous TiO2"},{"name":"CH3NH3PbI3","thickness":null,"functionality":"Absorber","deposition":[{"step_name":"AC-VASP deposition","method":"Vapor-assisted solution processing","atmosphere":"Ambient air","temperature":null,"duration":null,"antisolvent":null,"solution":null,"additional_parameters":null}],"additional_treatment":null},{"name":"Spiro-MeOTAD","thickness":null,"functionality":"Hole-transport","deposition":null,"additional_treatment":null},{"name":"Au","thickness":null,"functionality":"Contact","deposition":null,"additional_treatment":null}]},{"perovskite_composition":{"formula":"CH3NH3PbI3","sample_type":"Polycrystalline film","dimensionality":"3D","a_ions":[{"abbreviation":"MA","common_name":"Methylammonium","molecular_formula":"CH5N+","coefficient":"1"}],"b_ions":[{"abbreviation":"Pb","common_name":"Lead","molecular_formula":"Pb2+","coefficient":"1"}],"x_ions":[{"abbreviation":"I","common_name":"Iodide","molecular_formula":"I-","coefficient":"3"}],"bandgap":{"value":1.55,"unit":"eV"},"impurities":null,"additives":null},"device_architecture":"nip","pce":{"value":13.59,"unit":"%"},"jsc":{"value":18.95,"unit":"mA cm^-2"},"voc":{"value":0.98,"unit":"V"},"ff":{"value":73.2},"number_devices":20,"averaged_quantities":true,"active_area":null,"light_source":{"type":"AM 1.5G","description":null,"light_intensity":{"value":100.0,"unit":"mW cm^-2"},"lamp":null},"encapsulated":false,"additional_notes":"Control device with bare mp-TiO2 ETL. Fabricated using AC-VASP method.","stability":null,"layers":[{"name":"FTO","thickness":null,"functionality":"Substrate","deposition":null,"additional_treatment":null},{"name":"c-TiO2","thickness":null,"functionality":"Electron-transport","deposition":null,"additional_treatment":null},{"name":"mp-TiO2","thickness":null,"functionality":"Electron-transport","deposition":null,"additional_treatment":null},{"name":"CH3NH3PbI3","thickness":null,"functionality":"Absorber","deposition":[{"step_name":"AC-VASP deposition","method":"Vapor-assisted solution processing","atmosphere":"Ambient air","temperature":null,"duration":null,"antisolvent":null,"solution":null,"additional_parameters":null}],"additional_treatment":null},{"name":"Spiro-MeOTAD","thickness":null,"functionality":"Hole-transport","deposition":null,"additional_treatment":null},{"name":"Au","thickness":null,"functionality":"Contact","deposition":null,"additional_treatment":null}]},{"perovskite_composition":{"formula":"CH3NH3PbI3","sample_type":"Polycrystalline film","dimensionality":"3D","a_ions":[{"abbreviation":"MA","common_name":"Methylammonium","molecular_formula":"CH5N+","coefficient":"1"}],"b_ions":[{"abbreviation":"Pb","common_name":"Lead","molecular_formula":"Pb2+","coefficient":"1"}],"x_ions":[{"abbreviation":"I","common_name":"Iodide","molecular_formula":"I-","coefficient":"3"}],"bandgap":{"value":1.55,"unit":"eV"},"impurities":null,"additives":null},"device_architecture":"nip","pce":{"value":14.45,"unit":"%"},"jsc":null,"voc":null,"ff":null,"number_devices":null,"averaged_quantities":null,"active_area":null,"light_source":{"type":"AM 1.5G","description":null,"light_intensity":{"value":100.0,"unit":"mW cm^-2"},"lamp":null},"encapsulated":false,"additional_notes":"HTM-free PSC (Au-PSC) with ZnAl-MMOs permeated mp-TiO2 ETL. Fabricated using AC-VASP method. Built-in potential (Vbi) = 0.85 V.","stability":null,"layers":[{"name":"FTO","thickness":null,"functionality":"Substrate","deposition":null,"additional_treatment":null},{"name":"c-TiO2","thickness":null,"functionality":"Electron-transport","deposition":null,"additional_treatment":null},{"name":"mp-TiO2 with ZnAl-MMOs","thickness":null,"functionality":"Electron-transport","deposition":null,"additional_treatment":"Island-like ZnAl-MMOs infiltrated into mesoporous TiO2"},{"name":"CH3NH3PbI3","thickness":null,"functionality":"Absorber","deposition":[{"step_name":"AC-VASP deposition","method":"Vapor-assisted solution processing","atmosphere":"Ambient air","temperature":null,"duration":null,"antisolvent":null,"solution":null,"additional_parameters":null}],"additional_treatment":null},{"name":"Au","thickness":null,"functionality":"Contact","deposition":null,"additional_treatment":null}]},{"perovskite_composition":{"formula":"CH3NH3PbI3","sample_type":"Polycrystalline film","dimensionality":"3D","a_ions":[{"abbreviation":"MA","common_name":"Methylammonium","molecular_formula":"CH5N+","coefficient":"1"}],"b_ions":[{"abbreviation":"Pb","common_name":"Lead","molecular_formula":"Pb2+","coefficient":"1"}],"x_ions":[{"abbreviation":"I","common_name":"Iodide","molecular_formula":"I-","coefficient":"3"}],"bandgap":{"value":1.55,"unit":"eV"},"impurities":null,"additives":null},"device_architecture":"nip","pce":null,"jsc":null,"voc":null,"ff":null,"number_devices":null,"averaged_quantities":null,"active_area":null,"light_source":{"type":"AM 1.5G","description":null,"light_intensity":{"value":100.0,"unit":"mW cm^-2"},"lamp":null},"encapsulated":false,"additional_notes":"HTM-free PSC (Au-PSC) with bare mp-TiO2 ETL. Fabricated using AC-VASP method. Built-in potential (Vbi) = 0.73 V.","stability":null,"layers":[{"name":"FTO","thickness":null,"functionality":"Substrate","deposition":null,"additional_treatment":null},{"name":"c-TiO2","thickness":null,"functionality":"Electron-transport","deposition":null,"additional_treatment":null},{"name":"mp-TiO2","thickness":null,"functionality":"Electron-transport","deposition":null,"additional_treatment":null},{"name":"CH3NH3PbI3","thickness":null,"functionality":"Absorber","deposition":[{"step_name":"AC-VASP deposition","method":"Vapor-assisted solution processing","atmosphere":"Ambient air","temperature":null,"duration":null,"antisolvent":null,"solution":null,"additional_parameters":null}],"additional_treatment":null},{"name":"Au","thickness":null,"functionality":"Contact","deposition":null,"additional_treatment":null}]}]}

File: src/perovscribe/data/extractions/claude-opus-4-20250514/10.1038--nmat4014.json
{"cells":[{"perovskite_composition":{"formula":"MAPb(I1-xBrx)3","sample_type":"Polycrystalline film","dimensionality":"3D","a_ions":[{"abbreviation":"MA","common_name":"Methylammonium","molecular_formula":"CH3NH3+","coefficient":"1"}],"b_ions":[{"abbreviation":"Pb","common_name":"Lead","molecular_formula":"Pb2+","coefficient":"1"}],"x_ions":[{"abbreviation":"I","common_name":"Iodide","molecular_formula":"I-","coefficient":"3(1-x)"},{"abbreviation":"Br","common_name":"Bromide","molecular_formula":"Br-","coefficient":"3x"}],"bandgap":null,"impurities":null,"additives":null},"device_architecture":"nip","pce":{"value":16.2,"unit":"%"},"jsc":null,"voc":null,"ff":null,"number_devices":null,"averaged_quantities":null,"active_area":null,"light_source":null,"encapsulated":null,"additional_notes":"Certified power-conversion efficiency. x=0.1-0.15","stability":null,"layers":[{"name":"FTO","thickness":null,"functionality":"Substrate","deposition":null,"additional_treatment":null},{"name":"bl-TiO2","thickness":{"value":70.0,"unit":"nm"},"functionality":"Electron-transport","deposition":[{"step_name":"Spray pyrolysis","method":"Spray coating","atmosphere":"Air","temperature":{"value":450.0,"unit":"°C"},"duration":null,"antisolvent":null,"solution":{"compounds":["titanium diisopropoxide bis(acetylacetonate)"],"solutes":[{"name":"titanium diisopropoxide bis(acetylacetonate)","concentration":{"value":0.02,"unit":"mol/L"}}],"volume":null,"temperature":null,"solvents":null},"additional_parameters":null}],"additional_treatment":null},{"name":"mp-TiO2","thickness":{"value":200.0,"unit":"nm"},"functionality":"Electron-transport","deposition":[{"step_name":"Spin-coating","method":"Spin-coating","atmosphere":"Air","temperature":null,"duration":null,"antisolvent":null,"solution":null,"additional_parameters":null},{"step_name":"Calcination","method":"Thermal-annealing","atmosphere":"Air","temperature":{"value":500.0,"unit":"°C"},"duration":{"value":3600.0,"unit":"s"},"antisolvent":null,"solution":null,"additional_parameters":null}],"additional_treatment":null},{"name":"MAPb(I1-xBrx)3","thickness":null,"functionality":"Absorber","deposition":[{"step_name":"Spin-coating step 1","method":"Spin-coating","atmosphere":"Air","temperature":null,"duration":{"value":10.0,"unit":"s"},"antisolvent":null,"solution":{"compounds":["MAI","MABr","PbI2","PbBr2"],"solutes":[{"name":"MAPb(I1-xBrx)3","concentration":{"value":0.8000000000000003,"unit":"mol/L"}}],"volume":null,"temperature":{"value":60.0,"unit":"°C"},"solvents":[{"name":"GBL","volume_fraction":0.7},{"name":"DMSO","volume_fraction":0.3}]},"additional_parameters":{"rotation_speed":"1000 r.p.m"}},{"step_name":"Spin-coating step 2 with toluene drip","method":"Spin-coating","atmosphere":"Air","temperature":null,"duration":{"value":20.0,"unit":"s"},"antisolvent":"toluene","solution":null,"additional_parameters":{"rotation_speed":"5000 r.p.m"}},{"step_name":"Annealing","method":"Thermal-annealing","atmosphere":"Air","temperature":{"value":100.0,"unit":"°C"},"duration":{"value":600.0,"unit":"s"},"antisolvent":null,"solution":null,"additional_parameters":null}],"additional_treatment":null},{"name":"PTAA","thickness":{"value":50.0,"unit":"nm"},"functionality":"Hole-transport","deposition":[{"step_name":"Spin-coating","method":"Spin-coating","atmosphere":"Air","temperature":null,"duration":{"value":30.0,"unit":"s"},"antisolvent":null,"solution":{"compounds":["PTAA","lithium bistrifluoromethanesulphonimidate","4-tert-butylpyridine"],"solutes":[{"name":"PTAA","concentration":{"value":10.0,"unit":"mg/mL"}},{"name":"lithium bistrifluoromethanesulphonimidate","concentration":{"value":0.17,"unit":"mg/mL"}}],"volume":null,"temperature":null,"solvents":[{"name":"toluene","volume_fraction":null}]},"additional_parameters":{"rotation_speed":"3000 r.p.m"}}],"additional_treatment":null},{"name":"Au","thickness":null,"functionality":"Contact","deposition":[{"step_name":"Thermal evaporation","method":"Evaporation","atmosphere":"Vacuum","temperature":null,"duration":null,"antisolvent":null,"solution":null,"additional_parameters":null}],"additional_treatment":null}]},{"perovskite_composition":{"formula":"MAPb(I1-xBrx)3","sample_type":"Polycrystalline film","dimensionality":"3D","a_ions":[{"abbreviation":"MA","common_name":"Methylammonium","molecular_formula":"CH3NH3+","coefficient":"1"}],"b_ions":[{"abbreviation":"Pb","common_name":"Lead","molecular_formula":"Pb2+","coefficient":"1"}],"x_ions":[{"abbreviation":"I","common_name":"Iodide","molecular_formula":"I-","coefficient":"3(1-x)"},{"abbreviation":"Br","common_name":"Bromide","molecular_formula":"Br-","coefficient":"3x"}],"bandgap":null,"impurities":null,"additives":null},"device_architecture":"nip","pce":{"value":16.5,"unit":"%"},"jsc":{"value":19.58,"unit":"mA cm^-2"},"voc":{"value":1.105,"unit":"V"},"ff":{"value":76.2},"number_devices":null,"averaged_quantities":true,"active_area":{"value":0.094,"unit":"cm^2"},"light_source":{"type":"AM 1.5G","description":"100 mW cm^-2","light_intensity":{"value":100.0,"unit":"mW cm^-2"},"lamp":null},"encapsulated":null,"additional_notes":"Best performing cell. Average values from forward and reverse scans. x=0.1-0.15","stability":null,"layers":[{"name":"FTO","thickness":null,"functionality":"Substrate","deposition":null,"additional_treatment":null},{"name":"bl-TiO2","thickness":{"value":70.0,"unit":"nm"},"functionality":"Electron-transport","deposition":[{"step_name":"Spray pyrolysis","method":"Spray coating","atmosphere":"Air","temperature":{"value":450.0,"unit":"°C"},"duration":null,"antisolvent":null,"solution":{"compounds":["titanium diisopropoxide bis(acetylacetonate)"],"solutes":[{"name":"titanium diisopropoxide bis(acetylacetonate)","concentration":{"value":0.02,"unit":"mol/L"}}],"volume":null,"temperature":null,"solvents":null},"additional_parameters":null}],"additional_treatment":null},{"name":"mp-TiO2","thickness":{"value":200.0,"unit":"nm"},"functionality":"Electron-transport","deposition":[{"step_name":"Spin-coating","method":"Spin-coating","atmosphere":"Air","temperature":null,"duration":null,"antisolvent":null,"solution":null,"additional_parameters":null},{"step_name":"Calcination","method":"Thermal-annealing","atmosphere":"Air","temperature":{"value":500.0,"unit":"°C"},"duration":{"value":3600.0,"unit":"s"},"antisolvent":null,"solution":null,"additional_parameters":null}],"additional_treatment":null},{"name":"MAPb(I1-xBrx)3","thickness":null,"functionality":"Absorber","deposition":[{"step_name":"Spin-coating step 1","method":"Spin-coating","atmosphere":"Air","temperature":null,"duration":{"value":10.0,"unit":"s"},"antisolvent":null,"solution":{"compounds":["MAI","MABr","PbI2","PbBr2"],"solutes":[{"name":"MAPb(I1-xBrx)3","concentration":{"value":0.8000000000000003,"unit":"mol/L"}}],"volume":null,"temperature":{"value":60.0,"unit":"°C"},"solvents":[{"name":"GBL","volume_fraction":0.7},{"name":"DMSO","volume_fraction":0.3}]},"additional_parameters":{"rotation_speed":"1000 r.p.m"}},{"step_name":"Spin-coating step 2 with toluene drip","method":"Spin-coating","atmosphere":"Air","temperature":null,"duration":{"value":20.0,"unit":"s"},"antisolvent":"toluene","solution":null,"additional_parameters":{"rotation_speed":"5000 r.p.m"}},{"step_name":"Annealing","method":"Thermal-annealing","atmosphere":"Air","temperature":{"value":100.0,"unit":"°C"},"duration":{"value":600.0,"unit":"s"},"antisolvent":null,"solution":null,"additional_parameters":null}],"additional_treatment":null},{"name":"PTAA","thickness":{"value":50.0,"unit":"nm"},"functionality":"Hole-transport","deposition":[{"step_name":"Spin-coating","method":"Spin-coating","atmosphere":"Air","temperature":null,"duration":{"value":30.0,"unit":"s"},"antisolvent":null,"solution":{"compounds":["PTAA","lithium bistrifluoromethanesulphonimidate","4-tert-butylpyridine"],"solutes":[{"name":"PTAA","concentration":{"value":10.0,"unit":"mg/mL"}},{"name":"lithium bistrifluoromethanesulphonimidate","concentration":{"value":0.17,"unit":"mg/mL"}}],"volume":null,"temperature":null,"solvents":[{"name":"toluene","volume_fraction":null}]},"additional_parameters":{"rotation_speed":"3000 r.p.m"}}],"additional_treatment":null},{"name":"Au","thickness":null,"functionality":"Contact","deposition":[{"step_name":"Thermal evaporation","method":"Evaporation","atmosphere":"Vacuum","temperature":null,"duration":null,"antisolvent":null,"solution":null,"additional_parameters":null}],"additional_treatment":null}]},{"perovskite_composition":{"formula":"MAPb(I1-xBrx)3","sample_type":"Polycrystalline film","dimensionality":"3D","a_ions":[{"abbreviation":"MA","common_name":"Methylammonium","molecular_formula":"CH3NH3+","coefficient":"1"}],"b_ions":[{"abbreviation":"Pb","common_name":"Lead","molecular_formula":"Pb2+","coefficient":"1"}],"x_ions":[{"abbreviation":"I","common_name":"Iodide","molecular_formula":"I-","coefficient":"3(1-x)"},{"abbreviation":"Br","common_name":"Bromide","molecular_formula":"Br-","coefficient":"3x"}],"bandgap":null,"impurities":null,"additives":null},"device_architecture":"nip","pce":{"value":15.85,"unit":"%"},"jsc":{"value":20.0,"unit":"mA cm^-2"},"voc":{"value":1.07,"unit":"V"},"ff":{"value":74.0},"number_devices":null,"averaged_quantities":true,"active_area":{"value":0.16,"unit":"cm^2"},"light_source":{"type":"AM 1.5G","description":"100 mW cm^-2","light_intensity":{"value":100.0,"unit":"mW cm^-2"},"lamp":null},"encapsulated":null,"additional_notes":"Average of forward and reverse scans. 200 nm mp-TiO2 layer. x=0.1-0.15","stability":null,"layers":[{"name":"FTO","thickness":null,"functionality":"Substrate","deposition":null,"additional_treatment":null},{"name":"bl-TiO2","thickness":{"value":70.0,"unit":"nm"},"functionality":"Electron-transport","deposition":[{"step_name":"Spray pyrolysis","method":"Spray coating","atmosphere":"Air","temperature":{"value":450.0,"unit":"°C"},"duration":null,"antisolvent":null,"solution":{"compounds":["titanium diisopropoxide bis(acetylacetonate)"],"solutes":[{"name":"titanium diisopropoxide bis(acetylacetonate)","concentration":{"value":0.02,"unit":"mol/L"}}],"volume":null,"temperature":null,"solvents":null},"additional_parameters":null}],"additional_treatment":null},{"name":"mp-TiO2","thickness":{"value":200.0,"unit":"nm"},"functionality":"Electron-transport","deposition":[{"step_name":"Spin-coating","method":"Spin-coating","atmosphere":"Air","temperature":null,"duration":null,"antisolvent":null,"solution":null,"additional_parameters":null},{"step_name":"Calcination","method":"Thermal-annealing","atmosphere":"Air","temperature":{"value":500.0,"unit":"°C"},"duration":{"value":3600.0,"unit":"s"},"antisolvent":null,"solution":null,"additional_parameters":null}],"additional_treatment":null},{"name":"MAPb(I1-xBrx)3","thickness":{"value":200.0,"unit":"nm"},"functionality":"Absorber","deposition":[{"step_name":"Spin-coating step 1","method":"Spin-coating","atmosphere":"Air","temperature":null,"duration":{"value":10.0,"unit":"s"},"antisolvent":null,"solution":{"compounds":["MAI","MABr","PbI2","PbBr2"],"solutes":[{"name":"MAPb(I1-xBrx)3","concentration":{"value":0.8000000000000003,"unit":"mol/L"}}],"volume":null,"temperature":{"value":60.0,"unit":"°C"},"solvents":[{"name":"GBL","volume_fraction":0.7},{"name":"DMSO","volume_fraction":0.3}]},"additional_parameters":{"rotation_speed":"1000 r.p.m"}},{"step_name":"Spin-coating step 2 with toluene drip","method":"Spin-coating","atmosphere":"Air","temperature":null,"duration":{"value":20.0,"unit":"s"},"antisolvent":"toluene","solution":null,"additional_parameters":{"rotation_speed":"5000 r.p.m"}},{"step_name":"Annealing","method":"Thermal-annealing","atmosphere":"Air","temperature":{"value":100.0,"unit":"°C"},"duration":{"value":600.0,"unit":"s"},"antisolvent":null,"solution":null,"additional_parameters":null}],"additional_treatment":null},{"name":"PTAA","thickness":{"value":50.0,"unit":"nm"},"functionality":"Hole-transport","deposition":[{"step_name":"Spin-coating","method":"Spin-coating","atmosphere":"Air","temperature":null,"duration":{"value":30.0,"unit":"s"},"antisolvent":null,"solution":{"compounds":["PTAA","lithium bistrifluoromethanesulphonimidate","4-tert-butylpyridine"],"solutes":[{"name":"PTAA","concentration":{"value":10.0,"unit":"mg/mL"}},{"name":"lithium bistrifluoromethanesulphonimidate","concentration":{"value":0.17,"unit":"mg/mL"}}],"volume":null,"temperature":null,"solvents":[{"name":"toluene","volume_fraction":null}]},"additional_parameters":{"rotation_speed":"3000 r.p.m"}}],"additional_treatment":null},{"name":"Au","thickness":null,"functionality":"Contact","deposition":[{"step_name":"Thermal evaporation","method":"Evaporation","atmosphere":"Vacuum","temperature":null,"duration":null,"antisolvent":null,"solution":null,"additional_parameters":null}],"additional_treatment":null}]},{"perovskite_composition":{"formula":"MAPb(I1-xBrx)3","sample_type":"Polycrystalline film","dimensionality":"3D","a_ions":[{"abbreviation":"MA","common_name":"Methylammonium","molecular_formula":"CH3NH3+","coefficient":"1"}],"b_ions":[{"abbreviation":"Pb","common_name":"Lead","molecular_formula":"Pb2+","coefficient":"1"}],"x_ions":[{"abbreviation":"I","common_name":"Iodide","molecular_formula":"I-","coefficient":"3(1-x)"},{"abbreviation":"Br","common_name":"Bromide","molecular_formula":"Br-","coefficient":"3x"}],"bandgap":null,"impurities":null,"additives":null},"device_architecture":"nip","pce":{"value":11.75,"unit":"%"},"jsc":{"value":19.2,"unit":"mA cm^-2"},"voc":{"value":1.08,"unit":"V"},"ff":{"value":56.5},"number_devices":null,"averaged_quantities":true,"active_area":null,"light_source":{"type":"AM 1.5G","description":null,"light_intensity":null,"lamp":null},"encapsulated":null,"additional_notes":"Flat cell without mp-TiO2. Average of forward and reverse scans. x=0.1-0.15","stability":null,"layers":[{"name":"FTO","thickness":null,"functionality":"Substrate","deposition":null,"additional_treatment":null},{"name":"bl-TiO2","thickness":{"value":70.0,"unit":"nm"},"functionality":"Electron-transport","deposition":[{"step_name":"Spray pyrolysis","method":"Spray coating","atmosphere":"Air","temperature":{"value":450.0,"unit":"°C"},"duration":null,"antisolvent":null,"solution":{"compounds":["titanium diisopropoxide bis(acetylacetonate)"],"solutes":[{"name":"titanium diisopropoxide bis(acetylacetonate)","concentration":{"value":0.02,"unit":"mol/L"}}],"volume":null,"temperature":null,"solvents":null},"additional_parameters":null}],"additional_treatment":null},{"name":"MAPb(I1-xBrx)3","thickness":{"value":350.0,"unit":"nm"},"functionality":"Absorber","deposition":[{"step_name":"Spin-coating step 1","method":"Spin-coating","atmosphere":"Air","temperature":null,"duration":{"value":10.0,"unit":"s"},"antisolvent":null,"solution":{"compounds":["MAI","MABr","PbI2","PbBr2"],"solutes":[{"name":"MAPb(I1-xBrx)3","concentration":{"value":0.8000000000000003,"unit":"mol/L"}}],"volume":null,"temperature":{"value":60.0,"unit":"°C"},"solvents":[{"name":"GBL","volume_fraction":0.7},{"name":"DMSO","volume_fraction":0.3}]},"additional_parameters":{"rotation_speed":"1000 r.p.m"}},{"step_name":"Spin-coating step 2 with toluene drip","method":"Spin-coating","atmosphere":"Air","temperature":null,"duration":{"value":20.0,"unit":"s"},"antisolvent":"toluene","solution":null,"additional_parameters":{"rotation_speed":"5000 r.p.m"}},{"step_name":"Annealing","method":"Thermal-annealing","atmosphere":"Air","temperature":{"value":100.0,"unit":"°C"},"duration":{"value":600.0,"unit":"s"},"antisolvent":null,"solution":null,"additional_parameters":null}],"additional_treatment":null},{"name":"PTAA","thickness":null,"functionality":"Hole-transport","deposition":[{"step_name":"Spin-coating","method":"Spin-coating","atmosphere":"Air","temperature":null,"duration":{"value":30.0,"unit":"s"},"antisolvent":null,"solution":{"compounds":["PTAA","lithium bistrifluoromethanesulphonimidate","4-tert-butylpyridine"],"solutes":[{"name":"PTAA","concentration":{"value":10.0,"unit":"mg/mL"}},{"name":"lithium bistrifluoromethanesulphonimidate","concentration":{"value":0.17,"unit":"mg/mL"}}],"volume":null,"temperature":null,"solvents":[{"name":"toluene","volume_fraction":null}]},"additional_parameters":{"rotation_speed":"3000 r.p.m"}}],"additional_treatment":null},{"name":"Au","thickness":null,"functionality":"Contact","deposition":[{"step_name":"Thermal evaporation","method":"Evaporation","atmosphere":"Vacuum","temperature":null,"duration":null,"antisolvent":null,"solution":null,"additional_parameters":null}],"additional_treatment":null}]}]}
