Repository: lamalab-org/perla-extract

# Data Directory

This directory contains extraction results and ground truth data used for training, optimization, and evaluation of the Perovscribe pipeline.

## Directory Structure

```
data/
├── extractions/          # Extraction results from various sources
│   ├── humans/          # Human-annotated extractions
│   │   ├── Consensus/   # Consensus extractions between different human annotators
│   │   ├── Bear/        # Individual human annotator (anonymized)
│   │   ├── Bee/         # Individual human annotator (anonymized)
│   │   └── ...          # Additional anonymized human annotators
│   ├── claude-opus-4-1-20250805/  # LLM model extractions

File: src/perovscribe/data/extractions/claude-opus-4-20250514/10.1038--s41467-021-27740-4.json
{"cells":[{"perovskite_composition":{"formula":"Cs0.05(FA0.9MA0.1)0.95Pb(I0.9Br0.1)3","sample_type":"Polycrystalline film","dimensionality":"3D","a_ions":[{"abbreviation":"Cs","common_name":"Cesium","molecular_formula":"Cs+","coefficient":"0.05"},{"abbreviation":"FA","common_name":"Formamidinium","molecular_formula":"CH6N+","coefficient":"0.855"},{"abbreviation":"MA","common_name":"Methylammonium","molecular_formula":"CH5N+","coefficient":"0.095"}],"b_ions":[{"abbreviation":"Pb","common_name":"Lead","molecular_formula":"Pb2+","coefficient":"1"}],"x_ions":[{"abbreviation":"I","common_name":"Iodide","molecular_formula":"I-","coefficient":"2.7"},{"abbreviation":"Br","common_name":"Bromide","molecular_formula":"Br-","coefficient":"0.3"}],"bandgap":null,"impurities":null,"additives":null},"device_architecture":"nip","pce":{"value":19.55,"unit":"%"},"jsc":{"value":23.65,"unit":"mA cm^-2"},"voc":{"value":1.09,"unit":"V"},"ff":{"value":75.7},"number_devices":null,"averaged_quantities":false,"active_area":{"value":0.16,"unit":"cm^2"},"light_source":{"type":"AM 1.5G","description":"300 W Xenon light source from Oriel","light_intensity":{"value":100.0,"unit":"mW cm^-2"},"lamp":"Xenon"},"encapsulated":false,"additional_notes":"Control device with 1.4 M concentration","stability":null,"layers":[{"name":"FTO","thickness":null,"functionality":"Substrate","deposition":null,"additional_treatment":null},{"name":"TiO2","thickness":{"value":20.0,"unit":"nm"},"functionality":"Electron-transport","deposition":[{"step_name":"Spray pyrolysis","method":"Spray coating","atmosphere":"Air","temperature":{"value":450.0,"unit":"°C"},"duration":null,"antisolvent":null,"solution":null,"additional_parameters":null}],"additional_treatment":null},{"name":"TiO2","thickness":{"value":100.0,"unit":"nm"},"functionality":"Electron-transport","deposition":[{"step_name":"Spin-coating","method":"Spin-coating","atmosphere":"Air","temperature":null,"duration":{"value":20.0,"unit":"s"},"antisolvent":null,"solution":null,"additional_parameters":{"speed":"4000 rpm"}},{"step_name":"Thermal annealing","method":"Thermal-annealing","atmosphere":"Air","temperature":{"value":450.0,"unit":"°C"},"duration":{"value":1800.0,"unit":"s"},"antisolvent":null,"solution":null,"additional_parameters":null}],"additional_treatment":"Li-TFSI treatment"},{"name":"Cs0.05(FA0.9MA0.1)0.95Pb(I0.9Br0.1)3","thickness":{"value":480.0,"unit":"nm"},"functionality":"Absorber","deposition":[{"step_name":"Spin-coating","method":"Spin-coating","atmosphere":"Dry air","temperature":null,"duration":{"value":40.0,"unit":"s"},"antisolvent":"chlorobenzene","solution":{"compounds":["PbI2","FAI","MAI","CsI","PbBr2","MABr"],"solutes":null,"volume":{"value":0.03,"unit":"mL"},"temperature":null,"solvents":[{"name":"DMF","volume_fraction":0.8},{"name":"DMSO","volume_fraction":0.2}]},"additional_parameters":{"first_step":"2000 rpm for 10 s","second_step":"6000 rpm for 30 s"}},{"step_name":"Thermal annealing","method":"Thermal-annealing","atmosphere":"Dry air","temperature":{"value":100.0,"unit":"°C"},"duration":{"value":3600.0,"unit":"s"},"antisolvent":null,"solution":null,"additional_parameters":null}],"additional_treatment":null},{"name":"Spiro-OMeTAD","thickness":null,"functionality":"Hole-transport","deposition":[{"step_name":"Spin-coating","method":"Spin-coating","atmosphere":"Dry air","temperature":null,"duration":{"value":30.0,"unit":"s"},"antisolvent":null,"solution":{"compounds":["Spiro-OMeTAD","Li-TFSI","tBP"],"solutes":[{"name":"Spiro-OMeTAD","concentration":{"value":0.075,"unit":"mol/L"}}],"volume":null,"temperature":null,"solvents":[{"name":"chlorobenzene","volume_fraction":1.0}]},"additional_parameters":{"speed":"3000 rpm"}}],"additional_treatment":null},{"name":"Au","thickness":{"value":80.0,"unit":"nm"},"functionality":"Contact","deposition":[{"step_name":"Thermal evaporation","method":"Evaporation","atmosphere":"Vacuum","temperature":null,"duration":null,"antisolvent":null,"solution":null,"additional_parameters":null}],"additional_treatment":null}]},{"perovskite_composition":{"formula":"Cs0.05(FA0.9MA0.1)0.95Pb(I0.9Br0.1)3","sample_type":"Polycrystalline film","dimensionality":"3D","a_ions":[{"abbreviation":"Cs","common_name":"Cesium","molecular_formula":"Cs+","coefficient":"0.05"},{"abbreviation":"FA","common_name":"Formamidinium","molecular_formula":"CH6N+","coefficient":"0.855"},{"abbreviation":"MA","common_name":"Methylammonium","molecular_formula":"CH5N+","coefficient":"0.095"}],"b_ions":[{"abbreviation":"Pb","common_name":"Lead","molecular_formula":"Pb2+","coefficient":"1"}],"x_ions":[{"abbreviation":"I","common_name":"Iodide","molecular_formula":"I-","coefficient":"2.7"},{"abbreviation":"Br","common_name":"Bromide","molecular_formula":"Br-","coefficient":"0.3"}],"bandgap":null,"impurities":null,"additives":null},"device_architecture":"nip","pce":{"value":19.47,"unit":"%"},"jsc":{"value":23.58,"unit":"mA cm^-2"},"voc":{"value":1.08,"unit":"V"},"ff":{"value":76.2},"number_devices":null,"averaged_quantities":false,"active_area":{"value":0.16,"unit":"cm^2"},"light_source":{"type":"AM 1.5G","description":"300 W Xenon light source from Oriel","light_intensity":{"value":100.0,"unit":"mW cm^-2"},"lamp":"Xenon"},"encapsulated":false,"additional_notes":"Target device with 0.47 M concentration using THF co-solvent dilution","stability":null,"layers":[{"name":"FTO","thickness":null,"functionality":"Substrate","deposition":null,"additional_treatment":null},{"name":"TiO2","thickness":{"value":20.0,"unit":"nm"},"functionality":"Electron-transport","deposition":[{"step_name":"Spray pyrolysis","method":"Spray coating","atmosphere":"Air","temperature":{"value":450.0,"unit":"°C"},"duration":null,"antisolvent":null,"solution":null,"additional_parameters":null}],"additional_treatment":null},{"name":"TiO2","thickness":{"value":100.0,"unit":"nm"},"functionality":"Electron-transport","deposition":[{"step_name":"Spin-coating","method":"Spin-coating","atmosphere":"Air","temperature":null,"duration":{"value":20.0,"unit":"s"},"antisolvent":null,"solution":null,"additional_parameters":{"speed":"4000 rpm"}},{"step_name":"Thermal annealing","method":"Thermal-annealing","atmosphere":"Air","temperature":{"value":450.0,"unit":"°C"},"duration":{"value":1800.0,"unit":"s"},"antisolvent":null,"solution":null,"additional_parameters":null}],"additional_treatment":"Li-TFSI treatment"},{"name":"Cs0.05(FA0.9MA0.1)0.95Pb(I0.9Br0.1)3","thickness":{"value":480.0,"unit":"nm"},"functionality":"Absorber","deposition":[{"step_name":"Spin-coating","method":"Spin-coating","atmosphere":"Dry air","temperature":null,"duration":{"value":40.0,"unit":"s"},"antisolvent":"chlorobenzene","solution":{"compounds":["PbI2","FAI","MAI","CsI","PbBr2","MABr"],"solutes":null,"volume":{"value":0.03,"unit":"mL"},"temperature":null,"solvents":[{"name":"DMF","volume_fraction":0.267},{"name":"DMSO","volume_fraction":0.067},{"name":"THF","volume_fraction":0.666}]},"additional_parameters":{"first_step":"2000 rpm for 10 s","second_step":"6000 rpm for 30 s"}},{"step_name":"Thermal annealing","method":"Thermal-annealing","atmosphere":"Dry air","temperature":{"value":100.0,"unit":"°C"},"duration":{"value":3600.0,"unit":"s"},"antisolvent":null,"solution":null,"additional_parameters":null}],"additional_treatment":null},{"name":"Spiro-OMeTAD","thickness":null,"functionality":"Hole-transport","deposition":[{"step_name":"Spin-coating","method":"Spin-coating","atmosphere":"Dry air","temperature":null,"duration":{"value":30.0,"unit":"s"},"antisolvent":null,"solution":{"compounds":["Spiro-OMeTAD","Li-TFSI","tBP"],"solutes":[{"name":"Spiro-OMeTAD","concentration":{"value":0.075,"unit":"mol/L"}}],"volume":null,"temperature":null,"solvents":[{"name":"chlorobenzene","volume_fraction":1.0}]},"additional_parameters":{"speed":"3000 rpm"}}],"additional_treatment":null},{"name":"Au","thickness":{"value":80.0,"unit":"nm"},"functionality":"Contact","deposition":[{"step_name":"Thermal evaporation","method":"Evaporation","atmosphere":"Vacuum","temperature":null,"duration":null,"antisolvent":null,"solution":null,"additional_parameters":null}],"additional_treatment":null}]},{"perovskite_composition":{"formula":"MAPbI3","sample_type":"Polycrystalline film","dimensionality":"3D","a_ions":[{"abbreviation":"MA","common_name":"Methylammonium","molecular_formula":"CH5N+","coefficient":"1"}],"b_ions":[{"abbreviation":"Pb","common_name":"Lead","molecular_formula":"Pb2+","coefficient":"1"}],"x_ions":[{"abbreviation":"I","common_name":"Iodide","molecular_formula":"I-","coefficient":"3"}],"bandgap":null,"impurities":null,"additives":null},"device_architecture":"nip","pce":{"value":19.75,"unit":"%"},"jsc":{"value":22.57,"unit":"mA cm^-2"},"voc":{"value":1.12,"unit":"V"},"ff":{"value":78.2},"number_devices":null,"averaged_quantities":false,"active_area":{"value":0.16,"unit":"cm^2"},"light_source":{"type":"AM 1.5G","description":"300 W Xenon light source from Oriel","light_intensity":{"value":100.0,"unit":"mW cm^-2"},"lamp":"Xenon"},"encapsulated":false,"additional_notes":"Control device with 1.2 M concentration","stability":null,"layers":[{"name":"FTO","thickness":null,"functionality":"Substrate","deposition":null,"additional_treatment":null},{"name":"TiO2","thickness":{"value":20.0,"unit":"nm"},"functionality":"Electron-transport","deposition":[{"step_name":"Spray pyrolysis","method":"Spray coating","atmosphere":"Air","temperature":{"value":450.0,"unit":"°C"},"duration":null,"antisolvent":null,"solution":null,"additional_parameters":null}],"additional_treatment":null},{"name":"TiO2","thickness":{"value":100.0,"unit":"nm"},"functionality":"Electron-transport","deposition":[{"step_name":"Spin-coating","method":"Spin-coating","atmosphere":"Air","temperature":null,"duration":{"value":20.0,"unit":"s"},"antisolvent":null,"solution":null,"additional_parameters":{"speed":"4000 rpm"}},{"step_name":"Thermal annealing","method":"Thermal-annealing","atmosphere":"Air","temperature":{"value":450.0,"unit":"°C"},"duration":{"value":1800.0,"unit":"s"},"antisolvent":null,"solution":null,"additional_parameters":null}],"additional_treatment":"Li-TFSI treatment"},{"name":"MAPbI3","thickness":null,"functionality":"Absorber","deposition":[{"step_name":"Spin-coating","method":"Spin-coating","atmosphere":"Dry air","temperature":null,"duration":{"value":30.0,"unit":"s"},"antisolvent":"chlorobenzene","solution":{"compounds":["PbI2","MAI"],"solutes":null,"volume":{"value":0.03,"unit":"mL"},"temperature":null,"solvents":[{"name":"DMF","volume_fraction":0.8},{"name":"DMSO","volume_fraction":0.2}]},"additional_parameters":{"speed":"4000 rpm"}},{"step_name":"Thermal annealing","method":"Thermal-annealing","atmosphere":"Dry air","temperature":{"value":65.0,"unit":"°C"},"duration":{"value":600.0,"unit":"s"},"antisolvent":null,"solution":null,"additional_parameters":null},{"step_name":"Thermal annealing","method":"Thermal-annealing","atmosphere":"Dry air","temperature":{"value":100.0,"unit":"°C"},"duration":{"value":600.0,"unit":"s"},"antisolvent":null,"solution":null,"additional_parameters":null}],"additional_treatment":null},{"name":"Spiro-OMeTAD","thickness":null,"functionality":"Hole-transport","deposition":[{"step_name":"Spin-coating","method":"Spin-coating","atmosphere":"Dry air","temperature":null,"duration":{"value":30.0,"unit":"s"},"antisolvent":null,"solution":{"compounds":["Spiro-OMeTAD","Li-TFSI","tBP"],"solutes":[{"name":"Spiro-OMeTAD","concentration":{"value":0.075,"unit":"mol/L"}}],"volume":null,"temperature":null,"solvents":[{"name":"chlorobenzene","volume_fraction":1.0}]},"additional_parameters":{"speed":"3000 rpm"}}],"additional_treatment":null},{"name":"Au","thickness":{"value":80.0,"unit":"nm"},"functionality":"Contact","deposition":[{"step_name":"Thermal evaporation","method":"Evaporation","atmosphere":"Vacuum","temperature":null,"duration":null,"antisolvent":null,"solution":null,"additional_parameters":null}],"additional_treatment":null}]},{"perovskite_composition":{"formula":"MAPbI3","sample_type":"Polycrystalline film","dimensionality":"3D","a_ions":[{"abbreviation":"MA","common_name":"Methylammonium","molecular_formula":"CH5N+","coefficient":"1"}],"b_ions":[{"abbreviation":"Pb","common_name":"Lead","molecular_formula":"Pb2+","coefficient":"1"}],"x_ions":[{"abbreviation":"I","common_name":"Iodide","molecular_formula":"I-","coefficient":"3"}],"bandgap":null,"impurities":null,"additives":null},"device_architecture":"nip","pce":{"value":19.49,"unit":"%"},"jsc":{"value":22.55,"unit":"mA cm^-2"},"voc":{"value":1.13,"unit":"V"},"ff":{"value":76.7},"number_devices":null,"averaged_quantities":false,"active_area":{"value":0.16,"unit":"cm^2"},"light_source":{"type":"AM 1.5G","description":"300 W Xenon light source from Oriel","light_intensity":{"value":100.0,"unit":"mW cm^-2"},"lamp":"Xenon"},"encapsulated":false,"additional_notes":"Target device with 0.4 M concentration using THF co-solvent dilution","stability":null,"layers":[{"name":"FTO","thickness":null,"functionality":"Substrate","deposition":null,"additional_treatment":null},{"name":"TiO2","thickness":{"value":20.0,"unit":"nm"},"functionality":"Electron-transport","deposition":[{"step_name":"Spray pyrolysis","method":"Spray coating","atmosphere":"Air","temperature":{"value":450.0,"unit":"°C"},"duration":null,"antisolvent":null,"solution":null,"additional_parameters":null}],"additional_treatment":null},{"name":"TiO2","thickness":{"value":100.0,"unit":"nm"},"functionality":"Electron-transport","deposition":[{"step_name":"Spin-coating","method":"Spin-coating","atmosphere":"Air","temperature":null,"duration":{"value":20.0,"unit":"s"},"antisolvent":null,"solution":null,"additional_parameters":{"speed":"4000 rpm"}},{"step_name":"Thermal annealing","method":"Thermal-annealing","atmosphere":"Air","temperature":{"value":450.0,"unit":"°C"},"duration":{"value":1800.0,"unit":"s"},"antisolvent":null,"solution":null,"additional_parameters":null}],"additional_treatment":"Li-TFSI treatment"},{"name":"MAPbI3","thickness":null,"functionality":"Absorber","deposition":[{"step_name":"Spin-coating","method":"Spin-coating","atmosphere":"Dry air","temperature":null,"duration":{"value":30.0,"unit":"s"},"antisolvent":"chlorobenzene","solution":{"compounds":["PbI2","MAI"],"solutes":null,"volume":{"value":0.03,"unit":"mL"},"temperature":null,"solvents":[{"name":"DMF","volume_fraction":0.267},{"name":"DMSO","volume_fraction":0.067},{"name":"THF","volume_fraction":0.666}]},"additional_parameters":{"speed":"4000 rpm"}},{"step_name":"Thermal annealing","method":"Thermal-annealing","atmosphere":"Dry air","temperature":{"value":65.0,"unit":"°C"},"duration":{"value":600.0,"unit":"s"},"antisolvent":null,"solution":null,"additional_parameters":null},{"step_name":"Thermal annealing","method":"Thermal-annealing","atmosphere":"Dry air","temperature":{"value":100.0,"unit":"°C"},"duration":{"value":600.0,"unit":"s"},"antisolvent":null,"solution":null,"additional_parameters":null}],"additional_treatment":null},{"name":"Spiro-OMeTAD","thickness":null,"functionality":"Hole-transport","deposition":[{"step_name":"Spin-coating","method":"Spin-coating","atmosphere":"Dry air","temperature":null,"duration":{"value":30.0,"unit":"s"},"antisolvent":null,"solution":{"compounds":["Spiro-OMeTAD","Li-TFSI","tBP"],"solutes":[{"name":"Spiro-OMeTAD","concentration":{"value":0.075,"unit":"mol/L"}}],"volume":null,"temperature":null,"solvents":[{"name":"chlorobenzene","volume_fraction":1.0}]},"additional_parameters":{"speed":"3000 rpm"}}],"additional_treatment":null},{"name":"Au","thickness":{"value":80.0,"unit":"nm"},"functionality":"Contact","deposition":[{"step_name":"Thermal evaporation","method":"Evaporation","atmosphere":"Vacuum","temperature":null,"duration":null,"antisolvent":null,"solution":null,"additional_parameters":null}],"additional_treatment":null}]},{"perovskite_composition":{"formula":"FA0.97MA0.03PbI2.91Br0.09","sample_type":"Polycrystalline film","dimensionality":"3D","a_ions":[{"abbreviation":"FA","common_name":"Formamidinium","molecular_formula":"CH6N+","coefficient":"0.97"},{"abbreviation":"MA","common_name":"Methylammonium","molecular_formula":"CH5N+","coefficient":"0.03"}],"b_ions":[{"abbreviation":"Pb","common_name":"Lead","molecular_formula":"Pb2+","coefficient":"1"}],"x_ions":[{"abbreviation":"I","common_name":"Iodide","molecular_formula":"I-","coefficient":"2.91"},{"abbreviation":"Br","common_name":"Bromide","molecular_formula":"Br-","coefficient":"0.09"}],"bandgap":null,"impurities":null,"additives":{"abbreviation":"MACl","concentration":{"value":0.6000000000000001,"unit":"mol/L"}}},"device_architecture":"nip","pce":{"value":24.13,"unit":"%"},"jsc":{"value":25.52,"unit":"mA cm^-2"},"voc":{"value":1.17,"unit":"V"},"ff":{"value":80.6},"number_devices":null,"averaged_quantities":false,"active_area":{"value":0.16,"unit":"cm^2"},"light_source":{"type":"AM 1.5G","description":"300 W Xenon light source from Oriel","light_intensity":{"value":100.0,"unit":"mW cm^-2"},"lamp":"Xenon"},"encapsulated":false,"additional_notes":"Control device with 1.5 M concentration. Perovskite layer treated with crown ether complex solution","stability":null,"layers":[{"name":"FTO","thickness":null,"functionality":"Substrate","deposition":null,"additional_treatment":null},{"name":"TiO2","thickness":{"value":20.0,"unit":"nm"},"functionality":"Electron-transport","deposition":[{"step_name":"Spray pyrolysis","method":"Spray coating","atmosphere":"Air","temperature":{"value":450.0,"unit":"°C"},"duration":null,"antisolvent":null,"solution":null,"additional_parameters":null}],"additional_treatment":null},{"name":"TiO2","thickness":{"value":100.0,"unit":"nm"},"functionality":"Electron-transport","deposition":[{"step_name":"Spin-coating","method":"Spin-coating","atmosphere":"Air","temperature":null,"duration":{"value":20.0,"unit":"s"},"antisolvent":null,"solution":null,"additional_parameters":{"speed":"4000 rpm"}},{"step_name":"Thermal annealing","method":"Thermal-annealing","atmosphere":"Air","temperature":{"value":450.0,"unit":"°C"},"duration":{"value":1800.0,"unit":"s"},"antisolvent":null,"solution":null,"additional_parameters":null}],"additional_treatment":"Li-TFSI treatment"},{"name":"FA0.97MA0.03PbI2.91Br0.09","thickness":null,"functionality":"Absorber","deposition":[{"step_name":"Spin-coating","method":"Spin-coating","atmosphere":"Dry air","temperature":null,"duration":{"value":35.0,"unit":"s"},"antisolvent":"chlorobenzene","solution":{"compounds":["PbI2","FAI","MABr","PbBr2","MACl"],"solutes":[{"name":"PbI2","concentration":{"value":1.5100000000000005,"unit":"mol/L"}},{"name":"FAI","concentration":{"value":1.4700000000000002,"unit":"mol/L"}},{"name":"MABr","concentration":{"value":0.030000000000000006,"unit":"mol/L"}},{"name":"PbBr2","concentration":{"value":0.030000000000000006,"unit":"mol/L"}},{"name":"MACl","concentration":{"value":0.6000000000000001,"unit":"mol/L"}}],"volume":{"value":0.03,"unit":"mL"},"temperature":null,"solvents":[{"name":"DMF","volume_fraction":0.889},{"name":"DMSO","volume_fraction":0.111}]},"additional_parameters":{"first_step":"1000 rpm for 10 s","second_step":"6000 rpm for 25 s"}},{"step_name":"Thermal annealing","method":"Thermal-annealing","atmosphere":"Dry air","temperature":{"value":150.0,"unit":"°C"},"duration":{"value":600.0,"unit":"s"},"antisolvent":null,"solution":null,"additional_parameters":null}],"additional_treatment":"Crown ether complex treatment"},{"name":"Spiro-OMeTAD","thickness":null,"functionality":"Hole-transport","deposition":[{"step_name":"Spin-coating","method":"Spin-coating","atmosphere":"Dry air","temperature":null,"duration":{"value":30.0,"unit":"s"},"antisolvent":null,"solution":{"compounds":["Spiro-OMeTAD","Li-TFSI","tBP"],"solutes":[{"name":"Spiro-OMeTAD","concentration":{"value":0.075,"unit":"mol/L"}}],"volume":null,"temperature":null,"solvents":[{"name":"chlorobenzene","volume_fraction":1.0}]},"additional_parameters":{"speed":"3000 rpm"}}],"additional_treatment":null},{"name":"Au","thickness":{"value":80.0,"unit":"nm"},"functionality":"Contact","deposition":[{"step_name":"Thermal evaporation","method":"Evaporation","atmosphere":"Vacuum","temperature":null,"duration":null,"antisolvent":null,"solution":null,"additional_parameters":null}],"additional_treatment":null}]},{"perovskite_composition":{"formula":"FA0.97MA0.03PbI2.91Br0.09","sample_type":"Polycrystalline film","dimensionality":"3D","a_ions":[{"abbreviation":"FA","common_name":"Formamidinium","molecular_formula":"CH6N+","coefficient":"0.97"},{"abbreviation":"MA","common_name":"Methylammonium","molecular_formula":"CH5N+","coefficient":"0.03"}],"b_ions":[{"abbreviation":"Pb","common_name":"Lead","molecular_formula":"Pb2+","coefficient":"1"}],"x_ions":[{"abbreviation":"I","common_name":"Iodide","molecular_formula":"I-","coefficient":"2.91"},{"abbreviation":"Br","common_name":"Bromide","molecular_formula":"Br-","coefficient":"0.09"}],"bandgap":null,"impurities":null,"additives":{"abbreviation":"MACl","concentration":{"value":0.20000000000000007,"unit":"mol/L"}}},"device_architecture":"nip","pce":{"value":24.02,"unit":"%"},"jsc":{"value":25.1,"unit":"mA cm^-2"},"voc":{"value":1.17,"unit":"V"},"ff":{"value":81.6},"number_devices":null,"averaged_quantities":false,"active_area":{"value":0.16,"unit":"cm^2"},"light_source":{"type":"AM 1.5G","description":"300 W Xenon light source from Oriel","light_intensity":{"value":100.0,"unit":"mW cm^-2"},"lamp":"Xenon"},"encapsulated":false,"additional_notes":"Target device with 0.5 M concentration using THF co-solvent dilution. Perovskite layer treated with crown ether complex solution","stability":null,"layers":[{"name":"FTO","thickness":null,"functionality":"Substrate","deposition":null,"additional_treatment":null},{"name":"TiO2","thickness":{"value":20.0,"unit":"nm"},"functionality":"Electron-transport","deposition":[{"step_name":"Spray pyrolysis","method":"Spray coating","atmosphere":"Air","temperature":{"value":450.0,"unit":"°C"},"duration":null,"antisolvent":null,"solution":null,"additional_parameters":null}],"additional_treatment":null},{"name":"TiO2","thickness":{"value":100.0,"unit":"nm"},"functionality":"Electron-transport","deposition":[{"step_name":"Spin-coating","method":"Spin-coating","atmosphere":"Air","temperature":null,"duration":{"value":20.0,"unit":"s"},"antisolvent":null,"solution":null,"additional_parameters":{"speed":"4000 rpm"}},{"step_name":"Thermal annealing","method":"Thermal-annealing","atmosphere":"Air","temperature":{"value":450.0,"unit":"°C"},"duration":{"value":1800.0,"unit":"s"},"antisolvent":null,"solution":null,"additional_parameters":null}],"additional_treatment":"Li-TFSI treatment"},{"name":"FA0.97MA0.03PbI2.91Br0.09","thickness":null,"functionality":"Absorber","deposition":[{"step_name":"Spin-coating","method":"Spin-coating","atmosphere":"Dry air","temperature":null,"duration":{"value":35.0,"unit":"s"},"antisolvent":"chlorobenzene","solution":{"compounds":["PbI2","FAI","MABr","PbBr2","MACl"],"solutes":null,"volume":{"value":0.03,"unit":"mL"},"temperature":null,"solvents":[{"name":"DMF","volume_fraction":0.296},{"name":"DMSO","volume_fraction":0.037},{"name":"THF","volume_fraction":0.667}]},"additional_parameters":{"first_step":"1000 rpm for 10 s","second_step":"6000 rpm for 25 s"}},{"step_name":"Thermal annealing","method":"Thermal-annealing","atmosphere":"Dry air","temperature":{"value":150.0,"unit":"°C"},"duration":{"value":600.0,"unit":"s"},"antisolvent":null,"solution":null,"additional_parameters":null}],"additional_treatment":"Crown ether complex treatment"},{"name":"Spiro-OMeTAD","thickness":null,"functionality":"Hole-transport","deposition":[{"step_name":"Spin-coating","method":"Spin-coating","atmosphere":"Dry air","temperature":null,"duration":{"value":30.0,"unit":"s"},"antisolvent":null,"solution":{"compounds":["Spiro-OMeTAD","Li-TFSI","tBP"],"solutes":[{"name":"Spiro-OMeTAD","concentration":{"value":0.075,"unit":"mol/L"}}],"volume":null,"temperature":null,"solvents":[{"name":"chlorobenzene","volume_fraction":1.0}]},"additional_parameters":{"speed":"3000 rpm"}}],"additional_treatment":null},{"name":"Au","thickness":{"value":80.0,"unit":"nm"},"functionality":"Contact","deposition":[{"step_name":"Thermal evaporation","method":"Evaporation","atmosphere":"Vacuum","temperature":null,"duration":null,"antisolvent":null,"solution":null,"additional_parameters":null}],"additional_treatment":null}]}]}

File: src/perovscribe/data/extractions/claude-opus-4-20250514/10.1038--s41563-025-02163-4.json
{"cells":[{"perovskite_composition":{"formula":"Cs0.05FA0.9MA0.05PbI3","sample_type":"Polycrystalline film","dimensionality":"3D","a_ions":[{"abbreviation":"Cs","common_name":"Cesium","molecular_formula":"Cs+","coefficient":"0.05"},{"abbreviation":"FA","common_name":"Formamidinium","molecular_formula":"CH6N+","coefficient":"0.9"},{"abbreviation":"MA","common_name":"Methylammonium","molecular_formula":"CH5N+","coefficient":"0.05"}],"b_ions":[{"abbreviation":"Pb","common_name":"Lead","molecular_formula":"Pb2+","coefficient":"1"}],"x_ions":[{"abbreviation":"I","common_name":"Iodide","molecular_formula":"I-","coefficient":"3"}],"bandgap":{"value":1.55,"unit":"eV"},"impurities":null,"additives":null},"device_architecture":"pin","pce":{"value":26.0,"unit":"%"},"jsc":{"value":25.25,"unit":"mA cm^-2"},"voc":{"value":1.179,"unit":"V"},"ff":{"value":86.44},"number_devices":null,"averaged_quantities":null,"active_area":{"value":0.15,"unit":"cm^2"},"light_source":{"type":"AM 1.5G","description":null,"light_intensity":{"value":100.0,"unit":"mW cm^-2"},"lamp":"300 W Xenon lamp"},"encapsulated":true,"additional_notes":"Certified PCE of 25.4%. PCNI2-BTI is a cyano-functionalized bithiophene imide dimer-based polymer used as a non-fullerene ETM.","stability":{"time":{"value":4608000.0,"unit":"s"},"light_intensity":{"value":100.0,"unit":"mW cm^-2"},"humidity":{"value":60.0,"unit":"%"},"temperature":{"value":65.0,"unit":"°C"},"PCE_T80":{"value":4608000.0,"unit":"s"},"PCE_at_the_start_of_the_experiment":{"value":26.0,"unit":"%"},"PCE_after_1000_hours":null,"PCE_at_the_end_of_experiment":{"value":20.8,"unit":"%"},"potential_bias":"MPPT"},"layers":[{"name":"ITO","thickness":null,"functionality":"Contact","deposition":null,"additional_treatment":null},{"name":"Me-4PACz","thickness":null,"functionality":"Hole-transport","deposition":[{"step_name":"Spin coating","method":"Spin-coating","atmosphere":"Ambient air","temperature":null,"duration":null,"antisolvent":null,"solution":null,"additional_parameters":{"concentration":"0.5 mg/mL","speed":"4000 rpm for 30 s"}},{"step_name":"Thermal annealing","method":"Thermal-annealing","atmosphere":"Ambient air","temperature":{"value":100.0,"unit":"°C"},"duration":{"value":300.0,"unit":"s"},"antisolvent":null,"solution":null,"additional_parameters":null}],"additional_treatment":"SAM"},{"name":"Cs0.05FA0.9MA0.05PbI3","thickness":null,"functionality":"Absorber","deposition":[{"step_name":"Spin coating","method":"Spin-coating","atmosphere":"N2","temperature":null,"duration":null,"antisolvent":null,"solution":{"compounds":null,"solutes":[{"name":"PbI2","concentration":{"value":0.7468,"unit":"mg/mL"}},{"name":"FAI","concentration":{"value":0.23800000000000002,"unit":"mg/mL"}},{"name":"CsI","concentration":{"value":0.0198,"unit":"mg/mL"}},{"name":"MAI","concentration":{"value":0.0115,"unit":"mg/mL"}},{"name":"MACl","concentration":{"value":0.012,"unit":"mg/mL"}}],"volume":null,"temperature":null,"solvents":[{"name":"DMF","volume_fraction":0.833},{"name":"DMSO","volume_fraction":0.167}]},"additional_parameters":{"speed":"100 rpm for 10 s, then 5000 rpm for 30 s"}},{"step_name":"Antisolvent treatment","method":"Antisolvent-quenching","atmosphere":"N2","temperature":null,"duration":null,"antisolvent":"ethyl acetate","solution":null,"additional_parameters":{"volume":"150 μL","timing":"25 s"}},{"step_name":"Thermal annealing","method":"Thermal-annealing","atmosphere":"N2","temperature":{"value":60.0,"unit":"°C"},"duration":{"value":300.0,"unit":"s"},"antisolvent":null,"solution":null,"additional_parameters":null},{"step_name":"Thermal annealing","method":"Thermal-annealing","atmosphere":"N2","temperature":{"value":100.0,"unit":"°C"},"duration":{"value":1200.0,"unit":"s"},"antisolvent":null,"solution":null,"additional_parameters":null}],"additional_treatment":null},{"name":"PCNI2-BTI","thickness":{"value":35.0,"unit":"nm"},"functionality":"Electron-transport","deposition":[{"step_name":"Spin coating","method":"Spin-coating","atmosphere":"N2","temperature":null,"duration":null,"antisolvent":null,"solution":{"compounds":null,"solutes":[{"name":"PCNI2-BTI","concentration":{"value":7.0,"unit":"mg/mL"}}],"volume":null,"temperature":null,"solvents":[{"name":"chloroform","volume_fraction":0.5},{"name":"dichlorobenzene","volume_fraction":0.5}]},"additional_parameters":{"speed":"1200 rpm for 60 s, then 6000 rpm for 10 s"}},{"step_name":"Thermal annealing","method":"Thermal-annealing","atmosphere":"N2","temperature":{"value":100.0,"unit":"°C"},"duration":{"value":300.0,"unit":"s"},"antisolvent":null,"solution":null,"additional_parameters":null}],"additional_treatment":null},{"name":"BCP","thickness":{"value":7.0,"unit":"nm"},"functionality":"Electron-transport","deposition":[{"step_name":"Thermal evaporation","method":"Evaporation","atmosphere":"Vacuum","temperature":null,"duration":null,"antisolvent":null,"solution":null,"additional_parameters":null}],"additional_treatment":null},{"name":"Ag","thickness":{"value":150.0,"unit":"nm"},"functionality":"Contact","deposition":[{"step_name":"Thermal evaporation","method":"Evaporation","atmosphere":"Vacuum","temperature":null,"duration":null,"antisolvent":null,"solution":null,"additional_parameters":null}],"additional_treatment":null}]},{"perovskite_composition":{"formula":"Cs0.05FA0.9MA0.05PbI3","sample_type":"Polycrystalline film","dimensionality":"3D","a_ions":[{"abbreviation":"Cs","common_name":"Cesium","molecular_formula":"Cs+","coefficient":"0.05"},{"abbreviation":"FA","common_name":"Formamidinium","molecular_formula":"CH6N+","coefficient":"0.9"},{"abbreviation":"MA","common_name":"Methylammonium","molecular_formula":"CH5N+","coefficient":"0.05"}],"b_ions":[{"abbreviation":"Pb","common_name":"Lead","molecular_formula":"Pb2+","coefficient":"1"}],"x_ions":[{"abbreviation":"I","common_name":"Iodide","molecular_formula":"I-","coefficient":"3"}],"bandgap":{"value":1.55,"unit":"eV"},"impurities":null,"additives":null},"device_architecture":"pin","pce":{"value":24.3,"unit":"%"},"jsc":{"value":25.25,"unit":"mA cm^-2"},"voc":{"value":1.156,"unit":"V"},"ff":{"value":83.1},"number_devices":null,"averaged_quantities":null,"active_area":{"value":0.15,"unit":"cm^2"},"light_source":{"type":"AM 1.5G","description":null,"light_intensity":{"value":100.0,"unit":"mW cm^-2"},"lamp":"300 W Xenon lamp"},"encapsulated":true,"additional_notes":"Control device using PCBM as ETM","stability":{"time":{"value":2732400.0,"unit":"s"},"light_intensity":{"value":100.0,"unit":"mW cm^-2"},"humidity":{"value":60.0,"unit":"%"},"temperature":{"value":65.0,"unit":"°C"},"PCE_T80":{"value":2732400.0,"unit":"s"},"PCE_at_the_start_of_the_experiment":{"value":24.3,"unit":"%"},"PCE_after_1000_hours":null,"PCE_at_the_end_of_experiment":{"value":19.44,"unit":"%"},"potential_bias":"MPPT"},"layers":[{"name":"ITO","thickness":null,"functionality":"Contact","deposition":null,"additional_treatment":null},{"name":"Me-4PACz","thickness":null,"functionality":"Hole-transport","deposition":[{"step_name":"Spin coating","method":"Spin-coating","atmosphere":"Ambient air","temperature":null,"duration":null,"antisolvent":null,"solution":null,"additional_parameters":{"concentration":"0.5 mg/mL","speed":"4000 rpm for 30 s"}},{"step_name":"Thermal annealing","method":"Thermal-annealing","atmosphere":"Ambient air","temperature":{"value":100.0,"unit":"°C"},"duration":{"value":300.0,"unit":"s"},"antisolvent":null,"solution":null,"additional_parameters":null}],"additional_treatment":"SAM"},{"name":"Cs0.05FA0.9MA0.05PbI3","thickness":null,"functionality":"Absorber","deposition":[{"step_name":"Spin coating","method":"Spin-coating","atmosphere":"N2","temperature":null,"duration":null,"antisolvent":null,"solution":{"compounds":null,"solutes":[{"name":"PbI2","concentration":{"value":0.7468,"unit":"mg/mL"}},{"name":"FAI","concentration":{"value":0.23800000000000002,"unit":"mg/mL"}},{"name":"CsI","concentration":{"value":0.0198,"unit":"mg/mL"}},{"name":"MAI","concentration":{"value":0.0115,"unit":"mg/mL"}},{"name":"MACl","concentration":{"value":0.012,"unit":"mg/mL"}}],"volume":null,"temperature":null,"solvents":[{"name":"DMF","volume_fraction":0.833},{"name":"DMSO","volume_fraction":0.167}]},"additional_parameters":{"speed":"100 rpm for 10 s, then 5000 rpm for 30 s"}},{"step_name":"Antisolvent treatment","method":"Antisolvent-quenching","atmosphere":"N2","temperature":null,"duration":null,"antisolvent":"ethyl acetate","solution":null,"additional_parameters":{"volume":"150 μL","timing":"25 s"}},{"step_name":"Thermal annealing","method":"Thermal-annealing","atmosphere":"N2","temperature":{"value":60.0,"unit":"°C"},"duration":{"value":300.0,"unit":"s"},"antisolvent":null,"solution":null,"additional_parameters":null},{"step_name":"Thermal annealing","method":"Thermal-annealing","atmosphere":"N2","temperature":{"value":100.0,"unit":"°C"},"duration":{"value":1200.0,"unit":"s"},"antisolvent":null,"solution":null,"additional_parameters":null}],"additional_treatment":null},{"name":"PCBM","thickness":null,"functionality":"Electron-transport","deposition":[{"step_name":"Spin coating","method":"Spin-coating","atmosphere":"N2","temperature":null,"duration":null,"antisolvent":null,"solution":{"compounds":null,"solutes":[{"name":"PCBM","concentration":{"value":20.0,"unit":"mg/mL"}}],"volume":null,"temperature":null,"solvents":[{"name":"chlorobenzene","volume_fraction":1.0}]},"additional_parameters":{"speed":"1200 rpm for 60 s, then 6000 rpm for 10 s"}},{"step_name":"Thermal annealing","method":"Thermal-annealing","atmosphere":"N2","temperature":{"value":100.0,"unit":"°C"},"duration":{"value":300.0,"unit":"s"},"antisolvent":null,"solution":null,"additional_parameters":null}],"additional_treatment":null},{"name":"BCP","thickness":{"value":7.0,"unit":"nm"},"functionality":"Electron-transport","deposition":[{"step_name":"Thermal evaporation","method":"Evaporation","atmosphere":"Vacuum","temperature":null,"duration":null,"antisolvent":null,"solution":null,"additional_parameters":null}],"additional_treatment":null},{"name":"Ag","thickness":{"value":150.0,"unit":"nm"},"functionality":"Contact","deposition":[{"step_name":"Thermal evaporation","method":"Evaporation","atmosphere":"Vacuum","temperature":null,"duration":null,"antisolvent":null,"solution":null,"additional_parameters":null}],"additional_treatment":null}]},{"perovskite_composition":{"formula":"Cs0.05FA0.9MA0.05PbI3","sample_type":"Polycrystalline film","dimensionality":"3D","a_ions":[{"abbreviation":"Cs","common_name":"Cesium","molecular_formula":"Cs+","coefficient":"0.05"},{"abbreviation":"FA","common_name":"Formamidinium","molecular_formula":"CH6N+","coefficient":"0.9"},{"abbreviation":"MA","common_name":"Methylammonium","molecular_formula":"CH5N+","coefficient":"0.05"}],"b_ions":[{"abbreviation":"Pb","common_name":"Lead","molecular_formula":"Pb2+","coefficient":"1"}],"x_ions":[{"abbreviation":"I","common_name":"Iodide","molecular_formula":"I-","coefficient":"3"}],"bandgap":{"value":1.55,"unit":"eV"},"impurities":null,"additives":null},"device_architecture":"pin","pce":{"value":14.1,"unit":"%"},"jsc":{"value":24.47,"unit":"mA cm^-2"},"voc":{"value":0.96,"unit":"V"},"ff":{"value":60.3},"number_devices":null,"averaged_quantities":null,"active_area":{"value":0.15,"unit":"cm^2"},"light_source":{"type":"AM 1.5G","description":null,"light_intensity":{"value":100.0,"unit":"mW cm^-2"},"lamp":"300 W Xenon lamp"},"encapsulated":true,"additional_notes":"PBTI2-BTI is the non-cyanated analogue of PCNI2-BTI","stability":{"time":{"value":2520000.0,"unit":"s"},"light_intensity":{"value":100.0,"unit":"mW cm^-2"},"humidity":{"value":60.0,"unit":"%"},"temperature":{"value":65.0,"unit":"°C"},"PCE_T80":null,"PCE_at_the_start_of_the_experiment":{"value":14.1,"unit":"%"},"PCE_after_1000_hours":null,"PCE_at_the_end_of_experiment":{"value":8.46,"unit":"%"},"potential_bias":"MPPT"},"layers":[{"name":"ITO","thickness":null,"functionality":"Contact","deposition":null,"additional_treatment":null},{"name":"Me-4PACz","thickness":null,"functionality":"Hole-transport","deposition":[{"step_name":"Spin coating","method":"Spin-coating","atmosphere":"Ambient air","temperature":null,"duration":null,"antisolvent":null,"solution":null,"additional_parameters":{"concentration":"0.5 mg/mL","speed":"4000 rpm for 30 s"}},{"step_name":"Thermal annealing","method":"Thermal-annealing","atmosphere":"Ambient air","temperature":{"value":100.0,"unit":"°C"},"duration":{"value":300.0,"unit":"s"},"antisolvent":null,"solution":null,"additional_parameters":null}],"additional_treatment":"SAM"},{"name":"Cs0.05FA0.9MA0.05PbI3","thickness":null,"functionality":"Absorber","deposition":[{"step_name":"Spin coating","method":"Spin-coating","atmosphere":"N2","temperature":null,"duration":null,"antisolvent":null,"solution":{"compounds":null,"solutes":[{"name":"PbI2","concentration":{"value":0.7468,"unit":"mg/mL"}},{"name":"FAI","concentration":{"value":0.23800000000000002,"unit":"mg/mL"}},{"name":"CsI","concentration":{"value":0.0198,"unit":"mg/mL"}},{"name":"MAI","concentration":{"value":0.0115,"unit":"mg/mL"}},{"name":"MACl","concentration":{"value":0.012,"unit":"mg/mL"}}],"volume":null,"temperature":null,"solvents":[{"name":"DMF","volume_fraction":0.833},{"name":"DMSO","volume_fraction":0.167}]},"additional_parameters":{"speed":"100 rpm for 10 s, then 5000 rpm for 30 s"}},{"step_name":"Antisolvent treatment","method":"Antisolvent-quenching","atmosphere":"N2","temperature":null,"duration":null,"antisolvent":"ethyl acetate","solution":null,"additional_parameters":{"volume":"150 μL","timing":"25 s"}},{"step_name":"Thermal annealing","method":"Thermal-annealing","atmosphere":"N2","temperature":{"value":60.0,"unit":"°C"},"duration":{"value":300.0,"unit":"s"},"antisolvent":null,"solution":null,"additional_parameters":null},{"step_name":"Thermal annealing","method":"Thermal-annealing","atmosphere":"N2","temperature":{"value":100.0,"unit":"°C"},"duration":{"value":1200.0,"unit":"s"},"antisolvent":null,"solution":null,"additional_parameters":null}],"additional_treatment":null},{"name":"PBTI2-BTI","thickness":null,"functionality":"Electron-transport","deposition":[{"step_name":"Spin coating","method":"Spin-coating","atmosphere":"N2","temperature":null,"duration":null,"antisolvent":null,"solution":{"compounds":null,"solutes":[{"name":"PBTI2-BTI","concentration":{"value":7.0,"unit":"mg/mL"}}],"volume":null,"temperature":null,"solvents":[{"name":"chloroform","volume_fraction":0.5},{"name":"dichlorobenzene","volume_fraction":0.5}]},"additional_parameters":{"speed":"1200 rpm for 60 s, then 6000 rpm for 10 s"}},{"step_name":"Thermal annealing","method":"Thermal-annealing","atmosphere":"N2","temperature":{"value":100.0,"unit":"°C"},"duration":{"value":300.0,"unit":"s"},"antisolvent":null,"solution":null,"additional_parameters":null}],"additional_treatment":null},{"name":"BCP","thickness":{"value":7.0,"unit":"nm"},"functionality":"Electron-transport","deposition":[{"step_name":"Thermal evaporation","method":"Evaporation","atmosphere":"Vacuum","temperature":null,"duration":null,"antisolvent":null,"solution":null,"additional_parameters":null}],"additional_treatment":null},{"name":"Ag","thickness":{"value":150.0,"unit":"nm"},"functionality":"Contact","deposition":[{"step_name":"Thermal evaporation","method":"Evaporation","atmosphere":"Vacuum","temperature":null,"duration":null,"antisolvent":null,"solution":null,"additional_parameters":null}],"additional_treatment":null}]}]}
