Repository: lamalab-org/perla-extract

# Data Directory

This directory contains extraction results and ground truth data used for training, optimization, and evaluation of the Perovscribe pipeline.

## Directory Structure

```
data/
├── extractions/          # Extraction results from various sources
│   ├── humans/          # Human-annotated extractions
│   │   ├── Consensus/   # Consensus extractions between different human annotators
│   │   ├── Bear/        # Individual human annotator (anonymized)
│   │   ├── Bee/         # Individual human annotator (anonymized)
│   │   └── ...          # Additional anonymized human annotators
│   ├── claude-opus-4-1-20250805/  # LLM model extractions

File: src/perovscribe/data/extractions/claude-opus-4-20250514/10.1039--c7nr04692h.json
{"cells":[{"perovskite_composition":{"formula":"CH3NH3PbIxCl3-x","sample_type":"Polycrystalline film","dimensionality":"3D","a_ions":[{"abbreviation":"MA","common_name":"Methylammonium","molecular_formula":"CH3NH3+","coefficient":"1"}],"b_ions":[{"abbreviation":"Pb","common_name":"Lead","molecular_formula":"Pb2+","coefficient":"1"}],"x_ions":[{"abbreviation":"I","common_name":"Iodide","molecular_formula":"I-","coefficient":"x"},{"abbreviation":"Cl","common_name":"Chloride","molecular_formula":"Cl-","coefficient":"3-x"}],"bandgap":null,"impurities":null,"additives":null},"device_architecture":"nip","pce":{"value":14.13,"unit":"%"},"jsc":{"value":20.54,"unit":"mA cm^-2"},"voc":{"value":0.93,"unit":"V"},"ff":{"value":74.0},"number_devices":null,"averaged_quantities":null,"active_area":{"value":0.0725,"unit":"cm^2"},"light_source":{"type":"AM 1.5G","description":null,"light_intensity":{"value":100.0,"unit":"mW cm^-2"},"lamp":null},"encapsulated":false,"additional_notes":null,"stability":null,"layers":[{"name":"ITO","thickness":null,"functionality":"Contact","deposition":null,"additional_treatment":null},{"name":"PEDOT:PSS","thickness":{"value":40.0,"unit":"nm"},"functionality":"Hole-transport","deposition":null,"additional_treatment":null},{"name":"CH3NH3PbIxCl3-x","thickness":null,"functionality":"Absorber","deposition":null,"additional_treatment":null},{"name":"PC61BM","thickness":null,"functionality":"Electron-transport","deposition":[{"step_name":"Spin coating","method":"Spin-coating","atmosphere":null,"temperature":null,"duration":{"value":40.0,"unit":"s"},"antisolvent":null,"solution":{"compounds":["PC61BM"],"solutes":[{"name":"PC61BM","concentration":{"value":20.0,"unit":"mg/mL"}}],"volume":null,"temperature":null,"solvents":[{"name":"chloroform","volume_fraction":null}]},"additional_parameters":{"spin_speed":"2000 rpm"}}],"additional_treatment":null},{"name":"Bphen","thickness":null,"functionality":"Contact","deposition":[{"step_name":"Spin coating","method":"Spin-coating","atmosphere":null,"temperature":null,"duration":{"value":40.0,"unit":"s"},"antisolvent":null,"solution":{"compounds":["Bphen"],"solutes":[{"name":"Bphen","concentration":{"value":0.5,"unit":"mg/mL"}}],"volume":null,"temperature":null,"solvents":[{"name":"absolute ethanol","volume_fraction":null}]},"additional_parameters":{"spin_speed":"4000 rpm"}}],"additional_treatment":null},{"name":"Ag","thickness":{"value":100.0,"unit":"nm"},"functionality":"Contact","deposition":null,"additional_treatment":null}]},{"perovskite_composition":{"formula":"CH3NH3PbIxCl3-x","sample_type":"Polycrystalline film","dimensionality":"3D","a_ions":[{"abbreviation":"MA","common_name":"Methylammonium","molecular_formula":"CH3NH3+","coefficient":"1"}],"b_ions":[{"abbreviation":"Pb","common_name":"Lead","molecular_formula":"Pb2+","coefficient":"1"}],"x_ions":[{"abbreviation":"I","common_name":"Iodide","molecular_formula":"I-","coefficient":"x"},{"abbreviation":"Cl","common_name":"Chloride","molecular_formula":"Cl-","coefficient":"3-x"}],"bandgap":null,"impurities":null,"additives":null},"device_architecture":"nip","pce":{"value":12.23,"unit":"%"},"jsc":{"value":19.61,"unit":"mA cm^-2"},"voc":{"value":0.91,"unit":"V"},"ff":{"value":68.0},"number_devices":null,"averaged_quantities":null,"active_area":{"value":0.0725,"unit":"cm^2"},"light_source":{"type":"AM 1.5G","description":null,"light_intensity":{"value":100.0,"unit":"mW cm^-2"},"lamp":null},"encapsulated":false,"additional_notes":null,"stability":null,"layers":[{"name":"ITO","thickness":null,"functionality":"Contact","deposition":null,"additional_treatment":null},{"name":"sMoO3","thickness":null,"functionality":"Hole-transport","deposition":null,"additional_treatment":null},{"name":"CH3NH3PbIxCl3-x","thickness":null,"functionality":"Absorber","deposition":null,"additional_treatment":null},{"name":"PC61BM","thickness":null,"functionality":"Electron-transport","deposition":null,"additional_treatment":null},{"name":"Bphen","thickness":null,"functionality":"Contact","deposition":null,"additional_treatment":null},{"name":"Ag","thickness":{"value":100.0,"unit":"nm"},"functionality":"Contact","deposition":null,"additional_treatment":null}]},{"perovskite_composition":{"formula":"CH3NH3PbIxCl3-x","sample_type":"Polycrystalline film","dimensionality":"3D","a_ions":[{"abbreviation":"MA","common_name":"Methylammonium","molecular_formula":"CH3NH3+","coefficient":"1"}],"b_ions":[{"abbreviation":"Pb","common_name":"Lead","molecular_formula":"Pb2+","coefficient":"1"}],"x_ions":[{"abbreviation":"I","common_name":"Iodide","molecular_formula":"I-","coefficient":"x"},{"abbreviation":"Cl","common_name":"Chloride","molecular_formula":"Cl-","coefficient":"3-x"}],"bandgap":null,"impurities":null,"additives":null},"device_architecture":"nip","pce":{"value":13.26,"unit":"%"},"jsc":{"value":19.46,"unit":"mA cm^-2"},"voc":{"value":0.96,"unit":"V"},"ff":{"value":71.0},"number_devices":null,"averaged_quantities":null,"active_area":{"value":0.0725,"unit":"cm^2"},"light_source":{"type":"AM 1.5G","description":null,"light_intensity":{"value":100.0,"unit":"mW cm^-2"},"lamp":null},"encapsulated":false,"additional_notes":null,"stability":null,"layers":[{"name":"ITO","thickness":null,"functionality":"Contact","deposition":null,"additional_treatment":null},{"name":"sV2O5","thickness":null,"functionality":"Hole-transport","deposition":null,"additional_treatment":null},{"name":"CH3NH3PbIxCl3-x","thickness":null,"functionality":"Absorber","deposition":null,"additional_treatment":null},{"name":"PC61BM","thickness":null,"functionality":"Electron-transport","deposition":null,"additional_treatment":null},{"name":"Bphen","thickness":null,"functionality":"Contact","deposition":null,"additional_treatment":null},{"name":"Ag","thickness":{"value":100.0,"unit":"nm"},"functionality":"Contact","deposition":null,"additional_treatment":null}]},{"perovskite_composition":{"formula":"CH3NH3PbIxCl3-x","sample_type":"Polycrystalline film","dimensionality":"3D","a_ions":[{"abbreviation":"MA","common_name":"Methylammonium","molecular_formula":"CH3NH3+","coefficient":"1"}],"b_ions":[{"abbreviation":"Pb","common_name":"Lead","molecular_formula":"Pb2+","coefficient":"1"}],"x_ions":[{"abbreviation":"I","common_name":"Iodide","molecular_formula":"I-","coefficient":"x"},{"abbreviation":"Cl","common_name":"Chloride","molecular_formula":"Cl-","coefficient":"3-x"}],"bandgap":null,"impurities":null,"additives":null},"device_architecture":"nip","pce":{"value":12.12,"unit":"%"},"jsc":{"value":19.62,"unit":"mA cm^-2"},"voc":{"value":0.94,"unit":"V"},"ff":{"value":66.0},"number_devices":null,"averaged_quantities":null,"active_area":{"value":0.0725,"unit":"cm^2"},"light_source":{"type":"AM 1.5G","description":null,"light_intensity":{"value":100.0,"unit":"mW cm^-2"},"lamp":null},"encapsulated":false,"additional_notes":null,"stability":null,"layers":[{"name":"ITO","thickness":null,"functionality":"Contact","deposition":null,"additional_treatment":null},{"name":"sGeO2","thickness":null,"functionality":"Hole-transport","deposition":null,"additional_treatment":null},{"name":"CH3NH3PbIxCl3-x","thickness":null,"functionality":"Absorber","deposition":null,"additional_treatment":null},{"name":"PC61BM","thickness":null,"functionality":"Electron-transport","deposition":null,"additional_treatment":null},{"name":"Bphen","thickness":null,"functionality":"Contact","deposition":null,"additional_treatment":null},{"name":"Ag","thickness":{"value":100.0,"unit":"nm"},"functionality":"Contact","deposition":null,"additional_treatment":null}]},{"perovskite_composition":{"formula":"CH3NH3PbIxCl3-x","sample_type":"Polycrystalline film","dimensionality":"3D","a_ions":[{"abbreviation":"MA","common_name":"Methylammonium","molecular_formula":"CH3NH3+","coefficient":"1"}],"b_ions":[{"abbreviation":"Pb","common_name":"Lead","molecular_formula":"Pb2+","coefficient":"1"}],"x_ions":[{"abbreviation":"I","common_name":"Iodide","molecular_formula":"I-","coefficient":"x"},{"abbreviation":"Cl","common_name":"Chloride","molecular_formula":"Cl-","coefficient":"3-x"}],"bandgap":null,"impurities":null,"additives":null},"device_architecture":"nip","pce":{"value":10.15,"unit":"%"},"jsc":{"value":19.26,"unit":"mA cm^-2"},"voc":{"value":0.88,"unit":"V"},"ff":{"value":60.0},"number_devices":null,"averaged_quantities":null,"active_area":{"value":0.0725,"unit":"cm^2"},"light_source":{"type":"AM 1.5G","description":null,"light_intensity":{"value":100.0,"unit":"mW cm^-2"},"lamp":null},"encapsulated":false,"additional_notes":null,"stability":null,"layers":[{"name":"ITO","thickness":null,"functionality":"Contact","deposition":null,"additional_treatment":null},{"name":"sCrO3","thickness":null,"functionality":"Hole-transport","deposition":null,"additional_treatment":null},{"name":"CH3NH3PbIxCl3-x","thickness":null,"functionality":"Absorber","deposition":null,"additional_treatment":null},{"name":"PC61BM","thickness":null,"functionality":"Electron-transport","deposition":null,"additional_treatment":null},{"name":"Bphen","thickness":null,"functionality":"Contact","deposition":null,"additional_treatment":null},{"name":"Ag","thickness":{"value":100.0,"unit":"nm"},"functionality":"Contact","deposition":null,"additional_treatment":null}]},{"perovskite_composition":{"formula":"CH3NH3PbIxCl3-x","sample_type":"Polycrystalline film","dimensionality":"3D","a_ions":[{"abbreviation":"MA","common_name":"Methylammonium","molecular_formula":"CH3NH3+","coefficient":"1"}],"b_ions":[{"abbreviation":"Pb","common_name":"Lead","molecular_formula":"Pb2+","coefficient":"1"}],"x_ions":[{"abbreviation":"I","common_name":"Iodide","molecular_formula":"I-","coefficient":"x"},{"abbreviation":"Cl","common_name":"Chloride","molecular_formula":"Cl-","coefficient":"3-x"}],"bandgap":null,"impurities":null,"additives":null},"device_architecture":"nip","pce":{"value":15.66,"unit":"%"},"jsc":{"value":21.38,"unit":"mA cm^-2"},"voc":{"value":0.99,"unit":"V"},"ff":{"value":74.0},"number_devices":null,"averaged_quantities":null,"active_area":{"value":0.0725,"unit":"cm^2"},"light_source":{"type":"AM 1.5G","description":null,"light_intensity":{"value":100.0,"unit":"mW cm^-2"},"lamp":null},"encapsulated":false,"additional_notes":null,"stability":null,"layers":[{"name":"ITO","thickness":null,"functionality":"Contact","deposition":null,"additional_treatment":null},{"name":"PEDOT:PSS–MoO3 (4:1)","thickness":null,"functionality":"Hole-transport","deposition":null,"additional_treatment":null},{"name":"CH3NH3PbIxCl3-x","thickness":null,"functionality":"Absorber","deposition":null,"additional_treatment":null},{"name":"PC61BM","thickness":null,"functionality":"Electron-transport","deposition":null,"additional_treatment":null},{"name":"Bphen","thickness":null,"functionality":"Contact","deposition":null,"additional_treatment":null},{"name":"Ag","thickness":{"value":100.0,"unit":"nm"},"functionality":"Contact","deposition":null,"additional_treatment":null}]},{"perovskite_composition":{"formula":"CH3NH3PbIxCl3-x","sample_type":"Polycrystalline film","dimensionality":"3D","a_ions":[{"abbreviation":"MA","common_name":"Methylammonium","molecular_formula":"CH3NH3+","coefficient":"1"}],"b_ions":[{"abbreviation":"Pb","common_name":"Lead","molecular_formula":"Pb2+","coefficient":"1"}],"x_ions":[{"abbreviation":"I","common_name":"Iodide","molecular_formula":"I-","coefficient":"x"},{"abbreviation":"Cl","common_name":"Chloride","molecular_formula":"Cl-","coefficient":"3-x"}],"bandgap":null,"impurities":null,"additives":null},"device_architecture":"nip","pce":{"value":18.03,"unit":"%"},"jsc":{"value":22.38,"unit":"mA cm^-2"},"voc":{"value":1.02,"unit":"V"},"ff":{"value":79.0},"number_devices":null,"averaged_quantities":null,"active_area":{"value":0.0725,"unit":"cm^2"},"light_source":{"type":"AM 1.5G","description":null,"light_intensity":{"value":100.0,"unit":"mW cm^-2"},"lamp":null},"encapsulated":false,"additional_notes":null,"stability":null,"layers":[{"name":"ITO","thickness":null,"functionality":"Contact","deposition":null,"additional_treatment":null},{"name":"PEDOT:PSS–V2O5 (2:1)","thickness":null,"functionality":"Hole-transport","deposition":null,"additional_treatment":null},{"name":"CH3NH3PbIxCl3-x","thickness":null,"functionality":"Absorber","deposition":null,"additional_treatment":null},{"name":"PC61BM","thickness":null,"functionality":"Electron-transport","deposition":null,"additional_treatment":null},{"name":"Bphen","thickness":null,"functionality":"Contact","deposition":null,"additional_treatment":null},{"name":"Ag","thickness":{"value":100.0,"unit":"nm"},"functionality":"Contact","deposition":null,"additional_treatment":null}]},{"perovskite_composition":{"formula":"CH3NH3PbIxCl3-x","sample_type":"Polycrystalline film","dimensionality":"3D","a_ions":[{"abbreviation":"MA","common_name":"Methylammonium","molecular_formula":"CH3NH3+","coefficient":"1"}],"b_ions":[{"abbreviation":"Pb","common_name":"Lead","molecular_formula":"Pb2+","coefficient":"1"}],"x_ions":[{"abbreviation":"I","common_name":"Iodide","molecular_formula":"I-","coefficient":"x"},{"abbreviation":"Cl","common_name":"Chloride","molecular_formula":"Cl-","coefficient":"3-x"}],"bandgap":null,"impurities":null,"additives":null},"device_architecture":"nip","pce":{"value":16.15,"unit":"%"},"jsc":{"value":21.85,"unit":"mA cm^-2"},"voc":{"value":0.96,"unit":"V"},"ff":{"value":77.0},"number_devices":null,"averaged_quantities":null,"active_area":{"value":0.0725,"unit":"cm^2"},"light_source":{"type":"AM 1.5G","description":null,"light_intensity":{"value":100.0,"unit":"mW cm^-2"},"lamp":null},"encapsulated":false,"additional_notes":null,"stability":null,"layers":[{"name":"ITO","thickness":null,"functionality":"Contact","deposition":null,"additional_treatment":null},{"name":"PEDOT:PSS–GeO2 (4:1)","thickness":null,"functionality":"Hole-transport","deposition":null,"additional_treatment":null},{"name":"CH3NH3PbIxCl3-x","thickness":null,"functionality":"Absorber","deposition":null,"additional_treatment":null},{"name":"PC61BM","thickness":null,"functionality":"Electron-transport","deposition":null,"additional_treatment":null},{"name":"Bphen","thickness":null,"functionality":"Contact","deposition":null,"additional_treatment":null},{"name":"Ag","thickness":{"value":100.0,"unit":"nm"},"functionality":"Contact","deposition":null,"additional_treatment":null}]},{"perovskite_composition":{"formula":"CH3NH3PbIxCl3-x","sample_type":"Polycrystalline film","dimensionality":"3D","a_ions":[{"abbreviation":"MA","common_name":"Methylammonium","molecular_formula":"CH3NH3+","coefficient":"1"}],"b_ions":[{"abbreviation":"Pb","common_name":"Lead","molecular_formula":"Pb2+","coefficient":"1"}],"x_ions":[{"abbreviation":"I","common_name":"Iodide","molecular_formula":"I-","coefficient":"x"},{"abbreviation":"Cl","common_name":"Chloride","molecular_formula":"Cl-","coefficient":"3-x"}],"bandgap":null,"impurities":null,"additives":null},"device_architecture":"nip","pce":{"value":14.5,"unit":"%"},"jsc":{"value":21.97,"unit":"mA cm^-2"},"voc":{"value":0.94,"unit":"V"},"ff":{"value":71.0},"number_devices":null,"averaged_quantities":null,"active_area":{"value":0.0725,"unit":"cm^2"},"light_source":{"type":"AM 1.5G","description":null,"light_intensity":{"value":100.0,"unit":"mW cm^-2"},"lamp":null},"encapsulated":false,"additional_notes":null,"stability":null,"layers":[{"name":"ITO","thickness":null,"functionality":"Contact","deposition":null,"additional_treatment":null},{"name":"PEDOT:PSS–CrO3 (3:1)","thickness":null,"functionality":"Hole-transport","deposition":null,"additional_treatment":null},{"name":"CH3NH3PbIxCl3-x","thickness":null,"functionality":"Absorber","deposition":null,"additional_treatment":null},{"name":"PC61BM","thickness":null,"functionality":"Electron-transport","deposition":null,"additional_treatment":null},{"name":"Bphen","thickness":null,"functionality":"Contact","deposition":null,"additional_treatment":null},{"name":"Ag","thickness":{"value":100.0,"unit":"nm"},"functionality":"Contact","deposition":null,"additional_treatment":null}]}]}

File: src/perovscribe/data/extractions/claude-opus-4-20250514/10.1126--science.adf0194.json
{"cells":[{"perovskite_composition":{"formula":"Cs0.3FA0.6DMA0.1Pb(I0.7Br0.3)3","sample_type":"Polycrystalline film","dimensionality":"3D","a_ions":[{"abbreviation":"Cs","common_name":"Cesium","molecular_formula":"Cs+","coefficient":"0.3"},{"abbreviation":"FA","common_name":"Formamidinium","molecular_formula":"CH6N+","coefficient":"0.6"},{"abbreviation":"DMA","common_name":"Dimethylammonium","molecular_formula":"C2H8N+","coefficient":"0.1"}],"b_ions":[{"abbreviation":"Pb","common_name":"Lead","molecular_formula":"Pb2+","coefficient":"1"}],"x_ions":[{"abbreviation":"I","common_name":"Iodide","molecular_formula":"I-","coefficient":"2.1"},{"abbreviation":"Br","common_name":"Bromide","molecular_formula":"Br-","coefficient":"0.9"}],"bandgap":{"value":1.75,"unit":"eV"},"impurities":null,"additives":null},"device_architecture":"pin","pce":{"value":20.3,"unit":"%"},"jsc":{"value":18.2,"unit":"mA cm^-2"},"voc":{"value":1.33,"unit":"V"},"ff":{"value":85.0},"number_devices":null,"averaged_quantities":null,"active_area":null,"light_source":{"type":"AM 1.5G","description":null,"light_intensity":{"value":100.0,"unit":"mW cm^-2"},"lamp":null},"encapsulated":null,"additional_notes":"Gas-quench method used for perovskite deposition. Device showed excellent operational stability retaining >95% maximum PCE over 1100 hours under 1.2 sun at 65°C","stability":{"time":{"value":3960000.0,"unit":"s"},"light_intensity":{"value":120.0,"unit":"mW cm^-2"},"humidity":null,"temperature":{"value":65.0,"unit":"°C"},"PCE_T80":null,"PCE_at_the_start_of_the_experiment":{"value":20.3,"unit":"%"},"PCE_after_1000_hours":{"value":19.3,"unit":"%"},"PCE_at_the_end_of_experiment":{"value":19.3,"unit":"%"},"potential_bias":"MPPT"},"layers":[{"name":"Glass","thickness":null,"functionality":"Substrate","deposition":null,"additional_treatment":null},{"name":"ITO","thickness":null,"functionality":"Contact","deposition":null,"additional_treatment":null},{"name":"SAM","thickness":null,"functionality":"Hole-transport","deposition":null,"additional_treatment":"Mixed MeO-2PACz and Me-4PACz self-assembled monolayer"},{"name":"Cs0.3FA0.6DMA0.1Pb(I0.7Br0.3)3","thickness":null,"functionality":"Absorber","deposition":[{"step_name":"Gas quenching","method":"Gas quenching","atmosphere":"N2","temperature":null,"duration":null,"antisolvent":null,"solution":null,"additional_parameters":null}],"additional_treatment":null},{"name":"LiF","thickness":null,"functionality":"Contact","deposition":null,"additional_treatment":null},{"name":"C60","thickness":null,"functionality":"Electron-transport","deposition":null,"additional_treatment":null},{"name":"BCP","thickness":null,"functionality":"Electron-transport","deposition":null,"additional_treatment":null},{"name":"Ag","thickness":null,"functionality":"Contact","deposition":null,"additional_treatment":null}]},{"perovskite_composition":{"formula":"FA0.6MA0.4Sn0.6Pb0.4I3","sample_type":"Polycrystalline film","dimensionality":"3D","a_ions":[{"abbreviation":"FA","common_name":"Formamidinium","molecular_formula":"CH6N+","coefficient":"0.6"},{"abbreviation":"MA","common_name":"Methylammonium","molecular_formula":"CH5N+","coefficient":"0.4"}],"b_ions":[{"abbreviation":"Sn","common_name":"Tin","molecular_formula":"Sn2+","coefficient":"0.6"},{"abbreviation":"Pb","common_name":"Lead","molecular_formula":"Pb2+","coefficient":"0.4"}],"x_ions":[{"abbreviation":"I","common_name":"Iodide","molecular_formula":"I-","coefficient":"3"}],"bandgap":{"value":1.25,"unit":"eV"},"impurities":null,"additives":null},"device_architecture":"pin","pce":{"value":27.1,"unit":"%"},"jsc":{"value":15.3,"unit":"mA cm^-2"},"voc":{"value":2.2,"unit":"V"},"ff":{"value":80.8},"number_devices":null,"averaged_quantities":null,"active_area":{"value":0.059,"unit":"cm^2"},"light_source":{"type":"AM 1.5G","description":null,"light_intensity":{"value":100.0,"unit":"mW cm^-2"},"lamp":null},"encapsulated":null,"additional_notes":"All-perovskite tandem solar cell with 1.75 eV top cell and 1.25 eV bottom cell. Unencapsulated device retained ~81% of maximum PCE after 1825 hours under ~0.8 sun at ~35°C in N2","stability":{"time":{"value":6570000.0,"unit":"s"},"light_intensity":{"value":80.0,"unit":"mW cm^-2"},"humidity":null,"temperature":{"value":35.0,"unit":"°C"},"PCE_T80":null,"PCE_at_the_start_of_the_experiment":{"value":27.1,"unit":"%"},"PCE_after_1000_hours":{"value":23.5,"unit":"%"},"PCE_at_the_end_of_experiment":{"value":22.0,"unit":"%"},"potential_bias":"MPPT"},"layers":[{"name":"Glass","thickness":null,"functionality":"Substrate","deposition":null,"additional_treatment":null},{"name":"ITO","thickness":null,"functionality":"Contact","deposition":null,"additional_treatment":null},{"name":"SAM","thickness":null,"functionality":"Hole-transport","deposition":null,"additional_treatment":null},{"name":"Cs0.3FA0.6DMA0.1Pb(I0.7Br0.3)3","thickness":null,"functionality":"Absorber","deposition":null,"additional_treatment":null},{"name":"LiF","thickness":null,"functionality":"Contact","deposition":null,"additional_treatment":null},{"name":"C60","thickness":null,"functionality":"Electron-transport","deposition":null,"additional_treatment":null},{"name":"SnOx","thickness":{"value":33.0,"unit":"nm"},"functionality":"Electron-transport","deposition":null,"additional_treatment":null},{"name":"Au","thickness":{"value":1.0,"unit":"nm"},"functionality":"Contact","deposition":null,"additional_treatment":null},{"name":"PEDOT:PSS","thickness":null,"functionality":"Hole-transport","deposition":null,"additional_treatment":null},{"name":"FA0.6MA0.4Sn0.6Pb0.4I3","thickness":null,"functionality":"Absorber","deposition":null,"additional_treatment":null},{"name":"C60","thickness":null,"functionality":"Electron-transport","deposition":null,"additional_treatment":null},{"name":"BCP","thickness":null,"functionality":"Electron-transport","deposition":null,"additional_treatment":null},{"name":"Ag","thickness":null,"functionality":"Contact","deposition":null,"additional_treatment":null}]}]}

File: src/perovscribe/data/extractions/claude-opus-4-20250514/10.1002--solr.202300438.json (part 2 of 2)
"stability":{"time":{"value":2412000.0,"unit":"s"},"light_intensity":null,"humidity":{"value":25.0,"unit":"%"},"temperature":null,"PCE_T80":null,"PCE_at_the_start_of_the_experiment":null,"PCE_after_1000_hours":null,"PCE_at_the_end_of_experiment":null,"potential_bias":null},"layers":[{"name":"FTO","thickness":null,"functionality":"Contact","deposition":null,"additional_treatment":null},{"name":"TiO2","thickness":null,"functionality":"Electron-transport","deposition":null,"additional_treatment":null},{"name":"TiO2/PASCA-Br","thickness":null,"functionality":"Electron-transport","deposition":null,"additional_treatment":"PASCA-Br interface modification"},{"name":"Cs0.05(FA0.83MA0.17)0.95Pb(I0.83Br0.17)3","thickness":null,"functionality":"Absorber","deposition":null,"additional_treatment":null},{"name":"PCBM","thickness":null,"functionality":"Electron-transport","deposition":null,"additional_treatment":null},{"name":"Ag","thickness":null,"functionality":"Contact","deposition":null,"additional_treatment":null}]},{"perovskite_composition":{"formula":"FA0.9Cs0.1PbI3","sample_type":"Polycrystalline film","dimensionality":"3D","a_ions":[{"abbreviation":"FA","common_name":"Formamidinium","molecular_formula":"CH6N+","coefficient":"0.9"},{"abbreviation":"Cs","common_name":"Cesium","molecular_formula":"Cs+","coefficient":"0.1"}],"b_ions":[{"abbreviation":"Pb","common_name":"Lead","molecular_formula":"Pb2+","coefficient":"1"}],"x_ions":[{"abbreviation":"I","common_name":"Iodide","molecular_formula":"I-","coefficient":"3"}],"bandgap":null,"impurities":null,"additives":null},"device_architecture":"nip","pce":{"value":24.79,"unit":"%"},"jsc":null,"voc":null,"ff":null,"number_devices":null,"averaged_quantities":null,"active_area":null,"light_source":null,"encapsulated":null,"additional_notes":null,"stability":{"time":{"value":4320000.0,"unit":"s"},"light_intensity":null,"humidity":{"value":35.0,"unit":"%"},"temperature":null,"PCE_T80":null,"PCE_at_the_start_of_the_experiment":null,"PCE_after_1000_hours":null,"PCE_at_the_end_of_experiment":null,"potential_bias":null},"layers":[{"name":"FTO","thickness":null,"functionality":"Contact","deposition":null,"additional_treatment":null},{"name":"SnO2","thickness":null,"functionality":"Electron-transport","deposition":null,"additional_treatment":null},{"name":"1,6-hexanediammonium diiodide (HADI)","thickness":null,"functionality":"Other","deposition":null,"additional_treatment":null},{"name":"FA0.9Cs0.1PbI3","thickness":null,"functionality":"Absorber","deposition":null,"additional_treatment":null},{"name":"Spiro-OMeTAD","thickness":null,"functionality":"Hole-transport","deposition":null,"additional_treatment":null},{"name":"Au","thickness":null,"functionality":"Contact","deposition":null,"additional_treatment":null}]},{"perovskite_composition":{"formula":"(FAPbI3)x(MAPbI3)y","sample_type":"Polycrystalline film","dimensionality":"3D","a_ions":[{"abbreviation":"FA","common_name":"Formamidinium","molecular_formula":"CH6N+","coefficient":"x"},{"abbreviation":"MA","common_name":"Methylammonium","molecular_formula":"CH5N+","coefficient":"y"}],"b_ions":[{"abbreviation":"Pb","common_name":"Lead","molecular_formula":"Pb2+","coefficient":"1"}],"x_ions":[{"abbreviation":"I","common_name":"Iodide","molecular_formula":"I-","coefficient":"3"}],"bandgap":null,"impurities":null,"additives":null},"device_architecture":"nip","pce":{"value":24.42,"unit":"%"},"jsc":null,"voc":null,"ff":null,"number_devices":null,"averaged_quantities":null,"active_area":null,"light_source":null,"encapsulated":null,"additional_notes":null,"stability":{"time":{"value":1800000.0,"unit":"s"},"light_intensity":null,"humidity":{"value":30.0,"unit":"%"},"temperature":{"value":20.0,"unit":"°C"},"PCE_T80":null,"PCE_at_the_start_of_the_experiment":null,"PCE_after_1000_hours":null,"PCE_at_the_end_of_experiment":null,"potential_bias":null},"layers":[{"name":"ITO","thickness":null,"functionality":"Contact","deposition":null,"additional_treatment":null},{"name":"SnO2","thickness":null,"functionality":"Electron-transport","deposition":null,"additional_treatment":null},{"name":"(FAPbI3)x(MAPbI3)y","thickness":null,"functionality":"Absorber","deposition":null,"additional_treatment":null},{"name":"PEAI","thickness":null,"functionality":"Other","deposition":null,"additional_treatment":null},{"name":"Spiro-OMeTAD","thickness":null,"functionality":"Hole-transport","deposition":null,"additional_treatment":null},{"name":"MoO3","thickness":null,"functionality":"Contact","deposition":null,"additional_treatment":null},{"name":"Ag","thickness":null,"functionality":"Contact","deposition":null,"additional_treatment":null}]},{"perovskite_composition":{"formula":"Rb0.02(FA0.95Cs0.05)0.98PbI2.91Br0.03Cl0.06","sample_type":"Polycrystalline film","dimensionality":"3D","a_ions":[{"abbreviation":"Rb","common_name":"Rubidium","molecular_formula":"Rb+","coefficient":"0.02"},{"abbreviation":"FA","common_name":"Formamidinium","molecular_formula":"CH6N+","coefficient":"0.931"},{"abbreviation":"Cs","common_name":"Cesium","molecular_formula":"Cs+","coefficient":"0.049"}],"b_ions":[{"abbreviation":"Pb","common_name":"Lead","molecular_formula":"Pb2+","coefficient":"1"}],"x_ions":[{"abbreviation":"I","common_name":"Iodide","molecular_formula":"I-","coefficient":"2.91"},{"abbreviation":"Br","common_name":"Bromide","molecular_formula":"Br-","coefficient":"0.03"},{"abbreviation":"Cl","common_name":"Chloride","molecular_formula":"Cl-","coefficient":"0.06"}],"bandgap":null,"impurities":null,"additives":null},"device_architecture":"nip","pce":{"value":22.83,"unit":"%"},"jsc":null,"voc":null,"ff":null,"number_devices":null,"averaged_quantities":null,"active_area":null,"light_source":null,"encapsulated":null,"additional_notes":null,"stability":{"time":{"value":4320000.0,"unit":"s"},"light_intensity":null,"humidity":{"value":25.0,"unit":"%"},"temperature":null,"PCE_T80":null,"PCE_at_the_start_of_the_experiment":null,"PCE_after_1000_hours":null,"PCE_at_the_end_of_experiment":null,"potential_bias":null},"layers":[{"name":"ITO","thickness":null,"functionality":"Contact","deposition":null,"additional_treatment":null},{"name":"SnO2","thickness":null,"functionality":"Electron-transport","deposition":null,"additional_treatment":null},{"name":"ADAA","thickness":null,"functionality":"Other","deposition":null,"additional_treatment":null},{"name":"Rb0.02(FA0.95Cs0.05)0.98PbI2.91Br0.03Cl0.06","thickness":null,"functionality":"Absorber","deposition":null,"additional_treatment":null},{"name":"PCBM","thickness":null,"functionality":"Electron-transport","deposition":null,"additional_treatment":null},{"name":"BCP","thickness":null,"functionality":"Electron-transport","deposition":null,"additional_treatment":null},{"name":"Ag","thickness":null,"functionality":"Contact","deposition":null,"additional_treatment":null}]},{"perovskite_composition":{"formula":"Cs0.05(FA0.85MA0.15)0.95Pb(I0.85Br0.15)3","sample_type":"Polycrystalline film","dimensionality":"3D","a_ions":[{"abbreviation":"Cs","common_name":"Cesium","molecular_formula":"Cs+","coefficient":"0.05"},{"abbreviation":"FA","common_name":"Formamidinium","molecular_formula":"CH6N+","coefficient":"0.8075"},{"abbreviation":"MA","common_name":"Methylammonium","molecular_formula":"CH5N+","coefficient":"0.1425"}],"b_ions":[{"abbreviation":"Pb","common_name":"Lead","molecular_formula":"Pb2+","coefficient":"1"}],"x_ions":[{"abbreviation":"I","common_name":"Iodide","molecular_formula":"I-","coefficient":"2.55"},{"abbreviation":"Br","common_name":"Bromide","molecular_formula":"Br-","coefficient":"0.45"}],"bandgap":null,"impurities":null,"additives":null},"device_architecture":"nip","pce":{"value":21.44,"unit":"%"},"jsc":null,"voc":null,"ff":null,"number_devices":null,"averaged_quantities":null,"active_area":null,"light_source":null,"encapsulated":null,"additional_notes":null,"stability":{"time":{"value":14400000.0,"unit":"s"},"light_intensity":null,"humidity":null,"temperature":null,"PCE_T80":null,"PCE_at_the_start_of_the_experiment":null,"PCE_after_1000_hours":null,"PCE_at_the_end_of_experiment":null,"potential_bias":"MPPT"},"layers":[{"name":"ITO","thickness":null,"functionality":"Contact","deposition":null,"additional_treatment":null},{"name":"SnO2","thickness":null,"functionality":"Electron-transport","deposition":null,"additional_treatment":null},{"name":"SAM","thickness":null,"functionality":"Other","deposition":null,"additional_treatment":"Self-assembled monolayer"},{"name":"Cs0.05(FA0.85MA0.15)0.95Pb(I0.85Br0.15)3","thickness":null,"functionality":"Absorber","deposition":null,"additional_treatment":null},{"name":"Spiro-OMeTAD","thickness":null,"functionality":"Hole-transport","deposition":null,"additional_treatment":null},{"name":"Au","thickness":null,"functionality":"Contact","deposition":null,"additional_treatment":null}]},{"perovskite_composition":{"formula":"Cs0.05MA0.05FA0.9PbI2.7Br0.3","sample_type":"Polycrystalline film","dimensionality":"3D","a_ions":[{"abbreviation":"Cs","common_name":"Cesium","molecular_formula":"Cs+","coefficient":"0.05"},{"abbreviation":"MA","common_name":"Methylammonium","molecular_formula":"CH5N+","coefficient":"0.05"},{"abbreviation":"FA","common_name":"Formamidinium","molecular_formula":"CH6N+","coefficient":"0.9"}],"b_ions":[{"abbreviation":"Pb","common_name":"Lead","molecular_formula":"Pb2+","coefficient":"1"}],"x_ions":[{"abbreviation":"I","common_name":"Iodide","molecular_formula":"I-","coefficient":"2.7"},{"abbreviation":"Br","common_name":"Bromide","molecular_formula":"Br-","coefficient":"0.3"}],"bandgap":null,"impurities":null,"additives":null},"device_architecture":"pin","pce":{"value":21.1,"unit":"%"},"jsc":null,"voc":null,"ff":null,"number_devices":null,"averaged_quantities":null,"active_area":null,"light_source":null,"encapsulated":null,"additional_notes":null,"stability":null,"layers":[{"name":"ITO","thickness":null,"functionality":"Contact","deposition":null,"additional_treatment":null},{"name":"PTAA","thickness":null,"functionality":"Hole-transport","deposition":null,"additional_treatment":null},{"name":"WS2","thickness":null,"functionality":"Other","deposition":null,"additional_treatment":null},{"name":"Cs0.05MA0.05FA0.9PbI2.7Br0.3","thickness":null,"functionality":"Absorber","deposition":null,"additional_treatment":null},{"name":"PCBM","thickness":null,"functionality":"Electron-transport","deposition":null,"additional_treatment":null},{"name":"BCP","thickness":null,"functionality":"Electron-transport","deposition":null,"additional_treatment":null},{"name":"Ag","thickness":null,"functionality":"Contact","deposition":null,"additional_treatment":null}]},{"perovskite_composition":{"formula":"Cs0.04(FA0.84MA0.16)0.96Pb(I0.84Br0.16)3","sample_type":"Polycrystalline film","dimensionality":"3D","a_ions":[{"abbreviation":"Cs","common_name":"Cesium","molecular_formula":"Cs+","coefficient":"0.04"},{"abbreviation":"FA","common_name":"Formamidinium","molecular_formula":"CH6N+","coefficient":"0.8064"},{"abbreviation":"MA","common_name":"Methylammonium","molecular_formula":"CH5N+","coefficient":"0.1536"}],"b_ions":[{"abbreviation":"Pb","common_name":"Lead","molecular_formula":"Pb2+","coefficient":"1"}],"x_ions":[{"abbreviation":"I","common_name":"Iodide","molecular_formula":"I-","coefficient":"2.52"},{"abbreviation":"Br","common_name":"Bromide","molecular_formula":"Br-","coefficient":"0.48"}],"bandgap":null,"impurities":null,"additives":null},"device_architecture":"nip","pce":{"value":22.2,"unit":"%"},"jsc":null,"voc":null,"ff":null,"number_devices":null,"averaged_quantities":null,"active_area":null,"light_source":null,"encapsulated":null,"additional_notes":null,"stability":{"time":{"value":3600000.0,"unit":"s"},"light_intensity":null,"humidity":null,"temperature":null,"PCE_T80":null,"PCE_at_the_start_of_the_experiment":null,"PCE_after_1000_hours":null,"PCE_at_the_end_of_experiment":null,"potential_bias":"MPPT"},"layers":[{"name":"ITO","thickness":null,"functionality":"Contact","deposition":null,"additional_treatment":null},{"name":"SnO2","thickness":null,"functionality":"Electron-transport","deposition":null,"additional_treatment":null},{"name":"Cs0.04(FA0.84MA0.16)0.96Pb(I0.84Br0.16)3","thickness":null,"functionality":"Absorber","deposition":null,"additional_treatment":null},{"name":"Spiro-OMeTAD","thickness":null,"functionality":"Hole-transport","deposition":null,"additional_treatment":null},{"name":"Au","thickness":null,"functionality":"Contact","deposition":null,"additional_treatment":null}]},{"perovskite_composition":{"formula":"FAPbI3","sample_type":"Polycrystalline film","dimensionality":"3D","a_ions":[{"abbreviation":"FA","common_name":"Formamidinium","molecular_formula":"CH6N+","coefficient":"1"}],"b_ions":[{"abbreviation":"Pb","common_name":"Lead","molecular_formula":"Pb2+","coefficient":"1"}],"x_ions":[{"abbreviation":"I","common_name":"Iodide","molecular_formula":"I-","coefficient":"3"}],"bandgap":{"value":1.48,"unit":"eV"},"impurities":null,"additives":null},"device_architecture":"nip","pce":{"value":25.5,"unit":"%"},"jsc":null,"voc":null,"ff":null,"number_devices":null,"averaged_quantities":null,"active_area":null,"light_source":null,"encapsulated":null,"additional_notes":null,"stability":{"time":{"value":1800000.0,"unit":"s"},"light_intensity":null,"humidity":null,"temperature":null,"PCE_T80":null,"PCE_at_the_start_of_the_experiment":null,"PCE_after_1000_hours":null,"PCE_at_the_end_of_experiment":null,"potential_bias":"MPPT"},"layers":[{"name":"FTO","thickness":null,"functionality":"Contact","deposition":null,"additional_treatment":null},{"name":"SnO2","thickness":null,"functionality":"Electron-transport","deposition":null,"additional_treatment":null},{"name":"FAPbI3","thickness":null,"functionality":"Absorber","deposition":null,"additional_treatment":null},{"name":"Spiro-OMeTAD","thickness":null,"functionality":"Hole-transport","deposition":null,"additional_treatment":null},{"name":"Au","thickness":null,"functionality":"Contact","deposition":null,"additional_treatment":null}]},{"perovskite_composition":{"formula":"(CsPbI3)0.04[(FAPbI3)0.9(MAPbBr3)0.1]0.96","sample_type":"Polycrystalline film","dimensionality":"3D","a_ions":[{"abbreviation":"Cs","common_name":"Cesium","molecular_formula":"Cs+","coefficient":"0.04"},{"abbreviation":"FA","common_name":"Formamidinium","molecular_formula":"CH6N+","coefficient":"0.864"},{"abbreviation":"MA","common_name":"Methylammonium","molecular_formula":"CH5N+","coefficient":"0.096"}],"b_ions":[{"abbreviation":"Pb","common_name":"Lead","molecular_formula":"Pb2+","coefficient":"1"}],"x_ions":[{"abbreviation":"I","common_name":"Iodide","molecular_formula":"I-","coefficient":"2.632"},{"abbreviation":"Br","common_name":"Bromide","molecular_formula":"Br-","coefficient":"0.288"}],"bandgap":null,"impurities":null,"additives":null},"device_architecture":"nip","pce":{"value":21.0,"unit":"%"},"jsc":null,"voc":null,"ff":null,"number_devices":null,"averaged_quantities":null,"active_area":null,"light_source":null,"encapsulated":null,"additional_notes":null,"stability":{"time":{"value":2880000.0,"unit":"s"},"light_intensity":null,"humidity":null,"temperature":null,"PCE_T80":null,"PCE_at_the_start_of_the_experiment":null,"PCE_after_1000_hours":null,"PCE_at_the_end_of_experiment":null,"potential_bias":"MPPT"},"layers":[{"name":"ITO","thickness":null,"functionality":"Contact","deposition":null,"additional_treatment":null},{"name":"SnO2","thickness":null,"functionality":"Electron-transport","deposition":null,"additional_treatment":null},{"name":"(CsPbI3)0.04[(FAPbI3)0.9(MAPbBr3)0.1]0.96","thickness":null,"functionality":"Absorber","deposition":null,"additional_treatment":null},{"name":"Spiro-OMeTAD","thickness":null,"functionality":"Hole-transport","deposition":null,"additional_treatment":null},{"name":"Au","thickness":null,"functionality":"Contact","deposition":null,"additional_treatment":null}]},{"perovskite_composition":{"formula":"FA0.92MA0.08PbI3","sample_type":"Polycrystalline film","dimensionality":"3D","a_ions":[{"abbreviation":"FA","common_name":"Formamidinium","molecular_formula":"CH6N+","coefficient":"0.92"},{"abbreviation":"MA","common_name":"Methylammonium","molecular_formula":"CH5N+","coefficient":"0.08"}],"b_ions":[{"abbreviation":"Pb","common_name":"Lead","molecular_formula":"Pb2+","coefficient":"1"}],"x_ions":[{"abbreviation":"I","common_name":"Iodide","molecular_formula":"I-","coefficient":"3"}],"bandgap":null,"impurities":null,"additives":null},"device_architecture":"nip","pce":{"value":23.84,"unit":"%"},"jsc":null,"voc":null,"ff":null,"number_devices":null,"averaged_quantities":null,"active_area":null,"light_source":null,"encapsulated":null,"additional_notes":null,"stability":{"time":{"value":72000000.0,"unit":"s"},"light_intensity":null,"humidity":null,"temperature":null,"PCE_T80":null,"PCE_at_the_start_of_the_experiment":null,"PCE_after_1000_hours":null,"PCE_at_the_end_of_experiment":null,"potential_bias":null},"layers":[{"name":"PET","thickness":null,"functionality":"Substrate","deposition":null,"additional_treatment":null},{"name":"ITO","thickness":null,"functionality":"Contact","deposition":null,"additional_treatment":null},{"name":"SnO2","thickness":null,"functionality":"Electron-transport","deposition":null,"additional_treatment":null},{"name":"FA0.92MA0.08PbI3","thickness":null,"functionality":"Absorber","deposition":null,"additional_treatment":null},{"name":"Spiro-OMeTAD","thickness":null,"functionality":"Hole-transport","deposition":null,"additional_treatment":null},{"name":"Au","thickness":null,"functionality":"Contact","deposition":null,"additional_treatment":null}]},{"perovskite_composition":{"formula":"FAPbI3","sample_type":"Polycrystalline film","dimensionality":"3D","a_ions":[{"abbreviation":"FA","common_name":"Formamidinium","molecular_formula":"CH6N+","coefficient":"1"}],"b_ions":[{"abbreviation":"Pb","common_name":"Lead","molecular_formula":"Pb2+","coefficient":"1"}],"x_ions":[{"abbreviation":"I","common_name":"Iodide","molecular_formula":"I-","coefficient":"3"}],"bandgap":{"value":1.48,"unit":"eV"},"impurities":null,"additives":null},"device_architecture":"nip","pce":{"value":21.14,"unit":"%"},"jsc":null,"voc":null,"ff":null,"number_devices":null,"averaged_quantities":null,"active_area":null,"light_source":null,"encapsulated":null,"additional_notes":null,"stability":{"time":{"value":36000000.0,"unit":"s"},"light_intensity":null,"humidity":null,"temperature":null,"PCE_T80":null,"PCE_at_the_start_of_the_experiment":null,"PCE_after_1000_hours":null,"PCE_at_the_end_of_experiment":null,"potential_bias":null},"layers":[{"name":"PEN","thickness":null,"functionality":"Substrate","deposition":null,"additional_treatment":null},{"name":"ITO","thickness":null,"functionality":"Contact","deposition":null,"additional_treatment":null},{"name":"SnO2","thickness":null,"functionality":"Electron-transport","deposition":null,"additional_treatment":null},{"name":"FAPbI3","thickness":null,"functionality":"Absorber","deposition":null,"additional_treatment":null},{"name":"HADI","thickness":null,"functionality":"Other","deposition":null,"additional_treatment":null},{"name":"Spiro-OMeTAD","thickness":null,"functionality":"Hole-transport","deposition":null,"additional_treatment":null},{"name":"Au","thickness":null,"functionality":"Contact","deposition":null,"additional_treatment":null}]},{"perovskite_composition":{"formula":"Rb0.02(FA0.95Cs0.05)0.98PbI2.91Br0.03Cl0.06","sample_type":"Polycrystalline film","dimensionality":"3D","a_ions":[{"abbreviation":"Rb","common_name":"Rubidium","molecular_formula":"Rb+","coefficient":"0.02"},{"abbreviation":"FA","common_name":"Formamidinium","molecular_formula":"CH6N+","coefficient":"0.931"},{"abbreviation":"Cs","common_name":"Cesium","molecular_formula":"Cs+","coefficient":"0.049"}],"b_ions":[{"abbreviation":"Pb","common_name":"Lead","molecular_formula":"Pb2+","coefficient":"1"}],"x_ions":[{"abbreviation":"I","common_name":"Iodide","molecular_formula":"I-","coefficient":"2.91"},{"abbreviation":"Br","common_name":"Bromide","molecular_formula":"Br-","coefficient":"0.03"},{"abbreviation":"Cl","common_name":"Chloride","molecular_formula":"Cl-","coefficient":"0.06"}],"bandgap":null,"impurities":null,"additives":null},"device_architecture":"nip","pce":{"value":21.92,"unit":"%"},"jsc":null,"voc":null,"ff":null,"number_devices":null,"averaged_quantities":null,"active_area":null,"light_source":null,"encapsulated":null,"additional_notes":null,"stability":{"time":{"value":6393600.0,"unit":"s"},"light_intensity":null,"humidity":{"value":15.0,"unit":"%"},"temperature":null,"PCE_T80":null,"PCE_at_the_start_of_the_experiment":null,"PCE_after_1000_hours":null,"PCE_at_the_end_of_experiment":null,"potential_bias":null},"layers":[{"name":"ITO","thickness":null,"functionality":"Contact","deposition":null,"additional_treatment":null},{"name":"SnO2","thickness":null,"functionality":"Electron-transport","deposition":null,"additional_treatment":null},{"name":"Rb0.02(FA0.95Cs0.05)0.98PbI2.91Br0.03Cl0.06","thickness":null,"functionality":"Absorber","deposition":null,"additional_treatment":null},{"name":"MTDAA","thickness":null,"functionality":"Other","deposition":null,"additional_treatment":null},{"name":"Spiro-OMeTAD","thickness":null,"functionality":"Hole-transport","deposition":null,"additional_treatment":null},{"name":"Au","thickness":null,"functionality":"Contact","deposition":null,"additional_treatment":null}]},{"perovskite_composition":{"formula":"FA0.96Cs0.04PbI3","sample_type":"Polycrystalline film","dimensionality":"3D","a_ions":[{"abbreviation":"FA","common_name":"Formamidinium","molecular_formula":"CH6N+","coefficient":"0.96"},{"abbreviation":"Cs","common_name":"Cesium","molecular_formula":"Cs+","coefficient":"0.04"}],"b_ions":[{"abbreviation":"Pb","common_name":"Lead","molecular_formula":"Pb2+","coefficient":"1"}],"x_ions":[{"abbreviation":"I","common_name":"Iodide","molecular_formula":"I-","coefficient":"3"}],"bandgap":null,"impurities":null,"additives":null},"device_architecture":"nip","pce":{"value":22.7,"unit":"%"},"jsc":null,"voc":null,"ff":null,"number_devices":null,"averaged_quantities":null,"active_area":null,"light_source":null,"encapsulated":null,"additional_notes":null,"stability":{"time":{"value":3600000.0,"unit":"s"},"light_intensity":null,"humidity":null,"temperature":null,"PCE_T80":null,"PCE_at_the_start_of_the_experiment":null,"PCE_after_1000_hours":null,"PCE_at_the_end_of_experiment":null,"potential_bias":"MPPT"},"layers":[{"name":"ITO","thickness":null,"functionality":"Contact","deposition":null,"additional_treatment":null},{"name":"SnO2","thickness":null,"functionality":"Electron-transport","deposition":null,"additional_treatment":null},{"name":"FA0.96Cs0.04PbI3","thickness":null,"functionality":"Absorber","deposition":null,"additional_treatment":null},{"name":"1,1'-(Methylenedi-4,1-phenylene) bismaleimide (BMI)","thickness":null,"functionality":"Other","deposition":null,"additional_treatment":null},{"name":"Spiro-OMeTAD","thickness":null,"functionality":"Hole-transport","deposition":null,"additional_treatment":null},{"name":"Au","thickness":null,"functionality":"Contact","deposition":null,"additional_treatment":null}]},{"perovskite_composition":{"formula":"FA0.7MA0.25Cs0.05PbI3","sample_type":"Polycrystalline film","dimensionality":"3D","a_ions":[{"abbreviation":"FA","common_name":"Formamidinium","molecular_formula":"CH6N+","coefficient":"0.7"},{"abbreviation":"MA","common_name":"Methylammonium","molecular_formula":"CH5N+","coefficient":"0.25"},{"abbreviation":"Cs","common_name":"Cesium","molecular_formula":"Cs+","coefficient":"0.05"}],"b_ions":[{"abbreviation":"Pb","common_name":"Lead","molecular_formula":"Pb2+","coefficient":"1"}],"x_ions":[{"abbreviation":"I","common_name":"Iodide","molecular_formula":"I-","coefficient":"3"}],"bandgap":null,"impurities":null,"additives":null},"device_architecture":"pin","pce":{"value":20.5,"unit":"%"},"jsc":null,"voc":null,"ff":null,"number_devices":null,"averaged_quantities":null,"active_area":null,"light_source":null,"encapsulated":null,"additional_notes":null,"stability":{"time":{"value":2880000.0,"unit":"s"},"light_intensity":null,"humidity":null,"temperature":null,"PCE_T80":null,"PCE_at_the_start_of_the_experiment":null,"PCE_after_1000_hours":null,"PCE_at_the_end_of_experiment":null,"potential_bias":"MPPT"},"layers":[{"name":"FTO","thickness":null,"functionality":"Contact","deposition":null,"additional_treatment":null},{"name":"NiO","thickness":null,"functionality":"Hole-transport","deposition":null,"additional_treatment":null},{"name":"FA0.7MA0.25Cs0.05PbI3","thickness":null,"functionality":"Absorber","deposition":null,"additional_treatment":null},{"name":"PCBM","thickness":null,"functionality":"Electron-transport","deposition":null,"additional_treatment":null},{"name":"Au","thickness":null,"functionality":"Contact","deposition":null,"additional_treatment":null}]}]}
