Repository: lamalab-org/perla-extract

# PERLA Extract

Turn photovoltaic papers and supporting information into source-linked device,
performance, processing and stability records.

## Extract a paper

```bash
export OPENAI_API_KEY="your-openai-key"
perla-extract --pdf paper.pdf --supplement paper_si.pdf \
  --model openai/gpt-6.1-sol \
  --max-output-tokens 40000 \
  --output-dir results/paper
```

Docling parses the paper and SI. Open `extraction.json` for records and
`report.json` for usage and issues. Omit `--supplement` when there is no SI.

| Optional pass | When to use it |
| --- | --- |
| Refinement | Test whether one source-and-draft review improves accuracy enough to justify its cost |
| Enrichment | Produce separate composition/processing interpretations for database export |

Both are off by default. [Stage and context details](docs/workflows/extraction.md)
and [other providers](docs/workflows/open-models.md) are documented separately.

## Compare two extraction choices

```bash
cp examples/experiment.toml my-experiment.toml

# Edit my-experiment.toml: model, paper/SI paths and control/treatment settings.
perla-experiment my-experiment.toml --check
perla-experiment my-experiment.toml
```

Open the generated `summary.md` first; `figure-data/` contains plotting tables.
Build [model-generated development references](benchmarks/development) to tune
Astra versus cheaper models; evaluate frozen choices on the [human test set](benchmarks/test).
[Experiment guide](docs/workflows/extraction-ablations.md).

# Data Directory

This directory contains extraction results and ground truth data used for training, optimization, and evaluation of the Perovscribe pipeline.

## Directory Structure

```
data/
├── extractions/          # Extraction results from various sources
│   ├── humans/          # Human-annotated extractions
│   │   ├── Consensus/   # Consensus extractions between different human annotators
│   │   ├── Bear/        # Individual human annotator (anonymized)
│   │   ├── Bee/         # Individual human annotator (anonymized)
│   │   └── ...          # Additional anonymized human annotators
│   ├── claude-opus-4-1-20250805/  # LLM model extractions
│   ├── gpt-4o-2024-08-06/         # LLM model extractions
│   └── ...              # Additional LLM model extraction folders
└── ground_truth/        # Manually checked and corrected gold standard data
    ├── dev/             # Development set used to build and optimize the pipeline
    └── test/            # Test set used to evaluate the pipeline
```

## Extractions

The `extractions/` directory contains structured data extracted from scientific papers about perovskite solar cells. Each subdirectory represents a different extraction source:

### Human Extractions (`extractions/humans/`)

- **Consensus/**: Contains consensus extractions that represent agreement between different human annotators. These are used as a reference for human performance evaluation.
- **Individual Annotators**: Folders with anonymized names (e.g., Bear, Bee, Dove, etc.) contain extractions made by individual human annotators. These are used to study inter-annotator agreement and human performance variability.

### LLM Model Extractions

Folders named after LLM models (e.g., `claude-opus-4-1-20250805/`, `gpt-4o-2024-08-06/`) contain extractions generated by different language models. These are used to:
- Compare model performance
- Evaluate extraction quality
- Benchmark against ground truth and human performance

## Ground Truth

The `ground_truth/` directory contains manually checked and corrected extractions that serve as the gold standard for evaluation:

- **dev/**: Development set used during pipeline development and optimization. This data was used to:
  - Build the extraction pipeline
  - Optimize prompts and parameters
  - Tune model configurations

- **test/**: Test set used for final evaluation of the pipeline. This data was:
  - Held out during development
  - Used to evaluate model performance
  - Used to compare against human performance

## File Format

All extraction files are JSON files following the Perovscribe data schema. Each file is named using the paper's DOI (e.g., `10.1002--adfm.201500335.json`).

## Usage

### Evaluating Model Performance

Compare model extractions against the test set:

```bash
perovscribe evaluate src/perovscribe/data/extractions/claude-opus-4-1-20250805/ src/perovscribe/data/ground_truth/test/
```

### Evaluating Human Performance

Compare human consensus extractions against the test set:

```bash
perovscribe evaluate src/perovscribe/data/extractions/humans/Consensus/ src/perovscribe/data/ground_truth/test/
```

### Comparing Individual Annotators

Compare individual human annotator extractions:

```bash
perovscribe evaluate src/perovscribe/data/extractions/humans/Bear/ src/perovscribe/data/extractions/humans/Consensus/
```

File: src/perovscribe/data/extractions/claude-sonnet-4-20250514/10.1002--adfm.201500335.json
{"cells":[{"perovskite_composition":{"formula":"CH3NH3PbI3-xClx","sample_type":"Polycrystalline film","dimensionality":"3D","a_ions":[{"abbreviation":"MA","common_name":"Methylammonium","molecular_formula":"CH3NH3+","coefficient":"1"}],"b_ions":[{"abbreviation":"Pb","common_name":"Lead","molecular_formula":"Pb2+","coefficient":"1"}],"x_ions":[{"abbreviation":"I","common_name":"Iodide","molecular_formula":"I-","coefficient":"3-x"},{"abbreviation":"Cl","common_name":"Chloride","molecular_formula":"Cl-","coefficient":"x"}],"bandgap":{"value":1.55,"unit":"eV"},"impurities":null,"additives":null},"device_architecture":"nip","pce":{"value":14.13,"unit":"%"},"jsc":{"value":22.59,"unit":"mA cm^-2"},"voc":{"value":0.9,"unit":"V"},"ff":{"value":69.5},"number_devices":null,"averaged_quantities":null,"active_area":{"value":0.045,"unit":"cm^2"},"light_source":{"type":"AM 1.5G","description":null,"light_intensity":{"value":100.0,"unit":"mW cm^-2"},"lamp":null},"encapsulated":null,"additional_notes":null,"stability":null,"layers":[{"name":"ITO","thickness":null,"functionality":"Substrate","deposition":null,"additional_treatment":null},{"name":"PEDOT:PSS","thickness":{"value":35.0,"unit":"nm"},"functionality":"Hole-transport","deposition":[{"step_name":"Spin coating","method":"Spin-coating","atmosphere":"Ambient air","temperature":null,"duration":null,"antisolvent":null,"solution":null,"additional_parameters":null},{"step_name":"Thermal annealing","method":"Thermal-annealing","atmosphere":"Ambient air","temperature":{"value":150.0,"unit":"°C"},"duration":{"value":600.0,"unit":"s"},"antisolvent":null,"solution":null,"additional_parameters":null}],"additional_treatment":null},{"name":"CH3NH3PbI3-xClx","thickness":null,"functionality":"Absorber","deposition":[{"step_name":"Spin coating step 1","method":"Spin-coating","atmosphere":"N2","temperature":null,"duration":{"value":20.0,"unit":"s"},"antisolvent":null,"solution":{"compounds":null,"solutes":[{"name":"CH3NH3I","concentration":{"value":2.6400000000000006,"unit":"mol/L"}},{"name":"PbCl2","concentration":{"value":0.8800000000000002,"unit":"mol/L"}}],"volume":null,"temperature":{"value":60.0,"unit":"°C"},"solvents":[{"name":"dimethylformamide","volume_fraction":null}]},"additional_parameters":{"rotating_speed":"2500 rpm","acceleration_time":"10 s"}},{"step_name":"Spin coating step 2","method":"Spin-coating","atmosphere":"N2","temperature":null,"duration":{"value":20.0,"unit":"s"},"antisolvent":null,"solution":null,"additional_parameters":{"rotating_speed":"2500 rpm","acceleration_time":"8 s"}},{"step_name":"Drying","method":"Ambient drying","atmosphere":"N2","temperature":null,"duration":{"value":1800.0,"unit":"s"},"antisolvent":null,"solution":null,"additional_parameters":null},{"step_name":"Thermal annealing","method":"Thermal-annealing","atmosphere":"N2","temperature":{"value":90.0,"unit":"°C"},"duration":{"value":10800.0,"unit":"s"},"antisolvent":null,"solution":null,"additional_parameters":null}],"additional_treatment":null},{"name":"PC61BM","thickness":{"value":100.0,"unit":"nm"},"functionality":"Electron-transport","deposition":[{"step_name":"Spin coating","method":"Spin-coating","atmosphere":"N2","temperature":null,"duration":null,"antisolvent":null,"solution":null,"additional_parameters":null}],"additional_treatment":null},{"name":"Al","thickness":{"value":120.0,"unit":"nm"},"functionality":"Contact","deposition":[{"step_name":"Evaporation","method":"Evaporation","atmosphere":"Vacuum","temperature":null,"duration":null,"antisolvent":null,"solution":null,"additional_parameters":{"pressure":"2 × 10^-6 mbar"}}],"additional_treatment":null}]}]}

File: src/perovscribe/data/extractions/claude-sonnet-4-20250514/10.1002--adma.202302143.json
{"cells":[{"perovskite_composition":{"formula":"PEA2MA4Pb5I16","sample_type":"Polycrystalline film","dimensionality":"2D","a_ions":[{"abbreviation":"PEA","common_name":"Phenylethylammonium","molecular_formula":"C8H12N+","coefficient":"2"},{"abbreviation":"MA","common_name":"Methylammonium","molecular_formula":"CH6N+","coefficient":"4"}],"b_ions":[{"abbreviation":"Pb","common_name":"Lead","molecular_formula":"Pb2+","coefficient":"5"}],"x_ions":[{"abbreviation":"I","common_name":"Iodide","molecular_formula":"I-","coefficient":"16"}],"bandgap":{"value":1.6,"unit":"eV"},"impurities":null,"additives":null},"device_architecture":"pin","pce":{"value":17.53,"unit":"%"},"jsc":{"value":18.44,"unit":"mA cm^-2"},"voc":{"value":1.21,"unit":"V"},"ff":{"value":78.52},"number_devices":null,"averaged_quantities":null,"active_area":null,"light_source":{"type":"AM 1.5G","description":null,"light_intensity":{"value":100.0,"unit":"mW cm^-2"},"lamp":null},"encapsulated":false,"additional_notes":null,"stability":null,"layers":[{"name":"ITO","thickness":null,"functionality":"Substrate","deposition":null,"additional_treatment":null},{"name":"2PACz","thickness":null,"functionality":"Hole-transport","deposition":[{"step_name":"Spin coating","method":"Spin-coating","atmosphere":"Ambient air","temperature":null,"duration":null,"antisolvent":null,"solution":null,"additional_parameters":{"speed":"3000 rpm","time":"30 s"}},{"step_name":"Annealing","method":"Thermal-annealing","atmosphere":"Ambient air","temperature":{"value":60.0,"unit":"°C"},"duration":{"value":180.0,"unit":"s"},"antisolvent":null,"solution":null,"additional_parameters":null}],"additional_treatment":null},{"name":"PEA2MA4Pb5I16","thickness":null,"functionality":"Absorber","deposition":[{"step_name":"Spin coating","method":"Spin-coating","atmosphere":"N2","temperature":null,"duration":null,"antisolvent":null,"solution":null,"additional_parameters":{"speed":"5000 rpm","time":"20 s","substrate_temperature":"100°C"}},{"step_name":"Vacuum processing","method":"Vacuum processing","atmosphere":"Vacuum","temperature":null,"duration":{"value":480.0,"unit":"s"},"antisolvent":null,"solution":null,"additional_parameters":{"pressure":"-1 bar"}},{"step_name":"Annealing","method":"Thermal-annealing","atmosphere":"N2","temperature":{"value":100.0,"unit":"°C"},"duration":{"value":600.0,"unit":"s"},"antisolvent":null,"solution":null,"additional_parameters":null}],"additional_treatment":null},{"name":"PC60BM","thickness":null,"functionality":"Electron-transport","deposition":[{"step_name":"Spin coating","method":"Spin-coating","atmosphere":"N2","temperature":null,"duration":null,"antisolvent":null,"solution":null,"additional_parameters":{"speed":"2000 rpm","time":"30 s"}}],"additional_treatment":null},{"name":"PEI","thickness":null,"functionality":"Contact","deposition":[{"step_name":"Spin coating","method":"Spin-coating","atmosphere":"N2","temperature":null,"duration":null,"antisolvent":null,"solution":null,"additional_parameters":{"speed":"5000 rpm","time":"20 s"}},{"step_name":"Annealing","method":"Thermal-annealing","atmosphere":"N2","temperature":{"value":100.0,"unit":"°C"},"duration":{"value":300.0,"unit":"s"},"antisolvent":null,"solution":null,"additional_parameters":null}],"additional_treatment":null},{"name":"Ag","thickness":{"value":100.0,"unit":"nm"},"functionality":"Contact","deposition":[{"step_name":"Thermal evaporation","method":"Evaporation","atmosphere":"Vacuum","temperature":null,"duration":null,"antisolvent":null,"solution":null,"additional_parameters":{"pressure":"1 × 10^-6 Torr"}}],"additional_treatment":null}]},{"perovskite_composition":{"formula":"PEA2MA4Pb5I16","sample_type":"Polycrystalline film","dimensionality":"2D","a_ions":[{"abbreviation":"PEA","common_name":"Phenylethylammonium","molecular_formula":"C8H12N+","coefficient":"2"},{"abbreviation":"MA","common_name":"Methylammonium","molecular_formula":"CH6N+","coefficient":"4"}],"b_ions":[{"abbreviation":"Pb","common_name":"Lead","molecular_formula":"Pb2+","coefficient":"5"}],"x_ions":[{"abbreviation":"I","common_name":"Iodide","molecular_formula":"I-","coefficient":"16"}],"bandgap":{"value":1.6,"unit":"eV"},"impurities":null,"additives":null},"device_architecture":"pin","pce":{"value":20.05,"unit":"%"},"jsc":{"value":20.71,"unit":"mA cm^-2"},"voc":{"value":1.22,"unit":"V"},"ff":{"value":79.36},"number_devices":null,"averaged_quantities":null,"active_area":null,"light_source":{"type":"AM 1.5G","description":null,"light_intensity":{"value":100.0,"unit":"mW cm^-2"},"lamp":null},"encapsulated":false,"additional_notes":"PBN-treated device with 88% retention of initial PCE after 1000 h under continuous AM1.5G irradiation in nitrogen atmosphere without encapsulation and UV filter","stability":{"time":{"value":3600000.0,"unit":"s"},"light_intensity":{"value":100.0,"unit":"mW cm^-2"},"humidity":null,"temperature":null,"PCE_T80":null,"PCE_at_the_start_of_the_experiment":{"value":20.05,"unit":"%"},"PCE_after_1000_hours":{"value":17.64,"unit":"%"},"PCE_at_the_end_of_experiment":{"value":17.64,"unit":"%"},"potential_bias":"MPPT"},"layers":[{"name":"ITO","thickness":null,"functionality":"Substrate","deposition":null,"additional_treatment":null},{"name":"2PACz","thickness":null,"functionality":"Hole-transport","deposition":[{"step_name":"Spin coating","method":"Spin-coating","atmosphere":"Ambient air","temperature":null,"duration":null,"antisolvent":null,"solution":null,"additional_parameters":{"speed":"3000 rpm","time":"30 s"}},{"step_name":"Annealing","method":"Thermal-annealing","atmosphere":"Ambient air","temperature":{"value":60.0,"unit":"°C"},"duration":{"value":180.0,"unit":"s"},"antisolvent":null,"solution":null,"additional_parameters":null}],"additional_treatment":null},{"name":"PEA2MA4Pb5I16 w/ PBN","thickness":null,"functionality":"Absorber","deposition":[{"step_name":"Spin coating","method":"Spin-coating","atmosphere":"N2","temperature":null,"duration":null,"antisolvent":null,"solution":null,"additional_parameters":{"speed":"5000 rpm","time":"20 s","substrate_temperature":"100°C"}},{"step_name":"Vacuum processing","method":"Vacuum processing","atmosphere":"Vacuum","temperature":null,"duration":{"value":480.0,"unit":"s"},"antisolvent":null,"solution":null,"additional_parameters":{"pressure":"-1 bar"}},{"step_name":"Annealing","method":"Thermal-annealing","atmosphere":"N2","temperature":{"value":100.0,"unit":"°C"},"duration":{"value":600.0,"unit":"s"},"antisolvent":null,"solution":null,"additional_parameters":null},{"step_name":"PBN treatment","method":"Spin-coating","atmosphere":"N2","temperature":null,"duration":null,"antisolvent":null,"solution":{"compounds":null,"solutes":[{"name":"PBN","concentration":{"value":0.005,"unit":"mol/L"}}],"volume":null,"temperature":null,"solvents":[{"name":"isopropyl alcohol","volume_fraction":1.0}]},"additional_parameters":{"speed":"5000 rpm","time":"20 s"}}],"additional_treatment":"Surface passivation with n-tert-butyl-α-phenylnitrone (PBN)"},{"name":"PC60BM","thickness":null,"functionality":"Electron-transport","deposition":[{"step_name":"Spin coating","method":"Spin-coating","atmosphere":"N2","temperature":null,"duration":null,"antisolvent":null,"solution":null,"additional_parameters":{"speed":"2000 rpm","time":"30 s"}}],"additional_treatment":null},{"name":"PEI","thickness":null,"functionality":"Contact","deposition":[{"step_name":"Spin coating","method":"Spin-coating","atmosphere":"N2","temperature":null,"duration":null,"antisolvent":null,"solution":null,"additional_parameters":{"speed":"5000 rpm","time":"20 s"}},{"step_name":"Annealing","method":"Thermal-annealing","atmosphere":"N2","temperature":{"value":100.0,"unit":"°C"},"duration":{"value":300.0,"unit":"s"},"antisolvent":null,"solution":null,"additional_parameters":null}],"additional_treatment":null},{"name":"Ag","thickness":{"value":100.0,"unit":"nm"},"functionality":"Contact","deposition":[{"step_name":"Thermal evaporation","method":"Evaporation","atmosphere":"Vacuum","temperature":null,"duration":null,"antisolvent":null,"solution":null,"additional_parameters":{"pressure":"1 × 10^-6 Torr"}}],"additional_treatment":null}]}]}

File: src/perovscribe/data/extractions/claude-sonnet-4-20250514/10.1002--adma.202305822.json
{"cells":[{"perovskite_composition":{"formula":"Cs0.21FA0.74MA0.05Pb(I0.83Br0.12Cl0.05)3","sample_type":"Polycrystalline film","dimensionality":"3D","a_ions":[{"abbreviation":"Cs","common_name":"Cesium","molecular_formula":"Cs+","coefficient":"0.21"},{"abbreviation":"FA","common_name":"Formamidinium","molecular_formula":"CH6N+","coefficient":"0.74"},{"abbreviation":"MA","common_name":"Methylammonium","molecular_formula":"CH5N+","coefficient":"0.05"}],"b_ions":[{"abbreviation":"Pb","common_name":"Lead","molecular_formula":"Pb2+","coefficient":"1"}],"x_ions":[{"abbreviation":"I","common_name":"Iodide","molecular_formula":"I-","coefficient":"0.83"},{"abbreviation":"Br","common_name":"Bromide","molecular_formula":"Br-","coefficient":"0.12"},{"abbreviation":"Cl","common_name":"Chloride","molecular_formula":"Cl-","coefficient":"0.05"}],"bandgap":{"value":1.68,"unit":"eV"},"impurities":null,"additives":null},"device_architecture":"pin","pce":{"value":21.44,"unit":"%"},"jsc":{"value":21.59,"unit":"mA cm^-2"},"voc":{"value":1.16,"unit":"V"},"ff":{"value":80.14},"number_devices":null,"averaged_quantities":null,"active_area":{"value":0.08,"unit":"cm^2"},"light_source":{"type":"AM 1.5G","description":null,"light_intensity":{"value":100.0,"unit":"mW cm^-2"},"lamp":null},"encapsulated":false,"additional_notes":"Champion device fabricated by electrospray (ES) method with stabilized power output of 20.88%","stability":{"time":{"value":5580000.0,"unit":"s"},"light_intensity":{"value":100.0,"unit":"mW cm^-2"},"humidity":null,"temperature":null,"PCE_T80":null,"PCE_at_the_start_of_the_experiment":{"value":21.44,"unit":"%"},"PCE_after_1000_hours":null,"PCE_at_the_end_of_experiment":{"value":19.3,"unit":"%"},"potential_bias":"MPPT"},"layers":[{"name":"ITO","thickness":null,"functionality":"Substrate","deposition":null,"additional_treatment":null},{"name":"PTAA","thickness":null,"functionality":"Hole-transport","deposition":null,"additional_treatment":null},{"name":"Cs0.21FA0.74MA0.05Pb(I0.83Br0.12Cl0.05)3","thickness":null,"functionality":"Absorber","deposition":[{"step_name":"Electrospray deposition","method":"Electrospraying","atmosphere":"Ambient air","temperature":null,"duration":null,"antisolvent":null,"solution":null,"additional_parameters":null}],"additional_treatment":null},{"name":"C60","thickness":null,"functionality":"Electron-transport","deposition":null,"additional_treatment":null},{"name":"BCP","thickness":null,"functionality":"Electron-transport","deposition":null,"additional_treatment":null},{"name":"Au","thickness":null,"functionality":"Contact","deposition":null,"additional_treatment":null}]},{"perovskite_composition":{"formula":"Cs0.21FA0.74MA0.05Pb(I0.83Br0.12Cl0.05)3","sample_type":"Polycrystalline film","dimensionality":"3D","a_ions":[{"abbreviation":"Cs","common_name":"Cesium","molecular_formula":"Cs+","coefficient":"0.21"},{"abbreviation":"FA","common_name":"Formamidinium","molecular_formula":"CH6N+","coefficient":"0.74"},{"abbreviation":"MA","common_name":"Methylammonium","molecular_formula":"CH5N+","coefficient":"0.05"}],"b_ions":[{"abbreviation":"Pb","common_name":"Lead","molecular_formula":"Pb2+","coefficient":"1"}],"x_ions":[{"abbreviation":"I","common_name":"Iodide","molecular_formula":"I-","coefficient":"0.83"},{"abbreviation":"Br","common_name":"Bromide","molecular_formula":"Br-","coefficient":"0.12"},{"abbreviation":"Cl","common_name":"Chloride","molecular_formula":"Cl-","coefficient":"0.05"}],"bandgap":{"value":1.68,"unit":"eV"},"impurities":null,"additives":null},"device_architecture":"pin","pce":{"value":20.77,"unit":"%"},"jsc":null,"voc":null,"ff":null,"number_devices":null,"averaged_quantities":null,"active_area":{"value":1.0,"unit":"cm^2"},"light_source":{"type":"AM 1.5G","description":null,"light_intensity":{"value":100.0,"unit":"mW cm^-2"},"lamp":null},"encapsulated":false,"additional_notes":"Large area device fabricated by electrospray (ES) method","stability":null,"layers":[{"name":"ITO","thickness":null,"functionality":"Substrate","deposition":null,"additional_treatment":null},{"name":"PTAA","thickness":null,"functionality":"Hole-transport","deposition":null,"additional_treatment":null},{"name":"Cs0.21FA0.74MA0.05Pb(I0.83Br0.12Cl0.05)3","thickness":null,"functionality":"Absorber","deposition":[{"step_name":"Electrospray deposition","method":"Electrospraying","atmosphere":"Ambient air","temperature":null,"duration":null,"antisolvent":null,"solution":null,"additional_parameters":null}],"additional_treatment":null},{"name":"C60","thickness":null,"functionality":"Electron-transport","deposition":null,"additional_treatment":null},{"name":"BCP","thickness":null,"functionality":"Electron-transport","deposition":null,"additional_treatment":null},{"name":"Au","thickness":null,"functionality":"Contact","deposition":null,"additional_treatment":null}]},{"perovskite_composition":{"formula":"Cs0.21FA0.74MA0.05Pb(I0.83Br0.12Cl0.05)3","sample_type":"Polycrystalline film","dimensionality":"3D","a_ions":[{"abbreviation":"Cs","common_name":"Cesium","molecular_formula":"Cs+","coefficient":"0.21"},{"abbreviation":"FA","common_name":"Formamidinium","molecular_formula":"CH6N+","coefficient":"0.74"},{"abbreviation":"MA","common_name":"Methylammonium","molecular_formula":"CH5N+","coefficient":"0.05"}],"b_ions":[{"abbreviation":"Pb","common_name":"Lead","molecular_formula":"Pb2+","coefficient":"1"}],"x_ions":[{"abbreviation":"I","common_name":"Iodide","molecular_formula":"I-","coefficient":"0.83"},{"abbreviation":"Br","common_name":"Bromide","molecular_formula":"Br-","coefficient":"0.12"},{"abbreviation":"Cl","common_name":"Chloride","molecular_formula":"Cl-","coefficient":"0.05"}],"bandgap":{"value":1.68,"unit":"eV"},"impurities":null,"additives":null},"device_architecture":"nip","pce":{"value":20.9,"unit":"%"},"jsc":{"value":21.62,"unit":"mA cm^-2"},"voc":{"value":1.158,"unit":"V"},"ff":{"value":79.04},"number_devices":null,"averaged_quantities":null,"active_area":{"value":0.08,"unit":"cm^2"},"light_source":{"type":"AM 1.5G","description":null,"light_intensity":{"value":100.0,"unit":"mW cm^-2"},"lamp":null},"encapsulated":false,"additional_notes":"Champion n-i-p device fabricated by electrospray (ES) method with stabilized power output of 20.34%","stability":null,"layers":[{"name":"ITO","thickness":null,"functionality":"Substrate","deposition":null,"additional_treatment":null},{"name":"SnO2","thickness":null,"functionality":"Electron-transport","deposition":null,"additional_treatment":null},{"name":"Cs0.21FA0.74MA0.05Pb(I0.83Br0.12Cl0.05)3","thickness":null,"functionality":"Absorber","deposition":[{"step_name":"Electrospray deposition","method":"Electrospraying","atmosphere":"Ambient air","temperature":null,"duration":null,"antisolvent":null,"solution":null,"additional_parameters":null}],"additional_treatment":null},{"name":"Spiro-OMeTAD+PTAA","thickness":null,"functionality":"Hole-transport","deposition":null,"additional_treatment":null},{"name":"Au","thickness":null,"functionality":"Contact","deposition":null,"additional_treatment":null}]},{"perovskite_composition":{"formula":"Cs0.21FA0.74MA0.05Pb(I0.83Br0.12Cl0.05)3","sample_type":"Polycrystalline film","dimensionality":"3D","a_ions":[{"abbreviation":"Cs","common_name":"Cesium","molecular_formula":"Cs+","coefficient":"0.21"},{"abbreviation":"FA","common_name":"Formamidinium","molecular_formula":"CH6N+","coefficient":"0.74"},{"abbreviation":"MA","common_name":"Methylammonium","molecular_formula":"CH5N+","coefficient":"0.05"}],"b_ions":[{"abbreviation":"Pb","common_name":"Lead","molecular_formula":"Pb2+","coefficient":"1"}],"x_ions":[{"abbreviation":"I","common_name":"Iodide","molecular_formula":"I-","coefficient":"0.83"},{"abbreviation":"Br","common_name":"Bromide","molecular_formula":"Br-","coefficient":"0.12"},{"abbreviation":"Cl","common_name":"Chloride","molecular_formula":"Cl-","coefficient":"0.05"}],"bandgap":{"value":1.68,"unit":"eV"},"impurities":null,"additives":null},"device_architecture":"nip","pce":{"value":20.11,"unit":"%"},"jsc":null,"voc":null,"ff":null,"number_devices":null,"averaged_quantities":null,"active_area":{"value":1.0,"unit":"cm^2"},"light_source":{"type":"AM 1.5G","description":null,"light_intensity":{"value":100.0,"unit":"mW cm^-2"},"lamp":null},"encapsulated":false,"additional_notes":"Large area n-i-p device fabricated by electrospray (ES) method","stability":null,"layers":[{"name":"ITO","thickness":null,"functionality":"Substrate","deposition":null,"additional_treatment":null},{"name":"SnO2","thickness":null,"functionality":"Electron-transport","deposition":null,"additional_treatment":null},{"name":"Cs0.21FA0.74MA0.05Pb(I0.83Br0.12Cl0.05)3","thickness":null,"functionality":"Absorber","deposition":[{"step_name":"Electrospray deposition","method":"Electrospraying","atmosphere":"Ambient air","temperature":null,"duration":null,"antisolvent":null,"solution":null,"additional_parameters":null}],"additional_treatment":null},{"name":"Spiro-OMeTAD+PTAA","thickness":null,"functionality":"Hole-transport","deposition":null,"additional_treatment":null},{"name":"Au","thickness":null,"functionality":"Contact","deposition":null,"additional_treatment":null}]}]}

File: src/perovscribe/data/extractions/claude-sonnet-4-20250514/10.1002--solr.201900370.json
{"cells":[{"perovskite_composition":{"formula":"FA0.85MA0.15PbI2.55Br0.45","sample_type":"Polycrystalline film","dimensionality":"3D","a_ions":[{"abbreviation":"FA","common_name":"Formamidinium","molecular_formula":"CH6N2+","coefficient":"0.85"},{"abbreviation":"MA","common_name":"Methylammonium","molecular_formula":"CH6N+","coefficient":"0.15"}],"b_ions":[{"abbreviation":"Pb","common_name":"Lead","molecular_formula":"Pb2+","coefficient":"1"}],"x_ions":[{"abbreviation":"I","common_name":"Iodide","molecular_formula":"I-","coefficient":"2.55"},{"abbreviation":"Br","common_name":"Bromide","molecular_formula":"Br-","coefficient":"0.45"}],"bandgap":null,"impurities":null,"additives":null},"device_architecture":"nip","pce":{"value":20.3,"unit":"%"},"jsc":{"value":23.5,"unit":"mA cm^-2"},"voc":{"value":1.11,"unit":"V"},"ff":{"value":77.8},"number_devices":null,"averaged_quantities":null,"active_area":{"value":0.06,"unit":"cm^2"},"light_source":{"type":"AM 1.5G","description":null,"light_intensity":{"value":100.0,"unit":"mW cm^-2"},"lamp":null},"encapsulated":null,"additional_notes":null,"stability":null,"layers":[{"name":"FTO","thickness":null,"functionality":"Substrate","deposition":null,"additional_treatment":null},{"name":"SnO2","thickness":null,"functionality":"Electron-transport","deposition":[{"step_name":"SnO2 deposition","method":"Spin-coating","atmosphere":"Ambient air","temperature":null,"duration":null,"antisolvent":null,"solution":null,"additional_parameters":null}],"additional_treatment":null},{"name":"FA0.85MA0.15PbI2.55Br0.45","thickness":null,"functionality":"Absorber","deposition":[{"step_name":"Perovskite precursor coating","method":"Spin-coating","atmosphere":"Ambient air","temperature":null,"duration":null,"antisolvent":null,"solution":{"compounds":null,"solutes":[{"name":"FAI","concentration":{"value":1.0000000000000002,"unit":"mol/L"}},{"name":"PbI2","concentration":{"value":1.0500000000000003,"unit":"mol/L"}},{"name":"MABr","concentration":{"value":0.20000000000000007,"unit":"mol/L"}},{"name":"PbBr2","concentration":{"value":0.20000000000000007,"unit":"mol/L"}}],"volume":null,"temperature":null,"solvents":[{"name":"DMF","volume_fraction":0.8},{"name":"DMSO","volume_fraction":0.2}]},"additional_parameters":{"spin_speed_1":"600 rpm for 5 s","spin_speed_2":"4000 rpm for 40 s","antisolvent":"toluene","antisolvent_volume":"150 μL","antisolvent_timing":"15 s before program ended"}},{"step_name":"First annealing","method":"Thermal-annealing","atmosphere":"Ambient air","temperature":{"value":60.0,"unit":"°C"},"duration":{"value":300.0,"unit":"s"},"antisolvent":null,"solution":null,"additional_parameters":null},{"step_name":"Second annealing","method":"Thermal-annealing","atmosphere":"Ambient air","temperature":{"value":120.0,"unit":"°C"},"duration":{"value":600.0,"unit":"s"},"antisolvent":null,"solution":null,"additional_parameters":null}],"additional_treatment":null},{"name":"Spiro-OMeTAD","thickness":null,"functionality":"Hole-transport","deposition":[{"step_name":"HTL deposition","method":"Spin-coating","atmosphere":"Ambient air","temperature":null,"duration":null,"antisolvent":null,"solution":{"compounds":null,"solutes":[{"name":"spiro-OMeTAD","concentration":{"value":72.3,"unit":"mg/mL"}}],"volume":{"value":1.0,"unit":"mL"},"temperature":null,"solvents":[{"name":"chlorobenzene","volume_fraction":1.0}]},"additional_parameters":{"additives":"28.8 μL 4-tertbutylpyridine, 17.5 μL Li-TFSI solution"}}],"additional_treatment":null},{"name":"Au","thickness":null,"functionality":"Contact","deposition":[{"step_name":"Gold electrode deposition","method":"Evaporation","atmosphere":"Vacuum","temperature":null,"duration":null,"antisolvent":null,"solution":null,"additional_parameters":null}],"additional_treatment":null}]},{"perovskite_composition":{"formula":"MAPbI3","sample_type":"Polycrystalline film","dimensionality":"3D","a_ions":[{"abbreviation":"MA","common_name":"Methylammonium","molecular_formula":"CH6N+","coefficient":"1"}],"b_ions":[{"abbreviation":"Pb","common_name":"Lead","molecular_formula":"Pb2+","coefficient":"1"}],"x_ions":[{"abbreviation":"I","common_name":"Iodide","molecular_formula":"I-","coefficient":"3"}],"bandgap":null,"impurities":null,"additives":null},"device_architecture":"nip","pce":{"value":18.7,"unit":"%"},"jsc":null,"voc":null,"ff":null,"number_devices":null,"averaged_quantities":null,"active_area":null,"light_source":{"type":"AM 1.5G","description":null,"light_intensity":{"value":100.0,"unit":"mW cm^-2"},"lamp":null},"encapsulated":null,"additional_notes":null,"stability":null,"layers":[{"name":"FTO","thickness":null,"functionality":"Substrate","deposition":null,"additional_treatment":null},{"name":"SnO2","thickness":null,"functionality":"Electron-transport","deposition":null,"additional_treatment":null},{"name":"MAPbI3","thickness":null,"functionality":"Absorber","deposition":[{"step_name":"Perovskite precursor coating","method":"Spin-coating","atmosphere":"Ambient air","temperature":null,"duration":null,"antisolvent":null,"solution":{"compounds":null,"solutes":[{"name":"MAI","concentration":{"value":1.0000000000000002,"unit":"mol/L"}},{"name":"PbI2","concentration":{"value":1.0000000000000002,"unit":"mol/L"}}],"volume":null,"temperature":null,"solvents":[{"name":"DMF","volume_fraction":0.8},{"name":"DMSO","volume_fraction":0.2}]},"additional_parameters":null},{"step_name":"First annealing","method":"Thermal-annealing","atmosphere":"Ambient air","temperature":{"value":60.0,"unit":"°C"},"duration":{"value":300.0,"unit":"s"},"antisolvent":null,"solution":null,"additional_parameters":null},{"step_name":"Second annealing","method":"Thermal-annealing","atmosphere":"Ambient air","temperature":{"value":120.0,"unit":"°C"},"duration":{"value":600.0,"unit":"s"},"antisolvent":null,"solution":null,"additional_parameters":null}],"additional_treatment":null},{"name":"Spiro-OMeTAD","thickness":null,"functionality":"Hole-transport","deposition":null,"additional_treatment":null},{"name":"Au","thickness":null,"functionality":"Contact","deposition":null,"additional_treatment":null}]},{"perovskite_composition":{"formula":"GAPbI3","sample_type":"Polycrystalline film","dimensionality":"1D","a_ions":[{"abbreviation":"GA","common_name":"Guanidinium","molecular_formula":"CH6N3+","coefficient":"1"}],"b_ions":[{"abbreviation":"Pb","common_name":"Lead","molecular_formula":"Pb2+","coefficient":"1"}],"x_ions":[{"abbreviation":"I","common_name":"Iodide","molecular_formula":"I-","coefficient":"3"}],"bandgap":null,"impurities":null,"additives":null},"device_architecture":"nip","pce":{"value":0.38,"unit":"%"},"jsc":null,"voc":null,"ff":null,"number_devices":null,"averaged_quantities":null,"active_area":null,"light_source":{"type":"AM 1.5G","description":null,"light_intensity":{"value":100.0,"unit":"mW cm^-2"},"lamp":null},"encapsulated":null,"additional_notes":null,"stability":null,"layers":[{"name":"FTO","thickness":null,"functionality":"Substrate","deposition":null,"additional_treatment":null},{"name":"SnO2","thickness":null,"functionality":"Electron-transport","deposition":null,"additional_treatment":null},{"name":"GAPbI3","thickness":null,"functionality":"Absorber","deposition":[{"step_name":"Perovskite precursor coating","method":"Spin-coating","atmosphere":"Ambient air","temperature":null,"duration":null,"antisolvent":null,"solution":{"compounds":null,"solutes":[{"name":"GAI","concentration":{"value":1.0000000000000002,"unit":"mol/L"}},{"name":"PbI2","concentration":{"value":1.0000000000000002,"unit":"mol/L"}}],"volume":null,"temperature":null,"solvents":[{"name":"DMF","volume_fraction":0.8},{"name":"DMSO","volume_fraction":0.2}]},"additional_parameters":null},{"step_name":"First annealing","method":"Thermal-annealing","atmosphere":"Ambient air","temperature":{"value":60.0,"unit":"°C"},"duration":{"value":300.0,"unit":"s"},"antisolvent":null,"solution":null,"additional_parameters":null},{"step_name":"Second annealing","method":"Thermal-annealing","atmosphere":"Ambient air","temperature":{"value":120.0,"unit":"°C"},"duration":{"value":600.0,"unit":"s"},"antisolvent":null,"solution":null,"additional_parameters":null}],"additional_treatment":null},{"name":"Spiro-OMeTAD","thickness":null,"functionality":"Hole-transport","deposition":null,"additional_treatment":null},{"name":"Au","thickness":null,"functionality":"Contact","deposition":null,"additional_treatment":null}]},{"perovskite_composition":{"formula":"CsPbI2Br","sample_type":"Polycrystalline film","dimensionality":"3D","a_ions":[{"abbreviation":"Cs","common_name":"Cesium","molecular_formula":"Cs+","coefficient":"1"}],"b_ions":[{"abbreviation":"Pb","common_name":"Lead","molecular_formula":"Pb2+","coefficient":"1"}],"x_ions":[{"abbreviation":"I","common_name":"Iodide","molecular_formula":"I-","coefficient":"2"},{"abbreviation":"Br","common_name":"Bromide","molecular_formula":"Br-","coefficient":"1"}],"bandgap":null,"impurities":null,"additives":null},"device_architecture":"nip","pce":null,"jsc":null,"voc":null,"ff":null,"number_devices":null,"averaged_quantities":null,"active_area":null,"light_source":{"type":"AM 1.5G","description":null,"light_intensity":{"value":100.0,"unit":"mW cm^-2"},"lamp":null},"encapsulated":null,"additional_notes":null,"stability":null,"layers":[{"name":"FTO","thickness":null,"functionality":"Substrate","deposition":null,"additional_treatment":null},{"name":"SnO2","thickness":null,"functionality":"Electron-transport","deposition":null,"additional_treatment":null},{"name":"CsPbI2Br","thickness":null,"functionality":"Absorber","deposition":[{"step_name":"Perovskite precursor coating","method":"Spin-coating","atmosphere":"Ambient air","temperature":null,"duration":null,"antisolvent":null,"solution":{"compounds":null,"solutes":[{"name":"CsBr","concentration":{"value":1.0000000000000002,"unit":"mol/L"}},{"name":"PbI2","concentration":{"value":1.0000000000000002,"unit":"mol/L"}}],"volume":null,"temperature":null,"solvents":[{"name":"DMSO","volume_fraction":1.0}]},"additional_parameters":{"spin_speed_1":"600 rpm for 5 s","spin_speed_2":"3000 rpm for 30 s"}},{"step_name":"First annealing","method":"Thermal-annealing","atmosphere":"Ambient air","temperature":{"value":60.0,"unit":"°C"},"duration":{"value":60.0,"unit":"s"},"antisolvent":null,"solution":null,"additional_parameters":null},{"step_name":"Second annealing","method":"Thermal-annealing","atmosphere":"Ambient air","temperature":{"value":250.0,"unit":"°C"},"duration":{"value":600.0,"unit":"s"},"antisolvent":null,"solution":null,"additional_parameters":null}],"additional_treatment":null},{"name":"Spiro-OMeTAD","thickness":null,"functionality":"Hole-transport","deposition":null,"additional_treatment":null},{"name":"Au","thickness":null,"functionality":"Contact","deposition":null,"additional_treatment":null}]}]}

File: src/perovscribe/data/extractions/claude-sonnet-4-20250514/10.1016--j.jallcom.2023.170970.json
{"cells":[{"perovskite_composition":{"formula":"Cs0.25FA0.75PbI2.4Br0.6","sample_type":"Polycrystalline film","dimensionality":"3D","a_ions":[{"abbreviation":"Cs","common_name":"Cesium","molecular_formula":"Cs+","coefficient":"0.25"},{"abbreviation":"FA","common_name":"Formamidinium","molecular_formula":"CH5N2+","coefficient":"0.75"}],"b_ions":[{"abbreviation":"Pb","common_name":"Lead","molecular_formula":"Pb2+","coefficient":"1"}],"x_ions":[{"abbreviation":"I","common_name":"Iodide","molecular_formula":"I-","coefficient":"2.4"},{"abbreviation":"Br","common_name":"Bromide","molecular_formula":"Br-","coefficient":"0.6"}],"bandgap":{"value":1.68,"unit":"eV"},"impurities":null,"additives":null},"device_architecture":"pin","pce":{"value":15.95,"unit":"%"},"jsc":{"value":18.56,"unit":"mA cm^-2"},"voc":{"value":1.1,"unit":"V"},"ff":{"value":78.1},"number_devices":null,"averaged_quantities":null,"active_area":null,"light_source":{"type":"AM 1.5G","description":null,"light_intensity":{"value":100.0,"unit":"mW cm^-2"},"lamp":null},"encapsulated":null,"additional_notes":null,"stability":null,"layers":[{"name":"Glass","thickness":null,"functionality":"Substrate","deposition":null,"additional_treatment":null},{"name":"ITO","thickness":null,"functionality":"Contact","deposition":null,"additional_treatment":null},{"name":"cp-NiOx","thickness":{"value":35.0,"unit":"nm"},"functionality":"Hole-transport","deposition":[{"step_name":"Sol-gel compact layer","method":"Spin-coating","atmosphere":"Ambient air","temperature":{"value":350.0,"unit":"°C"},"duration":{"value":1800.0,"unit":"s"},"antisolvent":null,"solution":null,"additional_parameters":{"spin_speed":"5000 rpm","spin_time":"30 s"}},{"step_name":"Spray coating porous layer","method":"Spray coating","atmosphere":"Ambient air","temperature":{"value":350.0,"unit":"°C"},"duration":{"value":1800.0,"unit":"s"},"antisolvent":null,"solution":null,"additional_parameters":{"spray_cycles":"6","nozzle_height":"20.0 cm","scan_speed":"1800 mm/min"}}],"additional_treatment":null},{"name":"Cs0.25FA0.75PbI2.4Br0.6","thickness":{"value":500.0,"unit":"nm"},"functionality":"Absorber","deposition":[{"step_name":"Perovskite deposition","method":"Spin-coating","atmosphere":"N2","temperature":{"value":100.0,"unit":"°C"},"duration":{"value":1800.0,"unit":"s"},"antisolvent":"CB","solution":null,"additional_parameters":{"two_step_process":"1000 rpm for 8 s, then 5000 rpm for 45 s","antisolvent_volume":"300 μL","antisolvent_timing":"15 s into second step"}}],"additional_treatment":null},{"name":"PC60BM","thickness":null,"functionality":"Electron-transport","deposition":[{"step_name":"PC60BM deposition","method":"Spin-coating","atmosphere":"N2","temperature":null,"duration":null,"antisolvent":null,"solution":null,"additional_parameters":{"spin_speed":"5000 rpm","spin_time":"40 s","concentration":"20 mg/mL in CB"}}],"additional_treatment":null},{"name":"ZnO","thickness":null,"functionality":"Electron-transport","deposition":[{"step_name":"ZnO deposition","method":"Spin-coating","atmosphere":"N2","temperature":{"value":100.0,"unit":"°C"},"duration":{"value":300.0,"unit":"s"},"antisolvent":null,"solution":null,"additional_parameters":{"spin_speed":"2500 rpm","spin_time":"40 s","volume":"100 μL"}}],"additional_treatment":null},{"name":"a-ITO","thickness":{"value":80.0,"unit":"nm"},"functionality":"Contact","deposition":[{"step_name":"a-ITO sputtering","method":"Sputtering","atmosphere":"Ar","temperature":null,"duration":null,"antisolvent":null,"solution":null,"additional_parameters":{"power":"100 W","pressure":"1.0 × 10^-3 Pa","gas_flow":"Ar:O2 (40:0.2 sccm)"}}],"additional_treatment":null}]},{"perovskite_composition":{"formula":"Cs0.25FA0.75PbI2.4Br0.6","sample_type":"Polycrystalline film","dimensionality":"3D","a_ions":[{"abbreviation":"Cs","common_name":"Cesium","molecular_formula":"Cs+","coefficient":"0.25"},{"abbreviation":"FA","common_name":"Formamidinium","molecular_formula":"CH5N2+","coefficient":"0.75"}],"b_ions":[{"abbreviation":"Pb","common_name":"Lead","molecular_formula":"Pb2+","coefficient":"1"}],"x_ions":[{"abbreviation":"I","common_name":"Iodide","molecular_formula":"I-","coefficient":"2.4"},{"abbreviation":"Br","common_name":"Bromide","molecular_formula":"Br-","coefficient":"0.6"}],"bandgap":{"value":1.68,"unit":"eV"},"impurities":null,"additives":null},"device_architecture":"pin","pce":{"value":13.93,"unit":"%"},"jsc":{"value":18.2,"unit":"mA cm^-2"},"voc":{"value":1.044,"unit":"V"},"ff":{"value":73.31},"number_devices":null,"averaged_quantities":null,"active_area":null,"light_source":{"type":"AM 1.5G","description":null,"light_intensity":{"value":100.0,"unit":"mW cm^-2"},"lamp":null},"encapsulated":null,"additional_notes":null,"stability":null,"layers":[{"name":"Glass","thickness":null,"functionality":"Substrate","deposition":null,"additional_treatment":null},{"name":"ITO","thickness":null,"functionality":"Contact","deposition":null,"additional_treatment":null},{"name":"c-NiOx","thickness":{"value":20.0,"unit":"nm"},"functionality":"Hole-transport","deposition":[{"step_name":"Sol-gel compact layer","method":"Spin-coating","atmosphere":"Ambient air","temperature":{"value":350.0,"unit":"°C"},"duration":{"value":1800.0,"unit":"s"},"antisolvent":null,"solution":null,"additional_parameters":{"spin_speed":"5000 rpm","spin_time":"30 s"}}],"additional_treatment":null},{"name":"Cs0.25FA0.75PbI2.4Br0.6","thickness":{"value":500.0,"unit":"nm"},"functionality":"Absorber","deposition":[{"step_name":"Perovskite deposition","method":"Spin-coating","atmosphere":"N2","temperature":{"value":100.0,"unit":"°C"},"duration":{"value":1800.0,"unit":"s"},"antisolvent":"CB","solution":null,"additional_parameters":{"two_step_process":"1000 rpm for 8 s, then 5000 rpm for 45 s","antisolvent_volume":"300 μL","antisolvent_timing":"15 s into second step"}}],"additional_treatment":null},{"name":"PC60BM","thickness":null,"functionality":"Electron-transport","deposition":[{"step_name":"PC60BM deposition","method":"Spin-coating","atmosphere":"N2","temperature":null,"duration":null,"antisolvent":null,"solution":null,"additional_parameters":{"spin_speed":"5000 rpm","spin_time":"40 s","concentration":"20 mg/mL in CB"}}],"additional_treatment":null},{"name":"ZnO","thickness":null,"functionality":"Electron-transport","deposition":[{"step_name":"ZnO deposition","method":"Spin-coating","atmosphere":"N2","temperature":{"value":100.0,"unit":"°C"},"duration":{"value":300.0,"unit":"s"},"antisolvent":null,"solution":null,"additional_parameters":{"spin_speed":"2500 rpm","spin_time":"40 s","volume":"100 μL"}}],"additional_treatment":null},{"name":"a-ITO","thickness":{"value":80.0,"unit":"nm"},"functionality":"Contact","deposition":[{"step_name":"a-ITO sputtering","method":"Sputtering","atmosphere":"Ar","temperature":null,"duration":null,"antisolvent":null,"solution":null,"additional_parameters":{"power":"100 W","pressure":"1.0 × 10^-3 Pa","gas_flow":"Ar:O2 (40:0.2 sccm)"}}],"additional_treatment":null}]},{"perovskite_composition":{"formula":"Cs0.25FA0.75PbI2.4Br0.6","sample_type":"Polycrystalline film","dimensionality":"3D","a_ions":[{"abbreviation":"Cs","common_name":"Cesium","molecular_formula":"Cs+","coefficient":"0.25"},{"abbreviation":"FA","common_name":"Formamidinium","molecular_formula":"CH5N2+","coefficient":"0.75"}],"b_ions":[{"abbreviation":"Pb","common_name":"Lead","molecular_formula":"Pb2+","coefficient":"1"}],"x_ions":[{"abbreviation":"I","common_name":"Iodide","molecular_formula":"I-","coefficient":"2.4"},{"abbreviation":"Br","common_name":"Bromide","molecular_formula":"Br-","coefficient":"0.6"}],"bandgap":{"value":1.68,"unit":"eV"},"impurities":null,"additives":null},"device_architecture":"pin","pce":{"value":17.8,"unit":"%"},"jsc":null,"voc":null,"ff":null,"number_devices":null,"averaged_quantities":null,"active_area":null,"light_source":{"type":"AM 1.5G","description":null,"light_intensity":{"value":100.0,"unit":"mW cm^-2"},"lamp":null},"encapsulated":null,"additional_notes":null,"stability":null,"layers":[{"name":"Glass","thickness":null,"functionality":"Substrate","deposition":null,"additional_treatment":null},{"name":"ITO","thickness":null,"functionality":"Contact","deposition":null,"additional_treatment":null},{"name":"cp-NiOx","thickness":{"value":35.0,"unit":"nm"},"functionality":"Hole-transport","deposition":[{"step_name":"Sol-gel compact layer","method":"Spin-coating","atmosphere":"Ambient air","temperature":{"value":350.0,"unit":"°C"},"duration":{"value":1800.0,"unit":"s"},"antisolvent":null,"solution":null,"additional_parameters":{"spin_speed":"5000 rpm","spin_time":"30 s"}},{"step_name":"Spray coating porous layer","method":"Spray coating","atmosphere":"Ambient air","temperature":{"value":350.0,"unit":"°C"},"duration":{"value":1800.0,"unit":"s"},"antisolvent":null,"solution":null,"additional_parameters":{"spray_cycles":"6","nozzle_height":"20.0 cm","scan_speed":"1800 mm/min"}}],"additional_treatment":null},{"name":"Cs0.25FA0.75PbI2.4Br0.6","thickness":{"value":500.0,"unit":"nm"},"functionality":"Absorber","deposition":[{"step_name":"Perovskite deposition","method":"Spin-coating","atmosphere":"N2","temperature":{"value":100.0,"unit":"°C"},"duration":{"value":1800.0,"unit":"s"},"antisolvent":"CB","solution":null,"additional_parameters":{"two_step_process":"1000 rpm for 8 s, then 5000 rpm for 45 s","antisolvent_volume":"300 μL","antisolvent_timing":"15 s into second step"}}],"additional_treatment":null},{"name":"PC60BM","thickness":null,"functionality":"Electron-transport","deposition":[{"step_name":"PC60BM deposition","method":"Spin-coating","atmosphere":"N2","temperature":null,"duration":null,"antisolvent":null,"solution":null,"additional_parameters":{"spin_speed":"5000 rpm","spin_time":"40 s","concentration":"20 mg/mL in CB"}}],"additional_treatment":null},{"name":"ZnO","thickness":null,"functionality":"Electron-transport","deposition":[{"step_name":"ZnO deposition","method":"Spin-coating","atmosphere":"N2","temperature":{"value":100.0,"unit":"°C"},"duration":{"value":300.0,"unit":"s"},"antisolvent":null,"solution":null,"additional_parameters":{"spin_speed":"2500 rpm","spin_time":"40 s","volume":"100 μL"}}],"additional_treatment":null},{"name":"Ag","thickness":{"value":100.0,"unit":"nm"},"functionality":"Contact","deposition":[{"step_name":"Ag evaporation","method":"Evaporation","atmosphere":"Vacuum","temperature":null,"duration":null,"antisolvent":null,"solution":null,"additional_parameters":{"pressure":"2.0 × 10^-6 torr"}}],"additional_treatment":null}]},{"perovskite_composition":{"formula":"Cs0.25FA0.75PbI2.4Br0.6","sample_type":"Polycrystalline film","dimensionality":"3D","a_ions":[{"abbreviation":"Cs","common_name":"Cesium","molecular_formula":"Cs+","coefficient":"0.25"},{"abbreviation":"FA","common_name":"Formamidinium","molecular_formula":"CH5N2+","coefficient":"0.75"}],"b_ions":[{"abbreviation":"Pb","common_name":"Lead","molecular_formula":"Pb2+","coefficient":"1"}],"x_ions":[{"abbreviation":"I","common_name":"Iodide","molecular_formula":"I-","coefficient":"2.4"},{"abbreviation":"Br","common_name":"Bromide","molecular_formula":"Br-","coefficient":"0.6"}],"bandgap":{"value":1.68,"unit":"eV"},"impurities":null,"additives":null},"device_architecture":"pin","pce":{"value":16.1,"unit":"%"},"jsc":null,"voc":null,"ff":null,"number_devices":null,"averaged_quantities":null,"active_area":null,"light_source":{"type":"AM 1.5G","description":null,"light_intensity":{"value":100.0,"unit":"mW cm^-2"},"lamp":null},"encapsulated":null,"additional_notes":null,"stability":null,"layers":[{"name":"Glass","thickness":null,"functionality":"Substrate","deposition":null,"additional_treatment":null},{"name":"ITO","thickness":null,"functionality":"Contact","deposition":null,"additional_treatment":null},{"name":"c-NiOx","thickness":{"value":20.0,"unit":"nm"},"functionality":"Hole-transport","deposition":[{"step_name":"Sol-gel compact layer","method":"Spin-coating","atmosphere":"Ambient air","temperature":{"value":350.0,"unit":"°C"},"duration":{"value":1800.0,"unit":"s"},"antisolvent":null,"solution":null,"additional_parameters":{"spin_speed":"5000 rpm","spin_time":"30 s"}}],"additional_treatment":null},{"name":"Cs0.25FA0.75PbI2.4Br0.6","thickness":{"value":500.0,"unit":"nm"},"functionality":"Absorber","deposition":[{"step_name":"Perovskite deposition","method":"Spin-coating","atmosphere":"N2","temperature":{"value":100.0,"unit":"°C"},"duration":{"value":1800.0,"unit":"s"},"antisolvent":"CB","solution":null,"additional_parameters":{"two_step_process":"1000 rpm for 8 s, then 5000 rpm for 45 s","antisolvent_volume":"300 μL","antisolvent_timing":"15 s into second step"}}],"additional_treatment":null},{"name":"PC60BM","thickness":null,"functionality":"Electron-transport","deposition":[{"step_name":"PC60BM deposition","method":"Spin-coating","atmosphere":"N2","temperature":null,"duration":null,"antisolvent":null,"solution":null,"additional_parameters":{"spin_speed":"5000 rpm","spin_time":"40 s","concentration":"20 mg/mL in CB"}}],"additional_treatment":null},{"name":"ZnO","thickness":null,"functionality":"Electron-transport","deposition":[{"step_name":"ZnO deposition","method":"Spin-coating","atmosphere":"N2","temperature":{"value":100.0,"unit":"°C"},"duration":{"value":300.0,"unit":"s"},"antisolvent":null,"solution":null,"additional_parameters":{"spin_speed":"2500 rpm","spin_time":"40 s","volume":"100 μL"}}],"additional_treatment":null},{"name":"Ag","thickness":{"value":100.0,"unit":"nm"},"functionality":"Contact","deposition":[{"step_name":"Ag evaporation","method":"Evaporation","atmosphere":"Vacuum","temperature":null,"duration":null,"antisolvent":null,"solution":null,"additional_parameters":{"pressure":"2.0 × 10^-6 torr"}}],"additional_treatment":null}]}]}
