Repository: lamalab-org/perla-extract

# Data Directory

This directory contains extraction results and ground truth data used for training, optimization, and evaluation of the Perovscribe pipeline.

## Directory Structure

```
data/
├── extractions/          # Extraction results from various sources
│   ├── humans/          # Human-annotated extractions
│   │   ├── Consensus/   # Consensus extractions between different human annotators
│   │   ├── Bear/        # Individual human annotator (anonymized)
│   │   ├── Bee/         # Individual human annotator (anonymized)
│   │   └── ...          # Additional anonymized human annotators
│   ├── claude-opus-4-1-20250805/  # LLM model extractions

File: src/perovscribe/data/extractions/claude-sonnet-4-20250514/10.1016--j.matt.2023.09.006.json
{"cells":[{"perovskite_composition":{"formula":"FAPbI3","sample_type":"Polycrystalline film","dimensionality":"3D","a_ions":[{"abbreviation":"FA","common_name":"Formamidinium","molecular_formula":"CH6N2+","coefficient":"1"}],"b_ions":[{"abbreviation":"Pb","common_name":"Lead","molecular_formula":"Pb2+","coefficient":"1"}],"x_ions":[{"abbreviation":"I","common_name":"Iodide","molecular_formula":"I-","coefficient":"3"}],"bandgap":{"value":1.51,"unit":"eV"},"impurities":null,"additives":null},"device_architecture":"nip","pce":{"value":25.7,"unit":"%"},"jsc":{"value":26.0,"unit":"mA cm^-2"},"voc":{"value":1.17,"unit":"V"},"ff":{"value":81.8},"number_devices":null,"averaged_quantities":null,"active_area":{"value":0.16,"unit":"cm^2"},"light_source":{"type":"AM 1.5G","description":null,"light_intensity":{"value":100.0,"unit":"mW cm^-2"},"lamp":null},"encapsulated":null,"additional_notes":"Leading cell with p-O5H-E-POZ-E HTL achieving record efficiency for n-i-p-type PSCs with semiconducting polymer HTLs","stability":null,"layers":[{"name":"ITO","thickness":null,"functionality":"Contact","deposition":null,"additional_treatment":null},{"name":"SnO2","thickness":null,"functionality":"Electron-transport","deposition":null,"additional_treatment":null},{"name":"FAPbI3","thickness":null,"functionality":"Absorber","deposition":null,"additional_treatment":null},{"name":"p-O5H-E-POZ-E","thickness":null,"functionality":"Hole-transport","deposition":null,"additional_treatment":null},{"name":"Au","thickness":null,"functionality":"Contact","deposition":null,"additional_treatment":null}]},{"perovskite_composition":{"formula":"FAPbI3","sample_type":"Polycrystalline film","dimensionality":"3D","a_ions":[{"abbreviation":"FA","common_name":"Formamidinium","molecular_formula":"CH6N2+","coefficient":"1"}],"b_ions":[{"abbreviation":"Pb","common_name":"Lead","molecular_formula":"Pb2+","coefficient":"1"}],"x_ions":[{"abbreviation":"I","common_name":"Iodide","molecular_formula":"I-","coefficient":"3"}],"bandgap":{"value":1.51,"unit":"eV"},"impurities":null,"additives":null},"device_architecture":"nip","pce":{"value":24.9,"unit":"%"},"jsc":{"value":26.0,"unit":"mA cm^-2"},"voc":{"value":1.17,"unit":"V"},"ff":{"value":81.8},"number_devices":null,"averaged_quantities":true,"active_area":{"value":0.16,"unit":"cm^2"},"light_source":{"type":"AM 1.5G","description":null,"light_intensity":{"value":100.0,"unit":"mW cm^-2"},"lamp":null},"encapsulated":null,"additional_notes":"Average performance of p-O5H-E-POZ-E cells","stability":null,"layers":[{"name":"ITO","thickness":null,"functionality":"Contact","deposition":null,"additional_treatment":null},{"name":"SnO2","thickness":null,"functionality":"Electron-transport","deposition":null,"additional_treatment":null},{"name":"FAPbI3","thickness":null,"functionality":"Absorber","deposition":null,"additional_treatment":null},{"name":"p-O5H-E-POZ-E","thickness":{"value":146.0,"unit":"nm"},"functionality":"Hole-transport","deposition":null,"additional_treatment":null},{"name":"Au","thickness":null,"functionality":"Contact","deposition":null,"additional_treatment":null}]},{"perovskite_composition":{"formula":"FAPbI3","sample_type":"Polycrystalline film","dimensionality":"3D","a_ions":[{"abbreviation":"FA","common_name":"Formamidinium","molecular_formula":"CH6N2+","coefficient":"1"}],"b_ions":[{"abbreviation":"Pb","common_name":"Lead","molecular_formula":"Pb2+","coefficient":"1"}],"x_ions":[{"abbreviation":"I","common_name":"Iodide","molecular_formula":"I-","coefficient":"3"}],"bandgap":{"value":1.51,"unit":"eV"},"impurities":null,"additives":null},"device_architecture":"nip","pce":{"value":24.0,"unit":"%"},"jsc":{"value":26.0,"unit":"mA cm^-2"},"voc":{"value":1.165,"unit":"V"},"ff":{"value":79.3},"number_devices":null,"averaged_quantities":true,"active_area":{"value":0.16,"unit":"cm^2"},"light_source":{"type":"AM 1.5G","description":null,"light_intensity":{"value":100.0,"unit":"mW cm^-2"},"lamp":null},"encapsulated":null,"additional_notes":"Control cell with spiro-OMeTAD HTL","stability":null,"layers":[{"name":"ITO","thickness":null,"functionality":"Contact","deposition":null,"additional_treatment":null},{"name":"SnO2","thickness":null,"functionality":"Electron-transport","deposition":null,"additional_treatment":null},{"name":"FAPbI3","thickness":null,"functionality":"Absorber","deposition":null,"additional_treatment":null},{"name":"spiro-OMeTAD","thickness":{"value":152.0,"unit":"nm"},"functionality":"Hole-transport","deposition":null,"additional_treatment":null},{"name":"Au","thickness":null,"functionality":"Contact","deposition":null,"additional_treatment":null}]},{"perovskite_composition":{"formula":"FAPbI3","sample_type":"Polycrystalline film","dimensionality":"3D","a_ions":[{"abbreviation":"FA","common_name":"Formamidinium","molecular_formula":"CH6N2+","coefficient":"1"}],"b_ions":[{"abbreviation":"Pb","common_name":"Lead","molecular_formula":"Pb2+","coefficient":"1"}],"x_ions":[{"abbreviation":"I","common_name":"Iodide","molecular_formula":"I-","coefficient":"3"}],"bandgap":{"value":1.51,"unit":"eV"},"impurities":null,"additives":null},"device_architecture":"nip","pce":{"value":21.6,"unit":"%"},"jsc":{"value":25.9,"unit":"mA cm^-2"},"voc":{"value":1.12,"unit":"V"},"ff":{"value":74.5},"number_devices":null,"averaged_quantities":true,"active_area":{"value":0.16,"unit":"cm^2"},"light_source":{"type":"AM 1.5G","description":null,"light_intensity":{"value":100.0,"unit":"mW cm^-2"},"lamp":null},"encapsulated":null,"additional_notes":"Control cell with PTAA HTL","stability":null,"layers":[{"name":"ITO","thickness":null,"functionality":"Contact","deposition":null,"additional_treatment":null},{"name":"SnO2","thickness":null,"functionality":"Electron-transport","deposition":null,"additional_treatment":null},{"name":"FAPbI3","thickness":null,"functionality":"Absorber","deposition":null,"additional_treatment":null},{"name":"PTAA","thickness":{"value":115.0,"unit":"nm"},"functionality":"Hole-transport","deposition":null,"additional_treatment":null},{"name":"Au","thickness":null,"functionality":"Contact","deposition":null,"additional_treatment":null}]},{"perovskite_composition":{"formula":"FAPbI3","sample_type":"Polycrystalline film","dimensionality":"3D","a_ions":[{"abbreviation":"FA","common_name":"Formamidinium","molecular_formula":"CH6N2+","coefficient":"1"}],"b_ions":[{"abbreviation":"Pb","common_name":"Lead","molecular_formula":"Pb2+","coefficient":"1"}],"x_ions":[{"abbreviation":"I","common_name":"Iodide","molecular_formula":"I-","coefficient":"3"}],"bandgap":{"value":1.51,"unit":"eV"},"impurities":null,"additives":null},"device_architecture":"nip","pce":{"value":20.2,"unit":"%"},"jsc":{"value":25.7,"unit":"mA cm^-2"},"voc":{"value":1.1,"unit":"V"},"ff":{"value":71.5},"number_devices":null,"averaged_quantities":true,"active_area":{"value":0.16,"unit":"cm^2"},"light_source":{"type":"AM 1.5G","description":null,"light_intensity":{"value":100.0,"unit":"mW cm^-2"},"lamp":null},"encapsulated":null,"additional_notes":"Cell with p-POZ-E HTL","stability":null,"layers":[{"name":"ITO","thickness":null,"functionality":"Contact","deposition":null,"additional_treatment":null},{"name":"SnO2","thickness":null,"functionality":"Electron-transport","deposition":null,"additional_treatment":null},{"name":"FAPbI3","thickness":null,"functionality":"Absorber","deposition":null,"additional_treatment":null},{"name":"p-POZ-E","thickness":{"value":142.0,"unit":"nm"},"functionality":"Hole-transport","deposition":null,"additional_treatment":null},{"name":"Au","thickness":null,"functionality":"Contact","deposition":null,"additional_treatment":null}]},{"perovskite_composition":{"formula":"FAPbI3","sample_type":"Polycrystalline film","dimensionality":"3D","a_ions":[{"abbreviation":"FA","common_name":"Formamidinium","molecular_formula":"CH6N2+","coefficient":"1"}],"b_ions":[{"abbreviation":"Pb","common_name":"Lead","molecular_formula":"Pb2+","coefficient":"1"}],"x_ions":[{"abbreviation":"I","common_name":"Iodide","molecular_formula":"I-","coefficient":"3"}],"bandgap":{"value":1.51,"unit":"eV"},"impurities":null,"additives":null},"device_architecture":"nip","pce":{"value":10.7,"unit":"%"},"jsc":{"value":23.2,"unit":"mA cm^-2"},"voc":{"value":1.07,"unit":"V"},"ff":{"value":43.1},"number_devices":null,"averaged_quantities":true,"active_area":{"value":0.16,"unit":"cm^2"},"light_source":{"type":"AM 1.5G","description":null,"light_intensity":{"value":100.0,"unit":"mW cm^-2"},"lamp":null},"encapsulated":null,"additional_notes":"Cell with p-O5H-E HTL showing poor performance","stability":null,"layers":[{"name":"ITO","thickness":null,"functionality":"Contact","deposition":null,"additional_treatment":null},{"name":"SnO2","thickness":null,"functionality":"Electron-transport","deposition":null,"additional_treatment":null},{"name":"FAPbI3","thickness":null,"functionality":"Absorber","deposition":null,"additional_treatment":null},{"name":"p-O5H-E","thickness":{"value":140.0,"unit":"nm"},"functionality":"Hole-transport","deposition":null,"additional_treatment":null},{"name":"Au","thickness":null,"functionality":"Contact","deposition":null,"additional_treatment":null}]}]}

File: src/perovscribe/data/extractions/claude-sonnet-4-20250514/10.1016--j.nanoen.2022.107416.json
{"cells":[{"perovskite_composition":{"formula":"FA0.75MA0.25SnI2.75Br0.25","sample_type":"Polycrystalline film","dimensionality":"3D","a_ions":[{"abbreviation":"FA","common_name":"Formamidinium","molecular_formula":"CH6N2+","coefficient":"0.75"},{"abbreviation":"MA","common_name":"Methylammonium","molecular_formula":"CH6N+","coefficient":"0.25"}],"b_ions":[{"abbreviation":"Sn","common_name":"Tin","molecular_formula":"Sn2+","coefficient":"1"}],"x_ions":[{"abbreviation":"I","common_name":"Iodide","molecular_formula":"I-","coefficient":"2.75"},{"abbreviation":"Br","common_name":"Bromide","molecular_formula":"Br-","coefficient":"0.25"}],"bandgap":{"value":1.3,"unit":"eV"},"impurities":null,"additives":{"abbreviation":"4A3HA","concentration":{"value":5.0,"unit":"mg/mL"}}},"device_architecture":"pin","pce":{"value":13.43,"unit":"%"},"jsc":{"value":20.98,"unit":"mA cm^-2"},"voc":{"value":0.9,"unit":"V"},"ff":{"value":71.22},"number_devices":null,"averaged_quantities":null,"active_area":null,"light_source":{"type":"AM 1.5G","description":null,"light_intensity":{"value":100.0,"unit":"mW cm^-2"},"lamp":null},"encapsulated":null,"additional_notes":"Champion device with 4A3HA additive. Scan speed of 200 mV/s and 20 ms setting time.","stability":{"time":{"value":3600000.0,"unit":"s"},"light_intensity":null,"humidity":null,"temperature":{"value":85.0,"unit":"°C"},"PCE_T80":null,"PCE_at_the_start_of_the_experiment":{"value":13.43,"unit":"%"},"PCE_after_1000_hours":{"value":10.74,"unit":"%"},"PCE_at_the_end_of_experiment":{"value":10.74,"unit":"%"},"potential_bias":"Open circuit"},"layers":[{"name":"ITO","thickness":null,"functionality":"Contact","deposition":null,"additional_treatment":null},{"name":"PEDOT:PSS","thickness":null,"functionality":"Hole-transport","deposition":null,"additional_treatment":null},{"name":"FA0.75MA0.25SnI2.75Br0.25 w/ 4A3HA","thickness":{"value":170.0,"unit":"nm"},"functionality":"Absorber","deposition":[{"step_name":"Spin coating","method":"Spin-coating","atmosphere":"N2","temperature":null,"duration":null,"antisolvent":null,"solution":{"compounds":null,"solutes":[{"name":"FA0.75MA0.25SnI2.75Br0.25","concentration":null},{"name":"SnF2","concentration":{"value":10.0,"unit":"wt%"}},{"name":"PEAI","concentration":{"value":10.0,"unit":"wt%"}},{"name":"Sn0 powder","concentration":{"value":5.0,"unit":"mg/mL"}},{"name":"4A3HA","concentration":{"value":5.0,"unit":"mg/mL"}}],"volume":null,"temperature":null,"solvents":[{"name":"DMF","volume_fraction":null},{"name":"DMSO","volume_fraction":null}]},"additional_parameters":null}],"additional_treatment":null},{"name":"ICBA","thickness":null,"functionality":"Electron-transport","deposition":null,"additional_treatment":null},{"name":"Ag","thickness":null,"functionality":"Contact","deposition":null,"additional_treatment":null}]},{"perovskite_composition":{"formula":"FA0.75MA0.25SnI2.75Br0.25","sample_type":"Polycrystalline film","dimensionality":"3D","a_ions":[{"abbreviation":"FA","common_name":"Formamidinium","molecular_formula":"CH6N2+","coefficient":"0.75"},{"abbreviation":"MA","common_name":"Methylammonium","molecular_formula":"CH6N+","coefficient":"0.25"}],"b_ions":[{"abbreviation":"Sn","common_name":"Tin","molecular_formula":"Sn2+","coefficient":"1"}],"x_ions":[{"abbreviation":"I","common_name":"Iodide","molecular_formula":"I-","coefficient":"2.75"},{"abbreviation":"Br","common_name":"Bromide","molecular_formula":"Br-","coefficient":"0.25"}],"bandgap":{"value":1.3,"unit":"eV"},"impurities":null,"additives":null},"device_architecture":"pin","pce":{"value":9.44,"unit":"%"},"jsc":{"value":16.33,"unit":"mA cm^-2"},"voc":{"value":0.84,"unit":"V"},"ff":{"value":68.53},"number_devices":null,"averaged_quantities":null,"active_area":null,"light_source":{"type":"AM 1.5G","description":null,"light_intensity":{"value":100.0,"unit":"mW cm^-2"},"lamp":null},"encapsulated":null,"additional_notes":"Control device without 4A3HA additive.","stability":{"time":{"value":3600000.0,"unit":"s"},"light_intensity":null,"humidity":null,"temperature":{"value":85.0,"unit":"°C"},"PCE_T80":null,"PCE_at_the_start_of_the_experiment":{"value":9.44,"unit":"%"},"PCE_after_1000_hours":{"value":2.83,"unit":"%"},"PCE_at_the_end_of_experiment":{"value":2.83,"unit":"%"},"potential_bias":"Open circuit"},"layers":[{"name":"ITO","thickness":null,"functionality":"Contact","deposition":null,"additional_treatment":null},{"name":"PEDOT:PSS","thickness":null,"functionality":"Hole-transport","deposition":null,"additional_treatment":null},{"name":"FA0.75MA0.25SnI2.75Br0.25","thickness":{"value":170.0,"unit":"nm"},"functionality":"Absorber","deposition":[{"step_name":"Spin coating","method":"Spin-coating","atmosphere":"N2","temperature":null,"duration":null,"antisolvent":null,"solution":{"compounds":null,"solutes":[{"name":"FA0.75MA0.25SnI2.75Br0.25","concentration":null},{"name":"SnF2","concentration":{"value":10.0,"unit":"wt%"}},{"name":"PEAI","concentration":{"value":10.0,"unit":"wt%"}},{"name":"Sn0 powder","concentration":{"value":5.0,"unit":"mg/mL"}}],"volume":null,"temperature":null,"solvents":[{"name":"DMF","volume_fraction":null},{"name":"DMSO","volume_fraction":null}]},"additional_parameters":null}],"additional_treatment":null},{"name":"ICBA","thickness":null,"functionality":"Electron-transport","deposition":null,"additional_treatment":null},{"name":"Ag","thickness":null,"functionality":"Contact","deposition":null,"additional_treatment":null}]}]}

File: src/perovscribe/data/extractions/claude-sonnet-4-20250514/10.1021--acsaelm.4c02297.json
{"cells":[{"perovskite_composition":{"formula":"MAPbI3","sample_type":"Polycrystalline film","dimensionality":"3D","a_ions":[{"abbreviation":"MA","common_name":"Methylammonium","molecular_formula":"CH3NH3+","coefficient":"1"}],"b_ions":[{"abbreviation":"Pb","common_name":"Lead","molecular_formula":"Pb2+","coefficient":"1"}],"x_ions":[{"abbreviation":"I","common_name":"Iodide","molecular_formula":"I-","coefficient":"3"}],"bandgap":{"value":1.6,"unit":"eV"},"impurities":null,"additives":null},"device_architecture":"nip","pce":{"value":15.7,"unit":"%"},"jsc":null,"voc":null,"ff":null,"number_devices":null,"averaged_quantities":null,"active_area":null,"light_source":{"type":"AM 1.5G","description":null,"light_intensity":{"value":100.0,"unit":"mW cm^-2"},"lamp":null},"encapsulated":null,"additional_notes":null,"stability":null,"layers":[{"name":"ITO","thickness":null,"functionality":"Contact","deposition":[],"additional_treatment":null},{"name":"ZnO","thickness":null,"functionality":"Electron-transport","deposition":[{"step_name":"Room temperature deposition","method":"Spin-coating","atmosphere":"Ambient air","temperature":null,"duration":null,"antisolvent":null,"solution":null,"additional_parameters":null}],"additional_treatment":null},{"name":"MAPbI3","thickness":null,"functionality":"Absorber","deposition":[{"step_name":"Two-step deposition","method":"Spin-coating","atmosphere":"Ambient air","temperature":null,"duration":null,"antisolvent":null,"solution":null,"additional_parameters":null}],"additional_treatment":null},{"name":"Spiro-OMeTAD","thickness":null,"functionality":"Hole-transport","deposition":[],"additional_treatment":null},{"name":"Ag","thickness":null,"functionality":"Contact","deposition":[],"additional_treatment":null}]},{"perovskite_composition":{"formula":"MAPbI3","sample_type":"Polycrystalline film","dimensionality":"3D","a_ions":[{"abbreviation":"MA","common_name":"Methylammonium","molecular_formula":"CH3NH3+","coefficient":"1"}],"b_ions":[{"abbreviation":"Pb","common_name":"Lead","molecular_formula":"Pb2+","coefficient":"1"}],"x_ions":[{"abbreviation":"I","common_name":"Iodide","molecular_formula":"I-","coefficient":"3"}],"bandgap":{"value":1.6,"unit":"eV"},"impurities":null,"additives":null},"device_architecture":"nip","pce":{"value":11.3,"unit":"%"},"jsc":null,"voc":null,"ff":null,"number_devices":null,"averaged_quantities":null,"active_area":null,"light_source":{"type":"AM 1.5G","description":null,"light_intensity":{"value":100.0,"unit":"mW cm^-2"},"lamp":null},"encapsulated":null,"additional_notes":null,"stability":null,"layers":[{"name":"ITO","thickness":null,"functionality":"Contact","deposition":[],"additional_treatment":null},{"name":"ZnO","thickness":null,"functionality":"Electron-transport","deposition":[],"additional_treatment":null},{"name":"MAPbI3","thickness":{"value":330.0,"unit":"nm"},"functionality":"Absorber","deposition":[],"additional_treatment":null},{"name":"P3HT","thickness":null,"functionality":"Hole-transport","deposition":[],"additional_treatment":null},{"name":"Ag","thickness":null,"functionality":"Contact","deposition":[],"additional_treatment":null}]},{"perovskite_composition":{"formula":"MAPbI3","sample_type":"Polycrystalline film","dimensionality":"3D","a_ions":[{"abbreviation":"MA","common_name":"Methylammonium","molecular_formula":"CH3NH3+","coefficient":"1"}],"b_ions":[{"abbreviation":"Pb","common_name":"Lead","molecular_formula":"Pb2+","coefficient":"1"}],"x_ions":[{"abbreviation":"I","common_name":"Iodide","molecular_formula":"I-","coefficient":"3"}],"bandgap":{"value":1.6,"unit":"eV"},"impurities":null,"additives":null},"device_architecture":"pin","pce":{"value":10.2,"unit":"%"},"jsc":null,"voc":null,"ff":null,"number_devices":null,"averaged_quantities":null,"active_area":null,"light_source":null,"encapsulated":null,"additional_notes":null,"stability":null,"layers":[{"name":"PET","thickness":null,"functionality":"Substrate","deposition":[],"additional_treatment":null},{"name":"HC-PEDOT","thickness":null,"functionality":"Contact","deposition":[],"additional_treatment":null},{"name":"SC-PEDOT","thickness":null,"functionality":"Hole-transport","deposition":[],"additional_treatment":null},{"name":"MAPbI3","thickness":null,"functionality":"Absorber","deposition":[],"additional_treatment":null},{"name":"PC61BM","thickness":null,"functionality":"Electron-transport","deposition":[],"additional_treatment":null},{"name":"Al","thickness":null,"functionality":"Contact","deposition":[],"additional_treatment":null}]},{"perovskite_composition":{"formula":"MA0.8FA0.2PbI3","sample_type":"Polycrystalline film","dimensionality":"3D","a_ions":[{"abbreviation":"MA","common_name":"Methylammonium","molecular_formula":"CH3NH3+","coefficient":"0.8"},{"abbreviation":"FA","common_name":"Formamidinium","molecular_formula":"CH(NH2)2+","coefficient":"0.2"}],"b_ions":[{"abbreviation":"Pb","common_name":"Lead","molecular_formula":"Pb2+","coefficient":"1"}],"x_ions":[{"abbreviation":"I","common_name":"Iodide","molecular_formula":"I-","coefficient":"3"}],"bandgap":{"value":1.6,"unit":"eV"},"impurities":null,"additives":null},"device_architecture":null,"pce":null,"jsc":null,"voc":null,"ff":null,"number_devices":null,"averaged_quantities":null,"active_area":null,"light_source":null,"encapsulated":null,"additional_notes":null,"stability":null,"layers":[]},{"perovskite_composition":{"formula":"MA0.90FA0.10PbI2.80Cl0.20","sample_type":"Polycrystalline film","dimensionality":"3D","a_ions":[{"abbreviation":"MA","common_name":"Methylammonium","molecular_formula":"CH3NH3+","coefficient":"0.90"},{"abbreviation":"FA","common_name":"Formamidinium","molecular_formula":"CH(NH2)2+","coefficient":"0.10"}],"b_ions":[{"abbreviation":"Pb","common_name":"Lead","molecular_formula":"Pb2+","coefficient":"1"}],"x_ions":[{"abbreviation":"I","common_name":"Iodide","molecular_formula":"I-","coefficient":"2.80"},{"abbreviation":"Cl","common_name":"Chloride","molecular_formula":"Cl-","coefficient":"0.20"}],"bandgap":{"value":1.6,"unit":"eV"},"impurities":null,"additives":null},"device_architecture":null,"pce":null,"jsc":null,"voc":null,"ff":null,"number_devices":null,"averaged_quantities":null,"active_area":null,"light_source":null,"encapsulated":null,"additional_notes":null,"stability":null,"layers":[]}]}

File: src/perovscribe/data/extractions/claude-sonnet-4-20250514/10.1021--acsaem.4c02660.json
{"cells":[{"perovskite_composition":{"formula":"FAPbI3","sample_type":"Polycrystalline film","dimensionality":"3D","a_ions":[{"abbreviation":"FA","common_name":"Formamidinium","molecular_formula":"CH6N2+","coefficient":"1"}],"b_ions":[{"abbreviation":"Pb","common_name":"Lead","molecular_formula":"Pb2+","coefficient":"1"}],"x_ions":[{"abbreviation":"I","common_name":"Iodide","molecular_formula":"I-","coefficient":"3"}],"bandgap":{"value":1.53,"unit":"eV"},"impurities":null,"additives":null},"device_architecture":"nip","pce":{"value":18.02,"unit":"%"},"jsc":{"value":23.1,"unit":"mA cm^-2"},"voc":{"value":1.11,"unit":"V"},"ff":{"value":70.0},"number_devices":null,"averaged_quantities":null,"active_area":{"value":0.16,"unit":"cm^2"},"light_source":{"type":"AM 1.5G","description":null,"light_intensity":{"value":100.0,"unit":"mW cm^-2"},"lamp":null},"encapsulated":null,"additional_notes":null,"stability":null,"layers":[{"name":"FTO","thickness":null,"functionality":"Substrate","deposition":null,"additional_treatment":null},{"name":"c-TiO2","thickness":null,"functionality":"Electron-transport","deposition":[{"step_name":"Spray pyrolysis","method":"Spray coating","atmosphere":"Air","temperature":{"value":400.0,"unit":"°C"},"duration":null,"antisolvent":null,"solution":null,"additional_parameters":null}],"additional_treatment":null},{"name":"m-TiO2","thickness":null,"functionality":"Electron-transport","deposition":[{"step_name":"Spin coating","method":"Spin-coating","atmosphere":"Air","temperature":null,"duration":null,"antisolvent":null,"solution":null,"additional_parameters":null},{"step_name":"Annealing","method":"Thermal-annealing","atmosphere":"Air","temperature":{"value":100.0,"unit":"°C"},"duration":{"value":600.0,"unit":"s"},"antisolvent":null,"solution":null,"additional_parameters":null},{"step_name":"Annealing","method":"Thermal-annealing","atmosphere":"Air","temperature":{"value":120.0,"unit":"°C"},"duration":{"value":900.0,"unit":"s"},"antisolvent":null,"solution":null,"additional_parameters":null},{"step_name":"Annealing","method":"Thermal-annealing","atmosphere":"Air","temperature":{"value":450.0,"unit":"°C"},"duration":{"value":1800.0,"unit":"s"},"antisolvent":null,"solution":null,"additional_parameters":null}],"additional_treatment":null},{"name":"FAPbI3","thickness":null,"functionality":"Absorber","deposition":[{"step_name":"Spin coating","method":"Spin-coating","atmosphere":"Dry air","temperature":null,"duration":null,"antisolvent":"diethyl ether","solution":{"compounds":null,"solutes":[{"name":"FAPbI3","concentration":{"value":1.5000000000000004,"unit":"mol/L"}},{"name":"MACl","concentration":{"value":0.7500000000000002,"unit":"mol/L"}}],"volume":null,"temperature":null,"solvents":[{"name":"DMF","volume_fraction":0.8},{"name":"DMSO","volume_fraction":0.2}]},"additional_parameters":null},{"step_name":"Annealing","method":"Thermal-annealing","atmosphere":"Dry air","temperature":{"value":150.0,"unit":"°C"},"duration":{"value":600.0,"unit":"s"},"antisolvent":null,"solution":null,"additional_parameters":null}],"additional_treatment":null},{"name":"OAI","thickness":null,"functionality":"Other","deposition":[{"step_name":"Spin coating","method":"Spin-coating","atmosphere":"Ambient air","temperature":null,"duration":null,"antisolvent":null,"solution":{"compounds":null,"solutes":[{"name":"octylammonium iodide","concentration":{"value":0.015,"unit":"mol/L"}}],"volume":null,"temperature":null,"solvents":[{"name":"isopropyl alcohol","volume_fraction":null}]},"additional_parameters":null}],"additional_treatment":null},{"name":"Spiro-OMeTAD","thickness":null,"functionality":"Hole-transport","deposition":[{"step_name":"Spin coating","method":"Spin-coating","atmosphere":"Ambient air","temperature":null,"duration":null,"antisolvent":null,"solution":{"compounds":null,"solutes":[{"name":"spiro-OMeTAD","concentration":{"value":0.07100000000000001,"unit":"mol/L"}},{"name":"Li-TFSI","concentration":{"value":0.049,"unit":"mol/L"}},{"name":"t-BP","concentration":{"value":0.021,"unit":"mol/L"}}],"volume":null,"temperature":null,"solvents":[{"name":"chlorobenzene","volume_fraction":null}]},"additional_parameters":null}],"additional_treatment":null},{"name":"Au","thickness":null,"functionality":"Contact","deposition":[{"step_name":"Thermal evaporation","method":"Evaporation","atmosphere":"Vacuum","temperature":null,"duration":null,"antisolvent":null,"solution":null,"additional_parameters":null}],"additional_treatment":null}]},{"perovskite_composition":{"formula":"FAPbI3","sample_type":"Polycrystalline film","dimensionality":"3D","a_ions":[{"abbreviation":"FA","common_name":"Formamidinium","molecular_formula":"CH6N2+","coefficient":"1"}],"b_ions":[{"abbreviation":"Pb","common_name":"Lead","molecular_formula":"Pb2+","coefficient":"1"}],"x_ions":[{"abbreviation":"I","common_name":"Iodide","molecular_formula":"I-","coefficient":"3"}],"bandgap":{"value":1.53,"unit":"eV"},"impurities":null,"additives":{"abbreviation":"1,4-PBPA","concentration":{"value":0.010000000000000002,"unit":"mol/L"}}},"device_architecture":"nip","pce":{"value":20.16,"unit":"%"},"jsc":{"value":23.6,"unit":"mA cm^-2"},"voc":{"value":1.13,"unit":"V"},"ff":{"value":76.0},"number_devices":null,"averaged_quantities":null,"active_area":{"value":0.16,"unit":"cm^2"},"light_source":{"type":"AM 1.5G","description":null,"light_intensity":{"value":100.0,"unit":"mW cm^-2"},"lamp":null},"encapsulated":null,"additional_notes":null,"stability":null,"layers":[{"name":"FTO","thickness":null,"functionality":"Substrate","deposition":null,"additional_treatment":null},{"name":"c-TiO2","thickness":null,"functionality":"Electron-transport","deposition":[{"step_name":"Spray pyrolysis","method":"Spray coating","atmosphere":"Air","temperature":{"value":400.0,"unit":"°C"},"duration":null,"antisolvent":null,"solution":null,"additional_parameters":null}],"additional_treatment":null},{"name":"m-TiO2","thickness":null,"functionality":"Electron-transport","deposition":[{"step_name":"Spin coating","method":"Spin-coating","atmosphere":"Air","temperature":null,"duration":null,"antisolvent":null,"solution":null,"additional_parameters":null},{"step_name":"Annealing","method":"Thermal-annealing","atmosphere":"Air","temperature":{"value":100.0,"unit":"°C"},"duration":{"value":600.0,"unit":"s"},"antisolvent":null,"solution":null,"additional_parameters":null},{"step_name":"Annealing","method":"Thermal-annealing","atmosphere":"Air","temperature":{"value":120.0,"unit":"°C"},"duration":{"value":900.0,"unit":"s"},"antisolvent":null,"solution":null,"additional_parameters":null},{"step_name":"Annealing","method":"Thermal-annealing","atmosphere":"Air","temperature":{"value":450.0,"unit":"°C"},"duration":{"value":1800.0,"unit":"s"},"antisolvent":null,"solution":null,"additional_parameters":null}],"additional_treatment":null},{"name":"FAPbI3 w/ 1,4-PBPA","thickness":null,"functionality":"Absorber","deposition":[{"step_name":"Spin coating","method":"Spin-coating","atmosphere":"Dry air","temperature":null,"duration":null,"antisolvent":"diethyl ether","solution":{"compounds":null,"solutes":[{"name":"FAPbI3","concentration":{"value":1.5000000000000004,"unit":"mol/L"}},{"name":"MACl","concentration":{"value":0.7500000000000002,"unit":"mol/L"}},{"name":"1,4-PBPA","concentration":{"value":0.010000000000000002,"unit":"mol/L"}}],"volume":null,"temperature":null,"solvents":[{"name":"DMF","volume_fraction":0.8},{"name":"DMSO","volume_fraction":0.2}]},"additional_parameters":null},{"step_name":"Annealing","method":"Thermal-annealing","atmosphere":"Dry air","temperature":{"value":150.0,"unit":"°C"},"duration":{"value":600.0,"unit":"s"},"antisolvent":null,"solution":null,"additional_parameters":null}],"additional_treatment":null},{"name":"OAI","thickness":null,"functionality":"Other","deposition":[{"step_name":"Spin coating","method":"Spin-coating","atmosphere":"Ambient air","temperature":null,"duration":null,"antisolvent":null,"solution":{"compounds":null,"solutes":[{"name":"octylammonium iodide","concentration":{"value":0.015,"unit":"mol/L"}}],"volume":null,"temperature":null,"solvents":[{"name":"isopropyl alcohol","volume_fraction":null}]},"additional_parameters":null}],"additional_treatment":null},{"name":"Spiro-OMeTAD","thickness":null,"functionality":"Hole-transport","deposition":[{"step_name":"Spin coating","method":"Spin-coating","atmosphere":"Ambient air","temperature":null,"duration":null,"antisolvent":null,"solution":{"compounds":null,"solutes":[{"name":"spiro-OMeTAD","concentration":{"value":0.07100000000000001,"unit":"mol/L"}},{"name":"Li-TFSI","concentration":{"value":0.049,"unit":"mol/L"}},{"name":"t-BP","concentration":{"value":0.021,"unit":"mol/L"}}],"volume":null,"temperature":null,"solvents":[{"name":"chlorobenzene","volume_fraction":null}]},"additional_parameters":null}],"additional_treatment":null},{"name":"Au","thickness":null,"functionality":"Contact","deposition":[{"step_name":"Thermal evaporation","method":"Evaporation","atmosphere":"Vacuum","temperature":null,"duration":null,"antisolvent":null,"solution":null,"additional_parameters":null}],"additional_treatment":null}]},{"perovskite_composition":{"formula":"FAPbI3","sample_type":"Polycrystalline film","dimensionality":"3D","a_ions":[{"abbreviation":"FA","common_name":"Formamidinium","molecular_formula":"CH6N2+","coefficient":"1"}],"b_ions":[{"abbreviation":"Pb","common_name":"Lead","molecular_formula":"Pb2+","coefficient":"1"}],"x_ions":[{"abbreviation":"I","common_name":"Iodide","molecular_formula":"I-","coefficient":"3"}],"bandgap":{"value":1.53,"unit":"eV"},"impurities":null,"additives":{"abbreviation":"1,4-PBPA","concentration":{"value":0.003000000000000001,"unit":"mol/L"}}},"device_architecture":"nip","pce":{"value":21.0,"unit":"%"},"jsc":{"value":24.35,"unit":"mA cm^-2"},"voc":{"value":1.14,"unit":"V"},"ff":{"value":78.0},"number_devices":null,"averaged_quantities":null,"active_area":{"value":0.16,"unit":"cm^2"},"light_source":{"type":"AM 1.5G","description":null,"light_intensity":{"value":100.0,"unit":"mW cm^-2"},"lamp":null},"encapsulated":true,"additional_notes":"Champion device with hysteresis index of 0.03%","stability":{"time":{"value":8460000.0,"unit":"s"},"light_intensity":null,"humidity":{"value":95.0,"unit":"%"},"temperature":{"value":40.0,"unit":"°C"},"PCE_T80":null,"PCE_at_the_start_of_the_experiment":{"value":21.0,"unit":"%"},"PCE_after_1000_hours":null,"PCE_at_the_end_of_experiment":{"value":21.0,"unit":"%"},"potential_bias":"Open circuit"},"layers":[{"name":"FTO","thickness":null,"functionality":"Substrate","deposition":null,"additional_treatment":null},{"name":"c-TiO2","thickness":null,"functionality":"Electron-transport","deposition":[{"step_name":"Spray pyrolysis","method":"Spray coating","atmosphere":"Air","temperature":{"value":400.0,"unit":"°C"},"duration":null,"antisolvent":null,"solution":null,"additional_parameters":null}],"additional_treatment":null},{"name":"m-TiO2","thickness":null,"functionality":"Electron-transport","deposition":[{"step_name":"Spin coating","method":"Spin-coating","atmosphere":"Air","temperature":null,"duration":null,"antisolvent":null,"solution":null,"additional_parameters":null},{"step_name":"Annealing","method":"Thermal-annealing","atmosphere":"Air","temperature":{"value":100.0,"unit":"°C"},"duration":{"value":600.0,"unit":"s"},"antisolvent":null,"solution":null,"additional_parameters":null},{"step_name":"Annealing","method":"Thermal-annealing","atmosphere":"Air","temperature":{"value":120.0,"unit":"°C"},"duration":{"value":900.0,"unit":"s"},"antisolvent":null,"solution":null,"additional_parameters":null},{"step_name":"Annealing","method":"Thermal-annealing","atmosphere":"Air","temperature":{"value":450.0,"unit":"°C"},"duration":{"value":1800.0,"unit":"s"},"antisolvent":null,"solution":null,"additional_parameters":null}],"additional_treatment":null},{"name":"FAPbI3 w/ 1,4-PBPA","thickness":null,"functionality":"Absorber","deposition":[{"step_name":"Spin coating","method":"Spin-coating","atmosphere":"Dry air","temperature":null,"duration":null,"antisolvent":"diethyl ether","solution":{"compounds":null,"solutes":[{"name":"FAPbI3","concentration":{"value":1.5000000000000004,"unit":"mol/L"}},{"name":"MACl","concentration":{"value":0.7500000000000002,"unit":"mol/L"}},{"name":"1,4-PBPA","concentration":{"value":0.003000000000000001,"unit":"mol/L"}}],"volume":null,"temperature":null,"solvents":[{"name":"DMF","volume_fraction":0.8},{"name":"DMSO","volume_fraction":0.2}]},"additional_parameters":null},{"step_name":"Annealing","method":"Thermal-annealing","atmosphere":"Dry air","temperature":{"value":150.0,"unit":"°C"},"duration":{"value":600.0,"unit":"s"},"antisolvent":null,"solution":null,"additional_parameters":null}],"additional_treatment":null},{"name":"OAI","thickness":null,"functionality":"Other","deposition":[{"step_name":"Spin coating","method":"Spin-coating","atmosphere":"Ambient air","temperature":null,"duration":null,"antisolvent":null,"solution":{"compounds":null,"solutes":[{"name":"octylammonium iodide","concentration":{"value":0.015,"unit":"mol/L"}}],"volume":null,"temperature":null,"solvents":[{"name":"isopropyl alcohol","volume_fraction":null}]},"additional_parameters":null}],"additional_treatment":null},{"name":"Spiro-OMeTAD","thickness":null,"functionality":"Hole-transport","deposition":[{"step_name":"Spin coating","method":"Spin-coating","atmosphere":"Ambient air","temperature":null,"duration":null,"antisolvent":null,"solution":{"compounds":null,"solutes":[{"name":"spiro-OMeTAD","concentration":{"value":0.07100000000000001,"unit":"mol/L"}},{"name":"Li-TFSI","concentration":{"value":0.049,"unit":"mol/L"}},{"name":"t-BP","concentration":{"value":0.021,"unit":"mol/L"}}],"volume":null,"temperature":null,"solvents":[{"name":"chlorobenzene","volume_fraction":null}]},"additional_parameters":null}],"additional_treatment":null},{"name":"Au","thickness":null,"functionality":"Contact","deposition":[{"step_name":"Thermal evaporation","method":"Evaporation","atmosphere":"Vacuum","temperature":null,"duration":null,"antisolvent":null,"solution":null,"additional_parameters":null}],"additional_treatment":null}]},{"perovskite_composition":{"formula":"FAPbI3","sample_type":"Polycrystalline film","dimensionality":"3D","a_ions":[{"abbreviation":"FA","common_name":"Formamidinium","molecular_formula":"CH6N2+","coefficient":"1"}],"b_ions":[{"abbreviation":"Pb","common_name":"Lead","molecular_formula":"Pb2+","coefficient":"1"}],"x_ions":[{"abbreviation":"I","common_name":"Iodide","molecular_formula":"I-","coefficient":"3"}],"bandgap":{"value":1.53,"unit":"eV"},"impurities":null,"additives":{"abbreviation":"1,4-PBMBPA","concentration":{"value":0.010000000000000002,"unit":"mol/L"}}},"device_architecture":"nip","pce":{"value":18.83,"unit":"%"},"jsc":{"value":23.86,"unit":"mA cm^-2"},"voc":{"value":1.09,"unit":"V"},"ff":{"value":74.0},"number_devices":null,"averaged_quantities":null,"active_area":{"value":0.16,"unit":"cm^2"},"light_source":{"type":"AM 1.5G","description":null,"light_intensity":{"value":100.0,"unit":"mW cm^-2"},"lamp":null},"encapsulated":null,"additional_notes":null,"stability":null,"layers":null},{"perovskite_composition":{"formula":"FAPbI3","sample_type":"Polycrystalline film","dimensionality":"3D","a_ions":[{"abbreviation":"FA","common_name":"Formamidinium","molecular_formula":"CH6N2+","coefficient":"1"}],"b_ions":[{"abbreviation":"Pb","common_name":"Lead","molecular_formula":"Pb2+","coefficient":"1"}],"x_ions":[{"abbreviation":"I","common_name":"Iodide","molecular_formula":"I-","coefficient":"3"}],"bandgap":{"value":1.53,"unit":"eV"},"impurities":null,"additives":{"abbreviation":"1,6-HDPA","concentration":{"value":0.010000000000000002,"unit":"mol/L"}}},"device_architecture":"nip","pce":{"value":20.01,"unit":"%"},"jsc":{"value":23.93,"unit":"mA cm^-2"},"voc":{"value":1.08,"unit":"V"},"ff":{"value":78.0},"number_devices":null,"averaged_quantities":null,"active_area":{"value":0.16,"unit":"cm^2"},"light_source":{"type":"AM 1.5G","description":null,"light_intensity":{"value":100.0,"unit":"mW cm^-2"},"lamp":null},"encapsulated":null,"additional_notes":null,"stability":null,"layers":null},{"perovskite_composition":{"formula":"FAPbI3","sample_type":"Polycrystalline film","dimensionality":"3D","a_ions":[{"abbreviation":"FA","common_name":"Formamidinium","molecular_formula":"CH6N2+","coefficient":"1"}],"b_ions":[{"abbreviation":"Pb","common_name":"Lead","molecular_formula":"Pb2+","coefficient":"1"}],"x_ions":[{"abbreviation":"I","common_name":"Iodide","molecular_formula":"I-","coefficient":"3"}],"bandgap":{"value":1.53,"unit":"eV"},"impurities":null,"additives":{"abbreviation":"ATMPA","concentration":{"value":0.010000000000000002,"unit":"mol/L"}}},"device_architecture":"nip","pce":{"value":20.02,"unit":"%"},"jsc":{"value":23.81,"unit":"mA cm^-2"},"voc":{"value":1.1,"unit":"V"},"ff":{"value":77.0},"number_devices":null,"averaged_quantities":null,"active_area":{"value":0.16,"unit":"cm^2"},"light_source":{"type":"AM 1.5G","description":null,"light_intensity":{"value":100.0,"unit":"mW cm^-2"},"lamp":null},"encapsulated":null,"additional_notes":null,"stability":null,"layers":null}]}
