Repository: lamalab-org/perla-extract

# Data Directory

This directory contains extraction results and ground truth data used for training, optimization, and evaluation of the Perovscribe pipeline.

## Directory Structure

```
data/
├── extractions/          # Extraction results from various sources
│   ├── humans/          # Human-annotated extractions
│   │   ├── Consensus/   # Consensus extractions between different human annotators
│   │   ├── Bear/        # Individual human annotator (anonymized)
│   │   ├── Bee/         # Individual human annotator (anonymized)
│   │   └── ...          # Additional anonymized human annotators
│   ├── claude-opus-4-1-20250805/  # LLM model extractions

File: src/perovscribe/data/extractions/claude-sonnet-4-20250514/10.1021--acsaem.9b01928.json
{"cells":[{"perovskite_composition":{"formula":"CH3NH3PbI3","sample_type":"Polycrystalline film","dimensionality":"3D","a_ions":[{"abbreviation":"MA","common_name":"Methylammonium","molecular_formula":"CH3NH3+","coefficient":"1"}],"b_ions":[{"abbreviation":"Pb","common_name":"Lead","molecular_formula":"Pb2+","coefficient":"1"}],"x_ions":[{"abbreviation":"I","common_name":"Iodide","molecular_formula":"I-","coefficient":"3"}],"bandgap":{"value":1.55,"unit":"eV"},"impurities":null,"additives":null},"device_architecture":"nip","pce":{"value":13.59,"unit":"%"},"jsc":{"value":18.81,"unit":"mA cm^-2"},"voc":{"value":1.01,"unit":"V"},"ff":{"value":71.6},"number_devices":null,"averaged_quantities":null,"active_area":null,"light_source":{"type":"AM 1.5G","description":null,"light_intensity":{"value":100.0,"unit":"mW cm^-2"},"lamp":null},"encapsulated":false,"additional_notes":"Control device based on bare mp-TiO2 ETL using AC-VASP technique","stability":null,"layers":[{"name":"FTO","thickness":null,"functionality":"Substrate","deposition":null,"additional_treatment":null},{"name":"TiO2","thickness":null,"functionality":"Electron-transport","deposition":null,"additional_treatment":null},{"name":"mp-TiO2","thickness":null,"functionality":"Electron-transport","deposition":null,"additional_treatment":null},{"name":"CH3NH3PbI3","thickness":null,"functionality":"Absorber","deposition":[{"step_name":"VASP","method":"Vapor-assisted solution processing","atmosphere":"Ambient air","temperature":null,"duration":null,"antisolvent":null,"solution":null,"additional_parameters":null}],"additional_treatment":null},{"name":"Spiro-MeOTAD","thickness":null,"functionality":"Hole-transport","deposition":null,"additional_treatment":null},{"name":"Au","thickness":null,"functionality":"Contact","deposition":null,"additional_treatment":null}]},{"perovskite_composition":{"formula":"CH3NH3PbI3","sample_type":"Polycrystalline film","dimensionality":"3D","a_ions":[{"abbreviation":"MA","common_name":"Methylammonium","molecular_formula":"CH3NH3+","coefficient":"1"}],"b_ions":[{"abbreviation":"Pb","common_name":"Lead","molecular_formula":"Pb2+","coefficient":"1"}],"x_ions":[{"abbreviation":"I","common_name":"Iodide","molecular_formula":"I-","coefficient":"3"}],"bandgap":{"value":1.55,"unit":"eV"},"impurities":null,"additives":null},"device_architecture":"nip","pce":{"value":18.54,"unit":"%"},"jsc":{"value":21.93,"unit":"mA cm^-2"},"voc":{"value":1.11,"unit":"V"},"ff":{"value":76.2},"number_devices":null,"averaged_quantities":null,"active_area":null,"light_source":{"type":"AM 1.5G","description":null,"light_intensity":{"value":100.0,"unit":"mW cm^-2"},"lamp":null},"encapsulated":false,"additional_notes":"Modified device with ZnAl-MMOs permeated mp-TiO2 ETL using AC-VASP technique. 36.4% performance improvement over control device.","stability":null,"layers":[{"name":"FTO","thickness":null,"functionality":"Substrate","deposition":null,"additional_treatment":null},{"name":"TiO2","thickness":null,"functionality":"Electron-transport","deposition":null,"additional_treatment":null},{"name":"ZnAl-MMOs/mp-TiO2","thickness":null,"functionality":"Electron-transport","deposition":null,"additional_treatment":"ZnAl-LDH precursor infiltrated into mp-TiO2 texture and calcined at 500°C"},{"name":"CH3NH3PbI3","thickness":null,"functionality":"Absorber","deposition":[{"step_name":"VASP","method":"Vapor-assisted solution processing","atmosphere":"Ambient air","temperature":null,"duration":null,"antisolvent":null,"solution":null,"additional_parameters":null}],"additional_treatment":null},{"name":"Spiro-MeOTAD","thickness":null,"functionality":"Hole-transport","deposition":null,"additional_treatment":null},{"name":"Au","thickness":null,"functionality":"Contact","deposition":null,"additional_treatment":null}]},{"perovskite_composition":{"formula":"CH3NH3PbI3","sample_type":"Polycrystalline film","dimensionality":"3D","a_ions":[{"abbreviation":"MA","common_name":"Methylammonium","molecular_formula":"CH3NH3+","coefficient":"1"}],"b_ions":[{"abbreviation":"Pb","common_name":"Lead","molecular_formula":"Pb2+","coefficient":"1"}],"x_ions":[{"abbreviation":"I","common_name":"Iodide","molecular_formula":"I-","coefficient":"3"}],"bandgap":{"value":1.55,"unit":"eV"},"impurities":null,"additives":null},"device_architecture":"nip","pce":{"value":14.45,"unit":"%"},"jsc":null,"voc":null,"ff":null,"number_devices":null,"averaged_quantities":null,"active_area":null,"light_source":{"type":"AM 1.5G","description":null,"light_intensity":{"value":100.0,"unit":"mW cm^-2"},"lamp":null},"encapsulated":false,"additional_notes":"HTM-free device (Au-PSC) with ZnAl-MMOs permeated mp-TiO2 ETL using AC-VASP technique","stability":null,"layers":[{"name":"FTO","thickness":null,"functionality":"Substrate","deposition":null,"additional_treatment":null},{"name":"TiO2","thickness":null,"functionality":"Electron-transport","deposition":null,"additional_treatment":null},{"name":"ZnAl-MMOs/mp-TiO2","thickness":null,"functionality":"Electron-transport","deposition":null,"additional_treatment":"ZnAl-LDH precursor infiltrated into mp-TiO2 texture and calcined at 500°C"},{"name":"CH3NH3PbI3","thickness":null,"functionality":"Absorber","deposition":[{"step_name":"VASP","method":"Vapor-assisted solution processing","atmosphere":"Ambient air","temperature":null,"duration":null,"antisolvent":null,"solution":null,"additional_parameters":null}],"additional_treatment":null},{"name":"Au","thickness":null,"functionality":"Contact","deposition":null,"additional_treatment":null}]}]}

File: src/perovscribe/data/extractions/claude-sonnet-4-20250514/10.1038--s41467-020-20272-3.json
{"cells":[{"perovskite_composition":{"formula":"MAPbI3","sample_type":"Polycrystalline film","dimensionality":"3D","a_ions":[{"abbreviation":"MA","common_name":"Methylammonium","molecular_formula":"CH3NH3+","coefficient":"1"}],"b_ions":[{"abbreviation":"Pb","common_name":"Lead","molecular_formula":"Pb2+","coefficient":"1"}],"x_ions":[{"abbreviation":"I","common_name":"Iodide","molecular_formula":"I-","coefficient":"3"}],"bandgap":{"value":1.6,"unit":"eV"},"impurities":null,"additives":null},"device_architecture":"pin","pce":{"value":19.1,"unit":"%"},"jsc":{"value":22.3,"unit":"mA cm^-2"},"voc":{"value":1.07,"unit":"V"},"ff":{"value":79.0},"number_devices":null,"averaged_quantities":null,"active_area":{"value":0.071,"unit":"cm^2"},"light_source":{"type":"AM 1.5G","description":null,"light_intensity":{"value":100.0,"unit":"mW cm^-2"},"lamp":null},"encapsulated":false,"additional_notes":null,"stability":null,"layers":[{"name":"ITO","thickness":null,"functionality":"Contact","deposition":[],"additional_treatment":null},{"name":"PTAA","thickness":{"value":null,"unit":null},"functionality":"Hole-transport","deposition":[{"step_name":"Spin coating","method":"Spin-coating","atmosphere":"Ambient air","temperature":null,"duration":null,"antisolvent":null,"solution":{"compounds":null,"solutes":[{"name":"PTAA","concentration":{"value":2.5,"unit":"mg/mL"}}],"volume":null,"temperature":null,"solvents":[{"name":"toluene","volume_fraction":null}]},"additional_parameters":{"spin_speed":"6000 r.p.m.","spin_time":"30 s"}},{"step_name":"Thermal annealing","method":"Thermal-annealing","atmosphere":"Ambient air","temperature":{"value":100.0,"unit":"°C"},"duration":{"value":600.0,"unit":"s"},"antisolvent":null,"solution":null,"additional_parameters":null}],"additional_treatment":null},{"name":"PFN-P2","thickness":null,"functionality":"Other","deposition":[{"step_name":"Spin coating","method":"Spin-coating","atmosphere":"Ambient air","temperature":null,"duration":null,"antisolvent":null,"solution":{"compounds":null,"solutes":[{"name":"PFN-P2","concentration":{"value":0.5,"unit":"mg/mL"}}],"volume":null,"temperature":null,"solvents":[{"name":"methanol","volume_fraction":null}]},"additional_parameters":{"spin_speed":"5000 r.p.m.","spin_time":"20 s"}}],"additional_treatment":null},{"name":"MAPbI3","thickness":{"value":220.0,"unit":"nm"},"functionality":"Absorber","deposition":[{"step_name":"Spin coating","method":"Spin-coating","atmosphere":"N2","temperature":null,"duration":null,"antisolvent":"toluene","solution":{"compounds":null,"solutes":[{"name":"PbI2","concentration":{"value":1.2000000000000002,"unit":"mol/L"}},{"name":"MAI","concentration":{"value":1.2000000000000002,"unit":"mol/L"}}],"volume":null,"temperature":null,"solvents":[{"name":"GBL","volume_fraction":0.7},{"name":"DMSO","volume_fraction":0.3}]},"additional_parameters":{"two_step_process":"1000 r.p.m. for 10 s then 5000 r.p.m. for 80 s","antisolvent_volume":"200 µL","antisolvent_timing":"after 15 s"}},{"step_name":"Thermal annealing","method":"Thermal-annealing","atmosphere":"N2","temperature":{"value":100.0,"unit":"°C"},"duration":{"value":1800.0,"unit":"s"},"antisolvent":null,"solution":null,"additional_parameters":null}],"additional_treatment":null},{"name":"C60","thickness":{"value":20.0,"unit":"nm"},"functionality":"Electron-transport","deposition":[{"step_name":"Evaporation","method":"Evaporation","atmosphere":"Vacuum","temperature":null,"duration":null,"antisolvent":null,"solution":null,"additional_parameters":null}],"additional_treatment":null},{"name":"BCP","thickness":{"value":7.5,"unit":"nm"},"functionality":"Other","deposition":[{"step_name":"Evaporation","method":"Evaporation","atmosphere":"Vacuum","temperature":null,"duration":null,"antisolvent":null,"solution":null,"additional_parameters":null}],"additional_treatment":null},{"name":"Cu","thickness":{"value":100.0,"unit":"nm"},"functionality":"Contact","deposition":[{"step_name":"Evaporation","method":"Evaporation","atmosphere":"Vacuum","temperature":null,"duration":null,"antisolvent":null,"solution":null,"additional_parameters":null}],"additional_treatment":null}]},{"perovskite_composition":{"formula":"MAPbI3 w/ 0.3 mol% FEAI","sample_type":"Polycrystalline film","dimensionality":"3D","a_ions":[{"abbreviation":"MA","common_name":"Methylammonium","molecular_formula":"CH3NH3+","coefficient":"1"}],"b_ions":[{"abbreviation":"Pb","common_name":"Lead","molecular_formula":"Pb2+","coefficient":"1"}],"x_ions":[{"abbreviation":"I","common_name":"Iodide","molecular_formula":"I-","coefficient":"3"}],"bandgap":{"value":1.6,"unit":"eV"},"impurities":null,"additives":null},"device_architecture":"pin","pce":{"value":21.1,"unit":"%"},"jsc":{"value":22.4,"unit":"mA cm^-2"},"voc":{"value":1.12,"unit":"V"},"ff":{"value":84.0},"number_devices":null,"averaged_quantities":null,"active_area":{"value":0.071,"unit":"cm^2"},"light_source":{"type":"AM 1.5G","description":null,"light_intensity":{"value":100.0,"unit":"mW cm^-2"},"lamp":null},"encapsulated":false,"additional_notes":"Contains 0.3 mol% FEAI additive","stability":null,"layers":[{"name":"ITO","thickness":null,"functionality":"Contact","deposition":[],"additional_treatment":null},{"name":"PTAA","thickness":null,"functionality":"Hole-transport","deposition":[{"step_name":"Spin coating","method":"Spin-coating","atmosphere":"Ambient air","temperature":null,"duration":null,"antisolvent":null,"solution":{"compounds":null,"solutes":[{"name":"PTAA","concentration":{"value":2.5,"unit":"mg/mL"}}],"volume":null,"temperature":null,"solvents":[{"name":"toluene","volume_fraction":null}]},"additional_parameters":{"spin_speed":"6000 r.p.m.","spin_time":"30 s"}},{"step_name":"Thermal annealing","method":"Thermal-annealing","atmosphere":"Ambient air","temperature":{"value":100.0,"unit":"°C"},"duration":{"value":600.0,"unit":"s"},"antisolvent":null,"solution":null,"additional_parameters":null}],"additional_treatment":null},{"name":"PFN-P2","thickness":null,"functionality":"Other","deposition":[{"step_name":"Spin coating","method":"Spin-coating","atmosphere":"Ambient air","temperature":null,"duration":null,"antisolvent":null,"solution":{"compounds":null,"solutes":[{"name":"PFN-P2","concentration":{"value":0.5,"unit":"mg/mL"}}],"volume":null,"temperature":null,"solvents":[{"name":"methanol","volume_fraction":null}]},"additional_parameters":{"spin_speed":"5000 r.p.m.","spin_time":"20 s"}}],"additional_treatment":null},{"name":"MAPbI3 w/ 0.3 mol% FEAI","thickness":{"value":220.0,"unit":"nm"},"functionality":"Absorber","deposition":[{"step_name":"Spin coating","method":"Spin-coating","atmosphere":"N2","temperature":null,"duration":null,"antisolvent":"toluene","solution":{"compounds":null,"solutes":[{"name":"PbI2","concentration":{"value":1.2000000000000002,"unit":"mol/L"}},{"name":"MAI","concentration":{"value":1.2000000000000002,"unit":"mol/L"}}],"volume":null,"temperature":null,"solvents":[{"name":"GBL","volume_fraction":0.7},{"name":"DMSO","volume_fraction":0.3}]},"additional_parameters":{"two_step_process":"1000 r.p.m. for 10 s then 5000 r.p.m. for 80 s","antisolvent_volume":"200 µL","antisolvent_timing":"after 15 s","FEAI_additive":"0.3 mol%"}},{"step_name":"Thermal annealing","method":"Thermal-annealing","atmosphere":"N2","temperature":{"value":100.0,"unit":"°C"},"duration":{"value":1800.0,"unit":"s"},"antisolvent":null,"solution":null,"additional_parameters":null}],"additional_treatment":null},{"name":"C60","thickness":{"value":20.0,"unit":"nm"},"functionality":"Electron-transport","deposition":[{"step_name":"Evaporation","method":"Evaporation","atmosphere":"Vacuum","temperature":null,"duration":null,"antisolvent":null,"solution":null,"additional_parameters":null}],"additional_treatment":null},{"name":"BCP","thickness":{"value":7.5,"unit":"nm"},"functionality":"Other","deposition":[{"step_name":"Evaporation","method":"Evaporation","atmosphere":"Vacuum","temperature":null,"duration":null,"antisolvent":null,"solution":null,"additional_parameters":null}],"additional_treatment":null},{"name":"Cu","thickness":{"value":100.0,"unit":"nm"},"functionality":"Contact","deposition":[{"step_name":"Evaporation","method":"Evaporation","atmosphere":"Vacuum","temperature":null,"duration":null,"antisolvent":null,"solution":null,"additional_parameters":null}],"additional_treatment":null}]}]}

File: src/perovscribe/data/extractions/claude-sonnet-4-20250514/10.1038--s41467-023-36141-8.json
{"cells":[{"perovskite_composition":{"formula":"FA0.85Cs0.15Pb(I0.6Br0.4)3","sample_type":"Polycrystalline film","dimensionality":"3D","a_ions":[{"abbreviation":"FA","common_name":"Formamidinium","molecular_formula":"CH6N2+","coefficient":"0.85"},{"abbreviation":"Cs","common_name":"Cesium","molecular_formula":"Cs+","coefficient":"0.15"}],"b_ions":[{"abbreviation":"Pb","common_name":"Lead","molecular_formula":"Pb2+","coefficient":"1"}],"x_ions":[{"abbreviation":"I","common_name":"Iodide","molecular_formula":"I-","coefficient":"1.8"},{"abbreviation":"Br","common_name":"Bromide","molecular_formula":"Br-","coefficient":"1.2"}],"bandgap":{"value":1.8,"unit":"eV"},"impurities":null,"additives":null},"device_architecture":"pin","pce":{"value":17.0,"unit":"%"},"jsc":{"value":17.0,"unit":"mA cm^-2"},"voc":{"value":1.29,"unit":"V"},"ff":{"value":80.0},"number_devices":null,"averaged_quantities":null,"active_area":{"value":1.0,"unit":"cm^2"},"light_source":{"type":"AM 1.5G","description":null,"light_intensity":{"value":100.0,"unit":"mW cm^-2"},"lamp":null},"encapsulated":null,"additional_notes":null,"stability":{"time":{"value":12600000.0,"unit":"s"},"light_intensity":null,"humidity":null,"temperature":{"value":85.0,"unit":"°C"},"PCE_T80":{"value":12600000.0,"unit":"s"},"PCE_at_the_start_of_the_experiment":{"value":17.0,"unit":"%"},"PCE_after_1000_hours":null,"PCE_at_the_end_of_experiment":{"value":13.6,"unit":"%"},"potential_bias":"Open circuit"},"layers":[{"name":"ITO","thickness":null,"functionality":"Contact","deposition":[],"additional_treatment":null},{"name":"Me-4PACz","thickness":{"value":1.0,"unit":"nm"},"functionality":"Hole-transport","deposition":[{"step_name":"Spin coating","method":"Spin-coating","atmosphere":"Ambient air","temperature":null,"duration":null,"antisolvent":null,"solution":{"compounds":null,"solutes":[{"name":"Me-4PACz","concentration":{"value":0.3,"unit":"mg/mL"}}],"volume":null,"temperature":null,"solvents":[{"name":"Ethanol","volume_fraction":1.0}]},"additional_parameters":{"speed":"2000 rpm","time":"30 s"}},{"step_name":"Thermal annealing","method":"Thermal-annealing","atmosphere":"N2","temperature":{"value":100.0,"unit":"°C"},"duration":{"value":600.0,"unit":"s"},"antisolvent":null,"solution":null,"additional_parameters":null}],"additional_treatment":null},{"name":"Al2O3 nanoparticles","thickness":null,"functionality":"Other","deposition":[{"step_name":"Spin coating","method":"Spin-coating","atmosphere":"Ambient air","temperature":null,"duration":null,"antisolvent":null,"solution":{"compounds":null,"solutes":null,"volume":null,"temperature":null,"solvents":[{"name":"IPA","volume_fraction":1.0}]},"additional_parameters":{"dilution":"1:150 by volume"}}],"additional_treatment":null},{"name":"FA0.85Cs0.15Pb(I0.6Br0.4)3","thickness":null,"functionality":"Absorber","deposition":[{"step_name":"Spin coating","method":"Spin-coating","atmosphere":"N2","temperature":null,"duration":null,"antisolvent":"ethyl acetate","solution":{"compounds":null,"solutes":null,"volume":null,"temperature":null,"solvents":[{"name":"DMF","volume_fraction":0.8},{"name":"DMSO","volume_fraction":0.2}]},"additional_parameters":{"speed_1":"1000 rpm for 5 s","speed_2":"5000 rpm for 30 s","antisolvent_volume":"300 μL","antisolvent_timing":"40 s after start"}},{"step_name":"Thermal annealing","method":"Thermal-annealing","atmosphere":"N2","temperature":{"value":100.0,"unit":"°C"},"duration":{"value":3000.0,"unit":"s"},"antisolvent":null,"solution":null,"additional_parameters":null}],"additional_treatment":"ImBr surface treatment"},{"name":"ImBr","thickness":null,"functionality":"Other","deposition":[{"step_name":"Surface treatment","method":"Spin-coating","atmosphere":"N2","temperature":null,"duration":null,"antisolvent":null,"solution":{"compounds":null,"solutes":[{"name":"ImBr","concentration":{"value":2.0,"unit":"mg/mL"}}],"volume":null,"temperature":null,"solvents":[{"name":"IPA","volume_fraction":1.0}]},"additional_parameters":{"speed":"6000 rpm","time":"30 s"}},{"step_name":"Thermal annealing","method":"Thermal-annealing","atmosphere":"N2","temperature":{"value":100.0,"unit":"°C"},"duration":{"value":1200.0,"unit":"s"},"antisolvent":null,"solution":null,"additional_parameters":null}],"additional_treatment":null},{"name":"PCBM","thickness":null,"functionality":"Electron-transport","deposition":[{"step_name":"Spin coating","method":"Spin-coating","atmosphere":"N2","temperature":null,"duration":null,"antisolvent":null,"solution":{"compounds":null,"solutes":[{"name":"PCBM","concentration":{"value":20.0,"unit":"mg/mL"}}],"volume":null,"temperature":null,"solvents":[{"name":"CB","volume_fraction":0.9},{"name":"DCB","volume_fraction":0.1}]},"additional_parameters":{"speed":"2000 rpm","time":"20 s"}},{"step_name":"Thermal annealing","method":"Thermal-annealing","atmosphere":"N2","temperature":{"value":100.0,"unit":"°C"},"duration":{"value":240.0,"unit":"s"},"antisolvent":null,"solution":null,"additional_parameters":null}],"additional_treatment":null},{"name":"BCP","thickness":null,"functionality":"Electron-transport","deposition":[{"step_name":"Spin coating","method":"Spin-coating","atmosphere":"N2","temperature":null,"duration":null,"antisolvent":null,"solution":{"compounds":null,"solutes":[{"name":"BCP","concentration":{"value":0.5,"unit":"mg/mL"}}],"volume":null,"temperature":null,"solvents":[{"name":"IPA","volume_fraction":1.0}]},"additional_parameters":{"speed":"4000 rpm","time":"20 s"}},{"step_name":"Thermal annealing","method":"Thermal-annealing","atmosphere":"Ambient air","temperature":{"value":100.0,"unit":"°C"},"duration":{"value":60.0,"unit":"s"},"antisolvent":null,"solution":null,"additional_parameters":null}],"additional_treatment":null},{"name":"Ag","thickness":{"value":100.0,"unit":"nm"},"functionality":"Contact","deposition":[{"step_name":"Thermal evaporation","method":"Evaporation","atmosphere":"Vacuum","temperature":null,"duration":null,"antisolvent":null,"solution":null,"additional_parameters":null}],"additional_treatment":null}]},{"perovskite_composition":{"formula":"FA0.85Cs0.15Pb(I0.6Br0.4)3","sample_type":"Polycrystalline film","dimensionality":"3D","a_ions":[{"abbreviation":"FA","common_name":"Formamidinium","molecular_formula":"CH6N2+","coefficient":"0.85"},{"abbreviation":"Cs","common_name":"Cesium","molecular_formula":"Cs+","coefficient":"0.15"}],"b_ions":[{"abbreviation":"Pb","common_name":"Lead","molecular_formula":"Pb2+","coefficient":"1"}],"x_ions":[{"abbreviation":"I","common_name":"Iodide","molecular_formula":"I-","coefficient":"1.8"},{"abbreviation":"Br","common_name":"Bromide","molecular_formula":"Br-","coefficient":"1.2"}],"bandgap":{"value":1.8,"unit":"eV"},"impurities":null,"additives":null},"device_architecture":"pin","pce":{"value":17.0,"unit":"%"},"jsc":{"value":16.8,"unit":"mA cm^-2"},"voc":{"value":1.27,"unit":"V"},"ff":{"value":82.1},"number_devices":null,"averaged_quantities":null,"active_area":{"value":0.25,"unit":"cm^2"},"light_source":{"type":"AM 1.5G","description":null,"light_intensity":{"value":100.0,"unit":"mW cm^-2"},"lamp":null},"encapsulated":null,"additional_notes":null,"stability":null,"layers":[{"name":"ITO","thickness":null,"functionality":"Contact","deposition":[],"additional_treatment":null},{"name":"Me-4PACz","thickness":{"value":1.0,"unit":"nm"},"functionality":"Hole-transport","deposition":[{"step_name":"Spin coating","method":"Spin-coating","atmosphere":"Ambient air","temperature":null,"duration":null,"antisolvent":null,"solution":{"compounds":null,"solutes":[{"name":"Me-4PACz","concentration":{"value":0.3,"unit":"mg/mL"}}],"volume":null,"temperature":null,"solvents":[{"name":"Ethanol","volume_fraction":1.0}]},"additional_parameters":{"speed":"2000 rpm","time":"30 s"}},{"step_name":"Thermal annealing","method":"Thermal-annealing","atmosphere":"N2","temperature":{"value":100.0,"unit":"°C"},"duration":{"value":600.0,"unit":"s"},"antisolvent":null,"solution":null,"additional_parameters":null}],"additional_treatment":null},{"name":"Al2O3 nanoparticles","thickness":null,"functionality":"Other","deposition":[{"step_name":"Spin coating","method":"Spin-coating","atmosphere":"Ambient air","temperature":null,"duration":null,"antisolvent":null,"solution":{"compounds":null,"solutes":null,"volume":null,"temperature":null,"solvents":[{"name":"IPA","volume_fraction":1.0}]},"additional_parameters":{"dilution":"1:150 by volume"}}],"additional_treatment":null},{"name":"FA0.85Cs0.15Pb(I0.6Br0.4)3","thickness":null,"functionality":"Absorber","deposition":[{"step_name":"Spin coating","method":"Spin-coating","atmosphere":"N2","temperature":null,"duration":null,"antisolvent":"ethyl acetate","solution":{"compounds":null,"solutes":null,"volume":null,"temperature":null,"solvents":[{"name":"DMF","volume_fraction":0.8},{"name":"DMSO","volume_fraction":0.2}]},"additional_parameters":{"speed_1":"1000 rpm for 5 s","speed_2":"5000 rpm for 30 s","antisolvent_volume":"300 μL","antisolvent_timing":"40 s after start"}},{"step_name":"Thermal annealing","method":"Thermal-annealing","atmosphere":"N2","temperature":{"value":100.0,"unit":"°C"},"duration":{"value":3000.0,"unit":"s"},"antisolvent":null,"solution":null,"additional_parameters":null}],"additional_treatment":"ImBr surface treatment"},{"name":"ImBr","thickness":null,"functionality":"Other","deposition":[{"step_name":"Surface treatment","method":"Spin-coating","atmosphere":"N2","temperature":null,"duration":null,"antisolvent":null,"solution":{"compounds":null,"solutes":[{"name":"ImBr","concentration":{"value":2.0,"unit":"mg/mL"}}],"volume":null,"temperature":null,"solvents":[{"name":"IPA","volume_fraction":1.0}]},"additional_parameters":{"speed":"6000 rpm","time":"30 s"}},{"step_name":"Thermal annealing","method":"Thermal-annealing","atmosphere":"N2","temperature":{"value":100.0,"unit":"°C"},"duration":{"value":1200.0,"unit":"s"},"antisolvent":null,"solution":null,"additional_parameters":null}],"additional_treatment":null},{"name":"PCBM","thickness":null,"functionality":"Electron-transport","deposition":[{"step_name":"Spin coating","method":"Spin-coating","atmosphere":"N2","temperature":null,"duration":null,"antisolvent":null,"solution":{"compounds":null,"solutes":[{"name":"PCBM","concentration":{"value":20.0,"unit":"mg/mL"}}],"volume":null,"temperature":null,"solvents":[{"name":"CB","volume_fraction":0.9},{"name":"DCB","volume_fraction":0.1}]},"additional_parameters":{"speed":"2000 rpm","time":"20 s"}},{"step_name":"Thermal annealing","method":"Thermal-annealing","atmosphere":"N2","temperature":{"value":100.0,"unit":"°C"},"duration":{"value":240.0,"unit":"s"},"antisolvent":null,"solution":null,"additional_parameters":null}],"additional_treatment":null},{"name":"BCP","thickness":null,"functionality":"Electron-transport","deposition":[{"step_name":"Spin coating","method":"Spin-coating","atmosphere":"N2","temperature":null,"duration":null,"antisolvent":null,"solution":{"compounds":null,"solutes":[{"name":"BCP","concentration":{"value":0.5,"unit":"mg/mL"}}],"volume":null,"temperature":null,"solvents":[{"name":"IPA","volume_fraction":1.0}]},"additional_parameters":{"speed":"4000 rpm","time":"20 s"}},{"step_name":"Thermal annealing","method":"Thermal-annealing","atmosphere":"Ambient air","temperature":{"value":100.0,"unit":"°C"},"duration":{"value":60.0,"unit":"s"},"antisolvent":null,"solution":null,"additional_parameters":null}],"additional_treatment":null},{"name":"Ag","thickness":{"value":100.0,"unit":"nm"},"functionality":"Contact","deposition":[{"step_name":"Thermal evaporation","method":"Evaporation","atmosphere":"Vacuum","temperature":null,"duration":null,"antisolvent":null,"solution":null,"additional_parameters":null}],"additional_treatment":null}]}]}

File: src/perovscribe/data/extractions/claude-sonnet-4-20250514/10.1038--s41560-022-01061-2.json
{"cells":[{"perovskite_composition":{"formula":"Sn-Pb perovskite with (PEA)2GAPb2I7","sample_type":"Polycrystalline film","dimensionality":"2D/3D","a_ions":[{"abbreviation":"PEA","common_name":"Phenethylammonium","molecular_formula":null,"coefficient":"2"},{"abbreviation":"GA","common_name":"Guanidinium","molecular_formula":null,"coefficient":"1"},{"abbreviation":"MA","common_name":"Methylammonium","molecular_formula":null,"coefficient":null},{"abbreviation":"FA","common_name":"Formamidinium","molecular_formula":null,"coefficient":null}],"b_ions":[{"abbreviation":"Pb","common_name":"Lead","molecular_formula":null,"coefficient":"2"},{"abbreviation":"Sn","common_name":"Tin","molecular_formula":null,"coefficient":null}],"x_ions":[{"abbreviation":"I","common_name":"Iodide","molecular_formula":null,"coefficient":"7"}],"bandgap":{"value":1.25,"unit":"eV"},"impurities":null,"additives":null},"device_architecture":"Other","pce":{"value":22.1,"unit":"%"},"jsc":null,"voc":null,"ff":null,"number_devices":null,"averaged_quantities":null,"active_area":null,"light_source":null,"encapsulated":null,"additional_notes":"Single-junction Sn-Pb solar cell with operational time up to 1,830 hours. Dark carrier density of ~1.3 × 10^14 cm^-3. Bulk carrier lifetime increases to ~9.2 μs, surface recombination velocity decreases to ~1.4 cm s^-1.","stability":null,"layers":null},{"perovskite_composition":{"formula":"1.75-eV wide-bandgap perovskite","sample_type":"Polycrystalline film","dimensionality":"3D","a_ions":null,"b_ions":null,"x_ions":null,"bandgap":{"value":1.75,"unit":"eV"},"impurities":null,"additives":null},"device_architecture":"Other","pce":{"value":25.5,"unit":"%"},"jsc":null,"voc":{"value":2.1,"unit":"V"},"ff":null,"number_devices":null,"averaged_quantities":null,"active_area":null,"light_source":null,"encapsulated":null,"additional_notes":"Two-terminal all-perovskite tandem cell. Retained about 80% of maximum PCE after 1,500 h under continuous operation in N2 (ISOS-L-1 conditions).","stability":{"time":{"value":5400000.0,"unit":"s"},"light_intensity":null,"humidity":null,"temperature":null,"PCE_T80":null,"PCE_at_the_start_of_the_experiment":{"value":25.5,"unit":"%"},"PCE_after_1000_hours":null,"PCE_at_the_end_of_experiment":{"value":20.4,"unit":"%"},"potential_bias":"MPPT"},"layers":[{"name":"ITO/glass","thickness":null,"functionality":"Substrate","deposition":null,"additional_treatment":null},{"name":"1.75-eV perovskite","thickness":null,"functionality":"Absorber","deposition":null,"additional_treatment":null},{"name":"Recombination layer","thickness":null,"functionality":"Other","deposition":null,"additional_treatment":null},{"name":"1.25-eV perovskite","thickness":null,"functionality":"Absorber","deposition":null,"additional_treatment":null},{"name":"Selective contacts","thickness":null,"functionality":"Contact","deposition":null,"additional_treatment":null},{"name":"Top electrode","thickness":null,"functionality":"Contact","deposition":null,"additional_treatment":null}]}]}

File: src/perovscribe/data/extractions/claude-sonnet-4-20250514/10.1038--s41560-022-01102-w.json
{"cells":[{"perovskite_composition":{"formula":"Cs0.2FA0.8Pb0.5Sn0.5I3","sample_type":"Polycrystalline film","dimensionality":"3D","a_ions":[{"abbreviation":"Cs","common_name":"Cesium","molecular_formula":"Cs+","coefficient":"0.2"},{"abbreviation":"FA","common_name":"Formamidinium","molecular_formula":"CH6N2+","coefficient":"0.8"}],"b_ions":[{"abbreviation":"Pb","common_name":"Lead","molecular_formula":"Pb2+","coefficient":"0.5"},{"abbreviation":"Sn","common_name":"Tin","molecular_formula":"Sn2+","coefficient":"0.5"}],"x_ions":[{"abbreviation":"I","common_name":"Iodide","molecular_formula":"I-","coefficient":"3"}],"bandgap":{"value":1.22,"unit":"eV"},"impurities":null,"additives":{"abbreviation":"BHC","concentration":{"value":1.0,"unit":"mg/mL"}}},"device_architecture":"pin","pce":{"value":19.4,"unit":"%"},"jsc":{"value":30.1,"unit":"mA cm^-2"},"voc":{"value":0.837,"unit":"V"},"ff":{"value":75.6},"number_devices":null,"averaged_quantities":null,"active_area":{"value":0.08,"unit":"cm^2"},"light_source":{"type":"AM 1.5G","description":null,"light_intensity":{"value":100.0,"unit":"mW cm^-2"},"lamp":null},"encapsulated":false,"additional_notes":null,"stability":null,"layers":[{"name":"Glass","thickness":null,"functionality":"Substrate","deposition":null,"additional_treatment":null},{"name":"ITO","thickness":null,"functionality":"Contact","deposition":null,"additional_treatment":null},{"name":"PEDOT:PSS","thickness":null,"functionality":"Hole-transport","deposition":[{"step_name":"Blade coating","method":"Blade coating","atmosphere":"Ambient air","temperature":{"value":70.0,"unit":"°C"},"duration":null,"antisolvent":null,"solution":null,"additional_parameters":null},{"step_name":"Annealing","method":"Thermal-annealing","atmosphere":"N2","temperature":{"value":130.0,"unit":"°C"},"duration":{"value":600.0,"unit":"s"},"antisolvent":null,"solution":null,"additional_parameters":null}],"additional_treatment":null},{"name":"Cs0.2FA0.8Pb0.5Sn0.5I3","thickness":{"value":1000.0,"unit":"nm"},"functionality":"Absorber","deposition":[{"step_name":"Blade coating","method":"Blade coating","atmosphere":"N2","temperature":{"value":100.0,"unit":"°C"},"duration":null,"antisolvent":null,"solution":{"compounds":null,"solutes":[{"name":"Cs0.2FA0.8Pb0.5Sn0.5I3","concentration":{"value":2.4000000000000004,"unit":"mol/L"}},{"name":"SnF2","concentration":{"value":10.0,"unit":"wt%"}},{"name":"PEAI","concentration":{"value":1.0,"unit":"mg/mL"}},{"name":"BHC","concentration":{"value":1.0,"unit":"mg/mL"}}],"volume":null,"temperature":null,"solvents":[{"name":"DMF","volume_fraction":0.86},{"name":"DMSO","volume_fraction":0.14}]},"additional_parameters":null},{"step_name":"Annealing","method":"Thermal-annealing","atmosphere":"N2","temperature":{"value":150.0,"unit":"°C"},"duration":{"value":10.0,"unit":"s"},"antisolvent":null,"solution":null,"additional_parameters":null},{"step_name":"Annealing","method":"Thermal-annealing","atmosphere":"N2","temperature":{"value":100.0,"unit":"°C"},"duration":{"value":420.0,"unit":"s"},"antisolvent":null,"solution":null,"additional_parameters":null}],"additional_treatment":"BHC surface treatment"},{"name":"PCBM","thickness":null,"functionality":"Electron-transport","deposition":[{"step_name":"Spin coating","method":"Spin-coating","atmosphere":"N2","temperature":null,"duration":null,"antisolvent":null,"solution":{"compounds":null,"solutes":[{"name":"PCBM","concentration":{"value":10.0,"unit":"mg/mL"}}],"volume":null,"temperature":null,"solvents":[{"name":"toluene","volume_fraction":1.0}]},"additional_parameters":null},{"step_name":"Annealing","method":"Thermal-annealing","atmosphere":"N2","temperature":{"value":70.0,"unit":"°C"},"duration":{"value":600.0,"unit":"s"},"antisolvent":null,"solution":null,"additional_parameters":null}],"additional_treatment":null},{"name":"C60","thickness":{"value":25.0,"unit":"nm"},"functionality":"Electron-transport","deposition":[{"step_name":"Thermal evaporation","method":"Evaporation","atmosphere":"Vacuum","temperature":null,"duration":null,"antisolvent":null,"solution":null,"additional_parameters":null}],"additional_treatment":null},{"name":"BCP","thickness":{"value":6.0,"unit":"nm"},"functionality":"Electron-transport","deposition":[{"step_name":"Thermal evaporation","method":"Evaporation","atmosphere":"Vacuum","temperature":null,"duration":null,"antisolvent":null,"solution":null,"additional_parameters":null}],"additional_treatment":null},{"name":"Cu","thickness":{"value":80.0,"unit":"nm"},"functionality":"Contact","deposition":[{"step_name":"Thermal evaporation","method":"Evaporation","atmosphere":"Vacuum","temperature":null,"duration":null,"antisolvent":null,"solution":null,"additional_parameters":null}],"additional_treatment":null}]},{"perovskite_composition":{"formula":"Cs0.25FA0.75Pb(I0.85Br0.15)3","sample_type":"Polycrystalline film","dimensionality":"3D","a_ions":[{"abbreviation":"Cs","common_name":"Cesium","molecular_formula":"Cs+","coefficient":"0.25"},{"abbreviation":"FA","common_name":"Formamidinium","molecular_formula":"CH6N2+","coefficient":"0.75"}],"b_ions":[{"abbreviation":"Pb","common_name":"Lead","molecular_formula":"Pb2+","coefficient":"1"}],"x_ions":[{"abbreviation":"I","common_name":"Iodide","molecular_formula":"I-","coefficient":"2.55"},{"abbreviation":"Br","common_name":"Bromide","molecular_formula":"Br-","coefficient":"0.45"}],"bandgap":null,"impurities":null,"additives":null},"device_architecture":"nip","pce":{"value":23.1,"unit":"%"},"jsc":{"value":14.8,"unit":"mA cm^-2"},"voc":{"value":2.01,"unit":"V"},"ff":{"value":77.5},"number_devices":null,"averaged_quantities":null,"active_area":{"value":0.08,"unit":"cm^2"},"light_source":{"type":"AM 1.5G","description":null,"light_intensity":{"value":100.0,"unit":"mW cm^-2"},"lamp":null},"encapsulated":true,"additional_notes":null,"stability":null,"layers":[{"name":"Glass","thickness":null,"functionality":"Substrate","deposition":null,"additional_treatment":null},{"name":"ITO","thickness":null,"functionality":"Contact","deposition":null,"additional_treatment":null},{"name":"PTAA","thickness":null,"functionality":"Hole-transport","deposition":[{"step_name":"Blade coating","method":"Blade coating","atmosphere":"Ambient air","temperature":null,"duration":null,"antisolvent":null,"solution":{"compounds":null,"solutes":[{"name":"PTAA","concentration":{"value":2.0,"unit":"mg/mL"}}],"volume":null,"temperature":null,"solvents":[{"name":"toluene","volume_fraction":1.0}]},"additional_parameters":null}],"additional_treatment":null},{"name":"Cs0.25FA0.75Pb(I0.85Br0.15)3","thickness":{"value":233.0,"unit":"nm"},"functionality":"Absorber","deposition":[{"step_name":"Blade coating","method":"Blade coating","atmosphere":"N2","temperature":null,"duration":null,"antisolvent":null,"solution":{"compounds":null,"solutes":[{"name":"Cs0.25FA0.75Pb(I0.85Br0.15)3","concentration":{"value":1.3500000000000003,"unit":"mol/L"}},{"name":"MAPbCl3","concentration":{"value":5.0,"unit":"wt%"}},{"name":"PEAI","concentration":{"value":0.68,"unit":"mg/mL"}},{"name":"BHC","concentration":{"value":0.68,"unit":"mg/mL"}},{"name":"LP","concentration":{"value":0.17,"unit":"mg/mL"}},{"name":"FAH2PO2","concentration":{"value":0.17,"unit":"mg/mL"}}],"volume":null,"temperature":null,"solvents":[{"name":"DMF","volume_fraction":0.94},{"name":"DMSO","volume_fraction":0.06}]},"additional_parameters":null},{"step_name":"Annealing","method":"Thermal-annealing","atmosphere":"N2","temperature":{"value":130.0,"unit":"°C"},"duration":{"value":10.0,"unit":"s"},"antisolvent":null,"solution":null,"additional_parameters":null},{"step_name":"Annealing","method":"Thermal-annealing","atmosphere":"N2","temperature":{"value":100.0,"unit":"°C"},"duration":{"value":900.0,"unit":"s"},"antisolvent":null,"solution":null,"additional_parameters":null}],"additional_treatment":null},{"name":"C60","thickness":{"value":25.0,"unit":"nm"},"functionality":"Electron-transport","deposition":[{"step_name":"Thermal evaporation","method":"Evaporation","atmosphere":"Vacuum","temperature":null,"duration":null,"antisolvent":null,"solution":null,"additional_parameters":null}],"additional_treatment":null},{"name":"SnO2","thickness":{"value":20.0,"unit":"nm"},"functionality":"Electron-transport","deposition":[{"step_name":"Atomic layer deposition","method":"Evaporation","atmosphere":"Vacuum","temperature":null,"duration":null,"antisolvent":null,"solution":null,"additional_parameters":null}],"additional_treatment":null},{"name":"Au","thickness":{"value":1.0,"unit":"nm"},"functionality":"Contact","deposition":[{"step_name":"Thermal evaporation","method":"Evaporation","atmosphere":"Vacuum","temperature":null,"duration":null,"antisolvent":null,"solution":null,"additional_parameters":null}],"additional_treatment":null},{"name":"PEDOT:PSS","thickness":null,"functionality":"Hole-transport","deposition":[{"step_name":"Blade coating","method":"Blade coating","atmosphere":"Ambient air","temperature":{"value":70.0,"unit":"°C"},"duration":null,"antisolvent":null,"solution":null,"additional_parameters":null},{"step_name":"Annealing","method":"Thermal-annealing","atmosphere":"N2","temperature":{"value":100.0,"unit":"°C"},"duration":{"value":600.0,"unit":"s"},"antisolvent":null,"solution":null,"additional_parameters":null}],"additional_treatment":null},{"name":"Cs0.2FA0.8Pb0.5Sn0.5I3","thickness":{"value":1000.0,"unit":"nm"},"functionality":"Absorber","deposition":[{"step_name":"Blade coating","method":"Blade coating","atmosphere":"N2","temperature":{"value":100.0,"unit":"°C"},"duration":null,"antisolvent":null,"solution":{"compounds":null,"solutes":[{"name":"Cs0.2FA0.8Pb0.5Sn0.5I3","concentration":{"value":2.4000000000000004,"unit":"mol/L"}},{"name":"SnF2","concentration":{"value":10.0,"unit":"wt%"}},{"name":"PEAI","concentration":{"value":1.0,"unit":"mg/mL"}},{"name":"BHC","concentration":{"value":1.0,"unit":"mg/mL"}}],"volume":null,"temperature":null,"solvents":[{"name":"DMF","volume_fraction":0.86},{"name":"DMSO","volume_fraction":0.14}]},"additional_parameters":null},{"step_name":"Annealing","method":"Thermal-annealing","atmosphere":"N2","temperature":{"value":150.0,"unit":"°C"},"duration":{"value":10.0,"unit":"s"},"antisolvent":null,"solution":null,"additional_parameters":null},{"step_name":"Annealing","method":"Thermal-annealing","atmosphere":"N2","temperature":{"value":100.0,"unit":"°C"},"duration":{"value":420.0,"unit":"s"},"antisolvent":null,"solution":null,"additional_parameters":null}],"additional_treatment":"BHC surface treatment"},{"name":"PCBM","thickness":null,"functionality":"Electron-transport","deposition":[{"step_name":"Spin coating","method":"Spin-coating","atmosphere":"N2","temperature":null,"duration":null,"antisolvent":null,"solution":{"compounds":null,"solutes":[{"name":"PCBM","concentration":{"value":10.0,"unit":"mg/mL"}}],"volume":null,"temperature":null,"solvents":[{"name":"toluene","volume_fraction":1.0}]},"additional_parameters":null},{"step_name":"Annealing","method":"Thermal-annealing","atmosphere":"N2","temperature":{"value":70.0,"unit":"°C"},"duration":{"value":600.0,"unit":"s"},"antisolvent":null,"solution":null,"additional_parameters":null}],"additional_treatment":null},{"name":"C60","thickness":{"value":25.0,"unit":"nm"},"functionality":"Electron-transport","deposition":[{"step_name":"Thermal evaporation","method":"Evaporation","atmosphere":"Vacuum","temperature":null,"duration":null,"antisolvent":null,"solution":null,"additional_parameters":null}],"additional_treatment":null},{"name":"BCP","thickness":{"value":6.0,"unit":"nm"},"functionality":"Electron-transport","deposition":[{"step_name":"Thermal evaporation","method":"Evaporation","atmosphere":"Vacuum","temperature":null,"duration":null,"antisolvent":null,"solution":null,"additional_parameters":null}],"additional_treatment":null},{"name":"Cu","thickness":{"value":80.0,"unit":"nm"},"functionality":"Contact","deposition":[{"step_name":"Thermal evaporation","method":"Evaporation","atmosphere":"Vacuum","temperature":null,"duration":null,"antisolvent":null,"solution":null,"additional_parameters":null}],"additional_treatment":null}]}]}
