Repository: lamalab-org/perla-extract

# Data Directory

This directory contains extraction results and ground truth data used for training, optimization, and evaluation of the Perovscribe pipeline.

## Directory Structure

```
data/
├── extractions/          # Extraction results from various sources
│   ├── humans/          # Human-annotated extractions
│   │   ├── Consensus/   # Consensus extractions between different human annotators
│   │   ├── Bear/        # Individual human annotator (anonymized)
│   │   ├── Bee/         # Individual human annotator (anonymized)
│   │   └── ...          # Additional anonymized human annotators
│   ├── claude-opus-4-1-20250805/  # LLM model extractions

File: src/perovscribe/data/extractions/claude-sonnet-4-20250514/10.1126--science.adf0194.json
{"cells":[{"perovskite_composition":{"formula":"Cs0.3FA0.6DMA0.1Pb(I0.7Br0.3)3","sample_type":"Polycrystalline film","dimensionality":"3D","a_ions":[{"abbreviation":"Cs","common_name":"Cesium","molecular_formula":"Cs+","coefficient":"0.3"},{"abbreviation":"FA","common_name":"Formamidinium","molecular_formula":"CH5N2+","coefficient":"0.6"},{"abbreviation":"DMA","common_name":"Dimethylammonium","molecular_formula":"C2H8N+","coefficient":"0.1"}],"b_ions":[{"abbreviation":"Pb","common_name":"Lead","molecular_formula":"Pb2+","coefficient":"1"}],"x_ions":[{"abbreviation":"I","common_name":"Iodide","molecular_formula":"I-","coefficient":"2.1"},{"abbreviation":"Br","common_name":"Bromide","molecular_formula":"Br-","coefficient":"0.9"}],"bandgap":{"value":1.75,"unit":"eV"},"impurities":null,"additives":null},"device_architecture":"pin","pce":{"value":20.3,"unit":"%"},"jsc":{"value":18.2,"unit":"mA cm^-2"},"voc":{"value":1.33,"unit":"V"},"ff":{"value":85.0},"number_devices":null,"averaged_quantities":null,"active_area":null,"light_source":{"type":"AM 1.5G","description":null,"light_intensity":null,"lamp":null},"encapsulated":null,"additional_notes":null,"stability":{"time":{"value":3960000.0,"unit":"s"},"light_intensity":{"value":120.0,"unit":"mW cm^-2"},"humidity":null,"temperature":{"value":65.0,"unit":"°C"},"PCE_T80":null,"PCE_at_the_start_of_the_experiment":{"value":20.3,"unit":"%"},"PCE_after_1000_hours":{"value":19.3,"unit":"%"},"PCE_at_the_end_of_experiment":{"value":19.3,"unit":"%"},"potential_bias":"MPPT"},"layers":[{"name":"Glass","thickness":null,"functionality":"Substrate","deposition":null,"additional_treatment":null},{"name":"ITO","thickness":null,"functionality":"Contact","deposition":null,"additional_treatment":null},{"name":"SAM (MeO-2PACz and Me-4PACz)","thickness":null,"functionality":"Hole-transport","deposition":null,"additional_treatment":null},{"name":"Cs0.3FA0.6DMA0.1Pb(I0.7Br0.3)3","thickness":null,"functionality":"Absorber","deposition":[{"step_name":"Gas quench","method":"Gas quenching","atmosphere":"N2","temperature":null,"duration":null,"antisolvent":null,"solution":null,"additional_parameters":null}],"additional_treatment":null},{"name":"LiF","thickness":null,"functionality":"Contact","deposition":null,"additional_treatment":null},{"name":"C60","thickness":null,"functionality":"Electron-transport","deposition":null,"additional_treatment":null},{"name":"BCP","thickness":null,"functionality":"Electron-transport","deposition":null,"additional_treatment":null},{"name":"Ag","thickness":null,"functionality":"Contact","deposition":null,"additional_treatment":null}]},{"perovskite_composition":{"formula":"FA0.6MA0.4Sn0.6Pb0.4I3","sample_type":"Polycrystalline film","dimensionality":"3D","a_ions":[{"abbreviation":"FA","common_name":"Formamidinium","molecular_formula":"CH5N2+","coefficient":"0.6"},{"abbreviation":"MA","common_name":"Methylammonium","molecular_formula":"CH6N+","coefficient":"0.4"}],"b_ions":[{"abbreviation":"Sn","common_name":"Tin","molecular_formula":"Sn2+","coefficient":"0.6"},{"abbreviation":"Pb","common_name":"Lead","molecular_formula":"Pb2+","coefficient":"0.4"}],"x_ions":[{"abbreviation":"I","common_name":"Iodide","molecular_formula":"I-","coefficient":"3"}],"bandgap":{"value":1.25,"unit":"eV"},"impurities":null,"additives":null},"device_architecture":"pin","pce":{"value":27.1,"unit":"%"},"jsc":{"value":15.3,"unit":"mA cm^-2"},"voc":{"value":2.2,"unit":"V"},"ff":{"value":80.8},"number_devices":null,"averaged_quantities":null,"active_area":{"value":0.059,"unit":"cm^2"},"light_source":{"type":"AM 1.5G","description":null,"light_intensity":null,"lamp":null},"encapsulated":null,"additional_notes":"All-perovskite tandem solar cell with 1.75-eV WBG top cell and 1.25-eV narrow-bandgap bottom cell","stability":{"time":{"value":6570000.0,"unit":"s"},"light_intensity":{"value":80.0,"unit":"mW cm^-2"},"humidity":null,"temperature":{"value":35.0,"unit":"°C"},"PCE_T80":null,"PCE_at_the_start_of_the_experiment":{"value":27.1,"unit":"%"},"PCE_after_1000_hours":{"value":24.0,"unit":"%"},"PCE_at_the_end_of_experiment":{"value":22.0,"unit":"%"},"potential_bias":"MPPT"},"layers":[{"name":"Glass","thickness":null,"functionality":"Substrate","deposition":null,"additional_treatment":null},{"name":"ITO","thickness":null,"functionality":"Contact","deposition":null,"additional_treatment":null},{"name":"SAM","thickness":null,"functionality":"Hole-transport","deposition":null,"additional_treatment":null},{"name":"Cs0.3FA0.6DMA0.1Pb(I0.7Br0.3)3","thickness":null,"functionality":"Absorber","deposition":null,"additional_treatment":null},{"name":"LiF","thickness":null,"functionality":"Contact","deposition":null,"additional_treatment":null},{"name":"C60","thickness":null,"functionality":"Electron-transport","deposition":null,"additional_treatment":null},{"name":"SnOx","thickness":{"value":33.0,"unit":"nm"},"functionality":"Electron-transport","deposition":null,"additional_treatment":null},{"name":"Au","thickness":{"value":1.0,"unit":"nm"},"functionality":"Contact","deposition":null,"additional_treatment":null},{"name":"PEDOT:PSS","thickness":null,"functionality":"Hole-transport","deposition":null,"additional_treatment":null},{"name":"FA0.6MA0.4Sn0.6Pb0.4I3","thickness":null,"functionality":"Absorber","deposition":null,"additional_treatment":null},{"name":"C60","thickness":null,"functionality":"Electron-transport","deposition":null,"additional_treatment":null},{"name":"BCP","thickness":null,"functionality":"Electron-transport","deposition":null,"additional_treatment":null},{"name":"Ag","thickness":null,"functionality":"Contact","deposition":null,"additional_treatment":null}]}]}
