Repository: lamalab-org/perla-extract

# PERLA Extract

Turn photovoltaic papers and supporting information into source-linked device,
performance, processing and stability records.

## Extract a paper

```bash
export OPENAI_API_KEY="your-openai-key"
perla-extract --pdf paper.pdf --supplement paper_si.pdf \
  --model openai/gpt-6.1-sol \
  --max-output-tokens 40000 \
  --output-dir results/paper
```

Docling parses the paper and SI. Open `extraction.json` for records and
`report.json` for usage and issues. Omit `--supplement` when there is no SI.

| Optional pass | When to use it |
| --- | --- |
| Refinement | Test whether one source-and-draft review improves accuracy enough to justify its cost |
| Enrichment | Produce separate composition/processing interpretations for database export |

Both are off by default. [Stage and context details](docs/workflows/extraction.md)
and [other providers](docs/workflows/open-models.md) are documented separately.

## Compare two extraction choices

```bash
cp examples/experiment.toml my-experiment.toml

# Edit my-experiment.toml: model, paper/SI paths and control/treatment settings.
perla-experiment my-experiment.toml --check
perla-experiment my-experiment.toml
```

Open the generated `summary.md` first; `figure-data/` contains plotting tables.
Build [model-generated development references](benchmarks/development) to tune
Astra versus cheaper models; evaluate frozen choices on the [human test set](benchmarks/test).
[Experiment guide](docs/workflows/extraction-ablations.md).

# Data Directory

This directory contains extraction results and ground truth data used for training, optimization, and evaluation of the Perovscribe pipeline.

## Directory Structure

```
data/
├── extractions/          # Extraction results from various sources
│   ├── humans/          # Human-annotated extractions
│   │   ├── Consensus/   # Consensus extractions between different human annotators
│   │   ├── Bear/        # Individual human annotator (anonymized)
│   │   ├── Bee/         # Individual human annotator (anonymized)
│   │   └── ...          # Additional anonymized human annotators
│   ├── claude-opus-4-1-20250805/  # LLM model extractions
│   ├── gpt-4o-2024-08-06/         # LLM model extractions
│   └── ...              # Additional LLM model extraction folders
└── ground_truth/        # Manually checked and corrected gold standard data
    ├── dev/             # Development set used to build and optimize the pipeline
    └── test/            # Test set used to evaluate the pipeline
```

## Extractions

The `extractions/` directory contains structured data extracted from scientific papers about perovskite solar cells. Each subdirectory represents a different extraction source:

### Human Extractions (`extractions/humans/`)

- **Consensus/**: Contains consensus extractions that represent agreement between different human annotators. These are used as a reference for human performance evaluation.
- **Individual Annotators**: Folders with anonymized names (e.g., Bear, Bee, Dove, etc.) contain extractions made by individual human annotators. These are used to study inter-annotator agreement and human performance variability.

### LLM Model Extractions

Folders named after LLM models (e.g., `claude-opus-4-1-20250805/`, `gpt-4o-2024-08-06/`) contain extractions generated by different language models. These are used to:
- Compare model performance
- Evaluate extraction quality
- Benchmark against ground truth and human performance

## Ground Truth

The `ground_truth/` directory contains manually checked and corrected extractions that serve as the gold standard for evaluation:

- **dev/**: Development set used during pipeline development and optimization. This data was used to:
  - Build the extraction pipeline
  - Optimize prompts and parameters
  - Tune model configurations

- **test/**: Test set used for final evaluation of the pipeline. This data was:
  - Held out during development
  - Used to evaluate model performance
  - Used to compare against human performance

## File Format

All extraction files are JSON files following the Perovscribe data schema. Each file is named using the paper's DOI (e.g., `10.1002--adfm.201500335.json`).

## Usage

### Evaluating Model Performance

Compare model extractions against the test set:

```bash
perovscribe evaluate src/perovscribe/data/extractions/claude-opus-4-1-20250805/ src/perovscribe/data/ground_truth/test/
```

### Evaluating Human Performance

Compare human consensus extractions against the test set:

```bash
perovscribe evaluate src/perovscribe/data/extractions/humans/Consensus/ src/perovscribe/data/ground_truth/test/
```

### Comparing Individual Annotators

Compare individual human annotator extractions:

```bash
perovscribe evaluate src/perovscribe/data/extractions/humans/Bear/ src/perovscribe/data/extractions/humans/Consensus/
```

File: src/perovscribe/data/extractions/gpt-5-2025-08-07/10.1002--adfm.201500335.json
{"cells":[{"perovskite_composition":{"formula":"CH3NH3PbI3-xClx","sample_type":"Polycrystalline film","dimensionality":"3D","a_ions":[{"abbreviation":"MA","common_name":"Methylammonium","molecular_formula":"CH3NH3+","coefficient":"1"}],"b_ions":[{"abbreviation":"Pb","common_name":"Lead","molecular_formula":"Pb2+","coefficient":"1"}],"x_ions":[{"abbreviation":"I","common_name":"Iodide","molecular_formula":"I-","coefficient":"3-x"},{"abbreviation":"Cl","common_name":"Chloride","molecular_formula":"Cl-","coefficient":"x"}],"bandgap":null,"impurities":null,"additives":null},"device_architecture":"pin","pce":{"value":14.13,"unit":"%"},"jsc":{"value":22.59,"unit":"mA cm^-2"},"voc":{"value":0.9,"unit":"V"},"ff":{"value":69.5},"number_devices":null,"averaged_quantities":null,"active_area":{"value":0.045,"unit":"cm^2"},"light_source":{"type":"Other","description":"AM 1.5 illumination at the light intensity of 100 mW cm^-2; calibrated by a standard Si photodiode.","light_intensity":{"value":100.0,"unit":"mW cm^-2"},"lamp":null},"encapsulated":null,"additional_notes":"Photocurrent hysteresis difference between forward and reverse scans is less than 2%.","stability":null,"layers":[{"name":"ITO","thickness":null,"functionality":"Substrate","deposition":null,"additional_treatment":null},{"name":"PEDOT:PSS","thickness":{"value":35.0,"unit":"nm"},"functionality":"Hole-transport","deposition":[{"step_name":"Spin-coating","method":"Spin-coating","atmosphere":"Other","temperature":null,"duration":null,"antisolvent":null,"solution":null,"additional_parameters":null},{"step_name":"Thermal annealing","method":"Thermal-annealing","atmosphere":"Other","temperature":{"value":150.0,"unit":"°C"},"duration":{"value":600.0,"unit":"s"},"antisolvent":null,"solution":null,"additional_parameters":null}],"additional_treatment":null},{"name":"CH3NH3PbI3-xClx","thickness":null,"functionality":"Absorber","deposition":[{"step_name":"Spin-coating step 1","method":"Spin-coating","atmosphere":"N2","temperature":null,"duration":{"value":20.0,"unit":"s"},"antisolvent":null,"solution":null,"additional_parameters":{"rotation_speed_rpm":2500,"acceleration_time_s":10,"rotation_speed_profile":"0 to 2500 rpm in 10 s"}},{"step_name":"Spin-coating step 2","method":"Spin-coating","atmosphere":"N2","temperature":null,"duration":null,"antisolvent":null,"solution":null,"additional_parameters":{"rotation_speed_rpm":2500,"acceleration_time_s":8,"note":"Spin-time tuned from 20 s with rotating-speed of 2500 rpm."}},{"step_name":"Solvent evaporation/rest","method":"Other","atmosphere":"Other","temperature":null,"duration":{"value":1800.0,"unit":"s"},"antisolvent":null,"solution":null,"additional_parameters":{"description":"Wet perovskite thin films placed in petri-dish without cover."}},{"step_name":"Thermal annealing","method":"Thermal-annealing","atmosphere":"Other","temperature":{"value":90.0,"unit":"°C"},"duration":{"value":10800.0,"unit":"s"},"antisolvent":null,"solution":null,"additional_parameters":null}],"additional_treatment":null},{"name":"PC61BM","thickness":{"value":100.0,"unit":"nm"},"functionality":"Electron-transport","deposition":[{"step_name":"Spin-coating","method":"Spin-coating","atmosphere":"Other","temperature":null,"duration":null,"antisolvent":null,"solution":null,"additional_parameters":null}],"additional_treatment":null},{"name":"Al","thickness":{"value":120.0,"unit":"nm"},"functionality":"Contact","deposition":[{"step_name":"Evaporation","method":"Evaporation","atmosphere":"Vacuum","temperature":null,"duration":null,"antisolvent":null,"solution":null,"additional_parameters":{"pressure":"2 × 10 6 mbar"}}],"additional_treatment":null}]}]}

File: src/perovscribe/data/extractions/gpt-5-2025-08-07/10.1002--adfm.202212698.json
{"cells":[{"perovskite_composition":{"formula":"(FAPbI3)0.95(MAPbBr3)0.05","sample_type":"Polycrystalline film","dimensionality":"3D","a_ions":[{"abbreviation":"FA","common_name":"Formamidinium","molecular_formula":"CH5N2+","coefficient":"0.95"},{"abbreviation":"MA","common_name":"Methylammonium","molecular_formula":"CH6N+","coefficient":"0.05"}],"b_ions":[{"abbreviation":"Pb","common_name":"Lead","molecular_formula":"Pb2+","coefficient":"1"}],"x_ions":[{"abbreviation":"I","common_name":"Iodide","molecular_formula":"I-","coefficient":"2.85"},{"abbreviation":"Br","common_name":"Bromide","molecular_formula":"Br-","coefficient":"0.15"}],"bandgap":{"value":1.54,"unit":"eV"},"impurities":null,"additives":null},"device_architecture":"nip","pce":{"value":20.01,"unit":"%"},"jsc":{"value":23.77,"unit":"mA cm^-2"},"voc":{"value":1.086,"unit":"V"},"ff":{"value":77.43},"number_devices":null,"averaged_quantities":null,"active_area":{"value":0.09,"unit":"cm^2"},"light_source":{"type":"AM 1.5G","description":"100 mW cm^-2 (AM 1.5 G) solar simulator; calibrated with an NREL-certified Si reference cell","light_intensity":{"value":100.0,"unit":"mW cm^-2"},"lamp":"Newport Oriel Sol3A Class AAA"},"encapsulated":null,"additional_notes":null,"stability":null,"layers":[{"name":"ITO/PEN","thickness":null,"functionality":"Substrate","deposition":null,"additional_treatment":null},{"name":"SnO2","thickness":null,"functionality":"Electron-transport","deposition":[{"step_name":"SnO2 spin-coating","method":"Spin-coating","atmosphere":"Air","temperature":null,"duration":{"value":30.0,"unit":"s"},"antisolvent":null,"solution":null,"additional_parameters":{"speed_rpm":3000}},{"step_name":"Thermal annealing","method":"Thermal-annealing","atmosphere":"Air","temperature":{"value":150.0,"unit":"°C"},"duration":{"value":1800.0,"unit":"s"},"antisolvent":null,"solution":null,"additional_parameters":null},{"step_name":"Hydrothermal treatment (flexible substrate)","method":"Other","atmosphere":"Other","temperature":{"value":100.0,"unit":"°C"},"duration":{"value":3600.0,"unit":"s"},"antisolvent":null,"solution":null,"additional_parameters":null},{"step_name":"UVO treatment","method":"Other","atmosphere":"Air","temperature":null,"duration":{"value":600.0,"unit":"s"},"antisolvent":null,"solution":null,"additional_parameters":null}],"additional_treatment":null},{"name":"(FAPbI3)0.95(MAPbBr3)0.05","thickness":null,"functionality":"Absorber","deposition":[{"step_name":"Perovskite solution coating","method":"Spin-coating","atmosphere":"N2","temperature":null,"duration":null,"antisolvent":null,"solution":null,"additional_parameters":{"program":"1000 rpm 5 s; 5000 rpm 20 s","solution_temperature":"60 °C","solvent_ratio":"DMSO:DMF = 1:8","solution_volume_uL":50}},{"step_name":"Antisolvent quenching","method":"Antisolvent-quenching","atmosphere":"N2","temperature":null,"duration":null,"antisolvent":"Diethyl ether","solution":null,"additional_parameters":{"volume_mL":1,"timing":"10 s before end of second step"}},{"step_name":"Perovskite annealing","method":"Thermal-annealing","atmosphere":"N2","temperature":{"value":120.0,"unit":"°C"},"duration":{"value":1800.0,"unit":"s"},"antisolvent":null,"solution":null,"additional_parameters":null}],"additional_treatment":null},{"name":"Spiro-OMeTAD","thickness":null,"functionality":"Hole-transport","deposition":[{"step_name":"Spiro-OMeTAD spin-coating","method":"Spin-coating","atmosphere":"N2","temperature":null,"duration":{"value":30.0,"unit":"s"},"antisolvent":null,"solution":null,"additional_parameters":{"speed_rpm":3000,"dopants":"Li-TFSI and tBP in chlorobenzene"}}],"additional_treatment":null},{"name":"Au","thickness":{"value":80.0,"unit":"nm"},"functionality":"Contact","deposition":[{"step_name":"Gold deposition","method":"Evaporation","atmosphere":"Vacuum","temperature":null,"duration":null,"antisolvent":null,"solution":null,"additional_parameters":null}],"additional_treatment":null},{"name":"Anti-reflection film (ARF)","thickness":null,"functionality":"Other","deposition":null,"additional_treatment":null}]},{"perovskite_composition":{"formula":"(FAPbI3)0.95(MAPbBr3)0.05","sample_type":"Polycrystalline film","dimensionality":"3D","a_ions":[{"abbreviation":"FA","common_name":"Formamidinium","molecular_formula":"CH5N2+","coefficient":"0.95"},{"abbreviation":"MA","common_name":"Methylammonium","molecular_formula":"CH6N+","coefficient":"0.05"}],"b_ions":[{"abbreviation":"Pb","common_name":"Lead","molecular_formula":"Pb2+","coefficient":"1"}],"x_ions":[{"abbreviation":"I","common_name":"Iodide","molecular_formula":"I-","coefficient":"2.85"},{"abbreviation":"Br","common_name":"Bromide","molecular_formula":"Br-","coefficient":"0.15"}],"bandgap":{"value":1.54,"unit":"eV"},"impurities":null,"additives":null},"device_architecture":"nip","pce":{"value":22.04,"unit":"%"},"jsc":null,"voc":{"value":1.134,"unit":"V"},"ff":null,"number_devices":null,"averaged_quantities":null,"active_area":{"value":0.09,"unit":"cm^2"},"light_source":{"type":"AM 1.5G","description":"100 mW cm^-2 (AM 1.5 G) solar simulator; calibrated with an NREL-certified Si reference cell","light_intensity":{"value":100.0,"unit":"mW cm^-2"},"lamp":"Newport Oriel Sol3A Class AAA"},"encapsulated":null,"additional_notes":null,"stability":null,"layers":[{"name":"ITO/PEN","thickness":null,"functionality":"Substrate","deposition":null,"additional_treatment":null},{"name":"SnO2","thickness":null,"functionality":"Electron-transport","deposition":[{"step_name":"SnO2 spin-coating","method":"Spin-coating","atmosphere":"Air","temperature":null,"duration":{"value":30.0,"unit":"s"},"antisolvent":null,"solution":null,"additional_parameters":{"speed_rpm":3000}},{"step_name":"Thermal annealing","method":"Thermal-annealing","atmosphere":"Air","temperature":{"value":150.0,"unit":"°C"},"duration":{"value":1800.0,"unit":"s"},"antisolvent":null,"solution":null,"additional_parameters":null},{"step_name":"Hydrothermal treatment (flexible substrate)","method":"Other","atmosphere":"Other","temperature":{"value":100.0,"unit":"°C"},"duration":{"value":3600.0,"unit":"s"},"antisolvent":null,"solution":null,"additional_parameters":null},{"step_name":"UVO treatment","method":"Other","atmosphere":"Air","temperature":null,"duration":{"value":600.0,"unit":"s"},"antisolvent":null,"solution":null,"additional_parameters":null},{"step_name":"Buried surface passivation (MFCl)","method":"Spin-coating","atmosphere":"N2","temperature":{"value":100.0,"unit":"°C"},"duration":{"value":300.0,"unit":"s"},"antisolvent":null,"solution":null,"additional_parameters":{"solution":"MFCl in DMF","speed_rpm":5000,"spin_time_s":30}}],"additional_treatment":null},{"name":"(FAPbI3)0.95(MAPbBr3)0.05","thickness":null,"functionality":"Absorber","deposition":[{"step_name":"Perovskite solution coating","method":"Spin-coating","atmosphere":"N2","temperature":null,"duration":null,"antisolvent":null,"solution":null,"additional_parameters":{"program":"1000 rpm 5 s; 5000 rpm 20 s","solution_temperature":"60 °C","solvent_ratio":"DMSO:DMF = 1:8","solution_volume_uL":50}},{"step_name":"Antisolvent quenching","method":"Antisolvent-quenching","atmosphere":"N2","temperature":null,"duration":null,"antisolvent":"Diethyl ether","solution":null,"additional_parameters":{"volume_mL":1,"timing":"10 s before end of second step"}},{"step_name":"Perovskite annealing","method":"Thermal-annealing","atmosphere":"N2","temperature":{"value":120.0,"unit":"°C"},"duration":{"value":1800.0,"unit":"s"},"antisolvent":null,"solution":null,"additional_parameters":null}],"additional_treatment":null},{"name":"Top surface passivation (MFCl)","thickness":null,"functionality":"Other","deposition":[{"step_name":"TSP coating","method":"Spin-coating","atmosphere":"N2","temperature":{"value":100.0,"unit":"°C"},"duration":{"value":300.0,"unit":"s"},"antisolvent":null,"solution":null,"additional_parameters":{"solution":"MFCl in isopropanol","speed_rpm":5000,"spin_time_s":30}}],"additional_treatment":null},{"name":"Spiro-OMeTAD","thickness":null,"functionality":"Hole-transport","deposition":[{"step_name":"Spiro-OMeTAD spin-coating","method":"Spin-coating","atmosphere":"N2","temperature":null,"duration":{"value":30.0,"unit":"s"},"antisolvent":null,"solution":null,"additional_parameters":{"speed_rpm":3000,"dopants":"Li-TFSI and tBP in chlorobenzene"}}],"additional_treatment":null},{"name":"Au","thickness":{"value":80.0,"unit":"nm"},"functionality":"Contact","deposition":[{"step_name":"Gold deposition","method":"Evaporation","atmosphere":"Vacuum","temperature":null,"duration":null,"antisolvent":null,"solution":null,"additional_parameters":null}],"additional_treatment":null},{"name":"Anti-reflection film (ARF)","thickness":null,"functionality":"Other","deposition":null,"additional_treatment":null}]},{"perovskite_composition":{"formula":"(FAPbI3)0.95(MAPbBr3)0.05","sample_type":"Polycrystalline film","dimensionality":"3D","a_ions":[{"abbreviation":"FA","common_name":"Formamidinium","molecular_formula":"CH5N2+","coefficient":"0.95"},{"abbreviation":"MA","common_name":"Methylammonium","molecular_formula":"CH6N+","coefficient":"0.05"}],"b_ions":[{"abbreviation":"Pb","common_name":"Lead","molecular_formula":"Pb2+","coefficient":"1"}],"x_ions":[{"abbreviation":"I","common_name":"Iodide","molecular_formula":"I-","coefficient":"2.85"},{"abbreviation":"Br","common_name":"Bromide","molecular_formula":"Br-","coefficient":"0.15"}],"bandgap":{"value":1.54,"unit":"eV"},"impurities":null,"additives":null},"device_architecture":"nip","pce":{"value":24.4,"unit":"%"},"jsc":{"value":25.36,"unit":"mA cm^-2"},"voc":{"value":1.158,"unit":"V"},"ff":{"value":83.1},"number_devices":null,"averaged_quantities":null,"active_area":{"value":0.09,"unit":"cm^2"},"light_source":{"type":"AM 1.5G","description":"100 mW cm^-2 (AM 1.5 G) solar simulator; calibrated with an NREL-certified Si reference cell","light_intensity":{"value":100.0,"unit":"mW cm^-2"},"lamp":"Newport Oriel Sol3A Class AAA"},"encapsulated":null,"additional_notes":null,"stability":null,"layers":[{"name":"ITO/glass","thickness":null,"functionality":"Substrate","deposition":null,"additional_treatment":null},{"name":"SnO2","thickness":null,"functionality":"Electron-transport","deposition":[{"step_name":"SnO2 spin-coating","method":"Spin-coating","atmosphere":"Air","temperature":null,"duration":{"value":30.0,"unit":"s"},"antisolvent":null,"solution":null,"additional_parameters":{"speed_rpm":3000}},{"step_name":"Thermal annealing","method":"Thermal-annealing","atmosphere":"Air","temperature":{"value":150.0,"unit":"°C"},"duration":{"value":1800.0,"unit":"s"},"antisolvent":null,"solution":null,"additional_parameters":null},{"step_name":"UVO treatment","method":"Other","atmosphere":"Air","temperature":null,"duration":{"value":600.0,"unit":"s"},"antisolvent":null,"solution":null,"additional_parameters":null},{"step_name":"Buried surface passivation (MFCl)","method":"Spin-coating","atmosphere":"N2","temperature":{"value":100.0,"unit":"°C"},"duration":{"value":300.0,"unit":"s"},"antisolvent":null,"solution":null,"additional_parameters":{"solution":"MFCl in DMF","speed_rpm":5000,"spin_time_s":30}}],"additional_treatment":null},{"name":"(FAPbI3)0.95(MAPbBr3)0.05","thickness":null,"functionality":"Absorber","deposition":[{"step_name":"Perovskite solution coating","method":"Spin-coating","atmosphere":"N2","temperature":null,"duration":null,"antisolvent":null,"solution":null,"additional_parameters":{"program":"1000 rpm 5 s; 5000 rpm 20 s","solution_temperature":"60 °C","solvent_ratio":"DMSO:DMF = 1:8","solution_volume_uL":50}},{"step_name":"Antisolvent quenching","method":"Antisolvent-quenching","atmosphere":"N2","temperature":null,"duration":null,"antisolvent":"Diethyl ether","solution":null,"additional_parameters":{"volume_mL":1,"timing":"10 s before end of second step"}},{"step_name":"Perovskite annealing","method":"Thermal-annealing","atmosphere":"N2","temperature":{"value":120.0,"unit":"°C"},"duration":{"value":1800.0,"unit":"s"},"antisolvent":null,"solution":null,"additional_parameters":null}],"additional_treatment":null},{"name":"Top surface passivation (MFCl)","thickness":null,"functionality":"Other","deposition":[{"step_name":"TSP coating","method":"Spin-coating","atmosphere":"N2","temperature":{"value":100.0,"unit":"°C"},"duration":{"value":300.0,"unit":"s"},"antisolvent":null,"solution":null,"additional_parameters":{"solution":"MFCl in isopropanol","speed_rpm":5000,"spin_time_s":30}}],"additional_treatment":null},{"name":"Spiro-OMeTAD","thickness":null,"functionality":"Hole-transport","deposition":[{"step_name":"Spiro-OMeTAD spin-coating","method":"Spin-coating","atmosphere":"N2","temperature":null,"duration":{"value":30.0,"unit":"s"},"antisolvent":null,"solution":null,"additional_parameters":{"speed_rpm":3000,"dopants":"Li-TFSI and tBP in chlorobenzene"}}],"additional_treatment":null},{"name":"Au","thickness":{"value":80.0,"unit":"nm"},"functionality":"Contact","deposition":[{"step_name":"Gold deposition","method":"Evaporation","atmosphere":"Vacuum","temperature":null,"duration":null,"antisolvent":null,"solution":null,"additional_parameters":null}],"additional_treatment":null}]}]}

File: src/perovscribe/data/extractions/gpt-5-2025-08-07/10.1002--adma.202305822.json
{"cells":[{"perovskite_composition":{"formula":"(Cs0.21FA0.74MA0.05)Pb(I0.83Br0.12Cl0.05)3","sample_type":"Polycrystalline film","dimensionality":"3D","a_ions":[{"abbreviation":"Cs","common_name":"Cesium","molecular_formula":"Cs+","coefficient":"0.21"},{"abbreviation":"FA","common_name":"Formamidinium","molecular_formula":"CH5N2+","coefficient":"0.74"},{"abbreviation":"MA","common_name":"Methylammonium","molecular_formula":"CH6N+","coefficient":"0.05"}],"b_ions":[{"abbreviation":"Pb","common_name":"Lead","molecular_formula":"Pb2+","coefficient":"1"}],"x_ions":[{"abbreviation":"I","common_name":"Iodide","molecular_formula":"I-","coefficient":"0.83"},{"abbreviation":"Br","common_name":"Bromide","molecular_formula":"Br-","coefficient":"0.12"},{"abbreviation":"Cl","common_name":"Chloride","molecular_formula":"Cl-","coefficient":"0.05"}],"bandgap":{"value":1.68,"unit":"eV"},"impurities":null,"additives":null},"device_architecture":"pin","pce":{"value":21.44,"unit":"%"},"jsc":null,"voc":null,"ff":null,"number_devices":null,"averaged_quantities":null,"active_area":{"value":0.08,"unit":"cm^2"},"light_source":null,"encapsulated":false,"additional_notes":"ES-fabricated p–i–n champion device. Stabilized power output reported as 20.88%.","stability":null,"layers":[{"name":"ITO","thickness":null,"functionality":"Substrate","deposition":null,"additional_treatment":null},{"name":"PTAA","thickness":null,"functionality":"Hole-transport","deposition":null,"additional_treatment":null},{"name":"(Cs0.21FA0.74MA0.05)Pb(I0.83Br0.12Cl0.05)3","thickness":null,"functionality":"Absorber","deposition":null,"additional_treatment":null},{"name":"C60","thickness":null,"functionality":"Electron-transport","deposition":null,"additional_treatment":null},{"name":"BCP","thickness":null,"functionality":"Contact","deposition":null,"additional_treatment":null},{"name":"Au","thickness":null,"functionality":"Contact","deposition":null,"additional_treatment":null}]},{"perovskite_composition":{"formula":"(Cs0.21FA0.74MA0.05)Pb(I0.83Br0.12Cl0.05)3","sample_type":"Polycrystalline film","dimensionality":"3D","a_ions":[{"abbreviation":"Cs","common_name":"Cesium","molecular_formula":"Cs+","coefficient":"0.21"},{"abbreviation":"FA","common_name":"Formamidinium","molecular_formula":"CH5N2+","coefficient":"0.74"},{"abbreviation":"MA","common_name":"Methylammonium","molecular_formula":"CH6N+","coefficient":"0.05"}],"b_ions":[{"abbreviation":"Pb","common_name":"Lead","molecular_formula":"Pb2+","coefficient":"1"}],"x_ions":[{"abbreviation":"I","common_name":"Iodide","molecular_formula":"I-","coefficient":"0.83"},{"abbreviation":"Br","common_name":"Bromide","molecular_formula":"Br-","coefficient":"0.12"},{"abbreviation":"Cl","common_name":"Chloride","molecular_formula":"Cl-","coefficient":"0.05"}],"bandgap":{"value":1.68,"unit":"eV"},"impurities":null,"additives":null},"device_architecture":"pin","pce":{"value":20.77,"unit":"%"},"jsc":null,"voc":null,"ff":null,"number_devices":null,"averaged_quantities":null,"active_area":{"value":1.0,"unit":"cm^2"},"light_source":null,"encapsulated":false,"additional_notes":"ES-fabricated p–i–n large-area (aperture 1 cm^2) champion device.","stability":null,"layers":[{"name":"ITO","thickness":null,"functionality":"Substrate","deposition":null,"additional_treatment":null},{"name":"PTAA","thickness":null,"functionality":"Hole-transport","deposition":null,"additional_treatment":null},{"name":"(Cs0.21FA0.74MA0.05)Pb(I0.83Br0.12Cl0.05)3","thickness":null,"functionality":"Absorber","deposition":null,"additional_treatment":null},{"name":"C60","thickness":null,"functionality":"Electron-transport","deposition":null,"additional_treatment":null},{"name":"BCP","thickness":null,"functionality":"Contact","deposition":null,"additional_treatment":null},{"name":"Au","thickness":null,"functionality":"Contact","deposition":null,"additional_treatment":null}]},{"perovskite_composition":{"formula":"(Cs0.21FA0.74MA0.05)Pb(I0.83Br0.12Cl0.05)3","sample_type":"Polycrystalline film","dimensionality":"3D","a_ions":[{"abbreviation":"Cs","common_name":"Cesium","molecular_formula":"Cs+","coefficient":"0.21"},{"abbreviation":"FA","common_name":"Formamidinium","molecular_formula":"CH5N2+","coefficient":"0.74"},{"abbreviation":"MA","common_name":"Methylammonium","molecular_formula":"CH6N+","coefficient":"0.05"}],"b_ions":[{"abbreviation":"Pb","common_name":"Lead","molecular_formula":"Pb2+","coefficient":"1"}],"x_ions":[{"abbreviation":"I","common_name":"Iodide","molecular_formula":"I-","coefficient":"0.83"},{"abbreviation":"Br","common_name":"Bromide","molecular_formula":"Br-","coefficient":"0.12"},{"abbreviation":"Cl","common_name":"Chloride","molecular_formula":"Cl-","coefficient":"0.05"}],"bandgap":{"value":1.68,"unit":"eV"},"impurities":null,"additives":null},"device_architecture":"nip","pce":{"value":20.9,"unit":"%"},"jsc":null,"voc":null,"ff":null,"number_devices":null,"averaged_quantities":null,"active_area":{"value":0.08,"unit":"cm^2"},"light_source":null,"encapsulated":false,"additional_notes":"ES-fabricated n–i–p champion device. Forward-scan PCE reported as 20.41% and stabilized power output as 20.34%.","stability":null,"layers":[{"name":"ITO","thickness":null,"functionality":"Substrate","deposition":null,"additional_treatment":null},{"name":"SnO2","thickness":null,"functionality":"Electron-transport","deposition":null,"additional_treatment":null},{"name":"(Cs0.21FA0.74MA0.05)Pb(I0.83Br0.12Cl0.05)3","thickness":null,"functionality":"Absorber","deposition":null,"additional_treatment":null},{"name":"Spiro-OMeTAD+PTAA","thickness":null,"functionality":"Hole-transport","deposition":null,"additional_treatment":null},{"name":"Au","thickness":null,"functionality":"Contact","deposition":null,"additional_treatment":null}]},{"perovskite_composition":{"formula":"(Cs0.21FA0.74MA0.05)Pb(I0.83Br0.12Cl0.05)3","sample_type":"Polycrystalline film","dimensionality":"3D","a_ions":[{"abbreviation":"Cs","common_name":"Cesium","molecular_formula":"Cs+","coefficient":"0.21"},{"abbreviation":"FA","common_name":"Formamidinium","molecular_formula":"CH5N2+","coefficient":"0.74"},{"abbreviation":"MA","common_name":"Methylammonium","molecular_formula":"CH6N+","coefficient":"0.05"}],"b_ions":[{"abbreviation":"Pb","common_name":"Lead","molecular_formula":"Pb2+","coefficient":"1"}],"x_ions":[{"abbreviation":"I","common_name":"Iodide","molecular_formula":"I-","coefficient":"0.83"},{"abbreviation":"Br","common_name":"Bromide","molecular_formula":"Br-","coefficient":"0.12"},{"abbreviation":"Cl","common_name":"Chloride","molecular_formula":"Cl-","coefficient":"0.05"}],"bandgap":{"value":1.68,"unit":"eV"},"impurities":null,"additives":null},"device_architecture":"nip","pce":{"value":20.11,"unit":"%"},"jsc":null,"voc":null,"ff":null,"number_devices":null,"averaged_quantities":null,"active_area":{"value":1.0,"unit":"cm^2"},"light_source":null,"encapsulated":false,"additional_notes":"ES-fabricated n–i–p large-area (aperture 1 cm^2) champion device.","stability":null,"layers":[{"name":"ITO","thickness":null,"functionality":"Substrate","deposition":null,"additional_treatment":null},{"name":"SnO2","thickness":null,"functionality":"Electron-transport","deposition":null,"additional_treatment":null},{"name":"(Cs0.21FA0.74MA0.05)Pb(I0.83Br0.12Cl0.05)3","thickness":null,"functionality":"Absorber","deposition":null,"additional_treatment":null},{"name":"Spiro-OMeTAD+PTAA","thickness":null,"functionality":"Hole-transport","deposition":null,"additional_treatment":null},{"name":"Au","thickness":null,"functionality":"Contact","deposition":null,"additional_treatment":null}]},{"perovskite_composition":{"formula":"(Cs0.21FA0.74MA0.05)Pb(I0.83Br0.12Cl0.05)3","sample_type":"Polycrystalline film","dimensionality":"3D","a_ions":[{"abbreviation":"Cs","common_name":"Cesium","molecular_formula":"Cs+","coefficient":"0.21"},{"abbreviation":"FA","common_name":"Formamidinium","molecular_formula":"CH5N2+","coefficient":"0.74"},{"abbreviation":"MA","common_name":"Methylammonium","molecular_formula":"CH6N+","coefficient":"0.05"}],"b_ions":[{"abbreviation":"Pb","common_name":"Lead","molecular_formula":"Pb2+","coefficient":"1"}],"x_ions":[{"abbreviation":"I","common_name":"Iodide","molecular_formula":"I-","coefficient":"0.83"},{"abbreviation":"Br","common_name":"Bromide","molecular_formula":"Br-","coefficient":"0.12"},{"abbreviation":"Cl","common_name":"Chloride","molecular_formula":"Cl-","coefficient":"0.05"}],"bandgap":{"value":1.68,"unit":"eV"},"impurities":null,"additives":null},"device_architecture":"pin","pce":{"value":20.86,"unit":"%"},"jsc":null,"voc":null,"ff":null,"number_devices":null,"averaged_quantities":null,"active_area":{"value":0.08,"unit":"cm^2"},"light_source":null,"encapsulated":false,"additional_notes":"SP-fabricated p–i–n champion device (spin-coated perovskite).","stability":null,"layers":[{"name":"ITO","thickness":null,"functionality":"Substrate","deposition":null,"additional_treatment":null},{"name":"PTAA","thickness":null,"functionality":"Hole-transport","deposition":null,"additional_treatment":null},{"name":"(Cs0.21FA0.74MA0.05)Pb(I0.83Br0.12Cl0.05)3","thickness":null,"functionality":"Absorber","deposition":null,"additional_treatment":null},{"name":"C60","thickness":null,"functionality":"Electron-transport","deposition":null,"additional_treatment":null},{"name":"BCP","thickness":null,"functionality":"Contact","deposition":null,"additional_treatment":null},{"name":"Au","thickness":null,"functionality":"Contact","deposition":null,"additional_treatment":null}]},{"perovskite_composition":{"formula":"(Cs0.21FA0.74MA0.05)Pb(I0.83Br0.12Cl0.05)3","sample_type":"Polycrystalline film","dimensionality":"3D","a_ions":[{"abbreviation":"Cs","common_name":"Cesium","molecular_formula":"Cs+","coefficient":"0.21"},{"abbreviation":"FA","common_name":"Formamidinium","molecular_formula":"CH5N2+","coefficient":"0.74"},{"abbreviation":"MA","common_name":"Methylammonium","molecular_formula":"CH6N+","coefficient":"0.05"}],"b_ions":[{"abbreviation":"Pb","common_name":"Lead","molecular_formula":"Pb2+","coefficient":"1"}],"x_ions":[{"abbreviation":"I","common_name":"Iodide","molecular_formula":"I-","coefficient":"0.83"},{"abbreviation":"Br","common_name":"Bromide","molecular_formula":"Br-","coefficient":"0.12"},{"abbreviation":"Cl","common_name":"Chloride","molecular_formula":"Cl-","coefficient":"0.05"}],"bandgap":{"value":1.68,"unit":"eV"},"impurities":null,"additives":null},"device_architecture":"nip","pce":{"value":20.36,"unit":"%"},"jsc":null,"voc":null,"ff":null,"number_devices":null,"averaged_quantities":null,"active_area":{"value":0.08,"unit":"cm^2"},"light_source":null,"encapsulated":false,"additional_notes":"SP-fabricated n–i–p champion device (spin-coated perovskite).","stability":null,"layers":[{"name":"ITO","thickness":null,"functionality":"Substrate","deposition":null,"additional_treatment":null},{"name":"SnO2","thickness":null,"functionality":"Electron-transport","deposition":null,"additional_treatment":null},{"name":"(Cs0.21FA0.74MA0.05)Pb(I0.83Br0.12Cl0.05)3","thickness":null,"functionality":"Absorber","deposition":null,"additional_treatment":null},{"name":"Spiro-OMeTAD+PTAA","thickness":null,"functionality":"Hole-transport","deposition":null,"additional_treatment":null},{"name":"Au","thickness":null,"functionality":"Contact","deposition":null,"additional_treatment":null}]}]}

File: src/perovscribe/data/extractions/gpt-5-2025-08-07/10.1002--solr.201900370.json (part 1 of 2)
{
  "cells": [
    {
      "perovskite_composition": {
        "formula": "FA0.85MA0.15PbI2.55Br0.45",
        "sample_type": "Polycrystalline film",
        "dimensionality": "3D",
        "a_ions": [
          {
            "abbreviation": "FA",
            "common_name": null,
            "molecular_formula": null,
            "coefficient": "0.85"
          },
          {
            "abbreviation": "MA",
            "common_name": null,
            "molecular_formula": null,
            "coefficient": "0.15"
          }
        ],
        "b_ions": [
          {
            "abbreviation": "Pb",
            "common_name": null,
            "molecular_formula": null,
            "coefficient": "1"
          }
        ],
        "x_ions": [
          {
            "abbreviation": "I",
            "common_name": null,
            "molecular_formula": null,
            "coefficient": "2.55"
          },
          {
            "abbreviation": "Br",
            "common_name": null,
            "molecular_formula": null,
            "coefficient": "0.45"
          }
        ],
        "bandgap": null,
        "impurities": null,
        "additives": {
          "abbreviation": "H2O",
          "concentration": {
            "value": 19999.999999999996,
            "unit": "mL"
          }
        }
      },
      "device_architecture": "nip",
      "pce": {
        "value": 19.25,
        "unit": "%"
      },
      "jsc": {
        "value": 22.8,
        "unit": "mA cm^-2"
      },
      "voc": {
        "value": 1.09,
        "unit": "V"
      },
      "ff": {
        "value": 77.4
      },
      "number_devices": null,
      "averaged_quantities": null,
      "active_area": {
        "value": 0.06,
        "unit": "cm^2"
      },
      "light_source": {
        "type": "AM 1.5G",
        "description": "Newport Oriel Sol 3A Class AAA (model 64023A); calibrated with reference Si cell",
        "light_intensity": {
          "value": 100.0,
          "unit": "mW cm^-2"
        },
        "lamp": "450 W Xenon lamp"
      },
      "encapsulated": null,
      "additional_notes": "Device A: FAMA perovskite with 2% (vol) water; first anneal (1-A) at 40 \u00b0C for 5 min; second anneal (2-A) at 120 \u00b0C for 10 min.",
      "stability": null,
      "layers": [
        {
          "name": "FTO",
          "thickness": null,
          "functionality": "Substrate",
          "deposition": [
            {
              "step_name": "Plasma treatment",
              "method": "Plasma treatment",
              "atmosphere": "Air",
              "temperature": null,
              "duration": {
                "value": 300.0,
                "unit": "s"
              },
              "antisolvent": null,
              "solution": null,
              "additional_parameters": null
            }
          ],
          "additional_treatment": null
        },
        {
          "name": "SnO2",
          "thickness": null,
          "functionality": "Electron-transport",
          "deposition": [
            {
              "step_name": "SnO2 deposition",
              "method": "Spin-coating",
              "atmosphere": "Ambient air",
              "temperature": null,
              "duration": null,
              "antisolvent": null,
              "solution": null,
              "additional_parameters": null
            }
          ],
          "additional_treatment": null
        },
        {
          "name": "FA0.85MA0.15PbI2.55Br0.45",
          "thickness": null,
          "functionality": "Absorber",
          "deposition": [
            {
              "step_name": "Spin-coating (1st step)",
              "method": "Spin-coating",
              "atmosphere": "Ambient air",
              "temperature": null,
              "duration": {
                "value": 5.0,
                "unit": "s"
              },
              "antisolvent": null,
              "solution": {
                "compounds": null,
                "solutes": [
                  {
                    "name": "FAI",
                    "concentration": {
                      "value": 1.0000000000000002,
                      "unit": "mol/L"
                    }
                  },
                  {
                    "name": "PbI2",
                    "concentration": {
                      "value": 1.0500000000000003,
                      "unit": "mol/L"
                    }
                  },
                  {
                    "name": "MABr",
                    "concentration": {
                      "value": 0.20000000000000007,
                      "unit": "mol/L"
                    }
                  },
                  {
                    "name": "PbBr2",
                    "concentration": {
                      "value": 0.20000000000000007,
                      "unit": "mol/L"
                    }
                  }
                ],
                "volume": null,
                "temperature": null,
                "solvents": [
                  {
                    "name": "DMF",
                    "volume_fraction": 0.8
                  },
                  {
                    "name": "DMSO",
                    "volume_fraction": 0.2
                  }
                ]
              },
              "additional_parameters": null
            },
            {
              "step_name": "Spin-coating (2nd step)",
              "method": "Spin-coating",
              "atmosphere": "Ambient air",
              "temperature": null,
              "duration": {
                "value": 40.0,
                "unit": "s"
              },
              "antisolvent": "Toluene",
              "solution": null,
              "additional_parameters": {
                "speed_rpm": 4000,
                "antisolvent_volume_\u03bcL": 150,
                "antisolvent_drip_time_before_end_s": 15
              }
            },
            {
              "step_name": "Thermal annealing (1-A)",
              "method": "Thermal-annealing",
              "atmosphere": "Air",
              "temperature": {
                "value": 40.0,
                "unit": "\u00b0C"
              },
              "duration": {
                "value": 300.0,
                "unit": "s"
              },
              "antisolvent": null,
              "solution": null,
              "additional_parameters": null
            },
            {
              "step_name": "Thermal annealing (2-A)",
              "method": "Thermal-annealing",
              "atmosphere": "Air",
              "temperature": {
                "value": 120.0,
                "unit": "\u00b0C"
              },
              "duration": {
                "value": 600.0,
                "unit": "s"
              },
              "antisolvent": null,
              "solution": null,
              "additional_parameters": null
            }
          ],
          "additional_treatment": null
        },
        {
          "name": "Spiro-OMeTAD",
          "thickness": null,
          "functionality": "Hole-transport",
          "deposition": [
            {
              "step_name": "HTL deposition",
              "method": "Spin-coating",
              "atmosphere": "Ambient air",
              "temperature": null,
              "duration": null,
              "antisolvent": null,
              "solution": null,
              "additional_parameters": null
            }
          ],
          "additional_treatment": "Spiro-OMeTAD doped with 4-tert-butylpyridine and Li-TFSI as described."
        },
        {
          "name": "Au",
          "thickness": null,
          "functionality": "Contact",
          "deposition": [
            {
              "step_name": "Electrode deposition",
              "method": "Thermal-evaporation",
              "atmosphere": "Vacuum",
              "temperature": null,
              "duration": null,
              "antisolvent": null,
              "solution": null,
              "additional_parameters": null
            }
          ],
          "additional_treatment": null
        }
      ]
    },
    {
      "perovskite_composition": {
        "formula": "FA0.85MA0.15PbI2.55Br0.45",
        "sample_type": "Polycrystalline film",
        "dimensionality": "3D",
        "a_ions": [
          {
            "abbreviation": "FA",
            "common_name": null,
            "molecular_formula": null,
            "coefficient": "0.85"
          },
          {
            "abbreviation": "MA",
            "common_name": null,
            "molecular_formula": null,
            "coefficient": "0.15"
          }
        ],
        "b_ions": [
          {
            "abbreviation": "Pb",
            "common_name": null,
            "molecular_formula": null,
            "coefficient": "1"
          }
        ],
        "x_ions": [
          {
            "abbreviation": "I",
            "common_name": null,
            "molecular_formula": null,
            "coefficient": "2.55"
          },
          {
            "abbreviation": "Br",
            "common_name": null,
            "molecular_formula": null,
            "coefficient": "0.45"
          }
        ],
        "bandgap": null,
        "impurities": null,
        "additives": {
          "abbreviation": "H2O",
          "concentration": {
            "value": 19999.999999999996,
            "unit": "mL"
          }
        }
      },
      "device_architecture": "nip",
      "pce": {
        "value": 20.3,
        "unit": "%"
      },
      "jsc": {
        "value": 23.5,
        "unit": "mA cm^-2"
      },
      "voc": {
        "value": 1.11,
        "unit": "V"
      },
      "ff": {
        "value": 77.8
      },
      "number_devices": null,
      "averaged_quantities": null,
      "active_area": {
        "value": 0.06,
        "unit": "cm^2"
      },
      "light_source": {
        "type": "AM 1.5G",
        "description": "Newport Oriel Sol 3A Class AAA (model 64023A); calibrated with reference Si cell",
        "light_intensity": {
          "value": 100.0,
          "unit": "mW cm^-2"
        },
        "lamp": "450 W Xenon lamp"
      },
      "encapsulated": null,
      "additional_notes": "Device B: FAMA perovskite with 2% (vol) water; first anneal (1-A) at 60 \u00b0C for 5 min; second anneal (2-A) at 120 \u00b0C for 10 min.",
      "stability": null,
      "layers": [
        {
          "name": "FTO",
          "thickness": null,
          "functionality": "Substrate",
          "deposition": [
            {
              "step_name": "Plasma treatment",
              "method": "Plasma treatment",
              "atmosphere": "Air",
              "temperature": null,
              "duration": {
                "value": 300.0,
                "unit": "s"
              },
              "antisolvent": null,
              "solution": null,
              "additional_parameters": null
            }
          ],
          "additional_treatment": null
        },
        {
          "name": "SnO2",
          "thickness": null,
          "functionality": "Electron-transport",
          "deposition": [
            {
              "step_name": "SnO2 deposition",
              "method": "Spin-coating",
              "atmosphere": "Ambient air",
              "temperature": null,
              "duration": null,
              "antisolvent": null,
              "solution": null,
              "additional_parameters": null
            }
          ],
          "additional_treatment": null
        },
        {
          "name": "FA0.85MA0.15PbI2.55Br0.45",
          "thickness": null,
          "functionality": "Absorber",
          "deposition": [
            {
              "step_name": "Spin-coating (1st step)",
              "method": "Spin-coating",
              "atmosphere": "Ambient air",
              "temperature": null,
              "duration": {
                "value": 5.0,
                "unit": "s"
              },
              "antisolvent": null,
              "solution": {
                "compounds": null,
                "solutes": [
                  {
                    "name": "FAI",
                    "concentration": {
                      "value": 1.0000000000000002,
                      "unit": "mol/L"
                    }
                  },
                  {
                    "name": "PbI2",
                    "concentration": {
                      "value": 1.0500000000000003,
                      "unit": "mol/L"
                    }
                  },
                  {
                    "name": "MABr",
                    "concentration": {
                      "value": 0.20000000000000007,
                      "unit": "mol/L"
                    }
                  },
                  {
                    "name": "PbBr2",
                    "concentration": {
                      "value": 0.20000000000000007,
                      "unit": "mol/L"
                    }
                  }
                ],
                "volume": null,
                "temperature": null,
                "solvents": [
                  {
                    "name": "DMF",
                    "volume_fraction": 0.8
                  },
                  {
                    "name": "DMSO",
                    "volume_fraction": 0.2
                  }
                ]
              },
              "additional_parameters": null
            },
            {
              "step_name": "Spin-coating (2nd step)",
              "method": "Spin-coating",
              "atmosphere": "Ambient air",
              "temperature": null,
              "duration": {
                "value": 40.0,
                "unit": "s"
              },
              "antisolvent": "Toluene",
              "solution": null,
              "additional_parameters": {
                "speed_rpm": 4000,
                "antisolvent_volume_\u03bcL": 150,
                "antisolvent_drip_time_before_end_s": 15
              }
            },
            {
              "step_name": "Thermal annealing (1-A)",
              "method": "Thermal-annealing",
              "atmosphere": "Air",
              "temperature": {
                "value": 60.0,
                "unit": "\u00b0C"
              },
              "duration": {
                "value": 300.0,
                "unit": "s"
              },
              "antisolvent": null,
              "solution": null,
              "additional_parameters": null
            },
            {
              "step_name": "Thermal annealing (2-A)",
              "method": "Thermal-annealing",
              "atmosphere": "Air",
              "temperature": {
                "value": 120.0,
                "unit": "\u00b0C"
              },
              "duration": {
                "value": 600.0,
                "unit": "s"
              },
              "antisolvent": null,
              "solution": null,
              "additional_parameters": null
            }
          ],
          "additional_treatment": null
        },
        {
          "name": "Spiro-OMeTAD",
          "thickness": null,
          "functionality": "Hole-transport",
          "deposition": [
            {
              "step_name": "HTL deposition",
              "method": "Spin-coating",
              "atmosphere": "Ambient air",
              "temperature": null,
              "duration": null,
              "antisolvent": null,
              "solution": null,
              "additional_parameters": null
            }
          ],
          "additional_treatment": "Spiro-OMeTAD doped with 4-tert-butylpyridine and Li-TFSI as described."
        },
        {
          "name": "Au",
          "thickness": null,
          "functionality": "Contact",
          "deposition": [
            {
              "step_name": "Electrode deposition",
              "method": "Thermal-evaporation",
              "atmosphere": "Vacuum",
              "temperature": null,
              "duration": null,
              "antisolvent": null,
              "solution": null,
              "additional_parameters": null
            }
          ],
          "additional_treatment": null
        }
      ]
    },
    {
      "perovskite_composition": {
        "formula": "FA0.85MA0.15PbI2.55Br0.45",
        "sample_type": "Polycrystalline film",
        "dimensionality": "3D",
        "a_ions": [
          {
            "abbreviation": "FA",
            "common_name": null,
            "molecular_formula": null,
            "coefficient": "0.85"
          },
          {
            "abbreviation": "MA",
            "common_name": null,
            "molecular_formula": null,
            "coefficient": "0.15"
          }
        ],
        "b_ions": [
          {
            "abbreviation": "Pb",
            "common_name": null,
            "molecular_formula": null,
            "coefficient": "1"
          }
        ],
        "x_ions": [
          {
            "abbreviation": "I",
            "common_name": null,
            "molecular_formula": null,
            "coefficient": "2.55"
          },
          {
            "abbreviation": "Br",
            "common_name": null,
            "molecular_formula": null,
            "coefficient": "0.45"
          }
        ],
        "bandgap": null,
        "impurities": null,
        "additives": {
          "abbreviation": "H2O",
          "concentration": {
            "value": 19999.999999999996,
            "unit": "mL"
          }
        }
      },
      "device_architecture": "nip",
      "pce": {
        "value": 19.8,
        "unit": "%"
      },
      "jsc": {
        "value": 23.2,
        "unit": "mA cm^-2"
      },
      "voc": {
        "value": 1.1,
        "unit": "V"
      },
      "ff": {
        "value": 77.5
      },
      "number_devices": null,
      "averaged_quantities": null,
      "active_area": {
        "value": 0.06,
        "unit": "cm^2"
      },
      "light_source": {
        "type": "AM 1.5G",
        "description": "Newport Oriel Sol 3A Class AAA (model 64023A); calibrated with reference Si cell",
        "light_intensity": {
          "value": 100.0,
          "unit": "mW cm^-2"
        },
        "lamp": "450 W Xenon lamp"
      },
      "encapsulated": null,
      "additional_notes": "Device C: FAMA perovskite with 2% (vol) water; first anneal (1-A) at 80 \u00b0C for 5 min; second anneal (2-A) at 120 \u00b0C for 10 min.",
      "stability": null,
      "layers": [
        {
          "name": "FTO",
          "thickness": null,
          "functionality": "Substrate",
          "deposition": [
            {
              "step_name": "Plasma treatment",
              "method": "Plasma treatment",
              "atmosphere": "Air",
              "temperature": null,
              "duration": {
                "value": 300.0,
                "unit": "s"
              },
              "antisolvent": null,
              "solution": null,
              "additional_parameters": null
            }
          ],
          "additional_treatment": null
        },
        {
          "name": "SnO2",
          "thickness": null,
          "functionality": "Electron-transport",
          "deposition": [
            {
              "step_name": "SnO2 deposition",
              "method": "Spin-coating",
              "atmosphere": "Ambient air",
              "temperature": null,
              "duration": null,
              "antisolvent": null,
              "solution": null,
              "additional_parameters": null
            }
          ],
          "additional_treatment": null
        },
        {
          "name": "FA0.85MA0.15PbI2.55Br0.45",
          "thickness": null,
          "functionality": "Absorber",
          "deposition": [
            {
              "step_name": "Spin-coating (1st step)",
              "method": "Spin-coating",
              "atmosphere": "Ambient air",
              "temperature": null,
              "duration": {
                "value": 5.0,
                "unit": "s"
              },
              "antisolvent": null,
              "solution": {
                "compounds": null,
                "solutes": [
                  {
                    "name": "FAI",
                    "concentration": {
                      "value": 1.0000000000000002,
                      "unit": "mol/L"
                    }
                  },
                  {
                    "name": "PbI2",
                    "concentration": {
                      "value": 1.0500000000000003,
                      "unit": "mol/L"
                    }
                  },
                  {
                    "name": "MABr",
                    "concentration": {
                      "value": 0.20000000000000007,
                      "unit": "mol/L"
                    }
                  },
                  {
                    "name": "PbBr2",
                    "concentration": {
                      "value": 0.20000000000000007,
                      "unit": "mol/L"
                    }
                  }
                ],
                "volume": null,
                "temperature": null,
                "solvents": [
                  {
                    "name": "DMF",
                    "volume_fraction": 0.8
                  },
                  {
                    "name": "DMSO",
                    "volume_fraction": 0.2
                  }
                ]
              },
              "additional_parameters": null
            },
            {
              "step_name": "Spin-coating (2nd step)",
              "method": "Spin-coating",
              "atmosphere": "Ambient air",
              "temperature": null,
              "duration": {
                "value": 40.0,
                "unit": "s"
              },
              "antisolvent": "Toluene",
              "solution": null,
              "additional_parameters": {
                "speed_rpm": 4000,
                "antisolvent_volume_\u03bcL": 150,
                "antisolvent_drip_time_before_end_s": 15
              }
            },
            {
              "step_name": "Thermal annealing (1-A)",
              "method": "Thermal-annealing",
              "atmosphere": "Air",
              "temperature": {
                "value": 80.0,
                "unit": "\u00b0C"
              },
              "duration": {
                "value": 300.0,
                "unit": "s"
              },
              "antisolvent": null,
              "solution": null,
              "additional_parameters": null
            },
            {
              "step_name": "Thermal annealing (2-A)",
              "method": "Thermal-annealing",
              "atmosphere": "Air",
              "temperature": {
                "value": 120.0,
                "unit": "\u00b0C"
              },
              "duration": {
                "value": 600.0,
                "unit": "s"
              },
              "antisolvent": null,
              "solution": null,
              "additional_parameters": null
            }
          ],
          "additional_treatment": null
        },
        {
          "name": "Spiro-OMeTAD",
          "thickness": null,
          "functionality": "Hole-transport",
          "deposition": [
            {
              "step_name": "HTL deposition",
              "method": "Spin-coating",
              "atmosphere": "Ambient air",
              "temperature": null,
              "duration": null,
              "antisolvent": null,
              "solution": null,
              "additional_parameters": null
            }
          ],
          "additional_treatment": "Spiro-OMeTAD doped with 4-tert-butylpyridine and Li-TFSI as described."
        },
        {
          "name": "Au",
          "thickness": null,
          "functionality": "Contact",
          "deposition": [
            {
              "step_name": "Electrode deposition",
              "method": "Thermal-evaporation",
              "atmosphere": "Vacuum",
              "temperature": null,
              "duration": null,
              "antisolvent": null,
              "solution": null,
              "additional_parameters": null
            }
          ],
          "additional_treatment": null
        }
      ]
    },
    {
      "perovskite_composition": {
        "formula": "FA0.85MA0.15PbI2.55Br0.45",
        "sample_type": "Polycrystalline film",
        "dimensionality": "3D",
        "a_ions": [
          {
            "abbreviation": "FA",
            "common_name": null,
            "molecular_formula": null,
            "coefficient": "0.85"
          },
          {
            "abbreviation": "MA",
            "common_name": null,
            "molecular_formula": null,
            "coefficient": "0.15"
          }
        ],
        "b_ions": [
          {
            "abbreviation": "Pb",
            "common_name": null,
            "molecular_formula": null,
            "coefficient": "1"
          }
        ],
        "x_ions": [
          {
            "abbreviation": "I",
            "common_name": null,
            "molecular_formula": null,
            "coefficient": "2.55"
          },
          {
            "abbreviation": "Br",
            "common_name": null,
            "molecular_formula": null,
            "coefficient": "0.45"
          }
        ],
        "bandgap": null,
        "impurities": null,
        "additives": {
          "abbreviation": "H2O",
          "concentration": {
            "value": 19999.999999999996,
            "unit": "mL"
          }
        }
      },
      "device_architecture": "nip",
      "pce": {
        "value": 19.4,
        "unit": "%"
      },
      "jsc": {
        "value": 23.0,
        "unit": "mA cm^-2"
      },
      "voc": {
        "value": 1.09,
        "unit": "V"
      },
      "ff": {
        "value": 77.4
      },
      "number_devices": null,
      "averaged_quantities": null,
      "active_area": {
        "value": 0.06,
        "unit": "cm^2"
      },
      "light_source": {
        "type": "AM 1.5G",
        "description": "Newport Oriel Sol 3A Class AAA (model 64023A); calibrated with reference Si cell",
        "light_intensity": {
          "value": 100.0,
          "unit": "mW cm^-2"
        },
        "lamp": "450 W Xenon lamp"
      },
      "encapsulated": null,
      "additional_notes": "Device D: FAMA perovskite with 2% (vol) water; first anneal (1-A) at 100 \u00b0C for 5 min; second anneal (2-A) at 120 \u00b0C for 10 min.",
      "stability": null,
      "layers": [
        {
          "name": "FTO",
          "thickness": null,
          "functionality": "Substrate",
          "deposition": [
            {
              "step_name": "Plasma treatment",
              "method": "Plasma treatment",
              "atmosphere": "Air",
              "temperature": null,
              "duration": {
                "value": 300.0,
                "unit": "s"
              },
              "antisolvent": null,
              "solution": null,
              "additional_parameters": null
            }
          ],
          "additional_treatment": null
        },
        {
          "name": "SnO2",
          "thickness": null,
          "functionality": "Electron-transport",
          "deposition": [
            {
              "step_name": "SnO2 deposition",
              "method": "Spin-coating",
              "atmosphere": "Ambient air",
              "temperature": null,
              "duration": null,
              "antisolvent": null,
              "solution": null,
              "additional_parameters": null
            }
          ],
          "additional_treatment": null
        },
        {
          "name": "FA0.85MA0.15PbI2.55Br0.45",
          "thickness": null,
          "functionality": "Absorber",
          "deposition": [
            {
              "step_name": "Spin-coating (1st step)",
              "method": "Spin-coating",
              "atmosphere": "Ambient air",
              "temperature": null,
              "duration": {
                "value": 5.0,
                "unit": "s"
              },
              "antisolvent": null,
              "solution": {
                "compounds": null,
                "solutes": [
                  {
                    "name": "FAI",
                    "concentration": {
                      "value": 1.0000000000000002,
                      "unit": "mol/L"
                    }
                  },
                  {
                    "name": "PbI2",
                    "concentration": {
                      "value": 1.0500000000000003,
                      "unit": "mol/L"
                    }
                  },
                  {
                    "name": "MABr",
                    "concentration": {
                      "value": 0.20000000000000007,
                      "unit": "mol/L"
                    }
                  },
                  {
                    "name": "PbBr2",
                    "concentration": {
                      "value": 0.20000000000000007,
                      "unit": "mol/L"
                    }
                  }
                ],
                "volume": null,
                "temperature": null,
                "solvents": [
                  {
                    "name": "DMF",
                    "volume_fraction": 0.8
                  },
                  {
                    "name": "DMSO",
                    "volume_fraction": 0.2
                  }
                ]
              },
              "additional_parameters": null
            },
            {
              "step_name": "Spin-coating (2nd step)",
              "method": "Spin-coating",
              "atmosphere": "Ambient air",
              "temperature": null,
              "duration": {
                "value": 40.0,
                "unit": "s"
              },
              "antisolvent": "Toluene",
              "solution": null,
              "additional_parameters": {
                "speed_rpm": 4000,
                "antisolvent_volume_\u03bcL": 150,
                "antisolvent_drip_time_before_end_s": 15
              }
            },
            {
              "step_name": "Thermal annealing (1-A)",
              "method": "Thermal-annealing",
              "atmosphere": "Air",
              "temperature": {
                "value": 100.0,
                "unit": "\u00b0C"
              },
              "duration": {
                "value": 300.0,
                "unit": "s"
              },
              "antisolvent": null,
              "solution": null,
              "additional_parameters": null
            },
            {
              "step_name": "Thermal annealing (2-A)",
              "method": "Thermal-annealing",
              "atmosphere": "Air",
              "temperature": {
                "value": 120.0,
                "unit": "\u00b0C"
              },
              "duration": {
                "value": 600.0,
                "unit": "s"
              },
              "antisolvent": null,
              "solution": null,
              "additional_parameters": null
            }
          ],
          "additional_treatment": null
        },
        {
          "name": "Spiro-OMeTAD",
          "thickness": null,
          "functionality": "Hole-transport",
          "deposition": [
            {
              "step_name": "HTL deposition",
              "method": "Spin-coating",
              "atmosphere": "Ambient air",
              "temperature": null,
              "duration": null,
              "antisolvent": null,
              "solution": null,
              "additional_parameters": null
            }
          ],
          "additional_treatment": "Spiro-OMeTAD doped with 4-tert-butylpyridine and Li-TFSI as described."
        },
        {
          "name": "Au",
          "thickness": null,
          "functionality": "Contact",
          "deposition": [
            {
              "step_name": "Electrode deposition",
              "method": "Thermal-evaporation",
              "atmosphere": "Vacuum",
              "temperature": null,
              "duration": null,
              "antisolvent": null,
              "solution": null,
              "additional_parameters": null
            }
          ],
          "additional_treatment": null
        }
      ]
    },
    {
      "perovskite_composition": {
        "formula": "MAPbI3",
        "sample_type": "Polycrystalline film",
        "dimensionality": "3D",
        "a_ions": [
          {
            "abbreviation": "MA",
            "common_name": null,
            "molecular_formula": null,
            "coefficient": "1"
          }
        ],
        "b_ions": [
          {
            "abbreviation": "Pb",
            "common_name": null,
            "molecular_formula": null,
            "coefficient": "1"
          }
        ],
        "x_ions": [
          {
            "abbreviation": "I",
            "common_name": null,
            "molecular_formula": null,
            "coefficient": "3"
          }
        ],
        "bandgap": null,
        "impurities": null,
        "additives": null
      },
      "device_architecture": "nip",
      "pce": {
        "value": 17.6,
        "unit": "%"
      },
      "jsc": null,
      "voc": null,
      "ff": null,
      "number_devices": null,
      "averaged_quantities": null,
      "active_area": {
        "value": 0.06,
        "unit": "cm^2"
      },
      "light_source": {
        "type": "AM 1.5G",
        "description": "Newport Oriel Sol 3A Class AAA (model 64023A); calibrated with reference Si cell",
        "light_intensity": {
          "value": 100.0,
          "unit": "mW cm^-2"
        },
        "lamp": "450 W Xenon lamp"
      },
      "encapsulated": null,
      "additional_notes": "MAPbI3 device without water in precursor.",
      "stability": null,
      "layers": [
        {
          "name": "FTO",
          "thickness": null,
          "functionality": "Substrate",
          "deposition": [
            {
              "step_name": "Plasma treatment",
              "method": "Plasma treatment",
              "atmosphere": "Air",
              "temperature": null,
              "duration": {
                "value": 300.0,
                "unit": "s"
              },
              "antisolvent": null,
              "solution": null,
              "additional_parameters": null
            }
          ],
          "additional_treatment": null
        },
        {
          "name": "SnO2",
          "thickness": null,
          "functionality": "Electron-transport",
          "deposition": [
            {
              "step_name": "SnO2 deposition",
              "method": "Spin-coating",
              "atmosphere": "Ambient air",
              "temperature": null,
              "duration": null,
              "antisolvent": null,
              "solution": null,
              "additional_parameters": null
            }
          ],
          "additional_treatment": null
        },
        {
          "name": "MAPbI3",
          "thickness": null,
          "functionality": "Absorber",
          "deposition": [
            {
              "step_name": "Spin-coating (1st step)",
              "method": "Spin-coating",
              "atmosphere": "Ambient air",
              "temperature": null,
              "duration": {
                "value": 5.0,
                "unit": "s"
              },
              "antisolvent": null,
              "solution": {
                "compounds": null,
                "solutes": [
                  {
                    "name": "MAI",
                    "concentration": {
                      "value": 1.0000000000000002,
                      "unit": "mol/L"
                    }
                  },
                  {
                    "name": "PbI2",
                    "concentration": {
                      "value": 1.0000000000000002,
                      "unit": "mol/L"
                    }
                  }
                ],
                "volume": null,
                "temperature": null,
                "solvents": [
                  {
                    "name": "DMF",
                    "volume_fraction": 0.8
                  },
                  {
                    "name": "DMSO",
                    "volume_fraction": 0.2
                  }
                ]
              },
              "additional_parameters": null
            },
            {
              "step_name": "Spin-coating (2nd step)",
              "method": "Spin-coating",
              "atmosphere": "Ambient air",
              "temperature": null,
              "duration": {
                "value": 40.0,
                "unit": "s"
              },
              "antisolvent": "Toluene",
              "solution": null,
              "additional_parameters": {
                "speed_rpm": 4000,
                "antisolvent_volume_\u03bcL": 150,
                "antisolvent_drip_time_before_end_s": 25
              }
            },
            {
              "step_name": "Thermal annealing (1-A)",
              "method": "Thermal-annealing",
              "atmosphere": "Air",
              "temperature": {
                "value": 60.0,
                "unit": "\u00b0C"
              },
              "duration": {
                "value": 300.0,
                "unit": "s"
              },
              "antisolvent": null,
              "solution": null,
              "additional_parameters": null
            },
            {
              "step_name": "Thermal annealing (2-A)",
              "method": "Thermal-annealing",
              "atmosphere": "Air",
              "temperature": {
                "value": 120.0,
                "unit": "\u00b0C"
              },
              "duration": {
                "value": 600.0,
                "unit": "s"
              },
              "antisolvent": null,
              "solution": null,
              "additional_parameters": null
            }
          ],
          "additional_treatment": null
        },
        {
          "name": "Spiro-OMeTAD",
          "thickness": null,
          "functionality": "Hole-transport",
          "deposition": [
            {
              "step_name": "HTL deposition",
              "method": "Spin-coating",
              "atmosphere": "Ambient air",
              "temperature": null,
              "duration": null,
              "antisolvent": null,
              "solution": null,
              "additional_parameters": null
            }
          ],
          "additional_treatment": "Spiro-OMeTAD doped with 4-tert-butylpyridine and Li-TFSI as described."
        },
        {
          "name": "Au",
          "thickness": null,
          "functionality": "Contact",
          "deposition": [
            {
              "step_name": "Electrode deposition",
              "method": "Thermal-evaporation",
              "atmosphere": "Vacuum",
              "temperature": null,
              "duration": null,
              "antisolvent": null,
              "solution": null,
              "additional_parameters": null
            }
          ],
          "additional_treatment": null
        }
      ]
    },
    {
      "perovskite_composition": {
        "formula": "MAPbI3",
        "sample_type": "Polycrystalline film",
        "dimensionality": "3D",
        "a_ions": [
          {
            "abbreviation": "MA",
            "common_name": null,
            "molecular_formula": null,
            "coefficient": "1"
          }
        ],
        "b_ions": [
          {
            "abbreviation": "Pb",
            "common_name": null,
            "molecular_formula": null,
            "coefficient": "1"
          }
        ],
        "x_ions": [
          {
