Repository: lamalab-org/perla-extract

# Data Directory

This directory contains extraction results and ground truth data used for training, optimization, and evaluation of the Perovscribe pipeline.

## Directory Structure

```
data/
├── extractions/          # Extraction results from various sources
│   ├── humans/          # Human-annotated extractions
│   │   ├── Consensus/   # Consensus extractions between different human annotators
│   │   ├── Bear/        # Individual human annotator (anonymized)
│   │   ├── Bee/         # Individual human annotator (anonymized)
│   │   └── ...          # Additional anonymized human annotators
│   ├── claude-opus-4-1-20250805/  # LLM model extractions

File: src/perovscribe/data/extractions/gpt-5-2025-08-07/10.1002--solr.202300817.json
{"cells":[{"perovskite_composition":{"formula":"Cs0.05FA0.78MA0.17PbI2.53Br0.47","sample_type":"Polycrystalline film","dimensionality":"3D","a_ions":[{"abbreviation":"Cs","common_name":null,"molecular_formula":null,"coefficient":"0.05"},{"abbreviation":"FA","common_name":null,"molecular_formula":null,"coefficient":"0.78"},{"abbreviation":"MA","common_name":null,"molecular_formula":null,"coefficient":"0.17"}],"b_ions":[{"abbreviation":"Pb","common_name":null,"molecular_formula":null,"coefficient":"1"}],"x_ions":[{"abbreviation":"I","common_name":null,"molecular_formula":null,"coefficient":"2.53"},{"abbreviation":"Br","common_name":null,"molecular_formula":null,"coefficient":"0.47"}],"bandgap":null,"impurities":null,"additives":null},"device_architecture":"pin","pce":{"value":18.13,"unit":"%"},"jsc":{"value":21.35,"unit":"mA cm^-2"},"voc":{"value":1.06,"unit":"V"},"ff":{"value":80.1},"number_devices":null,"averaged_quantities":null,"active_area":null,"light_source":{"type":"Other","description":"Calibrated solar simulator (Class 3A, SS-F5-3A, Enli Technology); light intensity calibrated with SRC-2020 reference cell","light_intensity":{"value":100.0,"unit":"mW cm^-2"},"lamp":"SS-F5-3A, Enli Technology"},"encapsulated":null,"additional_notes":"Average efficiencies were obtained from 36 separate cells based on each HTM. Negligible hysteresis reported. EQE-integrated JSC for SIM device: 20.41 mA cm^-2.","stability":null,"layers":[{"name":"FTO","thickness":null,"functionality":"Substrate","deposition":[{"step_name":"UV-ozone treatment","method":"UV-ozone treatment","atmosphere":"Air","temperature":null,"duration":{"value":900.0,"unit":"s"},"antisolvent":null,"solution":null,"additional_parameters":null}],"additional_treatment":null},{"name":"SIM (imidazolium-based HTM)","thickness":null,"functionality":"Hole-transport","deposition":[{"step_name":"HTM solution coating","method":"Spin-coating","atmosphere":"N2","temperature":null,"duration":{"value":30.0,"unit":"s"},"antisolvent":null,"solution":{"compounds":null,"solutes":[{"name":"SIM","concentration":{"value":1.0,"unit":"mg/mL"}}],"volume":null,"temperature":null,"solvents":[{"name":"Chlorobenzene","volume_fraction":null}]},"additional_parameters":{"spin_speed_rpm":3000}},{"step_name":"HTM anneal","method":"Thermal-annealing","atmosphere":"N2","temperature":{"value":100.0,"unit":"°C"},"duration":{"value":600.0,"unit":"s"},"antisolvent":null,"solution":null,"additional_parameters":null}],"additional_treatment":null},{"name":"Cs0.05FA0.78MA0.17PbI2.53Br0.47","thickness":null,"functionality":"Absorber","deposition":[{"step_name":"Perovskite spin-coating","method":"Spin-coating","atmosphere":"N2","temperature":null,"duration":{"value":50.0,"unit":"s"},"antisolvent":null,"solution":{"compounds":null,"solutes":[{"name":"MAI","concentration":{"value":34.0,"unit":"mg/mL"}},{"name":"FAI","concentration":{"value":145.0,"unit":"mg/mL"}},{"name":"CsI","concentration":{"value":16.8,"unit":"mg/mL"}},{"name":"PbI2","concentration":{"value":510.0,"unit":"mg/mL"}},{"name":"PbBr2","concentration":{"value":71.3,"unit":"mg/mL"}}],"volume":{"value":0.08,"unit":"mL"},"temperature":{"value":70.0,"unit":"°C"},"solvents":[{"name":"DMF","volume_fraction":null},{"name":"DMSO","volume_fraction":null}]},"additional_parameters":{"spin_speed_rpm":2700}},{"step_name":"Antisolvent quench","method":"Antisolvent-quenching","atmosphere":"N2","temperature":null,"duration":null,"antisolvent":"Chlorobenzene","solution":null,"additional_parameters":{"antisolvent_volume":{"value":0.2,"unit":"mL"},"timing":"dropped in last 3 s of spin"}},{"step_name":"Perovskite anneal","method":"Thermal-annealing","atmosphere":"N2","temperature":{"value":100.0,"unit":"°C"},"duration":{"value":3600.0,"unit":"s"},"antisolvent":null,"solution":null,"additional_parameters":null}],"additional_treatment":null},{"name":"PCBM","thickness":null,"functionality":"Electron-transport","deposition":[{"step_name":"PCBM spin-coating","method":"Spin-coating","atmosphere":"N2","temperature":null,"duration":{"value":60.0,"unit":"s"},"antisolvent":null,"solution":{"compounds":null,"solutes":[{"name":"PCBM","concentration":{"value":20.0,"unit":"mg/mL"}}],"volume":{"value":0.05,"unit":"mL"},"temperature":null,"solvents":[{"name":"Chlorobenzene","volume_fraction":null}]},"additional_parameters":{"spin_speed_rpm":1000,"filter":"0.45 μm PTFE"}},{"step_name":"Solvent drying","method":"Drying","atmosphere":"N2","temperature":null,"duration":{"value":1800.0,"unit":"s"},"antisolvent":null,"solution":null,"additional_parameters":null}],"additional_treatment":null},{"name":"BCP","thickness":{"value":3.0,"unit":"nm"},"functionality":"Contact","deposition":[{"step_name":"BCP deposition","method":"Evaporation","atmosphere":"Vacuum","temperature":null,"duration":null,"antisolvent":null,"solution":null,"additional_parameters":null}],"additional_treatment":null},{"name":"Ag","thickness":{"value":100.0,"unit":"nm"},"functionality":"Contact","deposition":[{"step_name":"Ag electrode deposition","method":"Thermal-evaporation","atmosphere":"Vacuum","temperature":null,"duration":null,"antisolvent":null,"solution":null,"additional_parameters":{"pressure_torr":"1e-7"}}],"additional_treatment":null}]},{"perovskite_composition":{"formula":"Cs0.05FA0.78MA0.17PbI2.53Br0.47","sample_type":"Polycrystalline film","dimensionality":"3D","a_ions":[{"abbreviation":"Cs","common_name":null,"molecular_formula":null,"coefficient":"0.05"},{"abbreviation":"FA","common_name":null,"molecular_formula":null,"coefficient":"0.78"},{"abbreviation":"MA","common_name":null,"molecular_formula":null,"coefficient":"0.17"}],"b_ions":[{"abbreviation":"Pb","common_name":null,"molecular_formula":null,"coefficient":"1"}],"x_ions":[{"abbreviation":"I","common_name":null,"molecular_formula":null,"coefficient":"2.53"},{"abbreviation":"Br","common_name":null,"molecular_formula":null,"coefficient":"0.47"}],"bandgap":null,"impurities":null,"additives":null},"device_architecture":"pin","pce":{"value":19.15,"unit":"%"},"jsc":{"value":22.01,"unit":"mA cm^-2"},"voc":{"value":1.08,"unit":"V"},"ff":{"value":80.53},"number_devices":null,"averaged_quantities":null,"active_area":null,"light_source":{"type":"Other","description":"Calibrated solar simulator (Class 3A, SS-F5-3A, Enli Technology); light intensity calibrated with SRC-2020 reference cell","light_intensity":{"value":100.0,"unit":"mW cm^-2"},"lamp":"SS-F5-3A, Enli Technology"},"encapsulated":null,"additional_notes":"Average efficiencies were obtained from 36 separate cells based on each HTM. Negligible hysteresis reported. EQE-integrated JSC for DIM device: 20.83 mA cm^-2.","stability":null,"layers":[{"name":"FTO","thickness":null,"functionality":"Substrate","deposition":[{"step_name":"UV-ozone treatment","method":"UV-ozone treatment","atmosphere":"Air","temperature":null,"duration":{"value":900.0,"unit":"s"},"antisolvent":null,"solution":null,"additional_parameters":null}],"additional_treatment":null},{"name":"DIM (imidazolium-based HTM)","thickness":null,"functionality":"Hole-transport","deposition":[{"step_name":"HTM solution coating","method":"Spin-coating","atmosphere":"N2","temperature":null,"duration":{"value":30.0,"unit":"s"},"antisolvent":null,"solution":{"compounds":null,"solutes":[{"name":"DIM","concentration":{"value":1.0,"unit":"mg/mL"}}],"volume":null,"temperature":null,"solvents":[{"name":"Chlorobenzene","volume_fraction":null}]},"additional_parameters":{"spin_speed_rpm":3000}},{"step_name":"HTM anneal","method":"Thermal-annealing","atmosphere":"N2","temperature":{"value":100.0,"unit":"°C"},"duration":{"value":600.0,"unit":"s"},"antisolvent":null,"solution":null,"additional_parameters":null}],"additional_treatment":null},{"name":"Cs0.05FA0.78MA0.17PbI2.53Br0.47","thickness":null,"functionality":"Absorber","deposition":[{"step_name":"Perovskite spin-coating","method":"Spin-coating","atmosphere":"N2","temperature":null,"duration":{"value":50.0,"unit":"s"},"antisolvent":null,"solution":{"compounds":null,"solutes":[{"name":"MAI","concentration":{"value":34.0,"unit":"mg/mL"}},{"name":"FAI","concentration":{"value":145.0,"unit":"mg/mL"}},{"name":"CsI","concentration":{"value":16.8,"unit":"mg/mL"}},{"name":"PbI2","concentration":{"value":510.0,"unit":"mg/mL"}},{"name":"PbBr2","concentration":{"value":71.3,"unit":"mg/mL"}}],"volume":{"value":0.08,"unit":"mL"},"temperature":{"value":70.0,"unit":"°C"},"solvents":[{"name":"DMF","volume_fraction":null},{"name":"DMSO","volume_fraction":null}]},"additional_parameters":{"spin_speed_rpm":2700}},{"step_name":"Antisolvent quench","method":"Antisolvent-quenching","atmosphere":"N2","temperature":null,"duration":null,"antisolvent":"Chlorobenzene","solution":null,"additional_parameters":{"antisolvent_volume":{"value":0.2,"unit":"mL"},"timing":"dropped in last 3 s of spin"}},{"step_name":"Perovskite anneal","method":"Thermal-annealing","atmosphere":"N2","temperature":{"value":100.0,"unit":"°C"},"duration":{"value":3600.0,"unit":"s"},"antisolvent":null,"solution":null,"additional_parameters":null}],"additional_treatment":null},{"name":"PCBM","thickness":null,"functionality":"Electron-transport","deposition":[{"step_name":"PCBM spin-coating","method":"Spin-coating","atmosphere":"N2","temperature":null,"duration":{"value":60.0,"unit":"s"},"antisolvent":null,"solution":{"compounds":null,"solutes":[{"name":"PCBM","concentration":{"value":20.0,"unit":"mg/mL"}}],"volume":{"value":0.05,"unit":"mL"},"temperature":null,"solvents":[{"name":"Chlorobenzene","volume_fraction":null}]},"additional_parameters":{"spin_speed_rpm":1000,"filter":"0.45 μm PTFE"}},{"step_name":"Solvent drying","method":"Drying","atmosphere":"N2","temperature":null,"duration":{"value":1800.0,"unit":"s"},"antisolvent":null,"solution":null,"additional_parameters":null}],"additional_treatment":null},{"name":"BCP","thickness":{"value":3.0,"unit":"nm"},"functionality":"Contact","deposition":[{"step_name":"BCP deposition","method":"Evaporation","atmosphere":"Vacuum","temperature":null,"duration":null,"antisolvent":null,"solution":null,"additional_parameters":null}],"additional_treatment":null},{"name":"Ag","thickness":{"value":100.0,"unit":"nm"},"functionality":"Contact","deposition":[{"step_name":"Ag electrode deposition","method":"Thermal-evaporation","atmosphere":"Vacuum","temperature":null,"duration":null,"antisolvent":null,"solution":null,"additional_parameters":{"pressure_torr":"1e-7"}}],"additional_treatment":null}]},{"perovskite_composition":{"formula":"Cs0.05FA0.78MA0.17PbI2.53Br0.47","sample_type":"Polycrystalline film","dimensionality":"3D","a_ions":[{"abbreviation":"Cs","common_name":null,"molecular_formula":null,"coefficient":"0.05"},{"abbreviation":"FA","common_name":null,"molecular_formula":null,"coefficient":"0.78"},{"abbreviation":"MA","common_name":null,"molecular_formula":null,"coefficient":"0.17"}],"b_ions":[{"abbreviation":"Pb","common_name":null,"molecular_formula":null,"coefficient":"1"}],"x_ions":[{"abbreviation":"I","common_name":null,"molecular_formula":null,"coefficient":"2.53"},{"abbreviation":"Br","common_name":null,"molecular_formula":null,"coefficient":"0.47"}],"bandgap":null,"impurities":null,"additives":null},"device_architecture":"pin","pce":{"value":13.63,"unit":"%"},"jsc":{"value":19.53,"unit":"mA cm^-2"},"voc":{"value":0.87,"unit":"V"},"ff":{"value":80.26},"number_devices":null,"averaged_quantities":null,"active_area":null,"light_source":{"type":"Other","description":"Calibrated solar simulator (Class 3A, SS-F5-3A, Enli Technology); light intensity calibrated with SRC-2020 reference cell","light_intensity":{"value":100.0,"unit":"mW cm^-2"},"lamp":"SS-F5-3A, Enli Technology"},"encapsulated":null,"additional_notes":"Average efficiencies were obtained from 36 separate cells based on each HTM. Negligible hysteresis reported for SIM/DIM devices.","stability":null,"layers":[{"name":"FTO","thickness":null,"functionality":"Substrate","deposition":[{"step_name":"UV-ozone treatment","method":"UV-ozone treatment","atmosphere":"Air","temperature":null,"duration":{"value":900.0,"unit":"s"},"antisolvent":null,"solution":null,"additional_parameters":null}],"additional_treatment":null},{"name":"PEDOT:PSS","thickness":null,"functionality":"Hole-transport","deposition":[{"step_name":"Filtering","method":"Filtration","atmosphere":"Air","temperature":null,"duration":null,"antisolvent":null,"solution":null,"additional_parameters":{"filter":"0.22 μm PVDF"}},{"step_name":"HTM coating","method":"Spin-coating","atmosphere":"Air","temperature":null,"duration":{"value":40.0,"unit":"s"},"antisolvent":null,"solution":null,"additional_parameters":{"spin_speed_rpm":3500}},{"step_name":"HTM bake","method":"Thermal-annealing","atmosphere":"Air","temperature":{"value":120.0,"unit":"°C"},"duration":{"value":1200.0,"unit":"s"},"antisolvent":null,"solution":null,"additional_parameters":null}],"additional_treatment":null},{"name":"Cs0.05FA0.78MA0.17PbI2.53Br0.47","thickness":null,"functionality":"Absorber","deposition":[{"step_name":"Perovskite spin-coating","method":"Spin-coating","atmosphere":"N2","temperature":null,"duration":{"value":50.0,"unit":"s"},"antisolvent":null,"solution":{"compounds":null,"solutes":[{"name":"MAI","concentration":{"value":34.0,"unit":"mg/mL"}},{"name":"FAI","concentration":{"value":145.0,"unit":"mg/mL"}},{"name":"CsI","concentration":{"value":16.8,"unit":"mg/mL"}},{"name":"PbI2","concentration":{"value":510.0,"unit":"mg/mL"}},{"name":"PbBr2","concentration":{"value":71.3,"unit":"mg/mL"}}],"volume":{"value":0.08,"unit":"mL"},"temperature":{"value":70.0,"unit":"°C"},"solvents":[{"name":"DMF","volume_fraction":null},{"name":"DMSO","volume_fraction":null}]},"additional_parameters":{"spin_speed_rpm":2700}},{"step_name":"Antisolvent quench","method":"Antisolvent-quenching","atmosphere":"N2","temperature":null,"duration":null,"antisolvent":"Chlorobenzene","solution":null,"additional_parameters":{"antisolvent_volume":{"value":0.2,"unit":"mL"},"timing":"dropped in last 3 s of spin"}},{"step_name":"Perovskite anneal","method":"Thermal-annealing","atmosphere":"N2","temperature":{"value":100.0,"unit":"°C"},"duration":{"value":3600.0,"unit":"s"},"antisolvent":null,"solution":null,"additional_parameters":null}],"additional_treatment":null},{"name":"PCBM","thickness":null,"functionality":"Electron-transport","deposition":[{"step_name":"PCBM spin-coating","method":"Spin-coating","atmosphere":"N2","temperature":null,"duration":{"value":60.0,"unit":"s"},"antisolvent":null,"solution":{"compounds":null,"solutes":[{"name":"PCBM","concentration":{"value":20.0,"unit":"mg/mL"}}],"volume":{"value":0.05,"unit":"mL"},"temperature":null,"solvents":[{"name":"Chlorobenzene","volume_fraction":null}]},"additional_parameters":{"spin_speed_rpm":1000,"filter":"0.45 μm PTFE"}},{"step_name":"Solvent drying","method":"Drying","atmosphere":"N2","temperature":null,"duration":{"value":1800.0,"unit":"s"},"antisolvent":null,"solution":null,"additional_parameters":null}],"additional_treatment":null},{"name":"BCP","thickness":{"value":3.0,"unit":"nm"},"functionality":"Contact","deposition":[{"step_name":"BCP deposition","method":"Evaporation","atmosphere":"Vacuum","temperature":null,"duration":null,"antisolvent":null,"solution":null,"additional_parameters":null}],"additional_treatment":null},{"name":"Ag","thickness":{"value":100.0,"unit":"nm"},"functionality":"Contact","deposition":[{"step_name":"Ag electrode deposition","method":"Thermal-evaporation","atmosphere":"Vacuum","temperature":null,"duration":null,"antisolvent":null,"solution":null,"additional_parameters":{"pressure_torr":"1e-7"}}],"additional_treatment":null}]}]}
