Repository: lamalab-org/perla-extract

# Data Directory

This directory contains extraction results and ground truth data used for training, optimization, and evaluation of the Perovscribe pipeline.

## Directory Structure

```
data/
├── extractions/          # Extraction results from various sources
│   ├── humans/          # Human-annotated extractions
│   │   ├── Consensus/   # Consensus extractions between different human annotators
│   │   ├── Bear/        # Individual human annotator (anonymized)
│   │   ├── Bee/         # Individual human annotator (anonymized)
│   │   └── ...          # Additional anonymized human annotators
│   ├── claude-opus-4-1-20250805/  # LLM model extractions

File: src/perovscribe/data/extractions/gpt-5-2025-08-07/10.1016--j.jallcom.2023.170970.json
{"cells":[{"perovskite_composition":{"formula":"Cs0.25FA0.75PbI2.4Br0.6","sample_type":"Polycrystalline film","dimensionality":"3D","a_ions":[{"abbreviation":"Cs","common_name":"Cesium","molecular_formula":"Cs+","coefficient":"0.25"},{"abbreviation":"FA","common_name":"Formamidinium","molecular_formula":"CH5N2+","coefficient":"0.75"}],"b_ions":[{"abbreviation":"Pb","common_name":"Lead","molecular_formula":"Pb2+","coefficient":"1"}],"x_ions":[{"abbreviation":"I","common_name":"Iodide","molecular_formula":"I-","coefficient":"2.4"},{"abbreviation":"Br","common_name":"Bromide","molecular_formula":"Br-","coefficient":"0.6"}],"bandgap":{"value":1.68,"unit":"eV"},"impurities":null,"additives":null},"device_architecture":"pin","pce":{"value":13.93,"unit":"%"},"jsc":{"value":18.2,"unit":"mA cm^-2"},"voc":{"value":1.044,"unit":"V"},"ff":{"value":73.31},"number_devices":null,"averaged_quantities":null,"active_area":null,"light_source":{"type":"AM 1.5G","description":"Oriel Sol AAA solar simulator with AM 1.5G spectral correction filter; intensity calibrated using a certified NREL silicon cell.","light_intensity":{"value":100.0,"unit":"mW cm^-2"},"lamp":"Solar simulator (Oriel Sol AAA)"},"encapsulated":null,"additional_notes":"Semitransparent perovskite solar cell (ST-PSC) using compact NiOx (c-NiOx) HTL and a-ITO transparent top electrode.","stability":null,"layers":[{"name":"Glass","thickness":null,"functionality":"Substrate","deposition":null,"additional_treatment":null},{"name":"ITO","thickness":null,"functionality":"Substrate","deposition":null,"additional_treatment":null},{"name":"c-NiOx","thickness":{"value":20.0,"unit":"nm"},"functionality":"Hole-transport","deposition":[{"step_name":"Spin-coating NiOx sol-gel precursor","method":"Spin-coating","atmosphere":"Air","temperature":null,"duration":null,"antisolvent":null,"solution":null,"additional_parameters":{"rpm":5000,"time":"30 s"}},{"step_name":"Anneal NiOx layer","method":"Thermal-annealing","atmosphere":"Air","temperature":{"value":350.0,"unit":"°C"},"duration":{"value":1800.0,"unit":"s"},"antisolvent":null,"solution":null,"additional_parameters":null}],"additional_treatment":null},{"name":"Cs0.25FA0.75PbI2.4Br0.6","thickness":{"value":500.0,"unit":"nm"},"functionality":"Absorber","deposition":[{"step_name":"Perovskite spin-coating step 1","method":"Spin-coating","atmosphere":"N2","temperature":null,"duration":{"value":8.0,"unit":"s"},"antisolvent":null,"solution":null,"additional_parameters":{"rpm":1000}},{"step_name":"Perovskite spin-coating step 2 with antisolvent","method":"Spin-coating","atmosphere":"N2","temperature":null,"duration":{"value":45.0,"unit":"s"},"antisolvent":"Chlorobenzene","solution":null,"additional_parameters":{"rpm":5000,"antisolvent_drop":"300 μL CB at 15 s into second step"}},{"step_name":"Perovskite anneal","method":"Thermal-annealing","atmosphere":"N2","temperature":{"value":100.0,"unit":"°C"},"duration":{"value":1800.0,"unit":"s"},"antisolvent":null,"solution":null,"additional_parameters":null}],"additional_treatment":null},{"name":"PC60BM","thickness":null,"functionality":"Electron-transport","deposition":[{"step_name":"PC60BM spin-coating","method":"Spin-coating","atmosphere":"N2","temperature":null,"duration":{"value":40.0,"unit":"s"},"antisolvent":null,"solution":{"compounds":null,"solutes":[{"name":"PC60BM","concentration":{"value":20.0,"unit":"mg/mL"}}],"volume":null,"temperature":null,"solvents":[{"name":"Chlorobenzene","volume_fraction":null}]},"additional_parameters":{"rpm":5000}}],"additional_treatment":null},{"name":"ZnO NPs","thickness":null,"functionality":"Electron-transport","deposition":[{"step_name":"ZnO spin-casting","method":"Spin-coating","atmosphere":"N2","temperature":null,"duration":{"value":40.0,"unit":"s"},"antisolvent":null,"solution":{"compounds":null,"solutes":[{"name":"ZnO nanoparticles","concentration":{"value":2.5,"unit":"wt%"}}],"volume":null,"temperature":null,"solvents":[{"name":"2-propanol","volume_fraction":null}]},"additional_parameters":{"volume":"100 μL","rpm":2500}},{"step_name":"ZnO anneal","method":"Thermal-annealing","atmosphere":"N2","temperature":{"value":100.0,"unit":"°C"},"duration":{"value":300.0,"unit":"s"},"antisolvent":null,"solution":null,"additional_parameters":null}],"additional_treatment":null},{"name":"a-ITO (top TCE)","thickness":{"value":80.0,"unit":"nm"},"functionality":"Contact","deposition":[{"step_name":"a-ITO sputter deposition","method":"Sputtering","atmosphere":"Ar","temperature":null,"duration":null,"antisolvent":null,"solution":null,"additional_parameters":{"power":"100 W","gas_flow":"Ar:O2 = 40:0.2 sccm","working_pressure":"1.0 × 10^-3 Pa","base_pressure":"~1.0 × 10^-7 torr"}}],"additional_treatment":null}]},{"perovskite_composition":{"formula":"Cs0.25FA0.75PbI2.4Br0.6","sample_type":"Polycrystalline film","dimensionality":"3D","a_ions":[{"abbreviation":"Cs","common_name":"Cesium","molecular_formula":"Cs+","coefficient":"0.25"},{"abbreviation":"FA","common_name":"Formamidinium","molecular_formula":"CH5N2+","coefficient":"0.75"}],"b_ions":[{"abbreviation":"Pb","common_name":"Lead","molecular_formula":"Pb2+","coefficient":"1"}],"x_ions":[{"abbreviation":"I","common_name":"Iodide","molecular_formula":"I-","coefficient":"2.4"},{"abbreviation":"Br","common_name":"Bromide","molecular_formula":"Br-","coefficient":"0.6"}],"bandgap":{"value":1.68,"unit":"eV"},"impurities":null,"additives":null},"device_architecture":"pin","pce":{"value":15.95,"unit":"%"},"jsc":{"value":18.56,"unit":"mA cm^-2"},"voc":{"value":1.1,"unit":"V"},"ff":{"value":78.13},"number_devices":null,"averaged_quantities":null,"active_area":null,"light_source":{"type":"AM 1.5G","description":"Oriel Sol AAA solar simulator with AM 1.5G spectral correction filter; intensity calibrated using a certified NREL silicon cell.","light_intensity":{"value":100.0,"unit":"mW cm^-2"},"lamp":"Solar simulator (Oriel Sol AAA)"},"encapsulated":null,"additional_notes":"Semitransparent perovskite solar cell (ST-PSC) using compact-porous NiOx (cp-NiOx) HTL and a-ITO transparent top electrode.","stability":null,"layers":[{"name":"Glass","thickness":null,"functionality":"Substrate","deposition":null,"additional_treatment":null},{"name":"ITO","thickness":null,"functionality":"Substrate","deposition":null,"additional_treatment":null},{"name":"cp-NiOx","thickness":{"value":35.0,"unit":"nm"},"functionality":"Hole-transport","deposition":[{"step_name":"Spin-coating NiOx sol-gel precursor","method":"Spin-coating","atmosphere":"Air","temperature":null,"duration":null,"antisolvent":null,"solution":null,"additional_parameters":{"rpm":5000,"time":"30 s"}},{"step_name":"Anneal compact NiOx","method":"Thermal-annealing","atmosphere":"Air","temperature":{"value":350.0,"unit":"°C"},"duration":{"value":1800.0,"unit":"s"},"antisolvent":null,"solution":null,"additional_parameters":null},{"step_name":"Spray-coating NiOx colloidal suspension","method":"Spray coating","atmosphere":"Ambient air","temperature":null,"duration":null,"antisolvent":null,"solution":{"compounds":null,"solutes":null,"volume":null,"temperature":null,"solvents":[{"name":"DI water","volume_fraction":null},{"name":"Ethanol","volume_fraction":null}]},"additional_parameters":{"nozzle_flow_rate":"3.0 mL min^-1","carrier_gas":"N2 (1.5 kg cm^-2)","scan_speed":"1800 mm min^-1","scan_spacing":"2.0 cm","nozzle_height":"20.0 cm","spray_cycles":"~6","notes":"Spray in ambient air without hot plate"}},{"step_name":"Anneal cp-NiOx","method":"Thermal-annealing","atmosphere":"Air","temperature":{"value":350.0,"unit":"°C"},"duration":{"value":1800.0,"unit":"s"},"antisolvent":null,"solution":null,"additional_parameters":null}],"additional_treatment":null},{"name":"Cs0.25FA0.75PbI2.4Br0.6","thickness":{"value":500.0,"unit":"nm"},"functionality":"Absorber","deposition":[{"step_name":"Perovskite spin-coating step 1","method":"Spin-coating","atmosphere":"N2","temperature":null,"duration":{"value":8.0,"unit":"s"},"antisolvent":null,"solution":null,"additional_parameters":{"rpm":1000}},{"step_name":"Perovskite spin-coating step 2 with antisolvent","method":"Spin-coating","atmosphere":"N2","temperature":null,"duration":{"value":45.0,"unit":"s"},"antisolvent":"Chlorobenzene","solution":null,"additional_parameters":{"rpm":5000,"antisolvent_drop":"300 μL CB at 15 s into second step"}},{"step_name":"Perovskite anneal","method":"Thermal-annealing","atmosphere":"N2","temperature":{"value":100.0,"unit":"°C"},"duration":{"value":1800.0,"unit":"s"},"antisolvent":null,"solution":null,"additional_parameters":null}],"additional_treatment":null},{"name":"PC60BM","thickness":null,"functionality":"Electron-transport","deposition":[{"step_name":"PC60BM spin-coating","method":"Spin-coating","atmosphere":"N2","temperature":null,"duration":{"value":40.0,"unit":"s"},"antisolvent":null,"solution":{"compounds":null,"solutes":[{"name":"PC60BM","concentration":{"value":20.0,"unit":"mg/mL"}}],"volume":null,"temperature":null,"solvents":[{"name":"Chlorobenzene","volume_fraction":null}]},"additional_parameters":{"rpm":5000}}],"additional_treatment":null},{"name":"ZnO NPs","thickness":null,"functionality":"Electron-transport","deposition":[{"step_name":"ZnO spin-casting","method":"Spin-coating","atmosphere":"N2","temperature":null,"duration":{"value":40.0,"unit":"s"},"antisolvent":null,"solution":{"compounds":null,"solutes":[{"name":"ZnO nanoparticles","concentration":{"value":2.5,"unit":"wt%"}}],"volume":null,"temperature":null,"solvents":[{"name":"2-propanol","volume_fraction":null}]},"additional_parameters":{"volume":"100 μL","rpm":2500}},{"step_name":"ZnO anneal","method":"Thermal-annealing","atmosphere":"N2","temperature":{"value":100.0,"unit":"°C"},"duration":{"value":300.0,"unit":"s"},"antisolvent":null,"solution":null,"additional_parameters":null}],"additional_treatment":null},{"name":"a-ITO (top TCE)","thickness":{"value":80.0,"unit":"nm"},"functionality":"Contact","deposition":[{"step_name":"a-ITO sputter deposition","method":"Sputtering","atmosphere":"Ar","temperature":null,"duration":null,"antisolvent":null,"solution":null,"additional_parameters":{"power":"100 W","gas_flow":"Ar:O2 = 40:0.2 sccm","working_pressure":"1.0 × 10^-3 Pa","base_pressure":"~1.0 × 10^-7 torr"}}],"additional_treatment":null}]}]}

File: src/perovscribe/data/extractions/gpt-5-2025-08-07/10.1016--j.matlet.2016.07.004.json
{"cells":[{"perovskite_composition":{"formula":"CH3NH3PbI3","sample_type":"Polycrystalline film","dimensionality":"3D","a_ions":[{"abbreviation":"MA","common_name":"Methylammonium","molecular_formula":"CH6N+","coefficient":"1"}],"b_ions":[{"abbreviation":"Pb","common_name":"Lead","molecular_formula":"Pb2+","coefficient":"1"}],"x_ions":[{"abbreviation":"I","common_name":"Iodide","molecular_formula":"I-","coefficient":"3"}],"bandgap":{"value":1.55,"unit":"eV"},"impurities":null,"additives":null},"device_architecture":"nip","pce":{"value":2.96,"unit":"%"},"jsc":{"value":8.6,"unit":"mA cm^-2"},"voc":{"value":0.8,"unit":"V"},"ff":{"value":0.43},"number_devices":null,"averaged_quantities":null,"active_area":{"value":0.1,"unit":"cm^2"},"light_source":{"type":"AM 1.5G","description":"Measured under simulated sunlight with intensity of 100 mW cm^-2 (AM 1.5G) with a mask of 0.1 cm^2 to define the active area.","light_intensity":{"value":100.0,"unit":"mW cm^-2"},"lamp":null},"encapsulated":null,"additional_notes":null,"stability":null,"layers":[{"name":"FTO","thickness":null,"functionality":"Substrate","deposition":[{"step_name":"Patterning by wet etch (Zn/HCl 2 M)","method":"Wet etching","atmosphere":"Other","temperature":null,"duration":null,"antisolvent":null,"solution":null,"additional_parameters":null},{"step_name":"Ultrasonic cleaning (detergent, deionized water, acetone, ethanol, 2-propanol)","method":"Ultrasonic cleaning","atmosphere":"Other","temperature":null,"duration":null,"antisolvent":null,"solution":null,"additional_parameters":null}],"additional_treatment":null},{"name":"Compact TiO2 (c-TiO2)","thickness":null,"functionality":"Electron-transport","deposition":[{"step_name":"Spin-coating titanium isopropoxide in ethanol (mildly acidic)","method":"Spin-coating","atmosphere":"Other","temperature":null,"duration":{"value":60.0,"unit":"s"},"antisolvent":null,"solution":null,"additional_parameters":{"rpm":2000}},{"step_name":"Drying","method":"Thermal-annealing","atmosphere":"Other","temperature":{"value":150.0,"unit":"°C"},"duration":{"value":600.0,"unit":"s"},"antisolvent":null,"solution":null,"additional_parameters":null},{"step_name":"Sintering","method":"Thermal-annealing","atmosphere":"Other","temperature":{"value":500.0,"unit":"°C"},"duration":{"value":1800.0,"unit":"s"},"antisolvent":null,"solution":null,"additional_parameters":null}],"additional_treatment":null},{"name":"Mesoporous TiO2 (mp-TiO2)","thickness":null,"functionality":"Electron-transport","deposition":[{"step_name":"Spin-coating commercial TiO2 paste diluted in ethanol (2:7 wt)","method":"Spin-coating","atmosphere":"Other","temperature":null,"duration":{"value":30.0,"unit":"s"},"antisolvent":null,"solution":null,"additional_parameters":{"rpm":2000}},{"step_name":"Stepwise sintering 1","method":"Thermal-annealing","atmosphere":"Other","temperature":{"value":125.0,"unit":"°C"},"duration":{"value":600.0,"unit":"s"},"antisolvent":null,"solution":null,"additional_parameters":null},{"step_name":"Stepwise sintering 2","method":"Thermal-annealing","atmosphere":"Other","temperature":{"value":325.0,"unit":"°C"},"duration":{"value":900.0,"unit":"s"},"antisolvent":null,"solution":null,"additional_parameters":null},{"step_name":"Stepwise sintering 3","method":"Thermal-annealing","atmosphere":"Other","temperature":{"value":375.0,"unit":"°C"},"duration":{"value":900.0,"unit":"s"},"antisolvent":null,"solution":null,"additional_parameters":null},{"step_name":"Stepwise sintering 4","method":"Thermal-annealing","atmosphere":"Other","temperature":{"value":450.0,"unit":"°C"},"duration":{"value":1200.0,"unit":"s"},"antisolvent":null,"solution":null,"additional_parameters":null},{"step_name":"Stepwise sintering 5","method":"Thermal-annealing","atmosphere":"Other","temperature":{"value":500.0,"unit":"°C"},"duration":{"value":900.0,"unit":"s"},"antisolvent":null,"solution":null,"additional_parameters":null}],"additional_treatment":null},{"name":"CH3NH3PbI3","thickness":null,"functionality":"Absorber","deposition":[{"step_name":"Spin-coating PbI2 in DMF (462 mg/mL) onto mp-TiO2","method":"Spin-coating","atmosphere":"Other","temperature":{"value":75.0,"unit":"°C"},"duration":{"value":30.0,"unit":"s"},"antisolvent":null,"solution":null,"additional_parameters":{"rpm":5500}},{"step_name":"Drying","method":"Thermal-annealing","atmosphere":"Other","temperature":{"value":75.0,"unit":"°C"},"duration":{"value":1800.0,"unit":"s"},"antisolvent":null,"solution":null,"additional_parameters":null},{"step_name":"Dipping in MAI in 2-propanol (10 mg/mL)","method":"Dip coating","atmosphere":"Other","temperature":null,"duration":{"value":20.0,"unit":"s"},"antisolvent":null,"solution":null,"additional_parameters":null},{"step_name":"Rinse with 2-propanol","method":"Rinsing","atmosphere":"Other","temperature":null,"duration":null,"antisolvent":null,"solution":null,"additional_parameters":null},{"step_name":"Drying","method":"Thermal-annealing","atmosphere":"Other","temperature":{"value":75.0,"unit":"°C"},"duration":{"value":1800.0,"unit":"s"},"antisolvent":null,"solution":null,"additional_parameters":null}],"additional_treatment":null},{"name":"Spiro-OMeTAD","thickness":null,"functionality":"Hole-transport","deposition":[{"step_name":"Spin-coating spiro-OMeTAD solution (72.3 mg spiro-OMeTAD, 28.8 μL 4-tert-butylpyridine, 0.06 M LiTFSI per mL chlorobenzene)","method":"Spin-coating","atmosphere":"Other","temperature":null,"duration":{"value":45.0,"unit":"s"},"antisolvent":null,"solution":null,"additional_parameters":{"rpm":4000}}],"additional_treatment":null},{"name":"Spongy carbon film on FTO (pressed) - CE-1","thickness":null,"functionality":"Contact","deposition":[{"step_name":"Candle soot collection onto FTO (CE-1)","method":"Soot collection","atmosphere":"Other","temperature":null,"duration":null,"antisolvent":null,"solution":null,"additional_parameters":{"distance_wick_to_substrate_cm":2,"collection_time_s":10,"film_thickness_um":16.5}},{"step_name":"Pressing carbon film on spiro-OMeTAD","method":"Lamination/pressing","atmosphere":"Other","temperature":null,"duration":null,"antisolvent":null,"solution":null,"additional_parameters":null}],"additional_treatment":"Spongy carbon film prepared from candle soot; used as counter electrode on separated FTO substrate and pressed onto device"}]},{"perovskite_composition":{"formula":"CH3NH3PbI3","sample_type":"Polycrystalline film","dimensionality":"3D","a_ions":[{"abbreviation":"MA","common_name":"Methylammonium","molecular_formula":"CH6N+","coefficient":"1"}],"b_ions":[{"abbreviation":"Pb","common_name":"Lead","molecular_formula":"Pb2+","coefficient":"1"}],"x_ions":[{"abbreviation":"I","common_name":"Iodide","molecular_formula":"I-","coefficient":"3"}],"bandgap":{"value":1.55,"unit":"eV"},"impurities":null,"additives":null},"device_architecture":"nip","pce":{"value":4.24,"unit":"%"},"jsc":{"value":12.3,"unit":"mA cm^-2"},"voc":{"value":0.82,"unit":"V"},"ff":{"value":0.42},"number_devices":null,"averaged_quantities":null,"active_area":{"value":0.1,"unit":"cm^2"},"light_source":{"type":"AM 1.5G","description":"Measured under simulated sunlight with intensity of 100 mW cm^-2 (AM 1.5G) with a mask of 0.1 cm^2 to define the active area.","light_intensity":{"value":100.0,"unit":"mW cm^-2"},"lamp":null},"encapsulated":null,"additional_notes":null,"stability":null,"layers":[{"name":"FTO","thickness":null,"functionality":"Substrate","deposition":[{"step_name":"Patterning by wet etch (Zn/HCl 2 M)","method":"Wet etching","atmosphere":"Other","temperature":null,"duration":null,"antisolvent":null,"solution":null,"additional_parameters":null},{"step_name":"Ultrasonic cleaning (detergent, deionized water, acetone, ethanol, 2-propanol)","method":"Ultrasonic cleaning","atmosphere":"Other","temperature":null,"duration":null,"antisolvent":null,"solution":null,"additional_parameters":null}],"additional_treatment":null},{"name":"Compact TiO2 (c-TiO2)","thickness":null,"functionality":"Electron-transport","deposition":[{"step_name":"Spin-coating titanium isopropoxide in ethanol (mildly acidic)","method":"Spin-coating","atmosphere":"Other","temperature":null,"duration":{"value":60.0,"unit":"s"},"antisolvent":null,"solution":null,"additional_parameters":{"rpm":2000}},{"step_name":"Drying","method":"Thermal-annealing","atmosphere":"Other","temperature":{"value":150.0,"unit":"°C"},"duration":{"value":600.0,"unit":"s"},"antisolvent":null,"solution":null,"additional_parameters":null},{"step_name":"Sintering","method":"Thermal-annealing","atmosphere":"Other","temperature":{"value":500.0,"unit":"°C"},"duration":{"value":1800.0,"unit":"s"},"antisolvent":null,"solution":null,"additional_parameters":null}],"additional_treatment":null},{"name":"Mesoporous TiO2 (mp-TiO2)","thickness":null,"functionality":"Electron-transport","deposition":[{"step_name":"Spin-coating commercial TiO2 paste diluted in ethanol (2:7 wt)","method":"Spin-coating","atmosphere":"Other","temperature":null,"duration":{"value":30.0,"unit":"s"},"antisolvent":null,"solution":null,"additional_parameters":{"rpm":2000}},{"step_name":"Stepwise sintering 1","method":"Thermal-annealing","atmosphere":"Other","temperature":{"value":125.0,"unit":"°C"},"duration":{"value":600.0,"unit":"s"},"antisolvent":null,"solution":null,"additional_parameters":null},{"step_name":"Stepwise sintering 2","method":"Thermal-annealing","atmosphere":"Other","temperature":{"value":325.0,"unit":"°C"},"duration":{"value":900.0,"unit":"s"},"antisolvent":null,"solution":null,"additional_parameters":null},{"step_name":"Stepwise sintering 3","method":"Thermal-annealing","atmosphere":"Other","temperature":{"value":375.0,"unit":"°C"},"duration":{"value":900.0,"unit":"s"},"antisolvent":null,"solution":null,"additional_parameters":null},{"step_name":"Stepwise sintering 4","method":"Thermal-annealing","atmosphere":"Other","temperature":{"value":450.0,"unit":"°C"},"duration":{"value":1200.0,"unit":"s"},"antisolvent":null,"solution":null,"additional_parameters":null},{"step_name":"Stepwise sintering 5","method":"Thermal-annealing","atmosphere":"Other","temperature":{"value":500.0,"unit":"°C"},"duration":{"value":900.0,"unit":"s"},"antisolvent":null,"solution":null,"additional_parameters":null}],"additional_treatment":null},{"name":"CH3NH3PbI3","thickness":null,"functionality":"Absorber","deposition":[{"step_name":"Spin-coating PbI2 in DMF (462 mg/mL) onto mp-TiO2","method":"Spin-coating","atmosphere":"Other","temperature":{"value":75.0,"unit":"°C"},"duration":{"value":30.0,"unit":"s"},"antisolvent":null,"solution":null,"additional_parameters":{"rpm":5500}},{"step_name":"Drying","method":"Thermal-annealing","atmosphere":"Other","temperature":{"value":75.0,"unit":"°C"},"duration":{"value":1800.0,"unit":"s"},"antisolvent":null,"solution":null,"additional_parameters":null},{"step_name":"Dipping in MAI in 2-propanol (10 mg/mL)","method":"Dip coating","atmosphere":"Other","temperature":null,"duration":{"value":20.0,"unit":"s"},"antisolvent":null,"solution":null,"additional_parameters":null},{"step_name":"Rinse with 2-propanol","method":"Rinsing","atmosphere":"Other","temperature":null,"duration":null,"antisolvent":null,"solution":null,"additional_parameters":null},{"step_name":"Drying","method":"Thermal-annealing","atmosphere":"Other","temperature":{"value":75.0,"unit":"°C"},"duration":{"value":1800.0,"unit":"s"},"antisolvent":null,"solution":null,"additional_parameters":null}],"additional_treatment":null},{"name":"Spiro-OMeTAD","thickness":null,"functionality":"Hole-transport","deposition":[{"step_name":"Spin-coating spiro-OMeTAD solution (72.3 mg spiro-OMeTAD, 28.8 μL 4-tert-butylpyridine, 0.06 M LiTFSI per mL chlorobenzene)","method":"Spin-coating","atmosphere":"Other","temperature":null,"duration":{"value":45.0,"unit":"s"},"antisolvent":null,"solution":null,"additional_parameters":{"rpm":4000}}],"additional_treatment":null},{"name":"Spongy carbon film on FTO (pressed) - CE-2","thickness":null,"functionality":"Contact","deposition":[{"step_name":"Candle soot collection onto FTO (CE-2)","method":"Soot collection","atmosphere":"Other","temperature":null,"duration":null,"antisolvent":null,"solution":null,"additional_parameters":{"distance_wick_to_substrate_cm":2,"collection_time_s":15,"film_thickness_um":20.0}},{"step_name":"Pressing carbon film on spiro-OMeTAD","method":"Lamination/pressing","atmosphere":"Other","temperature":null,"duration":null,"antisolvent":null,"solution":null,"additional_parameters":null}],"additional_treatment":"Spongy carbon film prepared from candle soot; used as counter electrode on separated FTO substrate and pressed onto device"}]},{"perovskite_composition":{"formula":"CH3NH3PbI3","sample_type":"Polycrystalline film","dimensionality":"3D","a_ions":[{"abbreviation":"MA","common_name":"Methylammonium","molecular_formula":"CH6N+","coefficient":"1"}],"b_ions":[{"abbreviation":"Pb","common_name":"Lead","molecular_formula":"Pb2+","coefficient":"1"}],"x_ions":[{"abbreviation":"I","common_name":"Iodide","molecular_formula":"I-","coefficient":"3"}],"bandgap":{"value":1.55,"unit":"eV"},"impurities":null,"additives":null},"device_architecture":"nip","pce":{"value":2.83,"unit":"%"},"jsc":{"value":8.23,"unit":"mA cm^-2"},"voc":{"value":0.82,"unit":"V"},"ff":{"value":0.42},"number_devices":null,"averaged_quantities":null,"active_area":{"value":0.1,"unit":"cm^2"},"light_source":{"type":"AM 1.5G","description":"Measured under simulated sunlight with intensity of 100 mW cm^-2 (AM 1.5G) with a mask of 0.1 cm^2 to define the active area.","light_intensity":{"value":100.0,"unit":"mW cm^-2"},"lamp":null},"encapsulated":null,"additional_notes":null,"stability":null,"layers":[{"name":"FTO","thickness":null,"functionality":"Substrate","deposition":[{"step_name":"Patterning by wet etch (Zn/HCl 2 M)","method":"Wet etching","atmosphere":"Other","temperature":null,"duration":null,"antisolvent":null,"solution":null,"additional_parameters":null},{"step_name":"Ultrasonic cleaning (detergent, deionized water, acetone, ethanol, 2-propanol)","method":"Ultrasonic cleaning","atmosphere":"Other","temperature":null,"duration":null,"antisolvent":null,"solution":null,"additional_parameters":null}],"additional_treatment":null},{"name":"Compact TiO2 (c-TiO2)","thickness":null,"functionality":"Electron-transport","deposition":[{"step_name":"Spin-coating titanium isopropoxide in ethanol (mildly acidic)","method":"Spin-coating","atmosphere":"Other","temperature":null,"duration":{"value":60.0,"unit":"s"},"antisolvent":null,"solution":null,"additional_parameters":{"rpm":2000}},{"step_name":"Drying","method":"Thermal-annealing","atmosphere":"Other","temperature":{"value":150.0,"unit":"°C"},"duration":{"value":600.0,"unit":"s"},"antisolvent":null,"solution":null,"additional_parameters":null},{"step_name":"Sintering","method":"Thermal-annealing","atmosphere":"Other","temperature":{"value":500.0,"unit":"°C"},"duration":{"value":1800.0,"unit":"s"},"antisolvent":null,"solution":null,"additional_parameters":null}],"additional_treatment":null},{"name":"Mesoporous TiO2 (mp-TiO2)","thickness":null,"functionality":"Electron-transport","deposition":[{"step_name":"Spin-coating commercial TiO2 paste diluted in ethanol (2:7 wt)","method":"Spin-coating","atmosphere":"Other","temperature":null,"duration":{"value":30.0,"unit":"s"},"antisolvent":null,"solution":null,"additional_parameters":{"rpm":2000}},{"step_name":"Stepwise sintering 1","method":"Thermal-annealing","atmosphere":"Other","temperature":{"value":125.0,"unit":"°C"},"duration":{"value":600.0,"unit":"s"},"antisolvent":null,"solution":null,"additional_parameters":null},{"step_name":"Stepwise sintering 2","method":"Thermal-annealing","atmosphere":"Other","temperature":{"value":325.0,"unit":"°C"},"duration":{"value":900.0,"unit":"s"},"antisolvent":null,"solution":null,"additional_parameters":null},{"step_name":"Stepwise sintering 3","method":"Thermal-annealing","atmosphere":"Other","temperature":{"value":375.0,"unit":"°C"},"duration":{"value":900.0,"unit":"s"},"antisolvent":null,"solution":null,"additional_parameters":null},{"step_name":"Stepwise sintering 4","method":"Thermal-annealing","atmosphere":"Other","temperature":{"value":450.0,"unit":"°C"},"duration":{"value":1200.0,"unit":"s"},"antisolvent":null,"solution":null,"additional_parameters":null},{"step_name":"Stepwise sintering 5","method":"Thermal-annealing","atmosphere":"Other","temperature":{"value":500.0,"unit":"°C"},"duration":{"value":900.0,"unit":"s"},"antisolvent":null,"solution":null,"additional_parameters":null}],"additional_treatment":null},{"name":"CH3NH3PbI3","thickness":null,"functionality":"Absorber","deposition":[{"step_name":"Spin-coating PbI2 in DMF (462 mg/mL) onto mp-TiO2","method":"Spin-coating","atmosphere":"Other","temperature":{"value":75.0,"unit":"°C"},"duration":{"value":30.0,"unit":"s"},"antisolvent":null,"solution":null,"additional_parameters":{"rpm":5500}},{"step_name":"Drying","method":"Thermal-annealing","atmosphere":"Other","temperature":{"value":75.0,"unit":"°C"},"duration":{"value":1800.0,"unit":"s"},"antisolvent":null,"solution":null,"additional_parameters":null},{"step_name":"Dipping in MAI in 2-propanol (10 mg/mL)","method":"Dip coating","atmosphere":"Other","temperature":null,"duration":{"value":20.0,"unit":"s"},"antisolvent":null,"solution":null,"additional_parameters":null},{"step_name":"Rinse with 2-propanol","method":"Rinsing","atmosphere":"Other","temperature":null,"duration":null,"antisolvent":null,"solution":null,"additional_parameters":null},{"step_name":"Drying","method":"Thermal-annealing","atmosphere":"Other","temperature":{"value":75.0,"unit":"°C"},"duration":{"value":1800.0,"unit":"s"},"antisolvent":null,"solution":null,"additional_parameters":null}],"additional_treatment":null},{"name":"Spiro-OMeTAD","thickness":null,"functionality":"Hole-transport","deposition":[{"step_name":"Spin-coating spiro-OMeTAD solution (72.3 mg spiro-OMeTAD, 28.8 μL 4-tert-butylpyridine, 0.06 M LiTFSI per mL chlorobenzene)","method":"Spin-coating","atmosphere":"Other","temperature":null,"duration":{"value":45.0,"unit":"s"},"antisolvent":null,"solution":null,"additional_parameters":{"rpm":4000}}],"additional_treatment":null},{"name":"Spongy carbon film on FTO (pressed) - CE-3","thickness":null,"functionality":"Contact","deposition":[{"step_name":"Candle soot collection onto FTO (CE-3)","method":"Soot collection","atmosphere":"Other","temperature":null,"duration":null,"antisolvent":null,"solution":null,"additional_parameters":{"distance_wick_to_substrate_cm":2,"collection_time_s":20,"film_thickness_um":27.5}},{"step_name":"Pressing carbon film on spiro-OMeTAD","method":"Lamination/pressing","atmosphere":"Other","temperature":null,"duration":null,"antisolvent":null,"solution":null,"additional_parameters":null}],"additional_treatment":"Spongy carbon film prepared from candle soot; used as counter electrode on separated FTO substrate and pressed onto device"}]},{"perovskite_composition":{"formula":"CH3NH3PbI3","sample_type":"Polycrystalline film","dimensionality":"3D","a_ions":[{"abbreviation":"MA","common_name":"Methylammonium","molecular_formula":"CH6N+","coefficient":"1"}],"b_ions":[{"abbreviation":"Pb","common_name":"Lead","molecular_formula":"Pb2+","coefficient":"1"}],"x_ions":[{"abbreviation":"I","common_name":"Iodide","molecular_formula":"I-","coefficient":"3"}],"bandgap":{"value":1.55,"unit":"eV"},"impurities":null,"additives":null},"device_architecture":"nip","pce":{"value":8.05,"unit":"%"},"jsc":{"value":16.88,"unit":"mA cm^-2"},"voc":{"value":0.9,"unit":"V"},"ff":{"value":0.53},"number_devices":null,"averaged_quantities":null,"active_area":{"value":0.1,"unit":"cm^2"},"light_source":{"type":"AM 1.5G","description":"Measured under simulated sunlight with intensity of 100 mW cm^-2 (AM 1.5G) with a mask of 0.1 cm^2 to define the active area.","light_intensity":{"value":100.0,"unit":"mW cm^-2"},"lamp":null},"encapsulated":null,"additional_notes":null,"stability":null,"layers":[{"name":"FTO","thickness":null,"functionality":"Substrate","deposition":[{"step_name":"Patterning by wet etch (Zn/HCl 2 M)","method":"Wet etching","atmosphere":"Other","temperature":null,"duration":null,"antisolvent":null,"solution":null,"additional_parameters":null},{"step_name":"Ultrasonic cleaning (detergent, deionized water, acetone, ethanol, 2-propanol)","method":"Ultrasonic cleaning","atmosphere":"Other","temperature":null,"duration":null,"antisolvent":null,"solution":null,"additional_parameters":null}],"additional_treatment":null},{"name":"Compact TiO2 (c-TiO2)","thickness":null,"functionality":"Electron-transport","deposition":[{"step_name":"Spin-coating titanium isopropoxide in ethanol (mildly acidic)","method":"Spin-coating","atmosphere":"Other","temperature":null,"duration":{"value":60.0,"unit":"s"},"antisolvent":null,"solution":null,"additional_parameters":{"rpm":2000}},{"step_name":"Drying","method":"Thermal-annealing","atmosphere":"Other","temperature":{"value":150.0,"unit":"°C"},"duration":{"value":600.0,"unit":"s"},"antisolvent":null,"solution":null,"additional_parameters":null},{"step_name":"Sintering","method":"Thermal-annealing","atmosphere":"Other","temperature":{"value":500.0,"unit":"°C"},"duration":{"value":1800.0,"unit":"s"},"antisolvent":null,"solution":null,"additional_parameters":null}],"additional_treatment":null},{"name":"Mesoporous TiO2 (mp-TiO2)","thickness":null,"functionality":"Electron-transport","deposition":[{"step_name":"Spin-coating commercial TiO2 paste diluted in ethanol (2:7 wt)","method":"Spin-coating","atmosphere":"Other","temperature":null,"duration":{"value":30.0,"unit":"s"},"antisolvent":null,"solution":null,"additional_parameters":{"rpm":2000}},{"step_name":"Stepwise sintering 1","method":"Thermal-annealing","atmosphere":"Other","temperature":{"value":125.0,"unit":"°C"},"duration":{"value":600.0,"unit":"s"},"antisolvent":null,"solution":null,"additional_parameters":null},{"step_name":"Stepwise sintering 2","method":"Thermal-annealing","atmosphere":"Other","temperature":{"value":325.0,"unit":"°C"},"duration":{"value":900.0,"unit":"s"},"antisolvent":null,"solution":null,"additional_parameters":null},{"step_name":"Stepwise sintering 3","method":"Thermal-annealing","atmosphere":"Other","temperature":{"value":375.0,"unit":"°C"},"duration":{"value":900.0,"unit":"s"},"antisolvent":null,"solution":null,"additional_parameters":null},{"step_name":"Stepwise sintering 4","method":"Thermal-annealing","atmosphere":"Other","temperature":{"value":450.0,"unit":"°C"},"duration":{"value":1200.0,"unit":"s"},"antisolvent":null,"solution":null,"additional_parameters":null},{"step_name":"Stepwise sintering 5","method":"Thermal-annealing","atmosphere":"Other","temperature":{"value":500.0,"unit":"°C"},"duration":{"value":900.0,"unit":"s"},"antisolvent":null,"solution":null,"additional_parameters":null}],"additional_treatment":null},{"name":"CH3NH3PbI3","thickness":null,"functionality":"Absorber","deposition":[{"step_name":"Spin-coating PbI2 in DMF (462 mg/mL) onto mp-TiO2","method":"Spin-coating","atmosphere":"Other","temperature":{"value":75.0,"unit":"°C"},"duration":{"value":30.0,"unit":"s"},"antisolvent":null,"solution":null,"additional_parameters":{"rpm":5500}},{"step_name":"Drying","method":"Thermal-annealing","atmosphere":"Other","temperature":{"value":75.0,"unit":"°C"},"duration":{"value":1800.0,"unit":"s"},"antisolvent":null,"solution":null,"additional_parameters":null},{"step_name":"Dipping in MAI in 2-propanol (10 mg/mL)","method":"Dip coating","atmosphere":"Other","temperature":null,"duration":{"value":20.0,"unit":"s"},"antisolvent":null,"solution":null,"additional_parameters":null},{"step_name":"Rinse with 2-propanol","method":"Rinsing","atmosphere":"Other","temperature":null,"duration":null,"antisolvent":null,"solution":null,"additional_parameters":null},{"step_name":"Drying","method":"Thermal-annealing","atmosphere":"Other","temperature":{"value":75.0,"unit":"°C"},"duration":{"value":1800.0,"unit":"s"},"antisolvent":null,"solution":null,"additional_parameters":null}],"additional_treatment":null},{"name":"Spiro-OMeTAD","thickness":null,"functionality":"Hole-transport","deposition":[{"step_name":"Spin-coating spiro-OMeTAD solution (72.3 mg spiro-OMeTAD, 28.8 μL 4-tert-butylpyridine, 0.06 M LiTFSI per mL chlorobenzene)","method":"Spin-coating","atmosphere":"Other","temperature":null,"duration":{"value":45.0,"unit":"s"},"antisolvent":null,"solution":null,"additional_parameters":{"rpm":4000}}],"additional_treatment":null},{"name":"Au (thermal evaporation)","thickness":null,"functionality":"Contact","deposition":[{"step_name":"Au deposition","method":"Thermal evaporation","atmosphere":"Other","temperature":null,"duration":null,"antisolvent":null,"solution":null,"additional_parameters":{"pressure_mbar":"1×10^-6","thickness_nm":"~60"}}],"additional_treatment":null}]},{"perovskite_composition":{"formula":"CH3NH3PbI3","sample_type":"Polycrystalline film","dimensionality":"3D","a_ions":[{"abbreviation":"MA","common_name":"Methylammonium","molecular_formula":"CH6N+","coefficient":"1"}],"b_ions":[{"abbreviation":"Pb","common_name":"Lead","molecular_formula":"Pb2+","coefficient":"1"}],"x_ions":[{"abbreviation":"I","common_name":"Iodide","molecular_formula":"I-","coefficient":"3"}],"bandgap":{"value":1.55,"unit":"eV"},"impurities":null,"additives":null},"device_architecture":"nip","pce":{"value":0.05,"unit":"%"},"jsc":{"value":0.28,"unit":"mA cm^-2"},"voc":{"value":0.75,"unit":"V"},"ff":{"value":0.23},"number_devices":null,"averaged_quantities":null,"active_area":{"value":0.1,"unit":"cm^2"},"light_source":{"type":"AM 1.5G","description":"Measured under simulated sunlight with intensity of 100 mW cm^-2 (AM 1.5G) with a mask of 0.1 cm^2 to define the active area.","light_intensity":{"value":100.0,"unit":"mW cm^-2"},"lamp":null},"encapsulated":null,"additional_notes":null,"stability":null,"layers":[{"name":"FTO","thickness":null,"functionality":"Substrate","deposition":[{"step_name":"Patterning by wet etch (Zn/HCl 2 M)","method":"Wet etching","atmosphere":"Other","temperature":null,"duration":null,"antisolvent":null,"solution":null,"additional_parameters":null},{"step_name":"Ultrasonic cleaning (detergent, deionized water, acetone, ethanol, 2-propanol)","method":"Ultrasonic cleaning","atmosphere":"Other","temperature":null,"duration":null,"antisolvent":null,"solution":null,"additional_parameters":null}],"additional_treatment":null},{"name":"Compact TiO2 (c-TiO2)","thickness":null,"functionality":"Electron-transport","deposition":[{"step_name":"Spin-coating titanium isopropoxide in ethanol (mildly acidic)","method":"Spin-coating","atmosphere":"Other","temperature":null,"duration":{"value":60.0,"unit":"s"},"antisolvent":null,"solution":null,"additional_parameters":{"rpm":2000}},{"step_name":"Drying","method":"Thermal-annealing","atmosphere":"Other","temperature":{"value":150.0,"unit":"°C"},"duration":{"value":600.0,"unit":"s"},"antisolvent":null,"solution":null,"additional_parameters":null},{"step_name":"Sintering","method":"Thermal-annealing","atmosphere":"Other","temperature":{"value":500.0,"unit":"°C"},"duration":{"value":1800.0,"unit":"s"},"antisolvent":null,"solution":null,"additional_parameters":null}],"additional_treatment":null},{"name":"Mesoporous TiO2 (mp-TiO2)","thickness":null,"functionality":"Electron-transport","deposition":[{"step_name":"Spin-coating commercial TiO2 paste diluted in ethanol (2:7 wt)","method":"Spin-coating","atmosphere":"Other","temperature":null,"duration":{"value":30.0,"unit":"s"},"antisolvent":null,"solution":null,"additional_parameters":{"rpm":2000}},{"step_name":"Stepwise sintering 1","method":"Thermal-annealing","atmosphere":"Other","temperature":{"value":125.0,"unit":"°C"},"duration":{"value":600.0,"unit":"s"},"antisolvent":null,"solution":null,"additional_parameters":null},{"step_name":"Stepwise sintering 2","method":"Thermal-annealing","atmosphere":"Other","temperature":{"value":325.0,"unit":"°C"},"duration":{"value":900.0,"unit":"s"},"antisolvent":null,"solution":null,"additional_parameters":null},{"step_name":"Stepwise sintering 3","method":"Thermal-annealing","atmosphere":"Other","temperature":{"value":375.0,"unit":"°C"},"duration":{"value":900.0,"unit":"s"},"antisolvent":null,"solution":null,"additional_parameters":null},{"step_name":"Stepwise sintering 4","method":"Thermal-annealing","atmosphere":"Other","temperature":{"value":450.0,"unit":"°C"},"duration":{"value":1200.0,"unit":"s"},"antisolvent":null,"solution":null,"additional_parameters":null},{"step_name":"Stepwise sintering 5","method":"Thermal-annealing","atmosphere":"Other","temperature":{"value":500.0,"unit":"°C"},"duration":{"value":900.0,"unit":"s"},"antisolvent":null,"solution":null,"additional_parameters":null}],"additional_treatment":null},{"name":"CH3NH3PbI3","thickness":null,"functionality":"Absorber","deposition":[{"step_name":"Spin-coating PbI2 in DMF (462 mg/mL) onto mp-TiO2","method":"Spin-coating","atmosphere":"Other","temperature":{"value":75.0,"unit":"°C"},"duration":{"value":30.0,"unit":"s"},"antisolvent":null,"solution":null,"additional_parameters":{"rpm":5500}},{"step_name":"Drying","method":"Thermal-annealing","atmosphere":"Other","temperature":{"value":75.0,"unit":"°C"},"duration":{"value":1800.0,"unit":"s"},"antisolvent":null,"solution":null,"additional_parameters":null},{"step_name":"Dipping in MAI in 2-propanol (10 mg/mL)","method":"Dip coating","atmosphere":"Other","temperature":null,"duration":{"value":20.0,"unit":"s"},"antisolvent":null,"solution":null,"additional_parameters":null},{"step_name":"Rinse with 2-propanol","method":"Rinsing","atmosphere":"Other","temperature":null,"duration":null,"antisolvent":null,"solution":null,"additional_parameters":null},{"step_name":"Drying","method":"Thermal-annealing","atmosphere":"Other","temperature":{"value":75.0,"unit":"°C"},"duration":{"value":1800.0,"unit":"s"},"antisolvent":null,"solution":null,"additional_parameters":null}],"additional_treatment":null},{"name":"Spiro-OMeTAD","thickness":null,"functionality":"Hole-transport","deposition":[{"step_name":"Spin-coating spiro-OMeTAD solution (72.3 mg spiro-OMeTAD, 28.8 μL 4-tert-butylpyridine, 0.06 M LiTFSI per mL chlorobenzene)","method":"Spin-coating","atmosphere":"Other","temperature":null,"duration":{"value":45.0,"unit":"s"},"antisolvent":null,"solution":null,"additional_parameters":{"rpm":4000}}],"additional_treatment":null},{"name":"Au on FTO (pressed)","thickness":null,"functionality":"Contact","deposition":[{"step_name":"Au deposition on FTO by magnetron sputtering","method":"Magnetron sputtering","atmosphere":"Other","temperature":null,"duration":null,"antisolvent":null,"solution":null,"additional_parameters":{"thickness_um":0.2}},{"step_name":"Pressing Au/FTO on spiro-OMeTAD","method":"Lamination/pressing","atmosphere":"Other","temperature":null,"duration":null,"antisolvent":null,"solution":null,"additional_parameters":null}],"additional_treatment":null}]}]}
