Repository: lamalab-org/perla-extract

# Data Directory

This directory contains extraction results and ground truth data used for training, optimization, and evaluation of the Perovscribe pipeline.

## Directory Structure

```
data/
├── extractions/          # Extraction results from various sources
│   ├── humans/          # Human-annotated extractions
│   │   ├── Consensus/   # Consensus extractions between different human annotators
│   │   ├── Bear/        # Individual human annotator (anonymized)
│   │   ├── Bee/         # Individual human annotator (anonymized)
│   │   └── ...          # Additional anonymized human annotators
│   ├── claude-opus-4-1-20250805/  # LLM model extractions

File: src/perovscribe/data/extractions/gpt-5-2025-08-07/10.1016--j.matt.2023.09.006.json
{"cells":[{"perovskite_composition":{"formula":"FAPbI3","sample_type":"Polycrystalline film","dimensionality":"3D","a_ions":[{"abbreviation":"FA","common_name":"Formamidinium","molecular_formula":"CH(NH2)2+","coefficient":"1"}],"b_ions":[{"abbreviation":"Pb","common_name":"Lead","molecular_formula":"Pb2+","coefficient":"1"}],"x_ions":[{"abbreviation":"I","common_name":"Iodide","molecular_formula":"I-","coefficient":"3"}],"bandgap":{"value":1.48,"unit":"eV"},"impurities":null,"additives":{"abbreviation":"(PbI2)2RbCl","concentration":null}},"device_architecture":"nip","pce":{"value":10.7,"unit":"%"},"jsc":{"value":23.2,"unit":"mA cm^-2"},"voc":{"value":1.07,"unit":"V"},"ff":{"value":43.1},"number_devices":null,"averaged_quantities":false,"active_area":{"value":0.16,"unit":"cm^2"},"light_source":{"type":"AM 1.5G","description":"Simulated AM1.5G irradiation at 100 mW cm^-2","light_intensity":{"value":100.0,"unit":"mW cm^-2"},"lamp":null},"encapsulated":null,"additional_notes":"Device architecture: ITO/SnO2/FAPbI3/HTL/Au. Solar cells with 0.25 cm^2 area were measured using a metal mask with an aperture area of 0.16 cm^2. HTL solution contained LiTFSI (11 wt%) and TBP.","stability":null,"layers":[{"name":"ITO","thickness":null,"functionality":"Substrate","deposition":null,"additional_treatment":null},{"name":"SnO2","thickness":null,"functionality":"Electron-transport","deposition":null,"additional_treatment":null},{"name":"FAPbI3","thickness":null,"functionality":"Absorber","deposition":null,"additional_treatment":null},{"name":"p-O5H-E (with LiTFSI)","thickness":{"value":140.0,"unit":"nm"},"functionality":"Hole-transport","deposition":null,"additional_treatment":"LiTFSI (11 wt%) and TBP used in HTL solution; air-doped composite."},{"name":"Au","thickness":null,"functionality":"Contact","deposition":[{"step_name":"Au deposition","method":"Evaporation","atmosphere":"Vacuum","temperature":null,"duration":null,"antisolvent":null,"solution":null,"additional_parameters":null}],"additional_treatment":null}]},{"perovskite_composition":{"formula":"FAPbI3","sample_type":"Polycrystalline film","dimensionality":"3D","a_ions":[{"abbreviation":"FA","common_name":"Formamidinium","molecular_formula":"CH(NH2)2+","coefficient":"1"}],"b_ions":[{"abbreviation":"Pb","common_name":"Lead","molecular_formula":"Pb2+","coefficient":"1"}],"x_ions":[{"abbreviation":"I","common_name":"Iodide","molecular_formula":"I-","coefficient":"3"}],"bandgap":{"value":1.48,"unit":"eV"},"impurities":null,"additives":{"abbreviation":"(PbI2)2RbCl","concentration":null}},"device_architecture":"nip","pce":{"value":24.9,"unit":"%"},"jsc":{"value":26.0,"unit":"mA cm^-2"},"voc":{"value":1.17,"unit":"V"},"ff":{"value":81.8},"number_devices":null,"averaged_quantities":false,"active_area":{"value":0.16,"unit":"cm^2"},"light_source":{"type":"AM 1.5G","description":"Simulated AM1.5G irradiation at 100 mW cm^-2","light_intensity":{"value":100.0,"unit":"mW cm^-2"},"lamp":null},"encapsulated":null,"additional_notes":"Device architecture: ITO/SnO2/FAPbI3/HTL/Au. Solar cells with 0.25 cm^2 area were measured using a metal mask with an aperture area of 0.16 cm^2. HTL solution contained LiTFSI (11 wt%) and TBP.","stability":{"time":{"value":3600000.0,"unit":"s"},"light_intensity":null,"humidity":null,"temperature":{"value":85.0,"unit":"°C"},"PCE_T80":null,"PCE_at_the_start_of_the_experiment":{"value":24.9,"unit":"%"},"PCE_after_1000_hours":{"value":23.2,"unit":"%"},"PCE_at_the_end_of_experiment":{"value":23.2,"unit":"%"},"potential_bias":"Open circuit"},"layers":[{"name":"ITO","thickness":null,"functionality":"Substrate","deposition":null,"additional_treatment":null},{"name":"SnO2","thickness":null,"functionality":"Electron-transport","deposition":null,"additional_treatment":null},{"name":"FAPbI3","thickness":null,"functionality":"Absorber","deposition":null,"additional_treatment":null},{"name":"p-O5H-E-POZ-E (with LiTFSI)","thickness":{"value":146.0,"unit":"nm"},"functionality":"Hole-transport","deposition":null,"additional_treatment":"LiTFSI (11 wt%) and TBP used in HTL solution; air-doped composite."},{"name":"Au","thickness":null,"functionality":"Contact","deposition":[{"step_name":"Au deposition","method":"Evaporation","atmosphere":"Vacuum","temperature":null,"duration":null,"antisolvent":null,"solution":null,"additional_parameters":null}],"additional_treatment":null}]},{"perovskite_composition":{"formula":"FAPbI3","sample_type":"Polycrystalline film","dimensionality":"3D","a_ions":[{"abbreviation":"FA","common_name":"Formamidinium","molecular_formula":"CH(NH2)2+","coefficient":"1"}],"b_ions":[{"abbreviation":"Pb","common_name":"Lead","molecular_formula":"Pb2+","coefficient":"1"}],"x_ions":[{"abbreviation":"I","common_name":"Iodide","molecular_formula":"I-","coefficient":"3"}],"bandgap":{"value":1.48,"unit":"eV"},"impurities":null,"additives":{"abbreviation":"(PbI2)2RbCl","concentration":null}},"device_architecture":"nip","pce":{"value":20.2,"unit":"%"},"jsc":{"value":25.7,"unit":"mA cm^-2"},"voc":{"value":1.1,"unit":"V"},"ff":{"value":71.5},"number_devices":null,"averaged_quantities":false,"active_area":{"value":0.16,"unit":"cm^2"},"light_source":{"type":"AM 1.5G","description":"Simulated AM1.5G irradiation at 100 mW cm^-2","light_intensity":{"value":100.0,"unit":"mW cm^-2"},"lamp":null},"encapsulated":null,"additional_notes":"Device architecture: ITO/SnO2/FAPbI3/HTL/Au. Solar cells with 0.25 cm^2 area were measured using a metal mask with an aperture area of 0.16 cm^2. HTL solution contained LiTFSI (11 wt%) and TBP.","stability":null,"layers":[{"name":"ITO","thickness":null,"functionality":"Substrate","deposition":null,"additional_treatment":null},{"name":"SnO2","thickness":null,"functionality":"Electron-transport","deposition":null,"additional_treatment":null},{"name":"FAPbI3","thickness":null,"functionality":"Absorber","deposition":null,"additional_treatment":null},{"name":"p-POZ-E (with LiTFSI)","thickness":{"value":142.0,"unit":"nm"},"functionality":"Hole-transport","deposition":null,"additional_treatment":"LiTFSI (11 wt%) and TBP used in HTL solution; air-doped composite."},{"name":"Au","thickness":null,"functionality":"Contact","deposition":[{"step_name":"Au deposition","method":"Evaporation","atmosphere":"Vacuum","temperature":null,"duration":null,"antisolvent":null,"solution":null,"additional_parameters":null}],"additional_treatment":null}]},{"perovskite_composition":{"formula":"FAPbI3","sample_type":"Polycrystalline film","dimensionality":"3D","a_ions":[{"abbreviation":"FA","common_name":"Formamidinium","molecular_formula":"CH(NH2)2+","coefficient":"1"}],"b_ions":[{"abbreviation":"Pb","common_name":"Lead","molecular_formula":"Pb2+","coefficient":"1"}],"x_ions":[{"abbreviation":"I","common_name":"Iodide","molecular_formula":"I-","coefficient":"3"}],"bandgap":{"value":1.48,"unit":"eV"},"impurities":null,"additives":{"abbreviation":"(PbI2)2RbCl","concentration":null}},"device_architecture":"nip","pce":{"value":21.6,"unit":"%"},"jsc":{"value":25.9,"unit":"mA cm^-2"},"voc":{"value":1.12,"unit":"V"},"ff":{"value":74.5},"number_devices":null,"averaged_quantities":false,"active_area":{"value":0.16,"unit":"cm^2"},"light_source":{"type":"AM 1.5G","description":"Simulated AM1.5G irradiation at 100 mW cm^-2","light_intensity":{"value":100.0,"unit":"mW cm^-2"},"lamp":null},"encapsulated":null,"additional_notes":"Device architecture: ITO/SnO2/FAPbI3/HTL/Au. Solar cells with 0.25 cm^2 area were measured using a metal mask with an aperture area of 0.16 cm^2. HTL solution contained LiTFSI (11 wt%) and TBP.","stability":{"time":{"value":3600000.0,"unit":"s"},"light_intensity":null,"humidity":null,"temperature":{"value":85.0,"unit":"°C"},"PCE_T80":null,"PCE_at_the_start_of_the_experiment":{"value":21.6,"unit":"%"},"PCE_after_1000_hours":{"value":16.8,"unit":"%"},"PCE_at_the_end_of_experiment":{"value":16.8,"unit":"%"},"potential_bias":"Open circuit"},"layers":[{"name":"ITO","thickness":null,"functionality":"Substrate","deposition":null,"additional_treatment":null},{"name":"SnO2","thickness":null,"functionality":"Electron-transport","deposition":null,"additional_treatment":null},{"name":"FAPbI3","thickness":null,"functionality":"Absorber","deposition":null,"additional_treatment":null},{"name":"PTAA (with LiTFSI)","thickness":{"value":115.0,"unit":"nm"},"functionality":"Hole-transport","deposition":null,"additional_treatment":"LiTFSI (11 wt%) and TBP used in HTL solution; air-doped composite."},{"name":"Au","thickness":null,"functionality":"Contact","deposition":[{"step_name":"Au deposition","method":"Evaporation","atmosphere":"Vacuum","temperature":null,"duration":null,"antisolvent":null,"solution":null,"additional_parameters":null}],"additional_treatment":null}]},{"perovskite_composition":{"formula":"FAPbI3","sample_type":"Polycrystalline film","dimensionality":"3D","a_ions":[{"abbreviation":"FA","common_name":"Formamidinium","molecular_formula":"CH(NH2)2+","coefficient":"1"}],"b_ions":[{"abbreviation":"Pb","common_name":"Lead","molecular_formula":"Pb2+","coefficient":"1"}],"x_ions":[{"abbreviation":"I","common_name":"Iodide","molecular_formula":"I-","coefficient":"3"}],"bandgap":{"value":1.48,"unit":"eV"},"impurities":null,"additives":{"abbreviation":"(PbI2)2RbCl","concentration":null}},"device_architecture":"nip","pce":{"value":24.0,"unit":"%"},"jsc":{"value":26.0,"unit":"mA cm^-2"},"voc":{"value":1.165,"unit":"V"},"ff":{"value":79.3},"number_devices":null,"averaged_quantities":false,"active_area":{"value":0.16,"unit":"cm^2"},"light_source":{"type":"AM 1.5G","description":"Simulated AM1.5G irradiation at 100 mW cm^-2","light_intensity":{"value":100.0,"unit":"mW cm^-2"},"lamp":null},"encapsulated":null,"additional_notes":"Device architecture: ITO/SnO2/FAPbI3/HTL/Au. Solar cells with 0.25 cm^2 area were measured using a metal mask with an aperture area of 0.16 cm^2. HTL solution contained LiTFSI (11 wt%) and TBP.","stability":{"time":{"value":3600000.0,"unit":"s"},"light_intensity":null,"humidity":null,"temperature":{"value":85.0,"unit":"°C"},"PCE_T80":null,"PCE_at_the_start_of_the_experiment":{"value":24.0,"unit":"%"},"PCE_after_1000_hours":{"value":5.9,"unit":"%"},"PCE_at_the_end_of_experiment":{"value":5.9,"unit":"%"},"potential_bias":"Open circuit"},"layers":[{"name":"ITO","thickness":null,"functionality":"Substrate","deposition":null,"additional_treatment":null},{"name":"SnO2","thickness":null,"functionality":"Electron-transport","deposition":null,"additional_treatment":null},{"name":"FAPbI3","thickness":null,"functionality":"Absorber","deposition":null,"additional_treatment":null},{"name":"Spiro-OMeTAD (with LiTFSI)","thickness":{"value":152.0,"unit":"nm"},"functionality":"Hole-transport","deposition":null,"additional_treatment":"LiTFSI (11 wt%) and TBP used in HTL solution; air-doped composite."},{"name":"Au","thickness":null,"functionality":"Contact","deposition":[{"step_name":"Au deposition","method":"Evaporation","atmosphere":"Vacuum","temperature":null,"duration":null,"antisolvent":null,"solution":null,"additional_parameters":null}],"additional_treatment":null}]}]}

File: src/perovscribe/data/extractions/gpt-5-2025-08-07/10.1021--acsaem.9b01928.json
{"cells":[{"perovskite_composition":{"formula":"CH3NH3PbI3","sample_type":"Polycrystalline film","dimensionality":"3D","a_ions":[{"abbreviation":"MA","common_name":"Methylammonium","molecular_formula":"CH6N+","coefficient":"1"}],"b_ions":[{"abbreviation":"Pb","common_name":"Lead","molecular_formula":"Pb2+","coefficient":"1"}],"x_ions":[{"abbreviation":"I","common_name":"Iodide","molecular_formula":"I-","coefficient":"3"}],"bandgap":{"value":1.55,"unit":"eV"},"impurities":null,"additives":null},"device_architecture":"nip","pce":{"value":18.54,"unit":"%"},"jsc":null,"voc":null,"ff":null,"number_devices":null,"averaged_quantities":null,"active_area":null,"light_source":null,"encapsulated":null,"additional_notes":"Champion device fabricated by AC-VASP under fully ambient air conditions; mesoporous TiO2 ETL modified with island-like ZnAl-MMOs arrays obtained by calcination of exfoliated ZnAl-LDH. Performance reported as a champion value (not an average).","stability":null,"layers":[{"name":"FTO","thickness":null,"functionality":"Substrate","deposition":null,"additional_treatment":null},{"name":"c-TiO2","thickness":null,"functionality":"Electron-transport","deposition":null,"additional_treatment":null},{"name":"mp-TiO2","thickness":null,"functionality":"Electron-transport","deposition":null,"additional_treatment":null},{"name":"ZnAl-MMOs (ZnO/ZnAl2O4) mid-layer","thickness":null,"functionality":"Electron-transport","deposition":[{"step_name":"Calcination","method":"Thermal-annealing","atmosphere":"Air","temperature":{"value":500.0,"unit":"°C"},"duration":{"value":3600.0,"unit":"s"},"antisolvent":null,"solution":null,"additional_parameters":null}],"additional_treatment":"ZnAl-LDH unilamellas self-assembled from formamide suspension onto mp-TiO2 prior to calcination (island-like arrays after shrinkage)."},{"name":"CH3NH3PbI3","thickness":null,"functionality":"Absorber","deposition":[{"step_name":"Perovskite deposition","method":"Vapor-assisted solution processing (AC-VASP)","atmosphere":"Ambient air","temperature":null,"duration":null,"antisolvent":null,"solution":null,"additional_parameters":null},{"step_name":"Post-annealing","method":"Thermal-annealing","atmosphere":"Air","temperature":null,"duration":null,"antisolvent":null,"solution":null,"additional_parameters":null}],"additional_treatment":null}]},{"perovskite_composition":{"formula":"CH3NH3PbI3","sample_type":"Polycrystalline film","dimensionality":"3D","a_ions":[{"abbreviation":"MA","common_name":"Methylammonium","molecular_formula":"CH6N+","coefficient":"1"}],"b_ions":[{"abbreviation":"Pb","common_name":"Lead","molecular_formula":"Pb2+","coefficient":"1"}],"x_ions":[{"abbreviation":"I","common_name":"Iodide","molecular_formula":"I-","coefficient":"3"}],"bandgap":{"value":1.55,"unit":"eV"},"impurities":null,"additives":null},"device_architecture":"nip","pce":{"value":14.45,"unit":"%"},"jsc":null,"voc":null,"ff":null,"number_devices":null,"averaged_quantities":null,"active_area":null,"light_source":null,"encapsulated":null,"additional_notes":"HTM-free (Au-PSC) champion device using ZnAl-MMOs permeated mp-TiO2 ETL; fabricated by AC-VASP under ambient conditions.","stability":null,"layers":[{"name":"FTO","thickness":null,"functionality":"Substrate","deposition":null,"additional_treatment":null},{"name":"c-TiO2","thickness":null,"functionality":"Electron-transport","deposition":null,"additional_treatment":null},{"name":"mp-TiO2","thickness":null,"functionality":"Electron-transport","deposition":null,"additional_treatment":null},{"name":"ZnAl-MMOs (ZnO/ZnAl2O4) mid-layer","thickness":null,"functionality":"Electron-transport","deposition":[{"step_name":"Calcination","method":"Thermal-annealing","atmosphere":"Air","temperature":{"value":500.0,"unit":"°C"},"duration":{"value":3600.0,"unit":"s"},"antisolvent":null,"solution":null,"additional_parameters":null}],"additional_treatment":"ZnAl-LDH unilamellas self-assembled from formamide suspension onto mp-TiO2 prior to calcination (island-like arrays after shrinkage)."},{"name":"CH3NH3PbI3","thickness":null,"functionality":"Absorber","deposition":[{"step_name":"Perovskite deposition","method":"Vapor-assisted solution processing (AC-VASP)","atmosphere":"Ambient air","temperature":null,"duration":null,"antisolvent":null,"solution":null,"additional_parameters":null},{"step_name":"Post-annealing","method":"Thermal-annealing","atmosphere":"Air","temperature":null,"duration":null,"antisolvent":null,"solution":null,"additional_parameters":null}],"additional_treatment":null},{"name":"Au","thickness":null,"functionality":"Contact","deposition":null,"additional_treatment":null}]}]}

File: src/perovscribe/data/extractions/gpt-5-2025-08-07/10.1038--s41467-020-20272-3.json
{"cells":[{"perovskite_composition":{"formula":"MAPbI3","sample_type":"Polycrystalline film","dimensionality":"3D","a_ions":[{"abbreviation":"MA","common_name":"Methylammonium","molecular_formula":"CH6N+","coefficient":"1"}],"b_ions":[{"abbreviation":"Pb","common_name":"Lead","molecular_formula":"Pb2+","coefficient":"1"}],"x_ions":[{"abbreviation":"I","common_name":"Iodide","molecular_formula":"I-","coefficient":"3"}],"bandgap":null,"impurities":null,"additives":null},"device_architecture":"pin","pce":{"value":19.1,"unit":"%"},"jsc":{"value":22.3,"unit":"mA cm^-2"},"voc":{"value":1.07,"unit":"V"},"ff":{"value":79.0},"number_devices":null,"averaged_quantities":null,"active_area":{"value":0.071,"unit":"cm^2"},"light_source":{"type":"AM 1.5G","description":"Solar simulator (Sun 2000, class AAB Abet Technologies). Calibrated with an NREL-certified Si photodiode with KG5 filter; mismatch factor 1.09 applied. J–V scan rate 200 mV/s; measurements in glovebox (O2 < 1 ppm; H2O < 1 ppm) through a 0.3 cm diameter mask.","light_intensity":{"value":100.0,"unit":"mW cm^-2"},"lamp":"Abet Sun 2000 (class AAB)"},"encapsulated":false,"additional_notes":null,"stability":null,"layers":[{"name":"ITO on glass","thickness":null,"functionality":"Substrate","deposition":[{"step_name":"UV-ozone treatment","method":"UV-ozone","atmosphere":"Other","temperature":null,"duration":{"value":1800.0,"unit":"s"},"antisolvent":null,"solution":null,"additional_parameters":null}],"additional_treatment":null},{"name":"PTAA","thickness":null,"functionality":"Hole-transport","deposition":[{"step_name":"Spin-coating PTAA","method":"Spin-coating","atmosphere":"N2","temperature":null,"duration":{"value":30.0,"unit":"s"},"antisolvent":null,"solution":{"compounds":null,"solutes":[{"name":"PTAA","concentration":{"value":2.5,"unit":"mg/mL"}}],"volume":null,"temperature":null,"solvents":[{"name":"Toluene","volume_fraction":null}]},"additional_parameters":{"rpm":6000}},{"step_name":"Thermal annealing","method":"Thermal-annealing","atmosphere":"N2","temperature":{"value":100.0,"unit":"°C"},"duration":{"value":600.0,"unit":"s"},"antisolvent":null,"solution":null,"additional_parameters":null}],"additional_treatment":null},{"name":"PFN-P2 interlayer","thickness":null,"functionality":"Other","deposition":[{"step_name":"Spin-coating PFN-P2","method":"Spin-coating","atmosphere":"N2","temperature":null,"duration":{"value":20.0,"unit":"s"},"antisolvent":null,"solution":{"compounds":null,"solutes":[{"name":"PFN-P2","concentration":{"value":0.5,"unit":"mg/mL"}}],"volume":null,"temperature":null,"solvents":[{"name":"Methanol","volume_fraction":null}]},"additional_parameters":{"rpm":5000}}],"additional_treatment":"Interlayer to improve wetting of the perovskite layer"},{"name":"MAPbI3 perovskite","thickness":null,"functionality":"Absorber","deposition":[{"step_name":"Spin-coating step 1","method":"Spin-coating","atmosphere":"N2","temperature":null,"duration":{"value":10.0,"unit":"s"},"antisolvent":null,"solution":{"compounds":["PbI2","MAI"],"solutes":null,"volume":null,"temperature":null,"solvents":[{"name":"GBL","volume_fraction":null},{"name":"DMSO","volume_fraction":null}]},"additional_parameters":{"rpm":1000}},{"step_name":"Spin-coating step 2","method":"Spin-coating","atmosphere":"N2","temperature":null,"duration":{"value":80.0,"unit":"s"},"antisolvent":null,"solution":null,"additional_parameters":{"rpm":5000}},{"step_name":"Antisolvent quench","method":"Antisolvent-quenching","atmosphere":"N2","temperature":null,"duration":{"value":15.0,"unit":"s"},"antisolvent":"Toluene","solution":null,"additional_parameters":{"drop_time_after_spin_start_s":15,"volume_uL":200}},{"step_name":"Thermal annealing","method":"Thermal-annealing","atmosphere":"N2","temperature":{"value":100.0,"unit":"°C"},"duration":{"value":1800.0,"unit":"s"},"antisolvent":null,"solution":null,"additional_parameters":null}],"additional_treatment":null},{"name":"C60","thickness":{"value":20.0,"unit":"nm"},"functionality":"Electron-transport","deposition":[{"step_name":"Thermal evaporation of C60","method":"Evaporation","atmosphere":"Vacuum","temperature":null,"duration":null,"antisolvent":null,"solution":null,"additional_parameters":null}],"additional_treatment":null},{"name":"BCP","thickness":{"value":7.5,"unit":"nm"},"functionality":"Other","deposition":[{"step_name":"Thermal evaporation of BCP","method":"Evaporation","atmosphere":"Vacuum","temperature":null,"duration":null,"antisolvent":null,"solution":null,"additional_parameters":null}],"additional_treatment":null},{"name":"Cu","thickness":{"value":100.0,"unit":"nm"},"functionality":"Contact","deposition":[{"step_name":"Thermal evaporation of Cu","method":"Evaporation","atmosphere":"Vacuum","temperature":null,"duration":null,"antisolvent":null,"solution":null,"additional_parameters":null}],"additional_treatment":null}]},{"perovskite_composition":{"formula":"MAPbI3","sample_type":"Polycrystalline film","dimensionality":"3D","a_ions":[{"abbreviation":"MA","common_name":"Methylammonium","molecular_formula":"CH6N+","coefficient":"1"}],"b_ions":[{"abbreviation":"Pb","common_name":"Lead","molecular_formula":"Pb2+","coefficient":"1"}],"x_ions":[{"abbreviation":"I","common_name":"Iodide","molecular_formula":"I-","coefficient":"3"}],"bandgap":null,"impurities":null,"additives":{"abbreviation":"FEAI","concentration":null}},"device_architecture":"pin","pce":{"value":21.1,"unit":"%"},"jsc":{"value":22.4,"unit":"mA cm^-2"},"voc":{"value":1.12,"unit":"V"},"ff":{"value":84.0},"number_devices":null,"averaged_quantities":null,"active_area":{"value":0.071,"unit":"cm^2"},"light_source":{"type":"AM 1.5G","description":"Solar simulator (Sun 2000, class AAB Abet Technologies). Calibrated with an NREL-certified Si photodiode with KG5 filter; mismatch factor 1.09 applied. J–V scan rate 200 mV/s; measurements in glovebox (O2 < 1 ppm; H2O < 1 ppm) through a 0.3 cm diameter mask.","light_intensity":{"value":100.0,"unit":"mW cm^-2"},"lamp":"Abet Sun 2000 (class AAB)"},"encapsulated":false,"additional_notes":null,"stability":null,"layers":[{"name":"ITO on glass","thickness":null,"functionality":"Substrate","deposition":[{"step_name":"UV-ozone treatment","method":"UV-ozone","atmosphere":"Other","temperature":null,"duration":{"value":1800.0,"unit":"s"},"antisolvent":null,"solution":null,"additional_parameters":null}],"additional_treatment":null},{"name":"PTAA","thickness":null,"functionality":"Hole-transport","deposition":[{"step_name":"Spin-coating PTAA","method":"Spin-coating","atmosphere":"N2","temperature":null,"duration":{"value":30.0,"unit":"s"},"antisolvent":null,"solution":{"compounds":null,"solutes":[{"name":"PTAA","concentration":{"value":2.5,"unit":"mg/mL"}}],"volume":null,"temperature":null,"solvents":[{"name":"Toluene","volume_fraction":null}]},"additional_parameters":{"rpm":6000}},{"step_name":"Thermal annealing","method":"Thermal-annealing","atmosphere":"N2","temperature":{"value":100.0,"unit":"°C"},"duration":{"value":600.0,"unit":"s"},"antisolvent":null,"solution":null,"additional_parameters":null}],"additional_treatment":null},{"name":"PFN-P2 interlayer","thickness":null,"functionality":"Other","deposition":[{"step_name":"Spin-coating PFN-P2","method":"Spin-coating","atmosphere":"N2","temperature":null,"duration":{"value":20.0,"unit":"s"},"antisolvent":null,"solution":{"compounds":null,"solutes":[{"name":"PFN-P2","concentration":{"value":0.5,"unit":"mg/mL"}}],"volume":null,"temperature":null,"solvents":[{"name":"Methanol","volume_fraction":null}]},"additional_parameters":{"rpm":5000}}],"additional_treatment":"Interlayer to improve wetting of the perovskite layer"},{"name":"MAPbI3 + 0.3 mol% FEAI perovskite","thickness":null,"functionality":"Absorber","deposition":[{"step_name":"Spin-coating step 1","method":"Spin-coating","atmosphere":"N2","temperature":null,"duration":{"value":10.0,"unit":"s"},"antisolvent":null,"solution":{"compounds":["PbI2","MAI","FEAI"],"solutes":null,"volume":{"value":0.9,"unit":"mL"},"temperature":{"value":65.0,"unit":"°C"},"solvents":[{"name":"GBL","volume_fraction":null},{"name":"DMSO","volume_fraction":null}]},"additional_parameters":{"rpm":1000}},{"step_name":"Spin-coating step 2","method":"Spin-coating","atmosphere":"N2","temperature":null,"duration":{"value":80.0,"unit":"s"},"antisolvent":null,"solution":null,"additional_parameters":{"rpm":5000}},{"step_name":"Antisolvent quench","method":"Antisolvent-quenching","atmosphere":"N2","temperature":null,"duration":{"value":15.0,"unit":"s"},"antisolvent":"Toluene","solution":null,"additional_parameters":{"drop_time_after_spin_start_s":15,"volume_uL":200}},{"step_name":"Thermal annealing","method":"Thermal-annealing","atmosphere":"N2","temperature":{"value":100.0,"unit":"°C"},"duration":{"value":1800.0,"unit":"s"},"antisolvent":null,"solution":null,"additional_parameters":null}],"additional_treatment":null},{"name":"C60","thickness":{"value":20.0,"unit":"nm"},"functionality":"Electron-transport","deposition":[{"step_name":"Thermal evaporation of C60","method":"Evaporation","atmosphere":"Vacuum","temperature":null,"duration":null,"antisolvent":null,"solution":null,"additional_parameters":null}],"additional_treatment":null},{"name":"BCP","thickness":{"value":7.5,"unit":"nm"},"functionality":"Other","deposition":[{"step_name":"Thermal evaporation of BCP","method":"Evaporation","atmosphere":"Vacuum","temperature":null,"duration":null,"antisolvent":null,"solution":null,"additional_parameters":null}],"additional_treatment":null},{"name":"Cu","thickness":{"value":100.0,"unit":"nm"},"functionality":"Contact","deposition":[{"step_name":"Thermal evaporation of Cu","method":"Evaporation","atmosphere":"Vacuum","temperature":null,"duration":null,"antisolvent":null,"solution":null,"additional_parameters":null}],"additional_treatment":null}]}]}

File: src/perovscribe/data/extractions/gpt-5-2025-08-07/10.1038--s41467-023-36141-8.json
{"cells":[{"perovskite_composition":{"formula":"FA0.85Cs0.15Pb(I0.6Br0.4)3","sample_type":"Polycrystalline film","dimensionality":"3D","a_ions":[{"abbreviation":"FA","common_name":"Formamidinium","molecular_formula":"CH5N2+","coefficient":"0.85"},{"abbreviation":"Cs","common_name":"Cesium","molecular_formula":"Cs+","coefficient":"0.15"}],"b_ions":[{"abbreviation":"Pb","common_name":"Lead","molecular_formula":"Pb2+","coefficient":"1"}],"x_ions":[{"abbreviation":"I","common_name":"Iodide","molecular_formula":"I-","coefficient":"1.8"},{"abbreviation":"Br","common_name":"Bromide","molecular_formula":"Br-","coefficient":"1.2"}],"bandgap":{"value":1.8,"unit":"eV"},"impurities":null,"additives":null},"device_architecture":"pin","pce":{"value":17.0,"unit":"%"},"jsc":null,"voc":{"value":1.27,"unit":"V"},"ff":null,"number_devices":null,"averaged_quantities":null,"active_area":null,"light_source":{"type":"AM 1.5G","description":"Wavelabs SINUS-220 solar simulator; JV measured with scan rate 0.3 V/s (reverse scan) as reported.","light_intensity":null,"lamp":null},"encapsulated":null,"additional_notes":null,"stability":null,"layers":[{"name":"ITO-coated glass","thickness":null,"functionality":"Substrate","deposition":null,"additional_treatment":null},{"name":"Me-4PACz SAM","thickness":null,"functionality":"Hole-transport","deposition":[{"step_name":"Spin-coating Me-4PACz (0.3 mg/mL in ethanol)","method":"Spin-coating","atmosphere":"Ambient air","temperature":null,"duration":{"value":30.0,"unit":"s"},"antisolvent":null,"solution":null,"additional_parameters":{"rpm":2000}},{"step_name":"Thermal annealing","method":"Thermal-annealing","atmosphere":"Other","temperature":{"value":100.0,"unit":"°C"},"duration":{"value":600.0,"unit":"s"},"antisolvent":null,"solution":null,"additional_parameters":null},{"step_name":"Spin-coating Al2O3 nanoparticle wetting layer (1:150 in IPA)","method":"Spin-coating","atmosphere":"Ambient air","temperature":null,"duration":null,"antisolvent":null,"solution":null,"additional_parameters":null}],"additional_treatment":null},{"name":"FA0.85Cs0.15Pb(I0.6Br0.4)3 w/ ImBr surface treatment","thickness":null,"functionality":"Absorber","deposition":[{"step_name":"Spin-coating perovskite from DMF:DMSO (4:1 v/v)","method":"Spin-coating","atmosphere":"Other","temperature":null,"duration":{"value":35.0,"unit":"s"},"antisolvent":null,"solution":null,"additional_parameters":{"rpm_sequence":"1000 rpm 5 s (5 s ramp), then 5000 rpm 30 s (5 s ramp)"}},{"step_name":"Antisolvent quenching","method":"Antisolvent-quenching","atmosphere":"Other","temperature":null,"duration":null,"antisolvent":"Ethyl acetate","solution":null,"additional_parameters":{"drop_time":"40 s after start","volume":"300 μL"}},{"step_name":"Thermal annealing (initial)","method":"Thermal-annealing","atmosphere":"Other","temperature":{"value":100.0,"unit":"°C"},"duration":{"value":1800.0,"unit":"s"},"antisolvent":null,"solution":null,"additional_parameters":null},{"step_name":"Spin-coating ImBr surface treatment (2 mg/mL in IPA)","method":"Spin-coating","atmosphere":"Other","temperature":null,"duration":{"value":30.0,"unit":"s"},"antisolvent":null,"solution":null,"additional_parameters":{"rpm":6000}},{"step_name":"Thermal annealing (post-treatment)","method":"Thermal-annealing","atmosphere":"Other","temperature":{"value":100.0,"unit":"°C"},"duration":{"value":1200.0,"unit":"s"},"antisolvent":null,"solution":null,"additional_parameters":null}],"additional_treatment":null},{"name":"PCBM","thickness":null,"functionality":"Electron-transport","deposition":[{"step_name":"Spin-coating PCBM (20 mg/mL in CB:DCB 9:1)","method":"Spin-coating","atmosphere":"N2","temperature":null,"duration":{"value":20.0,"unit":"s"},"antisolvent":null,"solution":null,"additional_parameters":{"rpm":2000}},{"step_name":"Thermal annealing","method":"Thermal-annealing","atmosphere":"N2","temperature":{"value":100.0,"unit":"°C"},"duration":{"value":240.0,"unit":"s"},"antisolvent":null,"solution":null,"additional_parameters":null}],"additional_treatment":null},{"name":"BCP","thickness":null,"functionality":"Contact","deposition":[{"step_name":"Spin-coating BCP (0.5 mg/mL in IPA)","method":"Spin-coating","atmosphere":"N2","temperature":null,"duration":{"value":20.0,"unit":"s"},"antisolvent":null,"solution":null,"additional_parameters":{"rpm":4000}},{"step_name":"Thermal annealing","method":"Thermal-annealing","atmosphere":"N2","temperature":{"value":100.0,"unit":"°C"},"duration":{"value":60.0,"unit":"s"},"antisolvent":null,"solution":null,"additional_parameters":null}],"additional_treatment":null},{"name":"Ag (100 nm)","thickness":null,"functionality":"Contact","deposition":[{"step_name":"Thermal evaporation","method":"Evaporation","atmosphere":"Vacuum","temperature":null,"duration":null,"antisolvent":null,"solution":null,"additional_parameters":{"pressure":"6×10^-6 torr","thickness":"100 nm"}}],"additional_treatment":null}]},{"perovskite_composition":{"formula":"FA0.85Cs0.15Pb(I0.6Br0.4)3","sample_type":"Polycrystalline film","dimensionality":"3D","a_ions":[{"abbreviation":"FA","common_name":"Formamidinium","molecular_formula":"CH5N2+","coefficient":"0.85"},{"abbreviation":"Cs","common_name":"Cesium","molecular_formula":"Cs+","coefficient":"0.15"}],"b_ions":[{"abbreviation":"Pb","common_name":"Lead","molecular_formula":"Pb2+","coefficient":"1"}],"x_ions":[{"abbreviation":"I","common_name":"Iodide","molecular_formula":"I-","coefficient":"1.8"},{"abbreviation":"Br","common_name":"Bromide","molecular_formula":"Br-","coefficient":"1.2"}],"bandgap":{"value":1.8,"unit":"eV"},"impurities":null,"additives":null},"device_architecture":"pin","pce":{"value":17.0,"unit":"%"},"jsc":null,"voc":{"value":1.29,"unit":"V"},"ff":null,"number_devices":null,"averaged_quantities":null,"active_area":{"value":1.0,"unit":"cm^2"},"light_source":{"type":"AM 1.5G","description":"Wavelabs SINUS-220 solar simulator; JV-scan reported for large-area cell.","light_intensity":null,"lamp":null},"encapsulated":null,"additional_notes":null,"stability":null,"layers":[{"name":"ITO-coated glass","thickness":null,"functionality":"Substrate","deposition":null,"additional_treatment":null},{"name":"Me-4PACz SAM","thickness":null,"functionality":"Hole-transport","deposition":[{"step_name":"Spin-coating Me-4PACz (0.3 mg/mL in ethanol)","method":"Spin-coating","atmosphere":"Ambient air","temperature":null,"duration":{"value":30.0,"unit":"s"},"antisolvent":null,"solution":null,"additional_parameters":{"rpm":2000}},{"step_name":"Thermal annealing","method":"Thermal-annealing","atmosphere":"Other","temperature":{"value":100.0,"unit":"°C"},"duration":{"value":600.0,"unit":"s"},"antisolvent":null,"solution":null,"additional_parameters":null},{"step_name":"Spin-coating Al2O3 nanoparticle wetting layer (1:150 in IPA)","method":"Spin-coating","atmosphere":"Ambient air","temperature":null,"duration":null,"antisolvent":null,"solution":null,"additional_parameters":null}],"additional_treatment":null},{"name":"FA0.85Cs0.15Pb(I0.6Br0.4)3 w/ ImBr surface treatment","thickness":null,"functionality":"Absorber","deposition":[{"step_name":"Spin-coating perovskite from DMF:DMSO (4:1 v/v)","method":"Spin-coating","atmosphere":"Other","temperature":null,"duration":{"value":35.0,"unit":"s"},"antisolvent":null,"solution":null,"additional_parameters":{"rpm_sequence":"1000 rpm 5 s (5 s ramp), then 5000 rpm 30 s (5 s ramp)"}},{"step_name":"Antisolvent quenching","method":"Antisolvent-quenching","atmosphere":"Other","temperature":null,"duration":null,"antisolvent":"Ethyl acetate","solution":null,"additional_parameters":{"drop_time":"40 s after start","volume":"300 μL"}},{"step_name":"Thermal annealing (initial)","method":"Thermal-annealing","atmosphere":"Other","temperature":{"value":100.0,"unit":"°C"},"duration":{"value":1800.0,"unit":"s"},"antisolvent":null,"solution":null,"additional_parameters":null},{"step_name":"Spin-coating ImBr surface treatment (2 mg/mL in IPA)","method":"Spin-coating","atmosphere":"Other","temperature":null,"duration":{"value":30.0,"unit":"s"},"antisolvent":null,"solution":null,"additional_parameters":{"rpm":6000}},{"step_name":"Thermal annealing (post-treatment)","method":"Thermal-annealing","atmosphere":"Other","temperature":{"value":100.0,"unit":"°C"},"duration":{"value":1200.0,"unit":"s"},"antisolvent":null,"solution":null,"additional_parameters":null}],"additional_treatment":null},{"name":"PCBM","thickness":null,"functionality":"Electron-transport","deposition":[{"step_name":"Spin-coating PCBM (20 mg/mL in CB:DCB 9:1)","method":"Spin-coating","atmosphere":"N2","temperature":null,"duration":{"value":20.0,"unit":"s"},"antisolvent":null,"solution":null,"additional_parameters":{"rpm":2000}},{"step_name":"Thermal annealing","method":"Thermal-annealing","atmosphere":"N2","temperature":{"value":100.0,"unit":"°C"},"duration":{"value":240.0,"unit":"s"},"antisolvent":null,"solution":null,"additional_parameters":null}],"additional_treatment":null},{"name":"BCP","thickness":null,"functionality":"Contact","deposition":[{"step_name":"Spin-coating BCP (0.5 mg/mL in IPA)","method":"Spin-coating","atmosphere":"N2","temperature":null,"duration":{"value":20.0,"unit":"s"},"antisolvent":null,"solution":null,"additional_parameters":{"rpm":4000}},{"step_name":"Thermal annealing","method":"Thermal-annealing","atmosphere":"N2","temperature":{"value":100.0,"unit":"°C"},"duration":{"value":60.0,"unit":"s"},"antisolvent":null,"solution":null,"additional_parameters":null}],"additional_treatment":null},{"name":"Ag (100 nm)","thickness":null,"functionality":"Contact","deposition":[{"step_name":"Thermal evaporation","method":"Evaporation","atmosphere":"Vacuum","temperature":null,"duration":null,"antisolvent":null,"solution":null,"additional_parameters":{"pressure":"6×10^-6 torr","thickness":"100 nm"}}],"additional_treatment":null}]}]}
