Repository: lamalab-org/perla-extract

# Data Directory

This directory contains extraction results and ground truth data used for training, optimization, and evaluation of the Perovscribe pipeline.

## Directory Structure

```
data/
├── extractions/          # Extraction results from various sources
│   ├── humans/          # Human-annotated extractions
│   │   ├── Consensus/   # Consensus extractions between different human annotators
│   │   ├── Bear/        # Individual human annotator (anonymized)
│   │   ├── Bee/         # Individual human annotator (anonymized)
│   │   └── ...          # Additional anonymized human annotators
│   ├── claude-opus-4-1-20250805/  # LLM model extractions

File: src/perovscribe/data/extractions/gpt-5-2025-08-07/10.1038--s41560-022-01102-w.json
{"cells":[{"perovskite_composition":{"formula":"Cs0.2FA0.8Pb0.5Sn0.5I3","sample_type":"Polycrystalline film","dimensionality":"3D","a_ions":[{"abbreviation":"Cs","common_name":null,"molecular_formula":null,"coefficient":"0.2"},{"abbreviation":"FA","common_name":"Formamidinium","molecular_formula":null,"coefficient":"0.8"}],"b_ions":[{"abbreviation":"Pb","common_name":null,"molecular_formula":null,"coefficient":"0.5"},{"abbreviation":"Sn","common_name":null,"molecular_formula":null,"coefficient":"0.5"}],"x_ions":[{"abbreviation":"I","common_name":null,"molecular_formula":null,"coefficient":"3"}],"bandgap":{"value":1.22,"unit":"eV"},"impurities":null,"additives":{"abbreviation":"BHC","concentration":{"value":1.0,"unit":"mg/mL"}}},"device_architecture":"pin","pce":{"value":18.5,"unit":"%"},"jsc":{"value":30.1,"unit":"mA cm^-2"},"voc":{"value":0.814,"unit":"V"},"ff":{"value":75.6},"number_devices":null,"averaged_quantities":null,"active_area":{"value":0.08,"unit":"cm^2"},"light_source":{"type":"AM 1.5G","description":"Xenon-lamp-based solar simulator (Oriel 94043A, Class AAA); scan rate 0.1 V s^-1; no preconditioning","light_intensity":{"value":100.0,"unit":"mW cm^-2"},"lamp":"Xenon"},"encapsulated":null,"additional_notes":"BHC additive in precursor and BHC surface treatment; no intentional air exposure before C60; measured before storage in glovebox.","stability":null,"layers":[{"name":"Glass/ITO","thickness":null,"functionality":"Substrate","deposition":null,"additional_treatment":null},{"name":"PEDOT:PSS","thickness":null,"functionality":"Hole-transport","deposition":[{"step_name":"Blade coating PEDOT:PSS","method":"Blade coating","atmosphere":"Air","temperature":{"value":70.0,"unit":"°C"},"duration":null,"antisolvent":null,"solution":null,"additional_parameters":{"speed":"20 mm s^-1","gap":"200 µm"}},{"step_name":"Anneal PEDOT:PSS","method":"Thermal-annealing","atmosphere":"Air","temperature":{"value":130.0,"unit":"°C"},"duration":{"value":600.0,"unit":"s"},"antisolvent":null,"solution":null,"additional_parameters":null}],"additional_treatment":null},{"name":"Cs0.2FA0.8Pb0.5Sn0.5I3","thickness":{"value":1000.0,"unit":"nm"},"functionality":"Absorber","deposition":[{"step_name":"Blade coating perovskite","method":"Blade coating","atmosphere":"N2","temperature":{"value":100.0,"unit":"°C"},"duration":null,"antisolvent":null,"solution":null,"additional_parameters":{"speed":"25 mm s^-1","gap":"275 µm"}},{"step_name":"Anneal 1","method":"Thermal-annealing","atmosphere":"N2","temperature":{"value":150.0,"unit":"°C"},"duration":{"value":10.0,"unit":"s"},"antisolvent":null,"solution":null,"additional_parameters":null},{"step_name":"Anneal 2","method":"Thermal-annealing","atmosphere":"N2","temperature":{"value":100.0,"unit":"°C"},"duration":{"value":420.0,"unit":"s"},"antisolvent":null,"solution":null,"additional_parameters":null},{"step_name":"BHC surface treatment","method":"Spin-coating","atmosphere":"N2","temperature":null,"duration":null,"antisolvent":null,"solution":{"compounds":null,"solutes":[{"name":"BHC in IPA","concentration":{"value":1.0,"unit":"mg/mL"}}],"volume":null,"temperature":null,"solvents":null},"additional_parameters":{"speed":"5000 rpm","time":"25 s"}},{"step_name":"PCBM deposition","method":"Spin-coating","atmosphere":"N2","temperature":null,"duration":null,"antisolvent":null,"solution":{"compounds":null,"solutes":[{"name":"PCBM in toluene","concentration":{"value":10.0,"unit":"mg/mL"}}],"volume":null,"temperature":null,"solvents":null},"additional_parameters":{"speed":"5000 rpm","time":"25 s"}},{"step_name":"Anneal after PCBM","method":"Thermal-annealing","atmosphere":"N2","temperature":{"value":70.0,"unit":"°C"},"duration":{"value":600.0,"unit":"s"},"antisolvent":null,"solution":null,"additional_parameters":null}],"additional_treatment":"Perovskite precursor contained additives: BHC (1 mg/mL), PEAI (1 mg/mL), and SnF2 (10 mol% relative to SnI2)."},{"name":"C60","thickness":null,"functionality":"Electron-transport","deposition":[{"step_name":"C60 deposition","method":"Evaporation","atmosphere":"Vacuum","temperature":null,"duration":null,"antisolvent":null,"solution":null,"additional_parameters":null}],"additional_treatment":null},{"name":"BCP","thickness":null,"functionality":"Contact","deposition":[{"step_name":"BCP deposition","method":"Evaporation","atmosphere":"Vacuum","temperature":null,"duration":null,"antisolvent":null,"solution":null,"additional_parameters":null}],"additional_treatment":null},{"name":"Cu","thickness":null,"functionality":"Contact","deposition":[{"step_name":"Cu deposition","method":"Evaporation","atmosphere":"Vacuum","temperature":null,"duration":null,"antisolvent":null,"solution":null,"additional_parameters":null}],"additional_treatment":null}]},{"perovskite_composition":{"formula":"Cs0.2FA0.8Pb0.5Sn0.5I3","sample_type":"Polycrystalline film","dimensionality":"3D","a_ions":[{"abbreviation":"Cs","common_name":null,"molecular_formula":null,"coefficient":"0.2"},{"abbreviation":"FA","common_name":"Formamidinium","molecular_formula":null,"coefficient":"0.8"}],"b_ions":[{"abbreviation":"Pb","common_name":null,"molecular_formula":null,"coefficient":"0.5"},{"abbreviation":"Sn","common_name":null,"molecular_formula":null,"coefficient":"0.5"}],"x_ions":[{"abbreviation":"I","common_name":null,"molecular_formula":null,"coefficient":"3"}],"bandgap":{"value":1.22,"unit":"eV"},"impurities":null,"additives":{"abbreviation":"BHC","concentration":{"value":1.0,"unit":"mg/mL"}}},"device_architecture":"pin","pce":{"value":18.6,"unit":"%"},"jsc":{"value":29.9,"unit":"mA cm^-2"},"voc":{"value":0.834,"unit":"V"},"ff":{"value":74.6},"number_devices":null,"averaged_quantities":null,"active_area":{"value":0.08,"unit":"cm^2"},"light_source":{"type":"AM 1.5G","description":"Xenon-lamp-based solar simulator (Oriel 94043A, Class AAA); scan rate 0.1 V s^-1; no preconditioning","light_intensity":{"value":100.0,"unit":"mW cm^-2"},"lamp":"Xenon"},"encapsulated":null,"additional_notes":"BHC additive in precursor and BHC surface treatment; 1 min air exposure before C60; measured before storage in glovebox.","stability":null,"layers":[{"name":"Glass/ITO","thickness":null,"functionality":"Substrate","deposition":null,"additional_treatment":null},{"name":"PEDOT:PSS","thickness":null,"functionality":"Hole-transport","deposition":[{"step_name":"Blade coating PEDOT:PSS","method":"Blade coating","atmosphere":"Air","temperature":{"value":70.0,"unit":"°C"},"duration":null,"antisolvent":null,"solution":null,"additional_parameters":{"speed":"20 mm s^-1","gap":"200 µm"}},{"step_name":"Anneal PEDOT:PSS","method":"Thermal-annealing","atmosphere":"Air","temperature":{"value":130.0,"unit":"°C"},"duration":{"value":600.0,"unit":"s"},"antisolvent":null,"solution":null,"additional_parameters":null}],"additional_treatment":null},{"name":"Cs0.2FA0.8Pb0.5Sn0.5I3","thickness":{"value":1000.0,"unit":"nm"},"functionality":"Absorber","deposition":[{"step_name":"Blade coating perovskite","method":"Blade coating","atmosphere":"N2","temperature":{"value":100.0,"unit":"°C"},"duration":null,"antisolvent":null,"solution":null,"additional_parameters":{"speed":"25 mm s^-1","gap":"275 µm"}},{"step_name":"Anneal 1","method":"Thermal-annealing","atmosphere":"N2","temperature":{"value":150.0,"unit":"°C"},"duration":{"value":10.0,"unit":"s"},"antisolvent":null,"solution":null,"additional_parameters":null},{"step_name":"Anneal 2","method":"Thermal-annealing","atmosphere":"N2","temperature":{"value":100.0,"unit":"°C"},"duration":{"value":420.0,"unit":"s"},"antisolvent":null,"solution":null,"additional_parameters":null},{"step_name":"BHC surface treatment","method":"Spin-coating","atmosphere":"N2","temperature":null,"duration":null,"antisolvent":null,"solution":{"compounds":null,"solutes":[{"name":"BHC in IPA","concentration":{"value":1.0,"unit":"mg/mL"}}],"volume":null,"temperature":null,"solvents":null},"additional_parameters":{"speed":"5000 rpm","time":"25 s"}},{"step_name":"PCBM deposition","method":"Spin-coating","atmosphere":"N2","temperature":null,"duration":null,"antisolvent":null,"solution":{"compounds":null,"solutes":[{"name":"PCBM in toluene","concentration":{"value":10.0,"unit":"mg/mL"}}],"volume":null,"temperature":null,"solvents":null},"additional_parameters":{"speed":"5000 rpm","time":"25 s"}},{"step_name":"Anneal after PCBM","method":"Thermal-annealing","atmosphere":"N2","temperature":{"value":70.0,"unit":"°C"},"duration":{"value":600.0,"unit":"s"},"antisolvent":null,"solution":null,"additional_parameters":null},{"step_name":"Air exposure","method":"Exposure","atmosphere":"Air","temperature":null,"duration":{"value":60.0,"unit":"s"},"antisolvent":null,"solution":null,"additional_parameters":null}],"additional_treatment":"Perovskite precursor contained additives: BHC (1 mg/mL), PEAI (1 mg/mL), and SnF2 (10 mol% relative to SnI2)."},{"name":"C60","thickness":null,"functionality":"Electron-transport","deposition":[{"step_name":"C60 deposition","method":"Evaporation","atmosphere":"Vacuum","temperature":null,"duration":null,"antisolvent":null,"solution":null,"additional_parameters":null}],"additional_treatment":null},{"name":"BCP","thickness":null,"functionality":"Contact","deposition":[{"step_name":"BCP deposition","method":"Evaporation","atmosphere":"Vacuum","temperature":null,"duration":null,"antisolvent":null,"solution":null,"additional_parameters":null}],"additional_treatment":null},{"name":"Cu","thickness":null,"functionality":"Contact","deposition":[{"step_name":"Cu deposition","method":"Evaporation","atmosphere":"Vacuum","temperature":null,"duration":null,"antisolvent":null,"solution":null,"additional_parameters":null}],"additional_treatment":null}]},{"perovskite_composition":{"formula":"Cs0.2FA0.8Pb0.5Sn0.5I3","sample_type":"Polycrystalline film","dimensionality":"3D","a_ions":[{"abbreviation":"Cs","common_name":null,"molecular_formula":null,"coefficient":"0.2"},{"abbreviation":"FA","common_name":"Formamidinium","molecular_formula":null,"coefficient":"0.8"}],"b_ions":[{"abbreviation":"Pb","common_name":null,"molecular_formula":null,"coefficient":"0.5"},{"abbreviation":"Sn","common_name":null,"molecular_formula":null,"coefficient":"0.5"}],"x_ions":[{"abbreviation":"I","common_name":null,"molecular_formula":null,"coefficient":"3"}],"bandgap":{"value":1.22,"unit":"eV"},"impurities":null,"additives":{"abbreviation":"BHC","concentration":{"value":1.0,"unit":"mg/mL"}}},"device_architecture":"pin","pce":{"value":17.9,"unit":"%"},"jsc":{"value":30.1,"unit":"mA cm^-2"},"voc":{"value":0.804,"unit":"V"},"ff":{"value":74.0},"number_devices":null,"averaged_quantities":null,"active_area":{"value":0.08,"unit":"cm^2"},"light_source":{"type":"AM 1.5G","description":"Xenon-lamp-based solar simulator (Oriel 94043A, Class AAA); scan rate 0.1 V s^-1; no preconditioning","light_intensity":{"value":100.0,"unit":"mW cm^-2"},"lamp":"Xenon"},"encapsulated":null,"additional_notes":"BHC additive in precursor and BHC surface treatment; 5 min air exposure before C60; measured before storage in glovebox.","stability":null,"layers":[{"name":"Glass/ITO","thickness":null,"functionality":"Substrate","deposition":null,"additional_treatment":null},{"name":"PEDOT:PSS","thickness":null,"functionality":"Hole-transport","deposition":[{"step_name":"Blade coating PEDOT:PSS","method":"Blade coating","atmosphere":"Air","temperature":{"value":70.0,"unit":"°C"},"duration":null,"antisolvent":null,"solution":null,"additional_parameters":{"speed":"20 mm s^-1","gap":"200 µm"}},{"step_name":"Anneal PEDOT:PSS","method":"Thermal-annealing","atmosphere":"Air","temperature":{"value":130.0,"unit":"°C"},"duration":{"value":600.0,"unit":"s"},"antisolvent":null,"solution":null,"additional_parameters":null}],"additional_treatment":null},{"name":"Cs0.2FA0.8Pb0.5Sn0.5I3","thickness":{"value":1000.0,"unit":"nm"},"functionality":"Absorber","deposition":[{"step_name":"Blade coating perovskite","method":"Blade coating","atmosphere":"N2","temperature":{"value":100.0,"unit":"°C"},"duration":null,"antisolvent":null,"solution":null,"additional_parameters":{"speed":"25 mm s^-1","gap":"275 µm"}},{"step_name":"Anneal 1","method":"Thermal-annealing","atmosphere":"N2","temperature":{"value":150.0,"unit":"°C"},"duration":{"value":10.0,"unit":"s"},"antisolvent":null,"solution":null,"additional_parameters":null},{"step_name":"Anneal 2","method":"Thermal-annealing","atmosphere":"N2","temperature":{"value":100.0,"unit":"°C"},"duration":{"value":420.0,"unit":"s"},"antisolvent":null,"solution":null,"additional_parameters":null},{"step_name":"BHC surface treatment","method":"Spin-coating","atmosphere":"N2","temperature":null,"duration":null,"antisolvent":null,"solution":{"compounds":null,"solutes":[{"name":"BHC in IPA","concentration":{"value":1.0,"unit":"mg/mL"}}],"volume":null,"temperature":null,"solvents":null},"additional_parameters":{"speed":"5000 rpm","time":"25 s"}},{"step_name":"PCBM deposition","method":"Spin-coating","atmosphere":"N2","temperature":null,"duration":null,"antisolvent":null,"solution":{"compounds":null,"solutes":[{"name":"PCBM in toluene","concentration":{"value":10.0,"unit":"mg/mL"}}],"volume":null,"temperature":null,"solvents":null},"additional_parameters":{"speed":"5000 rpm","time":"25 s"}},{"step_name":"Anneal after PCBM","method":"Thermal-annealing","atmosphere":"N2","temperature":{"value":70.0,"unit":"°C"},"duration":{"value":600.0,"unit":"s"},"antisolvent":null,"solution":null,"additional_parameters":null},{"step_name":"Air exposure","method":"Exposure","atmosphere":"Air","temperature":null,"duration":{"value":300.0,"unit":"s"},"antisolvent":null,"solution":null,"additional_parameters":null}],"additional_treatment":"Perovskite precursor contained additives: BHC (1 mg/mL), PEAI (1 mg/mL), and SnF2 (10 mol% relative to SnI2)."},{"name":"C60","thickness":null,"functionality":"Electron-transport","deposition":[{"step_name":"C60 deposition","method":"Evaporation","atmosphere":"Vacuum","temperature":null,"duration":null,"antisolvent":null,"solution":null,"additional_parameters":null}],"additional_treatment":null},{"name":"BCP","thickness":null,"functionality":"Contact","deposition":[{"step_name":"BCP deposition","method":"Evaporation","atmosphere":"Vacuum","temperature":null,"duration":null,"antisolvent":null,"solution":null,"additional_parameters":null}],"additional_treatment":null},{"name":"Cu","thickness":null,"functionality":"Contact","deposition":[{"step_name":"Cu deposition","method":"Evaporation","atmosphere":"Vacuum","temperature":null,"duration":null,"antisolvent":null,"solution":null,"additional_parameters":null}],"additional_treatment":null}]},{"perovskite_composition":{"formula":"Cs0.2FA0.8Pb0.5Sn0.5I3","sample_type":"Polycrystalline film","dimensionality":"3D","a_ions":[{"abbreviation":"Cs","common_name":null,"molecular_formula":null,"coefficient":"0.2"},{"abbreviation":"FA","common_name":"Formamidinium","molecular_formula":null,"coefficient":"0.8"}],"b_ions":[{"abbreviation":"Pb","common_name":null,"molecular_formula":null,"coefficient":"0.5"},{"abbreviation":"Sn","common_name":null,"molecular_formula":null,"coefficient":"0.5"}],"x_ions":[{"abbreviation":"I","common_name":null,"molecular_formula":null,"coefficient":"3"}],"bandgap":{"value":1.22,"unit":"eV"},"impurities":null,"additives":{"abbreviation":"BHC","concentration":{"value":1.0,"unit":"mg/mL"}}},"device_architecture":"pin","pce":{"value":9.4,"unit":"%"},"jsc":{"value":22.0,"unit":"mA cm^-2"},"voc":{"value":0.669,"unit":"V"},"ff":{"value":63.8},"number_devices":null,"averaged_quantities":null,"active_area":{"value":0.08,"unit":"cm^2"},"light_source":{"type":"AM 1.5G","description":"Xenon-lamp-based solar simulator (Oriel 94043A, Class AAA); scan rate 0.1 V s^-1; no preconditioning","light_intensity":{"value":100.0,"unit":"mW cm^-2"},"lamp":"Xenon"},"encapsulated":null,"additional_notes":"BHC additive in precursor and BHC surface treatment; 15 min air exposure before C60; measured before storage in glovebox.","stability":null,"layers":[{"name":"Glass/ITO","thickness":null,"functionality":"Substrate","deposition":null,"additional_treatment":null},{"name":"PEDOT:PSS","thickness":null,"functionality":"Hole-transport","deposition":[{"step_name":"Blade coating PEDOT:PSS","method":"Blade coating","atmosphere":"Air","temperature":{"value":70.0,"unit":"°C"},"duration":null,"antisolvent":null,"solution":null,"additional_parameters":{"speed":"20 mm s^-1","gap":"200 µm"}},{"step_name":"Anneal PEDOT:PSS","method":"Thermal-annealing","atmosphere":"Air","temperature":{"value":130.0,"unit":"°C"},"duration":{"value":600.0,"unit":"s"},"antisolvent":null,"solution":null,"additional_parameters":null}],"additional_treatment":null},{"name":"Cs0.2FA0.8Pb0.5Sn0.5I3","thickness":{"value":1000.0,"unit":"nm"},"functionality":"Absorber","deposition":[{"step_name":"Blade coating perovskite","method":"Blade coating","atmosphere":"N2","temperature":{"value":100.0,"unit":"°C"},"duration":null,"antisolvent":null,"solution":null,"additional_parameters":{"speed":"25 mm s^-1","gap":"275 µm"}},{"step_name":"Anneal 1","method":"Thermal-annealing","atmosphere":"N2","temperature":{"value":150.0,"unit":"°C"},"duration":{"value":10.0,"unit":"s"},"antisolvent":null,"solution":null,"additional_parameters":null},{"step_name":"Anneal 2","method":"Thermal-annealing","atmosphere":"N2","temperature":{"value":100.0,"unit":"°C"},"duration":{"value":420.0,"unit":"s"},"antisolvent":null,"solution":null,"additional_parameters":null},{"step_name":"BHC surface treatment","method":"Spin-coating","atmosphere":"N2","temperature":null,"duration":null,"antisolvent":null,"solution":{"compounds":null,"solutes":[{"name":"BHC in IPA","concentration":{"value":1.0,"unit":"mg/mL"}}],"volume":null,"temperature":null,"solvents":null},"additional_parameters":{"speed":"5000 rpm","time":"25 s"}},{"step_name":"PCBM deposition","method":"Spin-coating","atmosphere":"N2","temperature":null,"duration":null,"antisolvent":null,"solution":{"compounds":null,"solutes":[{"name":"PCBM in toluene","concentration":{"value":10.0,"unit":"mg/mL"}}],"volume":null,"temperature":null,"solvents":null},"additional_parameters":{"speed":"5000 rpm","time":"25 s"}},{"step_name":"Anneal after PCBM","method":"Thermal-annealing","atmosphere":"N2","temperature":{"value":70.0,"unit":"°C"},"duration":{"value":600.0,"unit":"s"},"antisolvent":null,"solution":null,"additional_parameters":null},{"step_name":"Air exposure","method":"Exposure","atmosphere":"Air","temperature":null,"duration":{"value":900.0,"unit":"s"},"antisolvent":null,"solution":null,"additional_parameters":null}],"additional_treatment":"Perovskite precursor contained additives: BHC (1 mg/mL), PEAI (1 mg/mL), and SnF2 (10 mol% relative to SnI2)."},{"name":"C60","thickness":null,"functionality":"Electron-transport","deposition":[{"step_name":"C60 deposition","method":"Evaporation","atmosphere":"Vacuum","temperature":null,"duration":null,"antisolvent":null,"solution":null,"additional_parameters":null}],"additional_treatment":null},{"name":"BCP","thickness":null,"functionality":"Contact","deposition":[{"step_name":"BCP deposition","method":"Evaporation","atmosphere":"Vacuum","temperature":null,"duration":null,"antisolvent":null,"solution":null,"additional_parameters":null}],"additional_treatment":null},{"name":"Cu","thickness":null,"functionality":"Contact","deposition":[{"step_name":"Cu deposition","method":"Evaporation","atmosphere":"Vacuum","temperature":null,"duration":null,"antisolvent":null,"solution":null,"additional_parameters":null}],"additional_treatment":null}]},{"perovskite_composition":{"formula":"Cs0.2FA0.8Pb0.5Sn0.5I3","sample_type":"Polycrystalline film","dimensionality":"3D","a_ions":[{"abbreviation":"Cs","common_name":null,"molecular_formula":null,"coefficient":"0.2"},{"abbreviation":"FA","common_name":"Formamidinium","molecular_formula":null,"coefficient":"0.8"}],"b_ions":[{"abbreviation":"Pb","common_name":null,"molecular_formula":null,"coefficient":"0.5"},{"abbreviation":"Sn","common_name":null,"molecular_formula":null,"coefficient":"0.5"}],"x_ions":[{"abbreviation":"I","common_name":null,"molecular_formula":null,"coefficient":"3"}],"bandgap":{"value":1.22,"unit":"eV"},"impurities":null,"additives":{"abbreviation":"BHC","concentration":{"value":1.0,"unit":"mg/mL"}}},"device_architecture":"pin","pce":{"value":19.1,"unit":"%"},"jsc":{"value":31.0,"unit":"mA cm^-2"},"voc":{"value":0.826,"unit":"V"},"ff":{"value":74.4},"number_devices":null,"averaged_quantities":null,"active_area":{"value":0.08,"unit":"cm^2"},"light_source":{"type":"AM 1.5G","description":"Xenon-lamp-based solar simulator (Oriel 94043A, Class AAA); scan rate 0.1 V s^-1; no preconditioning","light_intensity":{"value":100.0,"unit":"mW cm^-2"},"lamp":"Xenon"},"encapsulated":null,"additional_notes":"BHC additive in precursor and BHC surface treatment; no intentional air exposure before C60; measured after storage in glovebox for two days.","stability":null,"layers":[{"name":"Glass/ITO","thickness":null,"functionality":"Substrate","deposition":null,"additional_treatment":null},{"name":"PEDOT:PSS","thickness":null,"functionality":"Hole-transport","deposition":[{"step_name":"Blade coating PEDOT:PSS","method":"Blade coating","atmosphere":"Air","temperature":{"value":70.0,"unit":"°C"},"duration":null,"antisolvent":null,"solution":null,"additional_parameters":{"speed":"20 mm s^-1","gap":"200 µm"}},{"step_name":"Anneal PEDOT:PSS","method":"Thermal-annealing","atmosphere":"Air","temperature":{"value":130.0,"unit":"°C"},"duration":{"value":600.0,"unit":"s"},"antisolvent":null,"solution":null,"additional_parameters":null}],"additional_treatment":null},{"name":"Cs0.2FA0.8Pb0.5Sn0.5I3","thickness":{"value":1000.0,"unit":"nm"},"functionality":"Absorber","deposition":[{"step_name":"Blade coating perovskite","method":"Blade coating","atmosphere":"N2","temperature":{"value":100.0,"unit":"°C"},"duration":null,"antisolvent":null,"solution":null,"additional_parameters":{"speed":"25 mm s^-1","gap":"275 µm"}},{"step_name":"Anneal 1","method":"Thermal-annealing","atmosphere":"N2","temperature":{"value":150.0,"unit":"°C"},"duration":{"value":10.0,"unit":"s"},"antisolvent":null,"solution":null,"additional_parameters":null},{"step_name":"Anneal 2","method":"Thermal-annealing","atmosphere":"N2","temperature":{"value":100.0,"unit":"°C"},"duration":{"value":420.0,"unit":"s"},"antisolvent":null,"solution":null,"additional_parameters":null},{"step_name":"BHC surface treatment","method":"Spin-coating","atmosphere":"N2","temperature":null,"duration":null,"antisolvent":null,"solution":{"compounds":null,"solutes":[{"name":"BHC in IPA","concentration":{"value":1.0,"unit":"mg/mL"}}],"volume":null,"temperature":null,"solvents":null},"additional_parameters":{"speed":"5000 rpm","time":"25 s"}},{"step_name":"PCBM deposition","method":"Spin-coating","atmosphere":"N2","temperature":null,"duration":null,"antisolvent":null,"solution":{"compounds":null,"solutes":[{"name":"PCBM in toluene","concentration":{"value":10.0,"unit":"mg/mL"}}],"volume":null,"temperature":null,"solvents":null},"additional_parameters":{"speed":"5000 rpm","time":"25 s"}},{"step_name":"Anneal after PCBM","method":"Thermal-annealing","atmosphere":"N2","temperature":{"value":70.0,"unit":"°C"},"duration":{"value":600.0,"unit":"s"},"antisolvent":null,"solution":null,"additional_parameters":null}],"additional_treatment":"Perovskite precursor contained additives: BHC (1 mg/mL), PEAI (1 mg/mL), and SnF2 (10 mol% relative to SnI2)."},{"name":"C60","thickness":null,"functionality":"Electron-transport","deposition":[{"step_name":"C60 deposition","method":"Evaporation","atmosphere":"Vacuum","temperature":null,"duration":null,"antisolvent":null,"solution":null,"additional_parameters":null}],"additional_treatment":null},{"name":"BCP","thickness":null,"functionality":"Contact","deposition":[{"step_name":"BCP deposition","method":"Evaporation","atmosphere":"Vacuum","temperature":null,"duration":null,"antisolvent":null,"solution":null,"additional_parameters":null}],"additional_treatment":null},{"name":"Cu","thickness":null,"functionality":"Contact","deposition":[{"step_name":"Cu deposition","method":"Evaporation","atmosphere":"Vacuum","temperature":null,"duration":null,"antisolvent":null,"solution":null,"additional_parameters":null}],"additional_treatment":null}]},{"perovskite_composition":{"formula":"Cs0.2FA0.8Pb0.5Sn0.5I3","sample_type":"Polycrystalline film","dimensionality":"3D","a_ions":[{"abbreviation":"Cs","common_name":null,"molecular_formula":null,"coefficient":"0.2"},{"abbreviation":"FA","common_name":"Formamidinium","molecular_formula":null,"coefficient":"0.8"}],"b_ions":[{"abbreviation":"Pb","common_name":null,"molecular_formula":null,"coefficient":"0.5"},{"abbreviation":"Sn","common_name":null,"molecular_formula":null,"coefficient":"0.5"}],"x_ions":[{"abbreviation":"I","common_name":null,"molecular_formula":null,"coefficient":"3"}],"bandgap":{"value":1.22,"unit":"eV"},"impurities":null,"additives":{"abbreviation":"BHC","concentration":{"value":1.0,"unit":"mg/mL"}}},"device_architecture":"pin","pce":{"value":19.6,"unit":"%"},"jsc":{"value":30.5,"unit":"mA cm^-2"},"voc":{"value":0.859,"unit":"V"},"ff":{"value":74.9},"number_devices":null,"averaged_quantities":null,"active_area":{"value":0.08,"unit":"cm^2"},"light_source":{"type":"AM 1.5G","description":"Xenon-lamp-based solar simulator (Oriel 94043A, Class AAA); scan rate 0.1 V s^-1; no preconditioning","light_intensity":{"value":100.0,"unit":"mW cm^-2"},"lamp":"Xenon"},"encapsulated":null,"additional_notes":"BHC additive in precursor and BHC surface treatment; 1 min air exposure before C60; measured after storage in glovebox for two days.","stability":null,"layers":[{"name":"Glass/ITO","thickness":null,"functionality":"Substrate","deposition":null,"additional_treatment":null},{"name":"PEDOT:PSS","thickness":null,"functionality":"Hole-transport","deposition":[{"step_name":"Blade coating PEDOT:PSS","method":"Blade coating","atmosphere":"Air","temperature":{"value":70.0,"unit":"°C"},"duration":null,"antisolvent":null,"solution":null,"additional_parameters":{"speed":"20 mm s^-1","gap":"200 µm"}},{"step_name":"Anneal PEDOT:PSS","method":"Thermal-annealing","atmosphere":"Air","temperature":{"value":130.0,"unit":"°C"},"duration":{"value":600.0,"unit":"s"},"antisolvent":null,"solution":null,"additional_parameters":null}],"additional_treatment":null},{"name":"Cs0.2FA0.8Pb0.5Sn0.5I3","thickness":{"value":1000.0,"unit":"nm"},"functionality":"Absorber","deposition":[{"step_name":"Blade coating perovskite","method":"Blade coating","atmosphere":"N2","temperature":{"value":100.0,"unit":"°C"},"duration":null,"antisolvent":null,"solution":null,"additional_parameters":{"speed":"25 mm s^-1","gap":"275 µm"}},{"step_name":"Anneal 1","method":"Thermal-annealing","atmosphere":"N2","temperature":{"value":150.0,"unit":"°C"},"duration":{"value":10.0,"unit":"s"},"antisolvent":null,"solution":null,"additional_parameters":null},{"step_name":"Anneal 2","method":"Thermal-annealing","atmosphere":"N2","temperature":{"value":100.0,"unit":"°C"},"duration":{"value":420.0,"unit":"s"},"antisolvent":null,"solution":null,"additional_parameters":null},{"step_name":"BHC surface treatment","method":"Spin-coating","atmosphere":"N2","temperature":null,"duration":null,"antisolvent":null,"solution":{"compounds":null,"solutes":[{"name":"BHC in IPA","concentration":{"value":1.0,"unit":"mg/mL"}}],"volume":null,"temperature":null,"solvents":null},"additional_parameters":{"speed":"5000 rpm","time":"25 s"}},{"step_name":"PCBM deposition","method":"Spin-coating","atmosphere":"N2","temperature":null,"duration":null,"antisolvent":null,"solution":{"compounds":null,"solutes":[{"name":"PCBM in toluene","concentration":{"value":10.0,"unit":"mg/mL"}}],"volume":null,"temperature":null,"solvents":null},"additional_parameters":{"speed":"5000 rpm","time":"25 s"}},{"step_name":"Anneal after PCBM","method":"Thermal-annealing","atmosphere":"N2","temperature":{"value":70.0,"unit":"°C"},"duration":{"value":600.0,"unit":"s"},"antisolvent":null,"solution":null,"additional_parameters":null},{"step_name":"Air exposure","method":"Exposure","atmosphere":"Air","temperature":null,"duration":{"value":60.0,"unit":"s"},"antisolvent":null,"solution":null,"additional_parameters":null}],"additional_treatment":"Perovskite precursor contained additives: BHC (1 mg/mL), PEAI (1 mg/mL), and SnF2 (10 mol% relative to SnI2)."},{"name":"C60","thickness":null,"functionality":"Electron-transport","deposition":[{"step_name":"C60 deposition","method":"Evaporation","atmosphere":"Vacuum","temperature":null,"duration":null,"antisolvent":null,"solution":null,"additional_parameters":null}],"additional_treatment":null},{"name":"BCP","thickness":null,"functionality":"Contact","deposition":[{"step_name":"BCP deposition","method":"Evaporation","atmosphere":"Vacuum","temperature":null,"duration":null,"antisolvent":null,"solution":null,"additional_parameters":null}],"additional_treatment":null},{"name":"Cu","thickness":null,"functionality":"Contact","deposition":[{"step_name":"Cu deposition","method":"Evaporation","atmosphere":"Vacuum","temperature":null,"duration":null,"antisolvent":null,"solution":null,"additional_parameters":null}],"additional_treatment":null}]},{"perovskite_composition":{"formula":"Cs0.2FA0.8Pb0.5Sn0.5I3","sample_type":"Polycrystalline film","dimensionality":"3D","a_ions":[{"abbreviation":"Cs","common_name":null,"molecular_formula":null,"coefficient":"0.2"},{"abbreviation":"FA","common_name":"Formamidinium","molecular_formula":null,"coefficient":"0.8"}],"b_ions":[{"abbreviation":"Pb","common_name":null,"molecular_formula":null,"coefficient":"0.5"},{"abbreviation":"Sn","common_name":null,"molecular_formula":null,"coefficient":"0.5"}],"x_ions":[{"abbreviation":"I","common_name":null,"molecular_formula":null,"coefficient":"3"}],"bandgap":{"value":1.22,"unit":"eV"},"impurities":null,"additives":{"abbreviation":"BHC","concentration":{"value":1.0,"unit":"mg/mL"}}},"device_architecture":"pin","pce":{"value":20.3,"unit":"%"},"jsc":{"value":31.3,"unit":"mA cm^-2"},"voc":{"value":0.859,"unit":"V"},"ff":{"value":75.6},"number_devices":null,"averaged_quantities":null,"active_area":{"value":0.08,"unit":"cm^2"},"light_source":{"type":"AM 1.5G","description":"Xenon-lamp-based solar simulator (Oriel 94043A, Class AAA); scan rate 0.1 V s^-1; no preconditioning","light_intensity":{"value":100.0,"unit":"mW cm^-2"},"lamp":"Xenon"},"encapsulated":null,"additional_notes":"BHC additive in precursor and BHC surface treatment; 5 min air exposure before C60; measured after storage in glovebox for two days.","stability":null,"layers":[{"name":"Glass/ITO","thickness":null,"functionality":"Substrate","deposition":null,"additional_treatment":null},{"name":"PEDOT:PSS","thickness":null,"functionality":"Hole-transport","deposition":[{"step_name":"Blade coating PEDOT:PSS","method":"Blade coating","atmosphere":"Air","temperature":{"value":70.0,"unit":"°C"},"duration":null,"antisolvent":null,"solution":null,"additional_parameters":{"speed":"20 mm s^-1","gap":"200 µm"}},{"step_name":"Anneal PEDOT:PSS","method":"Thermal-annealing","atmosphere":"Air","temperature":{"value":130.0,"unit":"°C"},"duration":{"value":600.0,"unit":"s"},"antisolvent":null,"solution":null,"additional_parameters":null}],"additional_treatment":null},{"name":"Cs0.2FA0.8Pb0.5Sn0.5I3","thickness":{"value":1000.0,"unit":"nm"},"functionality":"Absorber","deposition":[{"step_name":"Blade coating perovskite","method":"Blade coating","atmosphere":"N2","temperature":{"value":100.0,"unit":"°C"},"duration":null,"antisolvent":null,"solution":null,"additional_parameters":{"speed":"25 mm s^-1","gap":"275 µm"}},{"step_name":"Anneal 1","method":"Thermal-annealing","atmosphere":"N2","temperature":{"value":150.0,"unit":"°C"},"duration":{"value":10.0,"unit":"s"},"antisolvent":null,"solution":null,"additional_parameters":null},{"step_name":"Anneal 2","method":"Thermal-annealing","atmosphere":"N2","temperature":{"value":100.0,"unit":"°C"},"duration":{"value":420.0,"unit":"s"},"antisolvent":null,"solution":null,"additional_parameters":null},{"step_name":"BHC surface treatment","method":"Spin-coating","atmosphere":"N2","temperature":null,"duration":null,"antisolvent":null,"solution":{"compounds":null,"solutes":[{"name":"BHC in IPA","concentration":{"value":1.0,"unit":"mg/mL"}}],"volume":null,"temperature":null,"solvents":null},"additional_parameters":{"speed":"5000 rpm","time":"25 s"}},{"step_name":"PCBM deposition","method":"Spin-coating","atmosphere":"N2","temperature":null,"duration":null,"antisolvent":null,"solution":{"compounds":null,"solutes":[{"name":"PCBM in toluene","concentration":{"value":10.0,"unit":"mg/mL"}}],"volume":null,"temperature":null,"solvents":null},"additional_parameters":{"speed":"5000 rpm","time":"25 s"}},{"step_name":"Anneal after PCBM","method":"Thermal-annealing","atmosphere":"N2","temperature":{"value":70.0,"unit":"°C"},"duration":{"value":600.0,"unit":"s"},"antisolvent":null,"solution":null,"additional_parameters":null},{"step_name":"Air exposure","method":"Exposure","atmosphere":"Air","temperature":null,"duration":{"value":300.0,"unit":"s"},"antisolvent":null,"solution":null,"additional_parameters":null}],"additional_treatment":"Perovskite precursor contained additives: BHC (1 mg/mL), PEAI (1 mg/mL), and SnF2 (10 mol% relative to SnI2)."},{"name":"C60","thickness":null,"functionality":"Electron-transport","deposition":[{"step_name":"C60 deposition","method":"Evaporation","atmosphere":"Vacuum","temperature":null,"duration":null,"antisolvent":null,"solution":null,"additional_parameters":null}],"additional_treatment":null},{"name":"BCP","thickness":null,"functionality":"Contact","deposition":[{"step_name":"BCP deposition","method":"Evaporation","atmosphere":"Vacuum","temperature":null,"duration":null,"antisolvent":null,"solution":null,"additional_parameters":null}],"additional_treatment":null},{"name":"Cu","thickness":null,"functionality":"Contact","deposition":[{"step_name":"Cu deposition","method":"Evaporation","atmosphere":"Vacuum","temperature":null,"duration":null,"antisolvent":null,"solution":null,"additional_parameters":null}],"additional_treatment":null}]},{"perovskite_composition":{"formula":"Cs0.2FA0.8Pb0.5Sn0.5I3","sample_type":"Polycrystalline film","dimensionality":"3D","a_ions":[{"abbreviation":"Cs","common_name":null,"molecular_formula":null,"coefficient":"0.2"},{"abbreviation":"FA","common_name":"Formamidinium","molecular_formula":null,"coefficient":"0.8"}],"b_ions":[{"abbreviation":"Pb","common_name":null,"molecular_formula":null,"coefficient":"0.5"},{"abbreviation":"Sn","common_name":null,"molecular_formula":null,"coefficient":"0.5"}],"x_ions":[{"abbreviation":"I","common_name":null,"molecular_formula":null,"coefficient":"3"}],"bandgap":{"value":1.22,"unit":"eV"},"impurities":null,"additives":{"abbreviation":"BHC","concentration":{"value":1.0,"unit":"mg/mL"}}},"device_architecture":"pin","pce":{"value":15.2,"unit":"%"},"jsc":{"value":27.7,"unit":"mA cm^-2"},"voc":{"value":0.785,"unit":"V"},"ff":{"value":70.0},"number_devices":null,"averaged_quantities":null,"active_area":{"value":0.08,"unit":"cm^2"},"light_source":{"type":"AM 1.5G","description":"Xenon-lamp-based solar simulator (Oriel 94043A, Class AAA); scan rate 0.1 V s^-1; no preconditioning","light_intensity":{"value":100.0,"unit":"mW cm^-2"},"lamp":"Xenon"},"encapsulated":null,"additional_notes":"BHC additive in precursor and BHC surface treatment; 15 min air exposure before C60; measured after storage in glovebox for two days.","stability":null,"layers":[{"name":"Glass/ITO","thickness":null,"functionality":"Substrate","deposition":null,"additional_treatment":null},{"name":"PEDOT:PSS","thickness":null,"functionality":"Hole-transport","deposition":[{"step_name":"Blade coating PEDOT:PSS","method":"Blade coating","atmosphere":"Air","temperature":{"value":70.0,"unit":"°C"},"duration":null,"antisolvent":null,"solution":null,"additional_parameters":{"speed":"20 mm s^-1","gap":"200 µm"}},{"step_name":"Anneal PEDOT:PSS","method":"Thermal-annealing","atmosphere":"Air","temperature":{"value":130.0,"unit":"°C"},"duration":{"value":600.0,"unit":"s"},"antisolvent":null,"solution":null,"additional_parameters":null}],"additional_treatment":null},{"name":"Cs0.2FA0.8Pb0.5Sn0.5I3","thickness":{"value":1000.0,"unit":"nm"},"functionality":"Absorber","deposition":[{"step_name":"Blade coating perovskite","method":"Blade coating","atmosphere":"N2","temperature":{"value":100.0,"unit":"°C"},"duration":null,"antisolvent":null,"solution":null,"additional_parameters":{"speed":"25 mm s^-1","gap":"275 µm"}},{"step_name":"Anneal 1","method":"Thermal-annealing","atmosphere":"N2","temperature":{"value":150.0,"unit":"°C"},"duration":{"value":10.0,"unit":"s"},"antisolvent":null,"solution":null,"additional_parameters":null},{"step_name":"Anneal 2","method":"Thermal-annealing","atmosphere":"N2","temperature":{"value":100.0,"unit":"°C"},"duration":{"value":420.0,"unit":"s"},"antisolvent":null,"solution":null,"additional_parameters":null},{"step_name":"BHC surface treatment","method":"Spin-coating","atmosphere":"N2","temperature":null,"duration":null,"antisolvent":null,"solution":{"compounds":null,"solutes":[{"name":"BHC in IPA","concentration":{"value":1.0,"unit":"mg/mL"}}],"volume":null,"temperature":null,"solvents":null},"additional_parameters":{"speed":"5000 rpm","time":"25 s"}},{"step_name":"PCBM deposition","method":"Spin-coating","atmosphere":"N2","temperature":null,"duration":null,"antisolvent":null,"solution":{"compounds":null,"solutes":[{"name":"PCBM in toluene","concentration":{"value":10.0,"unit":"mg/mL"}}],"volume":null,"temperature":null,"solvents":null},"additional_parameters":{"speed":"5000 rpm","time":"25 s"}},{"step_name":"Anneal after PCBM","method":"Thermal-annealing","atmosphere":"N2","temperature":{"value":70.0,"unit":"°C"},"duration":{"value":600.0,"unit":"s"},"antisolvent":null,"solution":null,"additional_parameters":null},{"step_name":"Air exposure","method":"Exposure","atmosphere":"Air","temperature":null,"duration":{"value":900.0,"unit":"s"},"antisolvent":null,"solution":null,"additional_parameters":null}],"additional_treatment":"Perovskite precursor contained additives: BHC (1 mg/mL), PEAI (1 mg/mL), and SnF2 (10 mol% relative to SnI2)."},{"name":"C60","thickness":null,"functionality":"Electron-transport","deposition":[{"step_name":"C60 deposition","method":"Evaporation","atmosphere":"Vacuum","temperature":null,"duration":null,"antisolvent":null,"solution":null,"additional_parameters":null}],"additional_treatment":null},{"name":"BCP","thickness":null,"functionality":"Contact","deposition":[{"step_name":"BCP deposition","method":"Evaporation","atmosphere":"Vacuum","temperature":null,"duration":null,"antisolvent":null,"solution":null,"additional_parameters":null}],"additional_treatment":null},{"name":"Cu","thickness":null,"functionality":"Contact","deposition":[{"step_name":"Cu deposition","method":"Evaporation","atmosphere":"Vacuum","temperature":null,"duration":null,"antisolvent":null,"solution":null,"additional_parameters":null}],"additional_treatment":null}]}]}
