Repository: lamalab-org/perla-extract

# Data Directory

This directory contains extraction results and ground truth data used for training, optimization, and evaluation of the Perovscribe pipeline.

## Directory Structure

```
data/
├── extractions/          # Extraction results from various sources
│   ├── humans/          # Human-annotated extractions
│   │   ├── Consensus/   # Consensus extractions between different human annotators
│   │   ├── Bear/        # Individual human annotator (anonymized)
│   │   ├── Bee/         # Individual human annotator (anonymized)
│   │   └── ...          # Additional anonymized human annotators
│   ├── claude-opus-4-1-20250805/  # LLM model extractions

File: src/perovscribe/data/extractions/gpt-5-2025-08-07/10.1038--s41563-025-02163-4.json
{"cells":[{"perovskite_composition":{"formula":"Cs0.05FA0.9MA0.05PbI3","sample_type":"Polycrystalline film","dimensionality":"3D","a_ions":[{"abbreviation":"Cs","common_name":"Cesium","molecular_formula":"Cs+","coefficient":"0.05"},{"abbreviation":"FA","common_name":"Formamidinium","molecular_formula":"CH5N2+","coefficient":"0.9"},{"abbreviation":"MA","common_name":"Methylammonium","molecular_formula":"CH6N+","coefficient":"0.05"}],"b_ions":[{"abbreviation":"Pb","common_name":"Lead","molecular_formula":"Pb2+","coefficient":"1"}],"x_ions":[{"abbreviation":"I","common_name":"Iodide","molecular_formula":"I-","coefficient":"3"}],"bandgap":{"value":1.55,"unit":"eV"},"impurities":null,"additives":null},"device_architecture":"pin","pce":{"value":24.3,"unit":"%"},"jsc":{"value":25.25,"unit":"mA cm^-2"},"voc":{"value":1.156,"unit":"V"},"ff":{"value":83.1},"number_devices":null,"averaged_quantities":false,"active_area":{"value":0.085,"unit":"cm^2"},"light_source":{"type":"AM 1.5G","description":"Enlitech solar simulator with a 300 W Xenon lamp; calibrated with a reference solar cell (Newport); J–V measured in N2 glovebox.","light_intensity":null,"lamp":"Xenon"},"encapsulated":null,"additional_notes":"Device stack: ITO/Me-4PACz SAM/Al2O3 interlayer/Cs0.05FA0.9MA0.05PbI3/PCBM/BCP/Ag. Champion device metrics reported here. Encapsulation used only for stability tests. Stability (encapsulated, ISOS-L-3, MPPT): T80 = 759 h (ambient RH 60 ± 10% at 65 °C, white LED). Device pixel reported as 15 mm^2; J–V measured with a 0.085 cm^2 metal mask.","stability":null,"layers":[{"name":"ITO","thickness":null,"functionality":"Substrate","deposition":[{"step_name":"Substrate cleaning","method":"Ultrasonic cleaning (soapy water, acetone, isopropanol)","atmosphere":"Other","temperature":null,"duration":{"value":1800.0,"unit":"s"},"antisolvent":null,"solution":null,"additional_parameters":null},{"step_name":"UV–ozone treatment","method":"UV–ozone","atmosphere":"Other","temperature":null,"duration":{"value":2700.0,"unit":"s"},"antisolvent":null,"solution":null,"additional_parameters":null}],"additional_treatment":null},{"name":"Me-4PACz","thickness":null,"functionality":"Hole-transport","deposition":[{"step_name":"Spin-coating SAM","method":"Spin-coating","atmosphere":"Other","temperature":null,"duration":{"value":30.0,"unit":"s"},"antisolvent":null,"solution":null,"additional_parameters":{"solution_concentration":"0.5 mg mL^-1","speed":"4000 rpm (4 s acceleration)"}},{"step_name":"Post-deposition anneal","method":"Thermal-annealing","atmosphere":"Other","temperature":{"value":100.0,"unit":"°C"},"duration":{"value":300.0,"unit":"s"},"antisolvent":null,"solution":null,"additional_parameters":null}],"additional_treatment":"Self-assembled monolayer (SAM) on ITO"},{"name":"Al2O3 (interlayer)","thickness":null,"functionality":"Other","deposition":[{"step_name":"Spin-coating Al2O3/IPA","method":"Spin-coating","atmosphere":"Other","temperature":null,"duration":null,"antisolvent":null,"solution":null,"additional_parameters":{"solution_ratio":"Al2O3:isopropyl alcohol = 1:150 (v:v)"}},{"step_name":"Anneal","method":"Thermal-annealing","atmosphere":"Other","temperature":{"value":100.0,"unit":"°C"},"duration":{"value":300.0,"unit":"s"},"antisolvent":null,"solution":null,"additional_parameters":null}],"additional_treatment":null},{"name":"Cs0.05FA0.9MA0.05PbI3","thickness":null,"functionality":"Absorber","deposition":[{"step_name":"Perovskite spin step 1","method":"Spin-coating","atmosphere":"Other","temperature":null,"duration":{"value":10.0,"unit":"s"},"antisolvent":null,"solution":null,"additional_parameters":{"speed":"100 rpm"}},{"step_name":"Perovskite spin step 2","method":"Spin-coating","atmosphere":"Other","temperature":null,"duration":{"value":30.0,"unit":"s"},"antisolvent":null,"solution":null,"additional_parameters":{"speed":"5000 rpm"}},{"step_name":"Antisolvent quench","method":"Antisolvent-quenching","atmosphere":"Other","temperature":null,"duration":{"value":25.0,"unit":"s"},"antisolvent":"Ethyl acetate","solution":null,"additional_parameters":{"volume":"150 μL"}},{"step_name":"Soft-bake","method":"Thermal-annealing","atmosphere":"Other","temperature":{"value":60.0,"unit":"°C"},"duration":{"value":300.0,"unit":"s"},"antisolvent":null,"solution":null,"additional_parameters":null},{"step_name":"Crystallization anneal","method":"Thermal-annealing","atmosphere":"Other","temperature":{"value":100.0,"unit":"°C"},"duration":{"value":1200.0,"unit":"s"},"antisolvent":null,"solution":null,"additional_parameters":null}],"additional_treatment":null},{"name":"PCBM","thickness":null,"functionality":"Electron-transport","deposition":[{"step_name":"Spin-coating ETM","method":"Spin-coating","atmosphere":"Other","temperature":null,"duration":{"value":60.0,"unit":"s"},"antisolvent":null,"solution":null,"additional_parameters":{"solution":"20 mg mL^-1 in chlorobenzene","speed":"1200 rpm"}},{"step_name":"Spin-rinse","method":"Spin-coating","atmosphere":"Other","temperature":null,"duration":{"value":10.0,"unit":"s"},"antisolvent":null,"solution":null,"additional_parameters":{"speed":"6000 rpm"}},{"step_name":"Post-deposition anneal","method":"Thermal-annealing","atmosphere":"Other","temperature":{"value":100.0,"unit":"°C"},"duration":{"value":300.0,"unit":"s"},"antisolvent":null,"solution":null,"additional_parameters":null}],"additional_treatment":null},{"name":"BCP","thickness":{"value":7.0,"unit":"nm"},"functionality":"Contact","deposition":[{"step_name":"BCP evaporation","method":"Evaporation","atmosphere":"Vacuum","temperature":null,"duration":null,"antisolvent":null,"solution":null,"additional_parameters":null}],"additional_treatment":null},{"name":"Ag","thickness":{"value":150.0,"unit":"nm"},"functionality":"Contact","deposition":[{"step_name":"Ag evaporation","method":"Evaporation","atmosphere":"Vacuum","temperature":null,"duration":null,"antisolvent":null,"solution":null,"additional_parameters":null}],"additional_treatment":null}]},{"perovskite_composition":{"formula":"Cs0.05FA0.9MA0.05PbI3","sample_type":"Polycrystalline film","dimensionality":"3D","a_ions":[{"abbreviation":"Cs","common_name":"Cesium","molecular_formula":"Cs+","coefficient":"0.05"},{"abbreviation":"FA","common_name":"Formamidinium","molecular_formula":"CH5N2+","coefficient":"0.9"},{"abbreviation":"MA","common_name":"Methylammonium","molecular_formula":"CH6N+","coefficient":"0.05"}],"b_ions":[{"abbreviation":"Pb","common_name":"Lead","molecular_formula":"Pb2+","coefficient":"1"}],"x_ions":[{"abbreviation":"I","common_name":"Iodide","molecular_formula":"I-","coefficient":"3"}],"bandgap":{"value":1.55,"unit":"eV"},"impurities":null,"additives":null},"device_architecture":"pin","pce":{"value":14.1,"unit":"%"},"jsc":{"value":24.47,"unit":"mA cm^-2"},"voc":{"value":0.96,"unit":"V"},"ff":{"value":60.3},"number_devices":null,"averaged_quantities":false,"active_area":{"value":0.085,"unit":"cm^2"},"light_source":{"type":"AM 1.5G","description":"Enlitech solar simulator with a 300 W Xenon lamp; calibrated with a reference solar cell (Newport); J–V measured in N2 glovebox.","light_intensity":null,"lamp":"Xenon"},"encapsulated":null,"additional_notes":"Device stack: ITO/Me-4PACz SAM/Al2O3 interlayer/Cs0.05FA0.9MA0.05PbI3/PBTI2-BTI/BCP/Ag. Encapsulation used only for stability tests. Reported: after 700 h (ISOS-L-3, MPPT) the device retained ~60% of initial efficiency.","stability":null,"layers":[{"name":"ITO","thickness":null,"functionality":"Substrate","deposition":[{"step_name":"Substrate cleaning","method":"Ultrasonic cleaning (soapy water, acetone, isopropanol)","atmosphere":"Other","temperature":null,"duration":{"value":1800.0,"unit":"s"},"antisolvent":null,"solution":null,"additional_parameters":null},{"step_name":"UV–ozone treatment","method":"UV–ozone","atmosphere":"Other","temperature":null,"duration":{"value":2700.0,"unit":"s"},"antisolvent":null,"solution":null,"additional_parameters":null}],"additional_treatment":null},{"name":"Me-4PACz","thickness":null,"functionality":"Hole-transport","deposition":[{"step_name":"Spin-coating SAM","method":"Spin-coating","atmosphere":"Other","temperature":null,"duration":{"value":30.0,"unit":"s"},"antisolvent":null,"solution":null,"additional_parameters":{"solution_concentration":"0.5 mg mL^-1","speed":"4000 rpm (4 s acceleration)"}},{"step_name":"Post-deposition anneal","method":"Thermal-annealing","atmosphere":"Other","temperature":{"value":100.0,"unit":"°C"},"duration":{"value":300.0,"unit":"s"},"antisolvent":null,"solution":null,"additional_parameters":null}],"additional_treatment":"Self-assembled monolayer (SAM) on ITO"},{"name":"Al2O3 (interlayer)","thickness":null,"functionality":"Other","deposition":[{"step_name":"Spin-coating Al2O3/IPA","method":"Spin-coating","atmosphere":"Other","temperature":null,"duration":null,"antisolvent":null,"solution":null,"additional_parameters":{"solution_ratio":"Al2O3:isopropyl alcohol = 1:150 (v:v)"}},{"step_name":"Anneal","method":"Thermal-annealing","atmosphere":"Other","temperature":{"value":100.0,"unit":"°C"},"duration":{"value":300.0,"unit":"s"},"antisolvent":null,"solution":null,"additional_parameters":null}],"additional_treatment":null},{"name":"Cs0.05FA0.9MA0.05PbI3","thickness":null,"functionality":"Absorber","deposition":[{"step_name":"Perovskite spin step 1","method":"Spin-coating","atmosphere":"Other","temperature":null,"duration":{"value":10.0,"unit":"s"},"antisolvent":null,"solution":null,"additional_parameters":{"speed":"100 rpm"}},{"step_name":"Perovskite spin step 2","method":"Spin-coating","atmosphere":"Other","temperature":null,"duration":{"value":30.0,"unit":"s"},"antisolvent":null,"solution":null,"additional_parameters":{"speed":"5000 rpm"}},{"step_name":"Antisolvent quench","method":"Antisolvent-quenching","atmosphere":"Other","temperature":null,"duration":{"value":25.0,"unit":"s"},"antisolvent":"Ethyl acetate","solution":null,"additional_parameters":{"volume":"150 μL"}},{"step_name":"Soft-bake","method":"Thermal-annealing","atmosphere":"Other","temperature":{"value":60.0,"unit":"°C"},"duration":{"value":300.0,"unit":"s"},"antisolvent":null,"solution":null,"additional_parameters":null},{"step_name":"Crystallization anneal","method":"Thermal-annealing","atmosphere":"Other","temperature":{"value":100.0,"unit":"°C"},"duration":{"value":1200.0,"unit":"s"},"antisolvent":null,"solution":null,"additional_parameters":null}],"additional_treatment":null},{"name":"PBTI2-BTI","thickness":null,"functionality":"Electron-transport","deposition":[{"step_name":"Spin-coating ETM","method":"Spin-coating","atmosphere":"Other","temperature":null,"duration":{"value":60.0,"unit":"s"},"antisolvent":null,"solution":null,"additional_parameters":{"solution":"7 mg mL^-1 in chloroform:dichlorobenzene = 1:1","speed":"1200 rpm"}},{"step_name":"Spin-rinse","method":"Spin-coating","atmosphere":"Other","temperature":null,"duration":{"value":10.0,"unit":"s"},"antisolvent":null,"solution":null,"additional_parameters":{"speed":"6000 rpm"}},{"step_name":"Post-deposition anneal","method":"Thermal-annealing","atmosphere":"Other","temperature":{"value":100.0,"unit":"°C"},"duration":{"value":300.0,"unit":"s"},"antisolvent":null,"solution":null,"additional_parameters":null}],"additional_treatment":null},{"name":"BCP","thickness":{"value":7.0,"unit":"nm"},"functionality":"Contact","deposition":[{"step_name":"BCP evaporation","method":"Evaporation","atmosphere":"Vacuum","temperature":null,"duration":null,"antisolvent":null,"solution":null,"additional_parameters":null}],"additional_treatment":null},{"name":"Ag","thickness":{"value":150.0,"unit":"nm"},"functionality":"Contact","deposition":[{"step_name":"Ag evaporation","method":"Evaporation","atmosphere":"Vacuum","temperature":null,"duration":null,"antisolvent":null,"solution":null,"additional_parameters":null}],"additional_treatment":null}]},{"perovskite_composition":{"formula":"Cs0.05FA0.9MA0.05PbI3","sample_type":"Polycrystalline film","dimensionality":"3D","a_ions":[{"abbreviation":"Cs","common_name":"Cesium","molecular_formula":"Cs+","coefficient":"0.05"},{"abbreviation":"FA","common_name":"Formamidinium","molecular_formula":"CH5N2+","coefficient":"0.9"},{"abbreviation":"MA","common_name":"Methylammonium","molecular_formula":"CH6N+","coefficient":"0.05"}],"b_ions":[{"abbreviation":"Pb","common_name":"Lead","molecular_formula":"Pb2+","coefficient":"1"}],"x_ions":[{"abbreviation":"I","common_name":"Iodide","molecular_formula":"I-","coefficient":"3"}],"bandgap":{"value":1.55,"unit":"eV"},"impurities":null,"additives":null},"device_architecture":"pin","pce":{"value":26.0,"unit":"%"},"jsc":null,"voc":{"value":1.179,"unit":"V"},"ff":{"value":86.44},"number_devices":null,"averaged_quantities":false,"active_area":{"value":0.085,"unit":"cm^2"},"light_source":{"type":"AM 1.5G","description":"Enlitech solar simulator with a 300 W Xenon lamp; calibrated with a reference solar cell (Newport); J–V measured in N2 glovebox.","light_intensity":null,"lamp":"Xenon"},"encapsulated":null,"additional_notes":"Device stack: ITO/Me-4PACz SAM/Al2O3 interlayer/Cs0.05FA0.9MA0.05PbI3/PCNI2-BTI/BCP/Ag. ETM thickness optimized to ~35 nm. Certified PCE = 25.4%. Stability (encapsulated, ISOS-L-3, MPPT): T80 ≈ 1,280 h (65 °C; 60 ± 10% RH; white LED 100 mW cm^-2). Device pixel reported as 15 mm^2; J–V measured with a 0.085 cm^2 metal mask.","stability":null,"layers":[{"name":"ITO","thickness":null,"functionality":"Substrate","deposition":[{"step_name":"Substrate cleaning","method":"Ultrasonic cleaning (soapy water, acetone, isopropanol)","atmosphere":"Other","temperature":null,"duration":{"value":1800.0,"unit":"s"},"antisolvent":null,"solution":null,"additional_parameters":null},{"step_name":"UV–ozone treatment","method":"UV–ozone","atmosphere":"Other","temperature":null,"duration":{"value":2700.0,"unit":"s"},"antisolvent":null,"solution":null,"additional_parameters":null}],"additional_treatment":null},{"name":"Me-4PACz","thickness":null,"functionality":"Hole-transport","deposition":[{"step_name":"Spin-coating SAM","method":"Spin-coating","atmosphere":"Other","temperature":null,"duration":{"value":30.0,"unit":"s"},"antisolvent":null,"solution":null,"additional_parameters":{"solution_concentration":"0.5 mg mL^-1","speed":"4000 rpm (4 s acceleration)"}},{"step_name":"Post-deposition anneal","method":"Thermal-annealing","atmosphere":"Other","temperature":{"value":100.0,"unit":"°C"},"duration":{"value":300.0,"unit":"s"},"antisolvent":null,"solution":null,"additional_parameters":null}],"additional_treatment":"Self-assembled monolayer (SAM) on ITO"},{"name":"Al2O3 (interlayer)","thickness":null,"functionality":"Other","deposition":[{"step_name":"Spin-coating Al2O3/IPA","method":"Spin-coating","atmosphere":"Other","temperature":null,"duration":null,"antisolvent":null,"solution":null,"additional_parameters":{"solution_ratio":"Al2O3:isopropyl alcohol = 1:150 (v:v)"}},{"step_name":"Anneal","method":"Thermal-annealing","atmosphere":"Other","temperature":{"value":100.0,"unit":"°C"},"duration":{"value":300.0,"unit":"s"},"antisolvent":null,"solution":null,"additional_parameters":null}],"additional_treatment":null},{"name":"Cs0.05FA0.9MA0.05PbI3","thickness":null,"functionality":"Absorber","deposition":[{"step_name":"Perovskite spin step 1","method":"Spin-coating","atmosphere":"Other","temperature":null,"duration":{"value":10.0,"unit":"s"},"antisolvent":null,"solution":null,"additional_parameters":{"speed":"100 rpm"}},{"step_name":"Perovskite spin step 2","method":"Spin-coating","atmosphere":"Other","temperature":null,"duration":{"value":30.0,"unit":"s"},"antisolvent":null,"solution":null,"additional_parameters":{"speed":"5000 rpm"}},{"step_name":"Antisolvent quench","method":"Antisolvent-quenching","atmosphere":"Other","temperature":null,"duration":{"value":25.0,"unit":"s"},"antisolvent":"Ethyl acetate","solution":null,"additional_parameters":{"volume":"150 μL"}},{"step_name":"Soft-bake","method":"Thermal-annealing","atmosphere":"Other","temperature":{"value":60.0,"unit":"°C"},"duration":{"value":300.0,"unit":"s"},"antisolvent":null,"solution":null,"additional_parameters":null},{"step_name":"Crystallization anneal","method":"Thermal-annealing","atmosphere":"Other","temperature":{"value":100.0,"unit":"°C"},"duration":{"value":1200.0,"unit":"s"},"antisolvent":null,"solution":null,"additional_parameters":null}],"additional_treatment":null},{"name":"PCNI2-BTI","thickness":{"value":35.0,"unit":"nm"},"functionality":"Electron-transport","deposition":[{"step_name":"Spin-coating ETM","method":"Spin-coating","atmosphere":"Other","temperature":null,"duration":{"value":60.0,"unit":"s"},"antisolvent":null,"solution":null,"additional_parameters":{"solution":"7 mg mL^-1 in chloroform:dichlorobenzene = 1:1","speed_options":"1000/1200/1500/2000 rpm (optimized)"}},{"step_name":"Spin-rinse","method":"Spin-coating","atmosphere":"Other","temperature":null,"duration":{"value":10.0,"unit":"s"},"antisolvent":null,"solution":null,"additional_parameters":{"speed":"6000 rpm"}},{"step_name":"Post-deposition anneal","method":"Thermal-annealing","atmosphere":"Other","temperature":{"value":100.0,"unit":"°C"},"duration":{"value":300.0,"unit":"s"},"antisolvent":null,"solution":null,"additional_parameters":null}],"additional_treatment":null},{"name":"BCP","thickness":{"value":7.0,"unit":"nm"},"functionality":"Contact","deposition":[{"step_name":"BCP evaporation","method":"Evaporation","atmosphere":"Vacuum","temperature":null,"duration":null,"antisolvent":null,"solution":null,"additional_parameters":null}],"additional_treatment":null},{"name":"Ag","thickness":{"value":150.0,"unit":"nm"},"functionality":"Contact","deposition":[{"step_name":"Ag evaporation","method":"Evaporation","atmosphere":"Vacuum","temperature":null,"duration":null,"antisolvent":null,"solution":null,"additional_parameters":null}],"additional_treatment":null}]}]}

File: src/perovscribe/data/extractions/gpt-5-2025-08-07/10.1039--c7nr04692h.json
{"cells":[{"perovskite_composition":{"formula":"CH3NH3PbIxCl3−x","sample_type":"Polycrystalline film","dimensionality":"3D","a_ions":[{"abbreviation":"MA","common_name":"Methylammonium","molecular_formula":"CH6N+","coefficient":"1"}],"b_ions":[{"abbreviation":"Pb","common_name":"Lead","molecular_formula":"Pb2+","coefficient":"1"}],"x_ions":[{"abbreviation":"I","common_name":"Iodide","molecular_formula":"I−","coefficient":"x"},{"abbreviation":"Cl","common_name":"Chloride","molecular_formula":"Cl−","coefficient":"3−x"}],"bandgap":{"value":1.55,"unit":"eV"},"impurities":null,"additives":null},"device_architecture":"pin","pce":{"value":14.13,"unit":"%"},"jsc":{"value":20.54,"unit":"mA cm^-2"},"voc":{"value":0.93,"unit":"V"},"ff":{"value":74.0},"number_devices":null,"averaged_quantities":null,"active_area":{"value":0.0725,"unit":"cm^2"},"light_source":{"type":"AM 1.5G","description":"AM 1.5 G solar irradiation at 100 mW cm−2 (Newport Class AAA solar simulator, model 94023A-U)","light_intensity":{"value":100.0,"unit":"mW cm^-2"},"lamp":"Newport Class AAA 94023A-U"},"encapsulated":null,"additional_notes":null,"stability":null,"layers":[{"name":"ITO","thickness":null,"functionality":"Substrate","deposition":null,"additional_treatment":null},{"name":"PEDOT:PSS","thickness":null,"functionality":"Hole-transport","deposition":null,"additional_treatment":null},{"name":"CH3NH3PbIxCl3−x","thickness":null,"functionality":"Absorber","deposition":null,"additional_treatment":null},{"name":"PC61BM","thickness":null,"functionality":"Electron-transport","deposition":[{"step_name":"Spin-coating PC61BM","method":"Spin-coating","atmosphere":"N2","temperature":null,"duration":{"value":40.0,"unit":"s"},"antisolvent":null,"solution":{"compounds":null,"solutes":[{"name":"PC61BM","concentration":{"value":20.0,"unit":"mg/mL"}}],"volume":null,"temperature":null,"solvents":[{"name":"Chloroform","volume_fraction":null}]},"additional_parameters":{"rpm":2000}}],"additional_treatment":null},{"name":"Bphen","thickness":null,"functionality":"Electron-transport","deposition":[{"step_name":"Spin-coating Bphen","method":"Spin-coating","atmosphere":"N2","temperature":null,"duration":{"value":40.0,"unit":"s"},"antisolvent":null,"solution":{"compounds":null,"solutes":[{"name":"Bphen","concentration":{"value":0.5,"unit":"mg/mL"}}],"volume":null,"temperature":null,"solvents":[{"name":"Absolute ethanol","volume_fraction":null}]},"additional_parameters":{"rpm":4000}}],"additional_treatment":null},{"name":"Ag","thickness":{"value":100.0,"unit":"nm"},"functionality":"Contact","deposition":[{"step_name":"Metal deposition","method":"Evaporation","atmosphere":"Vacuum","temperature":null,"duration":null,"antisolvent":null,"solution":null,"additional_parameters":null}],"additional_treatment":null}]},{"perovskite_composition":{"formula":"CH3NH3PbIxCl3−x","sample_type":"Polycrystalline film","dimensionality":"3D","a_ions":[{"abbreviation":"MA","common_name":"Methylammonium","molecular_formula":"CH6N+","coefficient":"1"}],"b_ions":[{"abbreviation":"Pb","common_name":"Lead","molecular_formula":"Pb2+","coefficient":"1"}],"x_ions":[{"abbreviation":"I","common_name":"Iodide","molecular_formula":"I−","coefficient":"x"},{"abbreviation":"Cl","common_name":"Chloride","molecular_formula":"Cl−","coefficient":"3−x"}],"bandgap":{"value":1.55,"unit":"eV"},"impurities":null,"additives":null},"device_architecture":"pin","pce":{"value":12.23,"unit":"%"},"jsc":{"value":19.61,"unit":"mA cm^-2"},"voc":{"value":0.91,"unit":"V"},"ff":{"value":68.0},"number_devices":null,"averaged_quantities":null,"active_area":{"value":0.0725,"unit":"cm^2"},"light_source":{"type":"AM 1.5G","description":"AM 1.5 G solar irradiation at 100 mW cm−2 (Newport Class AAA solar simulator, model 94023A-U)","light_intensity":{"value":100.0,"unit":"mW cm^-2"},"lamp":"Newport Class AAA 94023A-U"},"encapsulated":null,"additional_notes":null,"stability":null,"layers":[{"name":"ITO","thickness":null,"functionality":"Substrate","deposition":null,"additional_treatment":null},{"name":"sMoO3","thickness":null,"functionality":"Hole-transport","deposition":null,"additional_treatment":null},{"name":"CH3NH3PbIxCl3−x","thickness":null,"functionality":"Absorber","deposition":null,"additional_treatment":null},{"name":"PC61BM","thickness":null,"functionality":"Electron-transport","deposition":[{"step_name":"Spin-coating PC61BM","method":"Spin-coating","atmosphere":"N2","temperature":null,"duration":{"value":40.0,"unit":"s"},"antisolvent":null,"solution":{"compounds":null,"solutes":[{"name":"PC61BM","concentration":{"value":20.0,"unit":"mg/mL"}}],"volume":null,"temperature":null,"solvents":[{"name":"Chloroform","volume_fraction":null}]},"additional_parameters":{"rpm":2000}}],"additional_treatment":null},{"name":"Bphen","thickness":null,"functionality":"Electron-transport","deposition":[{"step_name":"Spin-coating Bphen","method":"Spin-coating","atmosphere":"N2","temperature":null,"duration":{"value":40.0,"unit":"s"},"antisolvent":null,"solution":{"compounds":null,"solutes":[{"name":"Bphen","concentration":{"value":0.5,"unit":"mg/mL"}}],"volume":null,"temperature":null,"solvents":[{"name":"Absolute ethanol","volume_fraction":null}]},"additional_parameters":{"rpm":4000}}],"additional_treatment":null},{"name":"Ag","thickness":{"value":100.0,"unit":"nm"},"functionality":"Contact","deposition":[{"step_name":"Metal deposition","method":"Evaporation","atmosphere":"Vacuum","temperature":null,"duration":null,"antisolvent":null,"solution":null,"additional_parameters":null}],"additional_treatment":null}]},{"perovskite_composition":{"formula":"CH3NH3PbIxCl3−x","sample_type":"Polycrystalline film","dimensionality":"3D","a_ions":[{"abbreviation":"MA","common_name":"Methylammonium","molecular_formula":"CH6N+","coefficient":"1"}],"b_ions":[{"abbreviation":"Pb","common_name":"Lead","molecular_formula":"Pb2+","coefficient":"1"}],"x_ions":[{"abbreviation":"I","common_name":"Iodide","molecular_formula":"I−","coefficient":"x"},{"abbreviation":"Cl","common_name":"Chloride","molecular_formula":"Cl−","coefficient":"3−x"}],"bandgap":{"value":1.55,"unit":"eV"},"impurities":null,"additives":null},"device_architecture":"pin","pce":{"value":13.26,"unit":"%"},"jsc":{"value":19.46,"unit":"mA cm^-2"},"voc":{"value":0.96,"unit":"V"},"ff":{"value":71.0},"number_devices":null,"averaged_quantities":null,"active_area":{"value":0.0725,"unit":"cm^2"},"light_source":{"type":"AM 1.5G","description":"AM 1.5 G solar irradiation at 100 mW cm−2 (Newport Class AAA solar simulator, model 94023A-U)","light_intensity":{"value":100.0,"unit":"mW cm^-2"},"lamp":"Newport Class AAA 94023A-U"},"encapsulated":null,"additional_notes":null,"stability":null,"layers":[{"name":"ITO","thickness":null,"functionality":"Substrate","deposition":null,"additional_treatment":null},{"name":"sV2O5","thickness":null,"functionality":"Hole-transport","deposition":null,"additional_treatment":null},{"name":"CH3NH3PbIxCl3−x","thickness":null,"functionality":"Absorber","deposition":null,"additional_treatment":null},{"name":"PC61BM","thickness":null,"functionality":"Electron-transport","deposition":[{"step_name":"Spin-coating PC61BM","method":"Spin-coating","atmosphere":"N2","temperature":null,"duration":{"value":40.0,"unit":"s"},"antisolvent":null,"solution":{"compounds":null,"solutes":[{"name":"PC61BM","concentration":{"value":20.0,"unit":"mg/mL"}}],"volume":null,"temperature":null,"solvents":[{"name":"Chloroform","volume_fraction":null}]},"additional_parameters":{"rpm":2000}}],"additional_treatment":null},{"name":"Bphen","thickness":null,"functionality":"Electron-transport","deposition":[{"step_name":"Spin-coating Bphen","method":"Spin-coating","atmosphere":"N2","temperature":null,"duration":{"value":40.0,"unit":"s"},"antisolvent":null,"solution":{"compounds":null,"solutes":[{"name":"Bphen","concentration":{"value":0.5,"unit":"mg/mL"}}],"volume":null,"temperature":null,"solvents":[{"name":"Absolute ethanol","volume_fraction":null}]},"additional_parameters":{"rpm":4000}}],"additional_treatment":null},{"name":"Ag","thickness":{"value":100.0,"unit":"nm"},"functionality":"Contact","deposition":[{"step_name":"Metal deposition","method":"Evaporation","atmosphere":"Vacuum","temperature":null,"duration":null,"antisolvent":null,"solution":null,"additional_parameters":null}],"additional_treatment":null}]},{"perovskite_composition":{"formula":"CH3NH3PbIxCl3−x","sample_type":"Polycrystalline film","dimensionality":"3D","a_ions":[{"abbreviation":"MA","common_name":"Methylammonium","molecular_formula":"CH6N+","coefficient":"1"}],"b_ions":[{"abbreviation":"Pb","common_name":"Lead","molecular_formula":"Pb2+","coefficient":"1"}],"x_ions":[{"abbreviation":"I","common_name":"Iodide","molecular_formula":"I−","coefficient":"x"},{"abbreviation":"Cl","common_name":"Chloride","molecular_formula":"Cl−","coefficient":"3−x"}],"bandgap":{"value":1.55,"unit":"eV"},"impurities":null,"additives":null},"device_architecture":"pin","pce":{"value":12.12,"unit":"%"},"jsc":{"value":19.62,"unit":"mA cm^-2"},"voc":{"value":0.94,"unit":"V"},"ff":{"value":66.0},"number_devices":null,"averaged_quantities":null,"active_area":{"value":0.0725,"unit":"cm^2"},"light_source":{"type":"AM 1.5G","description":"AM 1.5 G solar irradiation at 100 mW cm−2 (Newport Class AAA solar simulator, model 94023A-U)","light_intensity":{"value":100.0,"unit":"mW cm^-2"},"lamp":"Newport Class AAA 94023A-U"},"encapsulated":null,"additional_notes":null,"stability":null,"layers":[{"name":"ITO","thickness":null,"functionality":"Substrate","deposition":null,"additional_treatment":null},{"name":"sGeO2","thickness":null,"functionality":"Hole-transport","deposition":null,"additional_treatment":null},{"name":"CH3NH3PbIxCl3−x","thickness":null,"functionality":"Absorber","deposition":null,"additional_treatment":null},{"name":"PC61BM","thickness":null,"functionality":"Electron-transport","deposition":[{"step_name":"Spin-coating PC61BM","method":"Spin-coating","atmosphere":"N2","temperature":null,"duration":{"value":40.0,"unit":"s"},"antisolvent":null,"solution":{"compounds":null,"solutes":[{"name":"PC61BM","concentration":{"value":20.0,"unit":"mg/mL"}}],"volume":null,"temperature":null,"solvents":[{"name":"Chloroform","volume_fraction":null}]},"additional_parameters":{"rpm":2000}}],"additional_treatment":null},{"name":"Bphen","thickness":null,"functionality":"Electron-transport","deposition":[{"step_name":"Spin-coating Bphen","method":"Spin-coating","atmosphere":"N2","temperature":null,"duration":{"value":40.0,"unit":"s"},"antisolvent":null,"solution":{"compounds":null,"solutes":[{"name":"Bphen","concentration":{"value":0.5,"unit":"mg/mL"}}],"volume":null,"temperature":null,"solvents":[{"name":"Absolute ethanol","volume_fraction":null}]},"additional_parameters":{"rpm":4000}}],"additional_treatment":null},{"name":"Ag","thickness":{"value":100.0,"unit":"nm"},"functionality":"Contact","deposition":[{"step_name":"Metal deposition","method":"Evaporation","atmosphere":"Vacuum","temperature":null,"duration":null,"antisolvent":null,"solution":null,"additional_parameters":null}],"additional_treatment":null}]},{"perovskite_composition":{"formula":"CH3NH3PbIxCl3−x","sample_type":"Polycrystalline film","dimensionality":"3D","a_ions":[{"abbreviation":"MA","common_name":"Methylammonium","molecular_formula":"CH6N+","coefficient":"1"}],"b_ions":[{"abbreviation":"Pb","common_name":"Lead","molecular_formula":"Pb2+","coefficient":"1"}],"x_ions":[{"abbreviation":"I","common_name":"Iodide","molecular_formula":"I−","coefficient":"x"},{"abbreviation":"Cl","common_name":"Chloride","molecular_formula":"Cl−","coefficient":"3−x"}],"bandgap":{"value":1.55,"unit":"eV"},"impurities":null,"additives":null},"device_architecture":"pin","pce":{"value":10.15,"unit":"%"},"jsc":{"value":19.26,"unit":"mA cm^-2"},"voc":{"value":0.88,"unit":"V"},"ff":{"value":60.0},"number_devices":null,"averaged_quantities":null,"active_area":{"value":0.0725,"unit":"cm^2"},"light_source":{"type":"AM 1.5G","description":"AM 1.5 G solar irradiation at 100 mW cm−2 (Newport Class AAA solar simulator, model 94023A-U)","light_intensity":{"value":100.0,"unit":"mW cm^-2"},"lamp":"Newport Class AAA 94023A-U"},"encapsulated":null,"additional_notes":null,"stability":null,"layers":[{"name":"ITO","thickness":null,"functionality":"Substrate","deposition":null,"additional_treatment":null},{"name":"sCrO3","thickness":null,"functionality":"Hole-transport","deposition":null,"additional_treatment":null},{"name":"CH3NH3PbIxCl3−x","thickness":null,"functionality":"Absorber","deposition":null,"additional_treatment":null},{"name":"PC61BM","thickness":null,"functionality":"Electron-transport","deposition":[{"step_name":"Spin-coating PC61BM","method":"Spin-coating","atmosphere":"N2","temperature":null,"duration":{"value":40.0,"unit":"s"},"antisolvent":null,"solution":{"compounds":null,"solutes":[{"name":"PC61BM","concentration":{"value":20.0,"unit":"mg/mL"}}],"volume":null,"temperature":null,"solvents":[{"name":"Chloroform","volume_fraction":null}]},"additional_parameters":{"rpm":2000}}],"additional_treatment":null},{"name":"Bphen","thickness":null,"functionality":"Electron-transport","deposition":[{"step_name":"Spin-coating Bphen","method":"Spin-coating","atmosphere":"N2","temperature":null,"duration":{"value":40.0,"unit":"s"},"antisolvent":null,"solution":{"compounds":null,"solutes":[{"name":"Bphen","concentration":{"value":0.5,"unit":"mg/mL"}}],"volume":null,"temperature":null,"solvents":[{"name":"Absolute ethanol","volume_fraction":null}]},"additional_parameters":{"rpm":4000}}],"additional_treatment":null},{"name":"Ag","thickness":{"value":100.0,"unit":"nm"},"functionality":"Contact","deposition":[{"step_name":"Metal deposition","method":"Evaporation","atmosphere":"Vacuum","temperature":null,"duration":null,"antisolvent":null,"solution":null,"additional_parameters":null}],"additional_treatment":null}]},{"perovskite_composition":{"formula":"CH3NH3PbIxCl3−x","sample_type":"Polycrystalline film","dimensionality":"3D","a_ions":[{"abbreviation":"MA","common_name":"Methylammonium","molecular_formula":"CH6N+","coefficient":"1"}],"b_ions":[{"abbreviation":"Pb","common_name":"Lead","molecular_formula":"Pb2+","coefficient":"1"}],"x_ions":[{"abbreviation":"I","common_name":"Iodide","molecular_formula":"I−","coefficient":"x"},{"abbreviation":"Cl","common_name":"Chloride","molecular_formula":"Cl−","coefficient":"3−x"}],"bandgap":{"value":1.55,"unit":"eV"},"impurities":null,"additives":null},"device_architecture":"pin","pce":{"value":15.66,"unit":"%"},"jsc":{"value":21.38,"unit":"mA cm^-2"},"voc":{"value":0.99,"unit":"V"},"ff":{"value":74.0},"number_devices":null,"averaged_quantities":null,"active_area":{"value":0.0725,"unit":"cm^2"},"light_source":{"type":"AM 1.5G","description":"AM 1.5 G solar irradiation at 100 mW cm−2 (Newport Class AAA solar simulator, model 94023A-U)","light_intensity":{"value":100.0,"unit":"mW cm^-2"},"lamp":"Newport Class AAA 94023A-U"},"encapsulated":null,"additional_notes":null,"stability":null,"layers":[{"name":"ITO","thickness":null,"functionality":"Substrate","deposition":null,"additional_treatment":null},{"name":"PEDOT:PSS–MoO3 (4:1)","thickness":null,"functionality":"Hole-transport","deposition":null,"additional_treatment":null},{"name":"CH3NH3PbIxCl3−x","thickness":null,"functionality":"Absorber","deposition":null,"additional_treatment":null},{"name":"PC61BM","thickness":null,"functionality":"Electron-transport","deposition":[{"step_name":"Spin-coating PC61BM","method":"Spin-coating","atmosphere":"N2","temperature":null,"duration":{"value":40.0,"unit":"s"},"antisolvent":null,"solution":{"compounds":null,"solutes":[{"name":"PC61BM","concentration":{"value":20.0,"unit":"mg/mL"}}],"volume":null,"temperature":null,"solvents":[{"name":"Chloroform","volume_fraction":null}]},"additional_parameters":{"rpm":2000}}],"additional_treatment":null},{"name":"Bphen","thickness":null,"functionality":"Electron-transport","deposition":[{"step_name":"Spin-coating Bphen","method":"Spin-coating","atmosphere":"N2","temperature":null,"duration":{"value":40.0,"unit":"s"},"antisolvent":null,"solution":{"compounds":null,"solutes":[{"name":"Bphen","concentration":{"value":0.5,"unit":"mg/mL"}}],"volume":null,"temperature":null,"solvents":[{"name":"Absolute ethanol","volume_fraction":null}]},"additional_parameters":{"rpm":4000}}],"additional_treatment":null},{"name":"Ag","thickness":{"value":100.0,"unit":"nm"},"functionality":"Contact","deposition":[{"step_name":"Metal deposition","method":"Evaporation","atmosphere":"Vacuum","temperature":null,"duration":null,"antisolvent":null,"solution":null,"additional_parameters":null}],"additional_treatment":null}]},{"perovskite_composition":{"formula":"CH3NH3PbIxCl3−x","sample_type":"Polycrystalline film","dimensionality":"3D","a_ions":[{"abbreviation":"MA","common_name":"Methylammonium","molecular_formula":"CH6N+","coefficient":"1"}],"b_ions":[{"abbreviation":"Pb","common_name":"Lead","molecular_formula":"Pb2+","coefficient":"1"}],"x_ions":[{"abbreviation":"I","common_name":"Iodide","molecular_formula":"I−","coefficient":"x"},{"abbreviation":"Cl","common_name":"Chloride","molecular_formula":"Cl−","coefficient":"3−x"}],"bandgap":{"value":1.55,"unit":"eV"},"impurities":null,"additives":null},"device_architecture":"pin","pce":{"value":18.03,"unit":"%"},"jsc":{"value":22.38,"unit":"mA cm^-2"},"voc":{"value":1.02,"unit":"V"},"ff":{"value":79.0},"number_devices":null,"averaged_quantities":null,"active_area":{"value":0.0725,"unit":"cm^2"},"light_source":{"type":"AM 1.5G","description":"AM 1.5 G solar irradiation at 100 mW cm−2 (Newport Class AAA solar simulator, model 94023A-U)","light_intensity":{"value":100.0,"unit":"mW cm^-2"},"lamp":"Newport Class AAA 94023A-U"},"encapsulated":null,"additional_notes":null,"stability":null,"layers":[{"name":"ITO","thickness":null,"functionality":"Substrate","deposition":null,"additional_treatment":null},{"name":"PEDOT:PSS–V2O5 (2:1)","thickness":null,"functionality":"Hole-transport","deposition":null,"additional_treatment":null},{"name":"CH3NH3PbIxCl3−x","thickness":null,"functionality":"Absorber","deposition":null,"additional_treatment":null},{"name":"PC61BM","thickness":null,"functionality":"Electron-transport","deposition":[{"step_name":"Spin-coating PC61BM","method":"Spin-coating","atmosphere":"N2","temperature":null,"duration":{"value":40.0,"unit":"s"},"antisolvent":null,"solution":{"compounds":null,"solutes":[{"name":"PC61BM","concentration":{"value":20.0,"unit":"mg/mL"}}],"volume":null,"temperature":null,"solvents":[{"name":"Chloroform","volume_fraction":null}]},"additional_parameters":{"rpm":2000}}],"additional_treatment":null},{"name":"Bphen","thickness":null,"functionality":"Electron-transport","deposition":[{"step_name":"Spin-coating Bphen","method":"Spin-coating","atmosphere":"N2","temperature":null,"duration":{"value":40.0,"unit":"s"},"antisolvent":null,"solution":{"compounds":null,"solutes":[{"name":"Bphen","concentration":{"value":0.5,"unit":"mg/mL"}}],"volume":null,"temperature":null,"solvents":[{"name":"Absolute ethanol","volume_fraction":null}]},"additional_parameters":{"rpm":4000}}],"additional_treatment":null},{"name":"Ag","thickness":{"value":100.0,"unit":"nm"},"functionality":"Contact","deposition":[{"step_name":"Metal deposition","method":"Evaporation","atmosphere":"Vacuum","temperature":null,"duration":null,"antisolvent":null,"solution":null,"additional_parameters":null}],"additional_treatment":null}]},{"perovskite_composition":{"formula":"CH3NH3PbIxCl3−x","sample_type":"Polycrystalline film","dimensionality":"3D","a_ions":[{"abbreviation":"MA","common_name":"Methylammonium","molecular_formula":"CH6N+","coefficient":"1"}],"b_ions":[{"abbreviation":"Pb","common_name":"Lead","molecular_formula":"Pb2+","coefficient":"1"}],"x_ions":[{"abbreviation":"I","common_name":"Iodide","molecular_formula":"I−","coefficient":"x"},{"abbreviation":"Cl","common_name":"Chloride","molecular_formula":"Cl−","coefficient":"3−x"}],"bandgap":{"value":1.55,"unit":"eV"},"impurities":null,"additives":null},"device_architecture":"pin","pce":{"value":16.15,"unit":"%"},"jsc":{"value":21.85,"unit":"mA cm^-2"},"voc":{"value":0.96,"unit":"V"},"ff":{"value":77.0},"number_devices":null,"averaged_quantities":null,"active_area":{"value":0.0725,"unit":"cm^2"},"light_source":{"type":"AM 1.5G","description":"AM 1.5 G solar irradiation at 100 mW cm−2 (Newport Class AAA solar simulator, model 94023A-U)","light_intensity":{"value":100.0,"unit":"mW cm^-2"},"lamp":"Newport Class AAA 94023A-U"},"encapsulated":null,"additional_notes":null,"stability":null,"layers":[{"name":"ITO","thickness":null,"functionality":"Substrate","deposition":null,"additional_treatment":null},{"name":"PEDOT:PSS–GeO2 (4:1)","thickness":null,"functionality":"Hole-transport","deposition":null,"additional_treatment":null},{"name":"CH3NH3PbIxCl3−x","thickness":null,"functionality":"Absorber","deposition":null,"additional_treatment":null},{"name":"PC61BM","thickness":null,"functionality":"Electron-transport","deposition":[{"step_name":"Spin-coating PC61BM","method":"Spin-coating","atmosphere":"N2","temperature":null,"duration":{"value":40.0,"unit":"s"},"antisolvent":null,"solution":{"compounds":null,"solutes":[{"name":"PC61BM","concentration":{"value":20.0,"unit":"mg/mL"}}],"volume":null,"temperature":null,"solvents":[{"name":"Chloroform","volume_fraction":null}]},"additional_parameters":{"rpm":2000}}],"additional_treatment":null},{"name":"Bphen","thickness":null,"functionality":"Electron-transport","deposition":[{"step_name":"Spin-coating Bphen","method":"Spin-coating","atmosphere":"N2","temperature":null,"duration":{"value":40.0,"unit":"s"},"antisolvent":null,"solution":{"compounds":null,"solutes":[{"name":"Bphen","concentration":{"value":0.5,"unit":"mg/mL"}}],"volume":null,"temperature":null,"solvents":[{"name":"Absolute ethanol","volume_fraction":null}]},"additional_parameters":{"rpm":4000}}],"additional_treatment":null},{"name":"Ag","thickness":{"value":100.0,"unit":"nm"},"functionality":"Contact","deposition":[{"step_name":"Metal deposition","method":"Evaporation","atmosphere":"Vacuum","temperature":null,"duration":null,"antisolvent":null,"solution":null,"additional_parameters":null}],"additional_treatment":null}]},{"perovskite_composition":{"formula":"CH3NH3PbIxCl3−x","sample_type":"Polycrystalline film","dimensionality":"3D","a_ions":[{"abbreviation":"MA","common_name":"Methylammonium","molecular_formula":"CH6N+","coefficient":"1"}],"b_ions":[{"abbreviation":"Pb","common_name":"Lead","molecular_formula":"Pb2+","coefficient":"1"}],"x_ions":[{"abbreviation":"I","common_name":"Iodide","molecular_formula":"I−","coefficient":"x"},{"abbreviation":"Cl","common_name":"Chloride","molecular_formula":"Cl−","coefficient":"3−x"}],"bandgap":{"value":1.55,"unit":"eV"},"impurities":null,"additives":null},"device_architecture":"pin","pce":{"value":14.5,"unit":"%"},"jsc":{"value":21.97,"unit":"mA cm^-2"},"voc":{"value":0.94,"unit":"V"},"ff":{"value":71.0},"number_devices":null,"averaged_quantities":null,"active_area":{"value":0.0725,"unit":"cm^2"},"light_source":{"type":"AM 1.5G","description":"AM 1.5 G solar irradiation at 100 mW cm−2 (Newport Class AAA solar simulator, model 94023A-U)","light_intensity":{"value":100.0,"unit":"mW cm^-2"},"lamp":"Newport Class AAA 94023A-U"},"encapsulated":null,"additional_notes":null,"stability":null,"layers":[{"name":"ITO","thickness":null,"functionality":"Substrate","deposition":null,"additional_treatment":null},{"name":"PEDOT:PSS–CrO3 (3:1)","thickness":null,"functionality":"Hole-transport","deposition":null,"additional_treatment":null},{"name":"CH3NH3PbIxCl3−x","thickness":null,"functionality":"Absorber","deposition":null,"additional_treatment":null},{"name":"PC61BM","thickness":null,"functionality":"Electron-transport","deposition":[{"step_name":"Spin-coating PC61BM","method":"Spin-coating","atmosphere":"N2","temperature":null,"duration":{"value":40.0,"unit":"s"},"antisolvent":null,"solution":{"compounds":null,"solutes":[{"name":"PC61BM","concentration":{"value":20.0,"unit":"mg/mL"}}],"volume":null,"temperature":null,"solvents":[{"name":"Chloroform","volume_fraction":null}]},"additional_parameters":{"rpm":2000}}],"additional_treatment":null},{"name":"Bphen","thickness":null,"functionality":"Electron-transport","deposition":[{"step_name":"Spin-coating Bphen","method":"Spin-coating","atmosphere":"N2","temperature":null,"duration":{"value":40.0,"unit":"s"},"antisolvent":null,"solution":{"compounds":null,"solutes":[{"name":"Bphen","concentration":{"value":0.5,"unit":"mg/mL"}}],"volume":null,"temperature":null,"solvents":[{"name":"Absolute ethanol","volume_fraction":null}]},"additional_parameters":{"rpm":4000}}],"additional_treatment":null},{"name":"Ag","thickness":{"value":100.0,"unit":"nm"},"functionality":"Contact","deposition":[{"step_name":"Metal deposition","method":"Evaporation","atmosphere":"Vacuum","temperature":null,"duration":null,"antisolvent":null,"solution":null,"additional_parameters":null}],"additional_treatment":null}]}]}
