Repository: lamalab-org/perla-extract

# PERLA Extract

Turn photovoltaic papers and supporting information into source-linked device,
performance, processing and stability records.

## Extract a paper

```bash
export OPENAI_API_KEY="your-openai-key"
perla-extract --pdf paper.pdf --supplement paper_si.pdf \
  --model openai/gpt-6.1-sol \
  --max-output-tokens 40000 \
  --output-dir results/paper
```

Docling parses the paper and SI. Open `extraction.json` for records and
`report.json` for usage and issues. Omit `--supplement` when there is no SI.

| Optional pass | When to use it |
| --- | --- |
| Refinement | Test whether one source-and-draft review improves accuracy enough to justify its cost |
| Enrichment | Produce separate composition/processing interpretations for database export |

Both are off by default. [Stage and context details](docs/workflows/extraction.md)
and [other providers](docs/workflows/open-models.md) are documented separately.

## Compare two extraction choices

```bash
cp examples/experiment.toml my-experiment.toml

# Edit my-experiment.toml: model, paper/SI paths and control/treatment settings.
perla-experiment my-experiment.toml --check
perla-experiment my-experiment.toml
```

Open the generated `summary.md` first; `figure-data/` contains plotting tables.
Build [model-generated development references](benchmarks/development) to tune
Astra versus cheaper models; evaluate frozen choices on the [human test set](benchmarks/test).
[Experiment guide](docs/workflows/extraction-ablations.md).

# Data Directory

This directory contains extraction results and ground truth data used for training, optimization, and evaluation of the Perovscribe pipeline.

## Directory Structure

```
data/
├── extractions/          # Extraction results from various sources
│   ├── humans/          # Human-annotated extractions
│   │   ├── Consensus/   # Consensus extractions between different human annotators
│   │   ├── Bear/        # Individual human annotator (anonymized)
│   │   ├── Bee/         # Individual human annotator (anonymized)
│   │   └── ...          # Additional anonymized human annotators
│   ├── claude-opus-4-1-20250805/  # LLM model extractions
│   ├── gpt-4o-2024-08-06/         # LLM model extractions
│   └── ...              # Additional LLM model extraction folders
└── ground_truth/        # Manually checked and corrected gold standard data
    ├── dev/             # Development set used to build and optimize the pipeline
    └── test/            # Test set used to evaluate the pipeline
```

## Extractions

The `extractions/` directory contains structured data extracted from scientific papers about perovskite solar cells. Each subdirectory represents a different extraction source:

### Human Extractions (`extractions/humans/`)

- **Consensus/**: Contains consensus extractions that represent agreement between different human annotators. These are used as a reference for human performance evaluation.
- **Individual Annotators**: Folders with anonymized names (e.g., Bear, Bee, Dove, etc.) contain extractions made by individual human annotators. These are used to study inter-annotator agreement and human performance variability.

### LLM Model Extractions

Folders named after LLM models (e.g., `claude-opus-4-1-20250805/`, `gpt-4o-2024-08-06/`) contain extractions generated by different language models. These are used to:
- Compare model performance
- Evaluate extraction quality
- Benchmark against ground truth and human performance

## Ground Truth

The `ground_truth/` directory contains manually checked and corrected extractions that serve as the gold standard for evaluation:

- **dev/**: Development set used during pipeline development and optimization. This data was used to:
  - Build the extraction pipeline
  - Optimize prompts and parameters
  - Tune model configurations

- **test/**: Test set used for final evaluation of the pipeline. This data was:
  - Held out during development
  - Used to evaluate model performance
  - Used to compare against human performance

## File Format

All extraction files are JSON files following the Perovscribe data schema. Each file is named using the paper's DOI (e.g., `10.1002--adfm.201500335.json`).

## Usage

### Evaluating Model Performance

Compare model extractions against the test set:

```bash
perovscribe evaluate src/perovscribe/data/extractions/claude-opus-4-1-20250805/ src/perovscribe/data/ground_truth/test/
```

### Evaluating Human Performance

Compare human consensus extractions against the test set:

```bash
perovscribe evaluate src/perovscribe/data/extractions/humans/Consensus/ src/perovscribe/data/ground_truth/test/
```

### Comparing Individual Annotators

Compare individual human annotator extractions:

```bash
perovscribe evaluate src/perovscribe/data/extractions/humans/Bear/ src/perovscribe/data/extractions/humans/Consensus/
```

File: src/perovscribe/data/extractions/gpt-5-mini-2025-08-07/10.1002--adfm.201500335.json
{"cells":[{"perovskite_composition":{"formula":"CH3NH3PbI3-xClx","sample_type":"Polycrystalline film","dimensionality":"3D","a_ions":[{"abbreviation":"MA","common_name":"Methylammonium","molecular_formula":"CH3NH3+","coefficient":"1"}],"b_ions":[{"abbreviation":"Pb","common_name":"Lead","molecular_formula":"Pb2+","coefficient":"1"}],"x_ions":[{"abbreviation":"I","common_name":"Iodide","molecular_formula":"I-","coefficient":"3-x"},{"abbreviation":"Cl","common_name":"Chloride","molecular_formula":"Cl-","coefficient":"x"}],"bandgap":{"value":1.55,"unit":"eV"},"impurities":null,"additives":null},"device_architecture":"pin","pce":{"value":14.13,"unit":"%"},"jsc":{"value":22.59,"unit":"mA cm^-2"},"voc":{"value":0.9,"unit":"V"},"ff":{"value":69.5},"number_devices":null,"averaged_quantities":false,"active_area":{"value":0.045,"unit":"cm^2"},"light_source":{"type":"AM 1.5G","description":"AM 1.5 illumination calibrated with Si photodiode","light_intensity":{"value":100.0,"unit":"mW cm^-2"},"lamp":null},"encapsulated":null,"additional_notes":"IPCE onset at 800 nm; IPCE-derived Jsc = 21.14 mA cm^-2; photocurrent hysteresis between forward and reverse J-V <2%. Device area defined as 4.5 mm^2.","stability":null,"layers":[{"name":"ITO on glass","thickness":null,"functionality":"Substrate","deposition":null,"additional_treatment":"Precleaned ITO glass substrates"},{"name":"PEDOT:PSS","thickness":{"value":35.0,"unit":"nm"},"functionality":"Hole-transport","deposition":[{"step_name":"PEDOT:PSS spin-coating","method":"Spin-coating","atmosphere":"Ambient air","temperature":null,"duration":null,"antisolvent":null,"solution":null,"additional_parameters":null},{"step_name":"PEDOT:PSS annealing","method":"Thermal-annealing","atmosphere":"Ambient air","temperature":{"value":150.0,"unit":"°C"},"duration":{"value":600.0,"unit":"s"},"antisolvent":null,"solution":null,"additional_parameters":null}],"additional_treatment":null},{"name":"CH3NH3PbI3-xClx","thickness":null,"functionality":"Absorber","deposition":[{"step_name":"Perovskite spin step 1","method":"Spin-coating","atmosphere":"N2","temperature":null,"duration":{"value":20.0,"unit":"s"},"antisolvent":null,"solution":{"compounds":null,"solutes":[{"name":"CH3NH3I","concentration":{"value":2.6400000000000006,"unit":"mol/L"}},{"name":"PbCl2","concentration":{"value":0.8800000000000002,"unit":"mol/L"}}],"volume":null,"temperature":{"value":60.0,"unit":"°C"},"solvents":[{"name":"DMF","volume_fraction":null}]},"additional_parameters":{"rotating_speed_rpm":2500,"acceleration_time_s":10}},{"step_name":"Perovskite spin step 2","method":"Spin-coating","atmosphere":"N2","temperature":null,"duration":{"value":20.0,"unit":"s"},"antisolvent":null,"solution":null,"additional_parameters":{"rotating_speed_rpm":2500,"acceleration_time_s":8}},{"step_name":"Perovskite rest and anneal","method":"Thermal-annealing","atmosphere":"N2","temperature":{"value":90.0,"unit":"°C"},"duration":{"value":10800.0,"unit":"s"},"antisolvent":null,"solution":null,"additional_parameters":{"wet_film_rest":{"value":1800,"unit":"s","description":"Wet perovskite thin films placed in petri-dish without cover for 30 min before annealing"}}}],"additional_treatment":null},{"name":"PC61BM","thickness":{"value":100.0,"unit":"nm"},"functionality":"Electron-transport","deposition":[{"step_name":"PC61BM spin-coating","method":"Spin-coating","atmosphere":"N2","temperature":null,"duration":null,"antisolvent":null,"solution":null,"additional_parameters":null}],"additional_treatment":null},{"name":"Al","thickness":{"value":120.0,"unit":"nm"},"functionality":"Contact","deposition":[{"step_name":"Al evaporation","method":"Evaporation","atmosphere":"Vacuum","temperature":null,"duration":null,"antisolvent":null,"solution":null,"additional_parameters":{"vacuum_mbar":"2 x 10^-6"}}],"additional_treatment":null}]}]}

File: src/perovscribe/data/extractions/gpt-5-mini-2025-08-07/10.1002--adfm.201904856.json
{"cells":[{"perovskite_composition":{"formula":"Cs0.05FA0.81MA0.14PbI2.55Br0.45","sample_type":"Polycrystalline film","dimensionality":"3D","a_ions":[{"abbreviation":"Cs","common_name":"Cesium","molecular_formula":null,"coefficient":"0.05"},{"abbreviation":"FA","common_name":"Formamidinium","molecular_formula":null,"coefficient":"0.81"},{"abbreviation":"MA","common_name":"Methylammonium","molecular_formula":null,"coefficient":"0.14"}],"b_ions":[{"abbreviation":"Pb","common_name":"Lead","molecular_formula":null,"coefficient":"1"}],"x_ions":[{"abbreviation":"I","common_name":"Iodide","molecular_formula":null,"coefficient":"2.55"},{"abbreviation":"Br","common_name":"Bromide","molecular_formula":null,"coefficient":"0.45"}],"bandgap":null,"impurities":null,"additives":null},"device_architecture":"nip","pce":{"value":18.57,"unit":"%"},"jsc":{"value":25.02,"unit":"mA cm^-2"},"voc":{"value":1.07,"unit":"V"},"ff":{"value":69.67},"number_devices":15,"averaged_quantities":true,"active_area":{"value":0.1,"unit":"cm^2"},"light_source":{"type":"AM 1.5G","description":"AM1.5G solar simulator (Enlitech Solar Simulator SS-F7-3A) calibrated to 100 mW cm^-2","light_intensity":{"value":100.0,"unit":"mW cm^-2"},"lamp":null},"encapsulated":false,"additional_notes":"Average values with standard deviation reported (15 devices). Stabilized PCE measured at MPP: 19.09% (bias 0.85 V). J–V measured in air (60% humidity) at room temperature.","stability":null,"layers":[{"name":"FTO","thickness":null,"functionality":"Substrate","deposition":[{"step_name":"Cleaning","method":"Sonication and cleaning","atmosphere":"Other","temperature":null,"duration":{"value":1800.0,"unit":"s"},"antisolvent":null,"solution":null,"additional_parameters":{"steps":["clean with detergent","deionized water","acetone","sonicate with ethanol for 30 min"],"UV_treatment":"30 min"}}],"additional_treatment":null},{"name":"c-TiO2","thickness":null,"functionality":"Electron-transport","deposition":[{"step_name":"Spin-coating titanium precursor","method":"Spin-coating","atmosphere":"Other","temperature":null,"duration":null,"antisolvent":null,"solution":null,"additional_parameters":{"solution":"titanium diisopropoxide bis(acetylacetonate) 0.15 m in 1-butanol","spin":"2000 rpm for 60 s"}},{"step_name":"Heating","method":"Thermal-annealing","atmosphere":"Other","temperature":{"value":125.0,"unit":"°C"},"duration":{"value":300.0,"unit":"s"},"antisolvent":null,"solution":null,"additional_parameters":null},{"step_name":"Repeat coating","method":"Spin-coating","atmosphere":"Other","temperature":null,"duration":null,"antisolvent":null,"solution":null,"additional_parameters":{"note":"Spin-coat second layer of same solution to ensure pinhole-free film"}},{"step_name":"Calcination","method":"Thermal-annealing","atmosphere":"Other","temperature":{"value":450.0,"unit":"°C"},"duration":{"value":1800.0,"unit":"s"},"antisolvent":null,"solution":null,"additional_parameters":null}],"additional_treatment":null},{"name":"m-TiO2","thickness":null,"functionality":"Electron-transport","deposition":[{"step_name":"Spin-coating mesoporous TiO2","method":"Spin-coating","atmosphere":"Other","temperature":null,"duration":null,"antisolvent":null,"solution":null,"additional_parameters":{"solution":"TiO2 ethanol solution containing TiO2 (14.3 wt%) paste","spin":"4000 rpm for 20 s"}},{"step_name":"Calcination","method":"Thermal-annealing","atmosphere":"Other","temperature":{"value":500.0,"unit":"°C"},"duration":{"value":1800.0,"unit":"s"},"antisolvent":null,"solution":null,"additional_parameters":null}],"additional_treatment":null},{"name":"Cs0.05FA0.81MA0.14PbI2.55Br0.45","thickness":null,"functionality":"Absorber","deposition":[{"step_name":"Precursor preparation","method":"Solution preparation","atmosphere":"Other","temperature":null,"duration":null,"antisolvent":null,"solution":null,"additional_parameters":{"compounds":["FAI 172 mg","PbI2 507 mg","MABr 22.4 mg","PbBr2 73.4 mg dissolved in 1 mL mixed solvent (DMF:DMSO volume ratio 9:1)","1.5 m CsI in DMSO stock added to obtain Cs0.05FA0.81MA0.14PbI2.55Br0.45 precursor"]}},{"step_name":"Spin-coating step 1","method":"Spin-coating","atmosphere":"Other","temperature":null,"duration":null,"antisolvent":null,"solution":null,"additional_parameters":{"spin":"1000 rpm for 10 s","acceleration":"500 rpm s^-1"}},{"step_name":"Spin-coating step 2 and antisolvent","method":"Spin-coating","atmosphere":"Other","temperature":null,"duration":null,"antisolvent":null,"solution":null,"additional_parameters":{"spin":"4000 rpm for 35 s","ramp_up":"2000 rpm s^-1","antisolvent":"chlorobenzene ~100 µL dropped at 15 s before end"}},{"step_name":"Thermal annealing","method":"Thermal-annealing","atmosphere":"Other","temperature":{"value":100.0,"unit":"°C"},"duration":{"value":7200.0,"unit":"s"},"antisolvent":null,"solution":null,"additional_parameters":{"note":"Heat until color changed to dark red (~2 h)"}}],"additional_treatment":null},{"name":"DTB(0%DEG)","thickness":null,"functionality":"Hole-transport","deposition":[{"step_name":"HTM solution","method":"Solution preparation","atmosphere":"Other","temperature":null,"duration":null,"antisolvent":null,"solution":null,"additional_parameters":{"solution":"polymer dissolved in chlorobenzene (30 mg mL^-1) preheated at 60 °C"}},{"step_name":"Spin-coating HTM","method":"Spin-coating","atmosphere":"Other","temperature":null,"duration":null,"antisolvent":null,"solution":null,"additional_parameters":{"spin":"4000 rpm for 30 s","ramp_up":"2000 rpm s^-1"}}],"additional_treatment":"Dopant-free polymer HTM"},{"name":"Au","thickness":null,"functionality":"Contact","deposition":[{"step_name":"Thermal evaporation","method":"Evaporation","atmosphere":"Vacuum","temperature":null,"duration":null,"antisolvent":null,"solution":null,"additional_parameters":{"thickness":"100 nm","vacuum":"4 × 10^-5 Torr","rate":"≈0.05 nm s^-1"}}],"additional_treatment":null}]},{"perovskite_composition":{"formula":"Cs0.05FA0.81MA0.14PbI2.55Br0.45","sample_type":"Polycrystalline film","dimensionality":"3D","a_ions":[{"abbreviation":"Cs","common_name":"Cesium","molecular_formula":null,"coefficient":"0.05"},{"abbreviation":"FA","common_name":"Formamidinium","molecular_formula":null,"coefficient":"0.81"},{"abbreviation":"MA","common_name":"Methylammonium","molecular_formula":null,"coefficient":"0.14"}],"b_ions":[{"abbreviation":"Pb","common_name":"Lead","molecular_formula":null,"coefficient":"1"}],"x_ions":[{"abbreviation":"I","common_name":"Iodide","molecular_formula":null,"coefficient":"2.55"},{"abbreviation":"Br","common_name":"Bromide","molecular_formula":null,"coefficient":"0.45"}],"bandgap":null,"impurities":null,"additives":null},"device_architecture":"nip","pce":{"value":19.22,"unit":"%"},"jsc":{"value":24.42,"unit":"mA cm^-2"},"voc":{"value":1.09,"unit":"V"},"ff":{"value":72.05},"number_devices":15,"averaged_quantities":true,"active_area":{"value":0.1,"unit":"cm^2"},"light_source":{"type":"AM 1.5G","description":"AM1.5G solar simulator (Enlitech Solar Simulator SS-F7-3A) calibrated to 100 mW cm^-2","light_intensity":{"value":100.0,"unit":"mW cm^-2"},"lamp":null},"encapsulated":false,"additional_notes":"Average values with standard deviation reported (15 devices). Stabilized PCE measured at MPP: 19.90% (bias 0.96 V). J–V measured in air (60% humidity) at room temperature.","stability":null,"layers":[{"name":"FTO","thickness":null,"functionality":"Substrate","deposition":[{"step_name":"Cleaning","method":"Sonication and cleaning","atmosphere":"Other","temperature":null,"duration":{"value":1800.0,"unit":"s"},"antisolvent":null,"solution":null,"additional_parameters":{"steps":["clean with detergent","deionized water","acetone","sonicate with ethanol for 30 min"],"UV_treatment":"30 min"}}],"additional_treatment":null},{"name":"c-TiO2","thickness":null,"functionality":"Electron-transport","deposition":[{"step_name":"Spin-coating titanium precursor","method":"Spin-coating","atmosphere":"Other","temperature":null,"duration":null,"antisolvent":null,"solution":null,"additional_parameters":{"solution":"titanium diisopropoxide bis(acetylacetonate) 0.15 m in 1-butanol","spin":"2000 rpm for 60 s"}},{"step_name":"Heating","method":"Thermal-annealing","atmosphere":"Other","temperature":{"value":125.0,"unit":"°C"},"duration":{"value":300.0,"unit":"s"},"antisolvent":null,"solution":null,"additional_parameters":null},{"step_name":"Repeat coating","method":"Spin-coating","atmosphere":"Other","temperature":null,"duration":null,"antisolvent":null,"solution":null,"additional_parameters":{"note":"Spin-coat second layer of same solution to ensure pinhole-free film"}},{"step_name":"Calcination","method":"Thermal-annealing","atmosphere":"Other","temperature":{"value":450.0,"unit":"°C"},"duration":{"value":1800.0,"unit":"s"},"antisolvent":null,"solution":null,"additional_parameters":null}],"additional_treatment":null},{"name":"m-TiO2","thickness":null,"functionality":"Electron-transport","deposition":[{"step_name":"Spin-coating mesoporous TiO2","method":"Spin-coating","atmosphere":"Other","temperature":null,"duration":null,"antisolvent":null,"solution":null,"additional_parameters":{"solution":"TiO2 ethanol solution containing TiO2 (14.3 wt%) paste","spin":"4000 rpm for 20 s"}},{"step_name":"Calcination","method":"Thermal-annealing","atmosphere":"Other","temperature":{"value":500.0,"unit":"°C"},"duration":{"value":1800.0,"unit":"s"},"antisolvent":null,"solution":null,"additional_parameters":null}],"additional_treatment":null},{"name":"Cs0.05FA0.81MA0.14PbI2.55Br0.45","thickness":null,"functionality":"Absorber","deposition":[{"step_name":"Precursor preparation","method":"Solution preparation","atmosphere":"Other","temperature":null,"duration":null,"antisolvent":null,"solution":null,"additional_parameters":{"compounds":["FAI 172 mg","PbI2 507 mg","MABr 22.4 mg","PbBr2 73.4 mg dissolved in 1 mL mixed solvent (DMF:DMSO volume ratio 9:1)","1.5 m CsI in DMSO stock added to obtain Cs0.05FA0.81MA0.14PbI2.55Br0.45 precursor"]}},{"step_name":"Spin-coating step 1","method":"Spin-coating","atmosphere":"Other","temperature":null,"duration":null,"antisolvent":null,"solution":null,"additional_parameters":{"spin":"1000 rpm for 10 s","acceleration":"500 rpm s^-1"}},{"step_name":"Spin-coating step 2 and antisolvent","method":"Spin-coating","atmosphere":"Other","temperature":null,"duration":null,"antisolvent":null,"solution":null,"additional_parameters":{"spin":"4000 rpm for 35 s","ramp_up":"2000 rpm s^-1","antisolvent":"chlorobenzene ~100 µL dropped at 15 s before end"}},{"step_name":"Thermal annealing","method":"Thermal-annealing","atmosphere":"Other","temperature":{"value":100.0,"unit":"°C"},"duration":{"value":7200.0,"unit":"s"},"antisolvent":null,"solution":null,"additional_parameters":{"note":"Heat until color changed to dark red (~2 h)"}}],"additional_treatment":null},{"name":"DTB(3%DEG)","thickness":null,"functionality":"Hole-transport","deposition":[{"step_name":"HTM solution","method":"Solution preparation","atmosphere":"Other","temperature":null,"duration":null,"antisolvent":null,"solution":null,"additional_parameters":{"solution":"polymer dissolved in chlorobenzene (30 mg mL^-1) preheated at 60 °C"}},{"step_name":"Spin-coating HTM","method":"Spin-coating","atmosphere":"Other","temperature":null,"duration":null,"antisolvent":null,"solution":null,"additional_parameters":{"spin":"4000 rpm for 30 s","ramp_up":"2000 rpm s^-1"}}],"additional_treatment":"Dopant-free polymer HTM"},{"name":"Au","thickness":null,"functionality":"Contact","deposition":[{"step_name":"Thermal evaporation","method":"Evaporation","atmosphere":"Vacuum","temperature":null,"duration":null,"antisolvent":null,"solution":null,"additional_parameters":{"thickness":"100 nm","vacuum":"4 × 10^-5 Torr","rate":"≈0.05 nm s^-1"}}],"additional_treatment":null}]},{"perovskite_composition":{"formula":"Cs0.05FA0.81MA0.14PbI2.55Br0.45","sample_type":"Polycrystalline film","dimensionality":"3D","a_ions":[{"abbreviation":"Cs","common_name":"Cesium","molecular_formula":null,"coefficient":"0.05"},{"abbreviation":"FA","common_name":"Formamidinium","molecular_formula":null,"coefficient":"0.81"},{"abbreviation":"MA","common_name":"Methylammonium","molecular_formula":null,"coefficient":"0.14"}],"b_ions":[{"abbreviation":"Pb","common_name":"Lead","molecular_formula":null,"coefficient":"1"}],"x_ions":[{"abbreviation":"I","common_name":"Iodide","molecular_formula":null,"coefficient":"2.55"},{"abbreviation":"Br","common_name":"Bromide","molecular_formula":null,"coefficient":"0.45"}],"bandgap":null,"impurities":null,"additives":null},"device_architecture":"nip","pce":{"value":20.19,"unit":"%"},"jsc":{"value":23.64,"unit":"mA cm^-2"},"voc":{"value":1.14,"unit":"V"},"ff":{"value":75.08},"number_devices":1,"averaged_quantities":false,"active_area":{"value":0.1,"unit":"cm^2"},"light_source":{"type":"AM 1.5G","description":"AM1.5G solar simulator (Enlitech Solar Simulator SS-F7-3A) calibrated to 100 mW cm^-2","light_intensity":{"value":100.0,"unit":"mW cm^-2"},"lamp":null},"encapsulated":false,"additional_notes":"Champion device values (parentheses in Table 1). Stabilized PCE measured at MPP: 19.90% (bias 0.96 V) is reported for DTB(3%DEG) in the article. Champion device retained 92.25% of its initial PCE after 30 days in air (stated in the paper).","stability":null,"layers":[{"name":"FTO","thickness":null,"functionality":"Substrate","deposition":[{"step_name":"Cleaning","method":"Sonication and cleaning","atmosphere":"Other","temperature":null,"duration":{"value":1800.0,"unit":"s"},"antisolvent":null,"solution":null,"additional_parameters":{"steps":["clean with detergent","deionized water","acetone","sonicate with ethanol for 30 min"],"UV_treatment":"30 min"}}],"additional_treatment":null},{"name":"c-TiO2","thickness":null,"functionality":"Electron-transport","deposition":[{"step_name":"Spin-coating titanium precursor","method":"Spin-coating","atmosphere":"Other","temperature":null,"duration":null,"antisolvent":null,"solution":null,"additional_parameters":{"solution":"titanium diisopropoxide bis(acetylacetonate) 0.15 m in 1-butanol","spin":"2000 rpm for 60 s"}},{"step_name":"Heating","method":"Thermal-annealing","atmosphere":"Other","temperature":{"value":125.0,"unit":"°C"},"duration":{"value":300.0,"unit":"s"},"antisolvent":null,"solution":null,"additional_parameters":null},{"step_name":"Repeat coating","method":"Spin-coating","atmosphere":"Other","temperature":null,"duration":null,"antisolvent":null,"solution":null,"additional_parameters":{"note":"Spin-coat second layer of same solution to ensure pinhole-free film"}},{"step_name":"Calcination","method":"Thermal-annealing","atmosphere":"Other","temperature":{"value":450.0,"unit":"°C"},"duration":{"value":1800.0,"unit":"s"},"antisolvent":null,"solution":null,"additional_parameters":null}],"additional_treatment":null},{"name":"m-TiO2","thickness":null,"functionality":"Electron-transport","deposition":[{"step_name":"Spin-coating mesoporous TiO2","method":"Spin-coating","atmosphere":"Other","temperature":null,"duration":null,"antisolvent":null,"solution":null,"additional_parameters":{"solution":"TiO2 ethanol solution containing TiO2 (14.3 wt%) paste","spin":"4000 rpm for 20 s"}},{"step_name":"Calcination","method":"Thermal-annealing","atmosphere":"Other","temperature":{"value":500.0,"unit":"°C"},"duration":{"value":1800.0,"unit":"s"},"antisolvent":null,"solution":null,"additional_parameters":null}],"additional_treatment":null},{"name":"Cs0.05FA0.81MA0.14PbI2.55Br0.45","thickness":null,"functionality":"Absorber","deposition":[{"step_name":"Precursor preparation","method":"Solution preparation","atmosphere":"Other","temperature":null,"duration":null,"antisolvent":null,"solution":null,"additional_parameters":{"compounds":["FAI 172 mg","PbI2 507 mg","MABr 22.4 mg","PbBr2 73.4 mg dissolved in 1 mL mixed solvent (DMF:DMSO volume ratio 9:1)","1.5 m CsI in DMSO stock added to obtain Cs0.05FA0.81MA0.14PbI2.55Br0.45 precursor"]}},{"step_name":"Spin-coating step 1","method":"Spin-coating","atmosphere":"Other","temperature":null,"duration":null,"antisolvent":null,"solution":null,"additional_parameters":{"spin":"1000 rpm for 10 s","acceleration":"500 rpm s^-1"}},{"step_name":"Spin-coating step 2 and antisolvent","method":"Spin-coating","atmosphere":"Other","temperature":null,"duration":null,"antisolvent":null,"solution":null,"additional_parameters":{"spin":"4000 rpm for 35 s","ramp_up":"2000 rpm s^-1","antisolvent":"chlorobenzene ~100 µL dropped at 15 s before end"}},{"step_name":"Thermal annealing","method":"Thermal-annealing","atmosphere":"Other","temperature":{"value":100.0,"unit":"°C"},"duration":{"value":7200.0,"unit":"s"},"antisolvent":null,"solution":null,"additional_parameters":{"note":"Heat until color changed to dark red (~2 h)"}}],"additional_treatment":null},{"name":"DTB(3%DEG)","thickness":null,"functionality":"Hole-transport","deposition":[{"step_name":"HTM solution","method":"Solution preparation","atmosphere":"Other","temperature":null,"duration":null,"antisolvent":null,"solution":null,"additional_parameters":{"solution":"polymer dissolved in chlorobenzene (30 mg mL^-1) preheated at 60 °C"}},{"step_name":"Spin-coating HTM","method":"Spin-coating","atmosphere":"Other","temperature":null,"duration":null,"antisolvent":null,"solution":null,"additional_parameters":{"spin":"4000 rpm for 30 s","ramp_up":"2000 rpm s^-1"}}],"additional_treatment":"Dopant-free polymer HTM"},{"name":"Au","thickness":null,"functionality":"Contact","deposition":[{"step_name":"Thermal evaporation","method":"Evaporation","atmosphere":"Vacuum","temperature":null,"duration":null,"antisolvent":null,"solution":null,"additional_parameters":{"thickness":"100 nm","vacuum":"4 × 10^-5 Torr","rate":"≈0.05 nm s^-1"}}],"additional_treatment":null}]},{"perovskite_composition":{"formula":"Cs0.05FA0.81MA0.14PbI2.55Br0.45","sample_type":"Polycrystalline film","dimensionality":"3D","a_ions":[{"abbreviation":"Cs","common_name":"Cesium","molecular_formula":null,"coefficient":"0.05"},{"abbreviation":"FA","common_name":"Formamidinium","molecular_formula":null,"coefficient":"0.81"},{"abbreviation":"MA","common_name":"Methylammonium","molecular_formula":null,"coefficient":"0.14"}],"b_ions":[{"abbreviation":"Pb","common_name":"Lead","molecular_formula":null,"coefficient":"1"}],"x_ions":[{"abbreviation":"I","common_name":"Iodide","molecular_formula":null,"coefficient":"2.55"},{"abbreviation":"Br","common_name":"Bromide","molecular_formula":null,"coefficient":"0.45"}],"bandgap":null,"impurities":null,"additives":null},"device_architecture":"nip","pce":{"value":10.51,"unit":"%"},"jsc":{"value":24.02,"unit":"mA cm^-2"},"voc":{"value":1.05,"unit":"V"},"ff":{"value":66.54},"number_devices":15,"averaged_quantities":true,"active_area":{"value":0.1,"unit":"cm^2"},"light_source":{"type":"AM 1.5G","description":"AM1.5G solar simulator (Enlitech Solar Simulator SS-F7-3A) calibrated to 100 mW cm^-2","light_intensity":{"value":100.0,"unit":"mW cm^-2"},"lamp":null},"encapsulated":false,"additional_notes":"Average values with standard deviation reported (15 devices). Stabilized PCE measured at MPP: 16.71% (bias 0.82 V). J–V measured in air (60% humidity) at room temperature.","stability":null,"layers":[{"name":"FTO","thickness":null,"functionality":"Substrate","deposition":[{"step_name":"Cleaning","method":"Sonication and cleaning","atmosphere":"Other","temperature":null,"duration":{"value":1800.0,"unit":"s"},"antisolvent":null,"solution":null,"additional_parameters":{"steps":["clean with detergent","deionized water","acetone","sonicate with ethanol for 30 min"],"UV_treatment":"30 min"}}],"additional_treatment":null},{"name":"c-TiO2","thickness":null,"functionality":"Electron-transport","deposition":[{"step_name":"Spin-coating titanium precursor","method":"Spin-coating","atmosphere":"Other","temperature":null,"duration":null,"antisolvent":null,"solution":null,"additional_parameters":{"solution":"titanium diisopropoxide bis(acetylacetonate) 0.15 m in 1-butanol","spin":"2000 rpm for 60 s"}},{"step_name":"Heating","method":"Thermal-annealing","atmosphere":"Other","temperature":{"value":125.0,"unit":"°C"},"duration":{"value":300.0,"unit":"s"},"antisolvent":null,"solution":null,"additional_parameters":null},{"step_name":"Repeat coating","method":"Spin-coating","atmosphere":"Other","temperature":null,"duration":null,"antisolvent":null,"solution":null,"additional_parameters":{"note":"Spin-coat second layer of same solution to ensure pinhole-free film"}},{"step_name":"Calcination","method":"Thermal-annealing","atmosphere":"Other","temperature":{"value":450.0,"unit":"°C"},"duration":{"value":1800.0,"unit":"s"},"antisolvent":null,"solution":null,"additional_parameters":null}],"additional_treatment":null},{"name":"m-TiO2","thickness":null,"functionality":"Electron-transport","deposition":[{"step_name":"Spin-coating mesoporous TiO2","method":"Spin-coating","atmosphere":"Other","temperature":null,"duration":null,"antisolvent":null,"solution":null,"additional_parameters":{"solution":"TiO2 ethanol solution containing TiO2 (14.3 wt%) paste","spin":"4000 rpm for 20 s"}},{"step_name":"Calcination","method":"Thermal-annealing","atmosphere":"Other","temperature":{"value":500.0,"unit":"°C"},"duration":{"value":1800.0,"unit":"s"},"antisolvent":null,"solution":null,"additional_parameters":null}],"additional_treatment":null},{"name":"Cs0.05FA0.81MA0.14PbI2.55Br0.45","thickness":null,"functionality":"Absorber","deposition":[{"step_name":"Precursor preparation","method":"Solution preparation","atmosphere":"Other","temperature":null,"duration":null,"antisolvent":null,"solution":null,"additional_parameters":{"compounds":["FAI 172 mg","PbI2 507 mg","MABr 22.4 mg","PbBr2 73.4 mg dissolved in 1 mL mixed solvent (DMF:DMSO volume ratio 9:1)","1.5 m CsI in DMSO stock added to obtain Cs0.05FA0.81MA0.14PbI2.55Br0.45 precursor"]}},{"step_name":"Spin-coating step 1","method":"Spin-coating","atmosphere":"Other","temperature":null,"duration":null,"antisolvent":null,"solution":null,"additional_parameters":{"spin":"1000 rpm for 10 s","acceleration":"500 rpm s^-1"}},{"step_name":"Spin-coating step 2 and antisolvent","method":"Spin-coating","atmosphere":"Other","temperature":null,"duration":null,"antisolvent":null,"solution":null,"additional_parameters":{"spin":"4000 rpm for 35 s","ramp_up":"2000 rpm s^-1","antisolvent":"chlorobenzene ~100 µL dropped at 15 s before end"}},{"step_name":"Thermal annealing","method":"Thermal-annealing","atmosphere":"Other","temperature":{"value":100.0,"unit":"°C"},"duration":{"value":7200.0,"unit":"s"},"antisolvent":null,"solution":null,"additional_parameters":{"note":"Heat until color changed to dark red (~2 h)"}}],"additional_treatment":null},{"name":"DTB(10%DEG)","thickness":null,"functionality":"Hole-transport","deposition":[{"step_name":"HTM solution","method":"Solution preparation","atmosphere":"Other","temperature":null,"duration":null,"antisolvent":null,"solution":null,"additional_parameters":{"solution":"polymer dissolved in chlorobenzene (30 mg mL^-1) preheated at 60 °C"}},{"step_name":"Spin-coating HTM","method":"Spin-coating","atmosphere":"Other","temperature":null,"duration":null,"antisolvent":null,"solution":null,"additional_parameters":{"spin":"4000 rpm for 30 s","ramp_up":"2000 rpm s^-1"}}],"additional_treatment":"Dopant-free polymer HTM"},{"name":"Au","thickness":null,"functionality":"Contact","deposition":[{"step_name":"Thermal evaporation","method":"Evaporation","atmosphere":"Vacuum","temperature":null,"duration":null,"antisolvent":null,"solution":null,"additional_parameters":{"thickness":"100 nm","vacuum":"4 × 10^-5 Torr","rate":"≈0.05 nm s^-1"}}],"additional_treatment":null}]},{"perovskite_composition":{"formula":"Cs0.05FA0.81MA0.14PbI2.55Br0.45","sample_type":"Polycrystalline film","dimensionality":"3D","a_ions":[{"abbreviation":"Cs","common_name":"Cesium","molecular_formula":null,"coefficient":"0.05"},{"abbreviation":"FA","common_name":"Formamidinium","molecular_formula":null,"coefficient":"0.81"},{"abbreviation":"MA","common_name":"Methylammonium","molecular_formula":null,"coefficient":"0.14"}],"b_ions":[{"abbreviation":"Pb","common_name":"Lead","molecular_formula":null,"coefficient":"1"}],"x_ions":[{"abbreviation":"I","common_name":"Iodide","molecular_formula":null,"coefficient":"2.55"},{"abbreviation":"Br","common_name":"Bromide","molecular_formula":null,"coefficient":"0.45"}],"bandgap":null,"impurities":null,"additives":null},"device_architecture":"nip","pce":{"value":20.1,"unit":"%"},"jsc":{"value":25.22,"unit":"mA cm^-2"},"voc":{"value":1.106,"unit":"V"},"ff":{"value":72.2},"number_devices":1,"averaged_quantities":false,"active_area":{"value":0.1,"unit":"cm^2"},"light_source":{"type":"AM 1.5G","description":"AM1.5G solar simulator (Enlitech Solar Simulator SS-F7-3A) calibrated to 100 mW cm^-2","light_intensity":{"value":100.0,"unit":"mW cm^-2"},"lamp":null},"encapsulated":false,"additional_notes":"Certified measurement reported in Table 1 (certified values).","stability":null,"layers":[{"name":"FTO","thickness":null,"functionality":"Substrate","deposition":[{"step_name":"Cleaning","method":"Sonication and cleaning","atmosphere":"Other","temperature":null,"duration":{"value":1800.0,"unit":"s"},"antisolvent":null,"solution":null,"additional_parameters":{"steps":["clean with detergent","deionized water","acetone","sonicate with ethanol for 30 min"],"UV_treatment":"30 min"}}],"additional_treatment":null},{"name":"c-TiO2","thickness":null,"functionality":"Electron-transport","deposition":[{"step_name":"Spin-coating titanium precursor","method":"Spin-coating","atmosphere":"Other","temperature":null,"duration":null,"antisolvent":null,"solution":null,"additional_parameters":{"solution":"titanium diisopropoxide bis(acetylacetonate) 0.15 m in 1-butanol","spin":"2000 rpm for 60 s"}},{"step_name":"Heating","method":"Thermal-annealing","atmosphere":"Other","temperature":{"value":125.0,"unit":"°C"},"duration":{"value":300.0,"unit":"s"},"antisolvent":null,"solution":null,"additional_parameters":null},{"step_name":"Repeat coating","method":"Spin-coating","atmosphere":"Other","temperature":null,"duration":null,"antisolvent":null,"solution":null,"additional_parameters":{"note":"Spin-coat second layer of same solution to ensure pinhole-free film"}},{"step_name":"Calcination","method":"Thermal-annealing","atmosphere":"Other","temperature":{"value":450.0,"unit":"°C"},"duration":{"value":1800.0,"unit":"s"},"antisolvent":null,"solution":null,"additional_parameters":null}],"additional_treatment":null},{"name":"m-TiO2","thickness":null,"functionality":"Electron-transport","deposition":[{"step_name":"Spin-coating mesoporous TiO2","method":"Spin-coating","atmosphere":"Other","temperature":null,"duration":null,"antisolvent":null,"solution":null,"additional_parameters":{"solution":"TiO2 ethanol solution containing TiO2 (14.3 wt%) paste","spin":"4000 rpm for 20 s"}},{"step_name":"Calcination","method":"Thermal-annealing","atmosphere":"Other","temperature":{"value":500.0,"unit":"°C"},"duration":{"value":1800.0,"unit":"s"},"antisolvent":null,"solution":null,"additional_parameters":null}],"additional_treatment":null},{"name":"Cs0.05FA0.81MA0.14PbI2.55Br0.45","thickness":null,"functionality":"Absorber","deposition":[{"step_name":"Precursor preparation","method":"Solution preparation","atmosphere":"Other","temperature":null,"duration":null,"antisolvent":null,"solution":null,"additional_parameters":{"compounds":["FAI 172 mg","PbI2 507 mg","MABr 22.4 mg","PbBr2 73.4 mg dissolved in 1 mL mixed solvent (DMF:DMSO volume ratio 9:1)","1.5 m CsI in DMSO stock added to obtain Cs0.05FA0.81MA0.14PbI2.55Br0.45 precursor"]}},{"step_name":"Spin-coating step 1","method":"Spin-coating","atmosphere":"Other","temperature":null,"duration":null,"antisolvent":null,"solution":null,"additional_parameters":{"spin":"1000 rpm for 10 s","acceleration":"500 rpm s^-1"}},{"step_name":"Spin-coating step 2 and antisolvent","method":"Spin-coating","atmosphere":"Other","temperature":null,"duration":null,"antisolvent":null,"solution":null,"additional_parameters":{"spin":"4000 rpm for 35 s","ramp_up":"2000 rpm s^-1","antisolvent":"chlorobenzene ~100 µL dropped at 15 s before end"}},{"step_name":"Thermal annealing","method":"Thermal-annealing","atmosphere":"Other","temperature":{"value":100.0,"unit":"°C"},"duration":{"value":7200.0,"unit":"s"},"antisolvent":null,"solution":null,"additional_parameters":{"note":"Heat until color changed to dark red (~2 h)"}}],"additional_treatment":null},{"name":"DTB(3%DEG)","thickness":null,"functionality":"Hole-transport","deposition":[{"step_name":"HTM solution","method":"Solution preparation","atmosphere":"Other","temperature":null,"duration":null,"antisolvent":null,"solution":null,"additional_parameters":{"solution":"polymer dissolved in chlorobenzene (30 mg mL^-1) preheated at 60 °C"}},{"step_name":"Spin-coating HTM","method":"Spin-coating","atmosphere":"Other","temperature":null,"duration":null,"antisolvent":null,"solution":null,"additional_parameters":{"spin":"4000 rpm for 30 s","ramp_up":"2000 rpm s^-1"}}],"additional_treatment":"Dopant-free polymer HTM"},{"name":"Au","thickness":null,"functionality":"Contact","deposition":[{"step_name":"Thermal evaporation","method":"Evaporation","atmosphere":"Vacuum","temperature":null,"duration":null,"antisolvent":null,"solution":null,"additional_parameters":{"thickness":"100 nm","vacuum":"4 × 10^-5 Torr","rate":"≈0.05 nm s^-1"}}],"additional_treatment":null}]}]}

File: src/perovscribe/data/extractions/gpt-5-mini-2025-08-07/10.1002--adfm.202212698.json
{"cells":[{"perovskite_composition":{"formula":"(FAPbI3)0.95(MAPbBr3)0.05","sample_type":"Polycrystalline film","dimensionality":"3D","a_ions":[{"abbreviation":"FA","common_name":"Formamidinium","molecular_formula":"CH(NH2)2+","coefficient":"0.95"},{"abbreviation":"MA","common_name":"Methylammonium","molecular_formula":"CH3NH3+","coefficient":"0.05"}],"b_ions":[{"abbreviation":"Pb","common_name":"Lead","molecular_formula":"Pb2+","coefficient":"1"}],"x_ions":[{"abbreviation":"I","common_name":"Iodide","molecular_formula":"I-","coefficient":"2.85"},{"abbreviation":"Br","common_name":"Bromide","molecular_formula":"Br-","coefficient":"0.15"}],"bandgap":{"value":1.54,"unit":"eV"},"impurities":{"abbreviation":"MACl","concentration":null},"additives":{"abbreviation":"MFCl","concentration":null}},"device_architecture":"nip","pce":{"value":22.04,"unit":"%"},"jsc":{"value":24.11,"unit":"mA cm^-2"},"voc":{"value":1.134,"unit":"V"},"ff":null,"number_devices":null,"averaged_quantities":null,"active_area":{"value":0.09,"unit":"cm^2"},"light_source":{"type":"AM 1.5G","description":"Solar simulator (Newport, Oriel Sol3A Class AAA). Calibrated by an NREL-certified silicon cell.","light_intensity":{"value":100.0,"unit":"mW cm^-2"},"lamp":"Newport, Oriel Sol3A Class AAA"},"encapsulated":false,"additional_notes":"Flexible champion device (BSP+TSP) measured with an anti-reflection film (ARF). JSC reported as 'above 24.11 mA cm^-2' and integrated JSC from EQE was 23.56 mA cm^-2. MFCl used as buried-surface passivation (BSP) and top-surface passivation (TSP).","stability":null,"layers":[{"name":"ITO/PEN","thickness":null,"functionality":"Substrate","deposition":[{"step_name":"Laser etch and cleaning","method":"Cleaning (detergent, ultra-pure water, acetone, ethanol)","atmosphere":"Ambient air","temperature":null,"duration":null,"antisolvent":null,"solution":null,"additional_parameters":null}],"additional_treatment":null},{"name":"SnO2 (colloidal dispersion)","thickness":null,"functionality":"Electron-transport","deposition":[{"step_name":"Spin-coating","method":"Spin-coating (2.5 wt.% SnO2 diluted in DI water)","atmosphere":"Ambient air","temperature":null,"duration":{"value":30.0,"unit":"s"},"antisolvent":null,"solution":null,"additional_parameters":{"spin_speed":"3000 rpm"}},{"step_name":"Hydrothermal treatment (flexible)","method":"Hydrothermal in autoclave","atmosphere":"Ambient air","temperature":{"value":100.0,"unit":"°C"},"duration":{"value":3600.0,"unit":"s"},"antisolvent":null,"solution":null,"additional_parameters":null},{"step_name":"UVO treatment","method":"UVO","atmosphere":"Ambient air","temperature":null,"duration":{"value":600.0,"unit":"s"},"antisolvent":null,"solution":null,"additional_parameters":null}],"additional_treatment":null},{"name":"MFCl (buried surface passivation)","thickness":null,"functionality":"Other","deposition":[{"step_name":"BSP spin-coating","method":"Spin-coating MFCl solution in DMF onto SnO2","atmosphere":"N2","temperature":null,"duration":{"value":30.0,"unit":"s"},"antisolvent":null,"solution":null,"additional_parameters":{"spin_speed":"5000 rpm","anneal":"100 °C for 5 min"}}],"additional_treatment":"Buried-surface passivation (BSP) using MFCl in DMF; annealed at 100 °C for 5 min."},{"name":"Perovskite (FAPbI3 0.95 / MAPbBr3 0.05 with MACl)","thickness":null,"functionality":"Absorber","deposition":[{"step_name":"Precursor preparation","method":"Dissolve perovskite precursors (FAPbI3 + 5 mol% MAPpbBr3 + 46 mol% MACl) in DMSO/DMF (1:8) at 60 °C","atmosphere":"N2","temperature":{"value":60.0,"unit":"°C"},"duration":null,"antisolvent":null,"solution":null,"additional_parameters":null},{"step_name":"Spin-coating","method":"Two-stage spin-coating","atmosphere":"N2","temperature":null,"duration":null,"antisolvent":null,"solution":null,"additional_parameters":{"stage1":"1000 rpm for 5 s","stage2":"5000 rpm for 20 s","antisolvent":"1 mL diethyl ether dripped 10 s before end"}},{"step_name":"Annealing","method":"Thermal annealing","atmosphere":"N2","temperature":{"value":120.0,"unit":"°C"},"duration":{"value":1800.0,"unit":"s"},"antisolvent":null,"solution":null,"additional_parameters":null}],"additional_treatment":null},{"name":"MFCl (top surface passivation)","thickness":null,"functionality":"Other","deposition":[{"step_name":"TSP spin-coating","method":"Spin-coating MFCl solution in isopropanol onto perovskite","atmosphere":"N2","temperature":null,"duration":{"value":30.0,"unit":"s"},"antisolvent":null,"solution":null,"additional_parameters":{"spin_speed":"5000 rpm","anneal":"100 °C for 5 min"}}],"additional_treatment":"Top-surface passivation (TSP) using MFCl in isopropanol; annealed at 100 °C for 5 min."},{"name":"Spiro-OMeTAD","thickness":null,"functionality":"Hole-transport","deposition":[{"step_name":"Hole transport layer deposition","method":"Spin-coating Spiro-OMeTAD solution","atmosphere":"N2","temperature":null,"duration":{"value":30.0,"unit":"s"},"antisolvent":null,"solution":null,"additional_parameters":{"spin_speed":"3000 rpm","solution_details":"72.3 mg Spiro-OMeTAD + 35 µL Li-TFSI (260 mg mL^-1 in acetonitrile) + 29 µL tBP in 1 mL chlorobenzene"}}],"additional_treatment":null},{"name":"Au (80 nm)","thickness":null,"functionality":"Contact","deposition":[{"step_name":"Top electrode evaporation","method":"Thermal evaporation","atmosphere":"Vacuum","temperature":null,"duration":null,"antisolvent":null,"solution":null,"additional_parameters":{"thickness":"80 nm"}}],"additional_treatment":null}]},{"perovskite_composition":{"formula":"(FAPbI3)0.95(MAPbBr3)0.05","sample_type":"Polycrystalline film","dimensionality":"3D","a_ions":[{"abbreviation":"FA","common_name":"Formamidinium","molecular_formula":"CH(NH2)2+","coefficient":"0.95"},{"abbreviation":"MA","common_name":"Methylammonium","molecular_formula":"CH3NH3+","coefficient":"0.05"}],"b_ions":[{"abbreviation":"Pb","common_name":"Lead","molecular_formula":"Pb2+","coefficient":"1"}],"x_ions":[{"abbreviation":"I","common_name":"Iodide","molecular_formula":"I-","coefficient":"2.85"},{"abbreviation":"Br","common_name":"Bromide","molecular_formula":"Br-","coefficient":"0.15"}],"bandgap":{"value":1.54,"unit":"eV"},"impurities":{"abbreviation":"MACl","concentration":null},"additives":{"abbreviation":"MFCl","concentration":null}},"device_architecture":"nip","pce":{"value":24.4,"unit":"%"},"jsc":{"value":25.36,"unit":"mA cm^-2"},"voc":{"value":1.158,"unit":"V"},"ff":{"value":83.1},"number_devices":null,"averaged_quantities":null,"active_area":{"value":0.09,"unit":"cm^2"},"light_source":{"type":"AM 1.5G","description":"Solar simulator (Newport, Oriel Sol3A Class AAA). Calibrated by an NREL-certified silicon cell.","light_intensity":{"value":100.0,"unit":"mW cm^-2"},"lamp":"Newport, Oriel Sol3A Class AAA"},"encapsulated":false,"additional_notes":"Rigid champion device (BSP+TSP). Higher performance attributed to ITO/glass substrate. Reported as best-performing rigid PSC with JSC 25.36 mA cm^-2, VOC 1.158 V, FF 83.10%, PCE 24.40%.","stability":null,"layers":[{"name":"ITO/glass","thickness":null,"functionality":"Substrate","deposition":[{"step_name":"Laser etch and cleaning","method":"Cleaning (detergent, ultra-pure water, acetone, ethanol)","atmosphere":"Ambient air","temperature":null,"duration":null,"antisolvent":null,"solution":null,"additional_parameters":null}],"additional_treatment":null},{"name":"SnO2 (colloidal dispersion)","thickness":null,"functionality":"Electron-transport","deposition":[{"step_name":"Spin-coating","method":"Spin-coating (2.5 wt.% SnO2 diluted in DI water)","atmosphere":"Ambient air","temperature":null,"duration":{"value":30.0,"unit":"s"},"antisolvent":null,"solution":null,"additional_parameters":{"spin_speed":"3000 rpm"}},{"step_name":"Thermal anneal","method":"Thermal anneal","atmosphere":"Ambient air","temperature":{"value":150.0,"unit":"°C"},"duration":{"value":1800.0,"unit":"s"},"antisolvent":null,"solution":null,"additional_parameters":null},{"step_name":"UVO treatment","method":"UVO","atmosphere":"Ambient air","temperature":null,"duration":{"value":600.0,"unit":"s"},"antisolvent":null,"solution":null,"additional_parameters":null}],"additional_treatment":null},{"name":"MFCl (buried surface passivation)","thickness":null,"functionality":"Other","deposition":[{"step_name":"BSP spin-coating","method":"Spin-coating MFCl solution in DMF onto SnO2","atmosphere":"N2","temperature":null,"duration":{"value":30.0,"unit":"s"},"antisolvent":null,"solution":null,"additional_parameters":{"spin_speed":"5000 rpm","anneal":"100 °C for 5 min"}}],"additional_treatment":"Buried-surface passivation (BSP) using MFCl in DMF; annealed at 100 °C for 5 min."},{"name":"Perovskite (FAPbI3 0.95 / MAPbBr3 0.05 with MACl)","thickness":null,"functionality":"Absorber","deposition":[{"step_name":"Precursor preparation","method":"Dissolve perovskite precursors (FAPbI3 + 5 mol% MAPpbBr3 + 46 mol% MACl) in DMSO/DMF (1:8) at 60 °C","atmosphere":"N2","temperature":{"value":60.0,"unit":"°C"},"duration":null,"antisolvent":null,"solution":null,"additional_parameters":null},{"step_name":"Spin-coating","method":"Two-stage spin-coating","atmosphere":"N2","temperature":null,"duration":null,"antisolvent":null,"solution":null,"additional_parameters":{"stage1":"1000 rpm for 5 s","stage2":"5000 rpm for 20 s","antisolvent":"1 mL diethyl ether dripped 10 s before end"}},{"step_name":"Annealing","method":"Thermal annealing","atmosphere":"N2","temperature":{"value":120.0,"unit":"°C"},"duration":{"value":1800.0,"unit":"s"},"antisolvent":null,"solution":null,"additional_parameters":null}],"additional_treatment":null},{"name":"MFCl (top surface passivation)","thickness":null,"functionality":"Other","deposition":[{"step_name":"TSP spin-coating","method":"Spin-coating MFCl solution in isopropanol onto perovskite","atmosphere":"N2","temperature":null,"duration":{"value":30.0,"unit":"s"},"antisolvent":null,"solution":null,"additional_parameters":{"spin_speed":"5000 rpm","anneal":"100 °C for 5 min"}}],"additional_treatment":"Top-surface passivation (TSP) using MFCl in isopropanol; annealed at 100 °C for 5 min."},{"name":"Spiro-OMeTAD","thickness":null,"functionality":"Hole-transport","deposition":[{"step_name":"Hole transport layer deposition","method":"Spin-coating Spiro-OMeTAD solution","atmosphere":"N2","temperature":null,"duration":{"value":30.0,"unit":"s"},"antisolvent":null,"solution":null,"additional_parameters":{"spin_speed":"3000 rpm","solution_details":"72.3 mg Spiro-OMeTAD + 35 µL Li-TFSI (260 mg mL^-1 in acetonitrile) + 29 µL tBP in 1 mL chlorobenzene"}}],"additional_treatment":null},{"name":"Au (80 nm)","thickness":null,"functionality":"Contact","deposition":[{"step_name":"Top electrode evaporation","method":"Thermal evaporation","atmosphere":"Vacuum","temperature":null,"duration":null,"antisolvent":null,"solution":null,"additional_parameters":{"thickness":"80 nm"}}],"additional_treatment":null}]}]}
