Repository: lamalab-org/perla-extract

# Data Directory

This directory contains extraction results and ground truth data used for training, optimization, and evaluation of the Perovscribe pipeline.

## Directory Structure

```
data/
├── extractions/          # Extraction results from various sources
│   ├── humans/          # Human-annotated extractions
│   │   ├── Consensus/   # Consensus extractions between different human annotators
│   │   ├── Bear/        # Individual human annotator (anonymized)
│   │   ├── Bee/         # Individual human annotator (anonymized)
│   │   └── ...          # Additional anonymized human annotators
│   ├── claude-opus-4-1-20250805/  # LLM model extractions

File: src/perovscribe/data/extractions/gpt-5-mini-2025-08-07/10.1002--adma.202302143.json
{"cells":[{"perovskite_composition":{"formula":"(PEA)2MA4Pb5I16","sample_type":"Polycrystalline film","dimensionality":"2D/3D","a_ions":[{"abbreviation":"PEA","common_name":"Phenylethylammonium","molecular_formula":"C8H12N+","coefficient":"2"},{"abbreviation":"MA","common_name":"Methylammonium","molecular_formula":"CH6N+","coefficient":"4"}],"b_ions":[{"abbreviation":"Pb","common_name":"Lead","molecular_formula":"Pb2+","coefficient":"5"}],"x_ions":[{"abbreviation":"I","common_name":"Iodide","molecular_formula":"I-","coefficient":"16"}],"bandgap":null,"impurities":null,"additives":{"abbreviation":"PBN","concentration":{"value":0.005,"unit":"mol/L"}}},"device_architecture":"pin","pce":{"value":17.53,"unit":"%"},"jsc":{"value":18.44,"unit":"mA cm^-2"},"voc":{"value":1.21,"unit":"V"},"ff":{"value":78.52},"number_devices":null,"averaged_quantities":null,"active_area":null,"light_source":{"type":"AM 1.5G","description":"Solar simulator calibrated to AM 1.5G, 100 mW cm^-2","light_intensity":{"value":100.0,"unit":"mW cm^-2"},"lamp":"Solar simulator (Sol 3A, Newport)"},"encapsulated":false,"additional_notes":"Control device (no PBN) from Table 1: PCE 17.53% (J-V), integrated Jsc 18.22 mA cm^-2. Negligible hysteresis reported.","stability":{"time":null,"light_intensity":null,"humidity":null,"temperature":null,"PCE_T80":null,"PCE_at_the_start_of_the_experiment":{"value":17.53,"unit":"%"},"PCE_after_1000_hours":null,"PCE_at_the_end_of_experiment":null,"potential_bias":"MPPT"},"layers":[{"name":"ITO","thickness":null,"functionality":"Substrate","deposition":null,"additional_treatment":null},{"name":"2PACz","thickness":null,"functionality":"Hole-transport","deposition":[{"step_name":"Spin-coating 2PACz","method":"Spin-coating","atmosphere":"Ambient air","temperature":null,"duration":{"value":30.0,"unit":"s"},"antisolvent":null,"solution":null,"additional_parameters":{"rpm":3000}},{"step_name":"Annealing 2PACz","method":"Thermal-annealing","atmosphere":"Ambient air","temperature":{"value":60.0,"unit":"°C"},"duration":{"value":180.0,"unit":"s"},"antisolvent":null,"solution":null,"additional_parameters":null}],"additional_treatment":"2PACz (1 mg mL^-1 in ethanol) self-assembled monolayer on ITO."},{"name":"(PEA)2MA4Pb5I16","thickness":null,"functionality":"Absorber","deposition":[{"step_name":"Substrate preheat","method":"Other","atmosphere":"N2","temperature":{"value":100.0,"unit":"°C"},"duration":{"value":900.0,"unit":"s"},"antisolvent":null,"solution":null,"additional_parameters":null},{"step_name":"Perovskite spin-coating","method":"Spin-coating","atmosphere":"N2","temperature":null,"duration":{"value":20.0,"unit":"s"},"antisolvent":null,"solution":null,"additional_parameters":{"rpm":5000,"precursor":"PEAI:MAI:PbI2:PbCl2 molar ratio 0.4:0.9:0.95:0.05","solvent":"DMF/DMSO 9:1 v/v"}},{"step_name":"Low-vacuum processing","method":"Other","atmosphere":"Vacuum","temperature":null,"duration":{"value":480.0,"unit":"s"},"antisolvent":null,"solution":null,"additional_parameters":{"pressure":"-1 bar","purpose":"suppressed nucleation"}},{"step_name":"Thermal annealing","method":"Thermal-annealing","atmosphere":"N2","temperature":{"value":100.0,"unit":"°C"},"duration":{"value":600.0,"unit":"s"},"antisolvent":null,"solution":null,"additional_parameters":null},{"step_name":"PBN top-surface passivation","method":"Spin-coating","atmosphere":"N2","temperature":null,"duration":{"value":20.0,"unit":"s"},"antisolvent":null,"solution":null,"additional_parameters":{"rpm":5000,"solution":"PBN in isopropyl alcohol, optimized 5.0 mmol L^-1","note":"no thermal annealing after passivation"}}],"additional_treatment":"Quasi-2D Ruddlesden–Popper perovskite with <n>=5; PBN top-surface passivation applied as post-treatment."},{"name":"PC60BM","thickness":null,"functionality":"Electron-transport","deposition":[{"step_name":"PC60BM deposition","method":"Spin-coating","atmosphere":"N2","temperature":null,"duration":{"value":30.0,"unit":"s"},"antisolvent":null,"solution":null,"additional_parameters":{"rpm":2000,"solution_concentration":"20 mg mL^-1 in chlorobenzene","filtration":"0.45 μm PTFE filter"}}],"additional_treatment":null},{"name":"PEI","thickness":null,"functionality":"Other","deposition":[{"step_name":"PEI application","method":"Dropcasting","atmosphere":"N2","temperature":null,"duration":{"value":20.0,"unit":"s"},"antisolvent":null,"solution":null,"additional_parameters":{"rpm":5000,"solution_concentration":"0.5 mg mL^-1 in isopropyl alcohol"}},{"step_name":"PEI annealing","method":"Thermal-annealing","atmosphere":"N2","temperature":{"value":100.0,"unit":"°C"},"duration":{"value":300.0,"unit":"s"},"antisolvent":null,"solution":null,"additional_parameters":null}],"additional_treatment":"PEI used as cathode interfacial layer."},{"name":"Ag","thickness":{"value":100.0,"unit":"nm"},"functionality":"Contact","deposition":[{"step_name":"Silver electrode evaporation","method":"Evaporation","atmosphere":"Vacuum","temperature":null,"duration":null,"antisolvent":null,"solution":null,"additional_parameters":{"vacuum":"1 × 10^-6 Torr"}}],"additional_treatment":null}]},{"perovskite_composition":{"formula":"(PEA)2MA4Pb5I16","sample_type":"Polycrystalline film","dimensionality":"2D/3D","a_ions":[{"abbreviation":"PEA","common_name":"Phenylethylammonium","molecular_formula":"C8H12N+","coefficient":"2"},{"abbreviation":"MA","common_name":"Methylammonium","molecular_formula":"CH6N+","coefficient":"4"}],"b_ions":[{"abbreviation":"Pb","common_name":"Lead","molecular_formula":"Pb2+","coefficient":"5"}],"x_ions":[{"abbreviation":"I","common_name":"Iodide","molecular_formula":"I-","coefficient":"16"}],"bandgap":null,"impurities":null,"additives":{"abbreviation":"PBN","concentration":{"value":0.005,"unit":"mol/L"}}},"device_architecture":"pin","pce":{"value":20.05,"unit":"%"},"jsc":{"value":20.71,"unit":"mA cm^-2"},"voc":{"value":1.22,"unit":"V"},"ff":{"value":79.36},"number_devices":null,"averaged_quantities":null,"active_area":null,"light_source":{"type":"AM 1.5G","description":"Solar simulator calibrated to AM 1.5G, 100 mW cm^-2","light_intensity":{"value":100.0,"unit":"mW cm^-2"},"lamp":"Solar simulator (Sol 3A, Newport)"},"encapsulated":false,"additional_notes":"PBN-treated device (Table 1): PCE 20.05% (J-V), integrated Jsc 20.59 mA cm^-2. Reported enhanced Jsc and suppressed trap-assisted recombination; negligible hysteresis.","stability":{"time":{"value":3600000.0,"unit":"s"},"light_intensity":{"value":100.0,"unit":"mW cm^-2"},"humidity":null,"temperature":null,"PCE_T80":null,"PCE_at_the_start_of_the_experiment":{"value":20.05,"unit":"%"},"PCE_after_1000_hours":{"value":null,"unit":"%"},"PCE_at_the_end_of_experiment":null,"potential_bias":"MPPT"},"layers":[{"name":"ITO","thickness":null,"functionality":"Substrate","deposition":null,"additional_treatment":null},{"name":"2PACz","thickness":null,"functionality":"Hole-transport","deposition":[{"step_name":"Spin-coating 2PACz","method":"Spin-coating","atmosphere":"Ambient air","temperature":null,"duration":{"value":30.0,"unit":"s"},"antisolvent":null,"solution":null,"additional_parameters":{"rpm":3000}},{"step_name":"Annealing 2PACz","method":"Thermal-annealing","atmosphere":"Ambient air","temperature":{"value":60.0,"unit":"°C"},"duration":{"value":180.0,"unit":"s"},"antisolvent":null,"solution":null,"additional_parameters":null}],"additional_treatment":"2PACz (1 mg mL^-1 in ethanol) self-assembled monolayer on ITO."},{"name":"(PEA)2MA4Pb5I16","thickness":null,"functionality":"Absorber","deposition":[{"step_name":"Substrate preheat","method":"Other","atmosphere":"N2","temperature":{"value":100.0,"unit":"°C"},"duration":{"value":900.0,"unit":"s"},"antisolvent":null,"solution":null,"additional_parameters":null},{"step_name":"Perovskite spin-coating","method":"Spin-coating","atmosphere":"N2","temperature":null,"duration":{"value":20.0,"unit":"s"},"antisolvent":null,"solution":null,"additional_parameters":{"rpm":5000,"precursor":"PEAI:MAI:PbI2:PbCl2 molar ratio 0.4:0.9:0.95:0.05","solvent":"DMF/DMSO 9:1 v/v"}},{"step_name":"Low-vacuum processing","method":"Other","atmosphere":"Vacuum","temperature":null,"duration":{"value":480.0,"unit":"s"},"antisolvent":null,"solution":null,"additional_parameters":{"pressure":"-1 bar","purpose":"suppressed nucleation"}},{"step_name":"Thermal annealing","method":"Thermal-annealing","atmosphere":"N2","temperature":{"value":100.0,"unit":"°C"},"duration":{"value":600.0,"unit":"s"},"antisolvent":null,"solution":null,"additional_parameters":null},{"step_name":"PBN top-surface passivation","method":"Spin-coating","atmosphere":"N2","temperature":null,"duration":{"value":20.0,"unit":"s"},"antisolvent":null,"solution":null,"additional_parameters":{"rpm":5000,"solution":"PBN in isopropyl alcohol, optimized 5.0 mmol L^-1","note":"no thermal annealing after passivation"}}],"additional_treatment":"Quasi-2D Ruddlesden–Popper perovskite with <n>=5; PBN top-surface passivation applied as post-treatment."},{"name":"PC60BM","thickness":null,"functionality":"Electron-transport","deposition":[{"step_name":"PC60BM deposition","method":"Spin-coating","atmosphere":"N2","temperature":null,"duration":{"value":30.0,"unit":"s"},"antisolvent":null,"solution":null,"additional_parameters":{"rpm":2000,"solution_concentration":"20 mg mL^-1 in chlorobenzene","filtration":"0.45 μm PTFE filter"}}],"additional_treatment":null},{"name":"PEI","thickness":null,"functionality":"Other","deposition":[{"step_name":"PEI application","method":"Dropcasting","atmosphere":"N2","temperature":null,"duration":{"value":20.0,"unit":"s"},"antisolvent":null,"solution":null,"additional_parameters":{"rpm":5000,"solution_concentration":"0.5 mg mL^-1 in isopropyl alcohol"}},{"step_name":"PEI annealing","method":"Thermal-annealing","atmosphere":"N2","temperature":{"value":100.0,"unit":"°C"},"duration":{"value":300.0,"unit":"s"},"antisolvent":null,"solution":null,"additional_parameters":null}],"additional_treatment":"PEI used as cathode interfacial layer."},{"name":"Ag","thickness":{"value":100.0,"unit":"nm"},"functionality":"Contact","deposition":[{"step_name":"Silver electrode evaporation","method":"Evaporation","atmosphere":"Vacuum","temperature":null,"duration":null,"antisolvent":null,"solution":null,"additional_parameters":{"vacuum":"1 × 10^-6 Torr"}}],"additional_treatment":null}]}]}

File: src/perovscribe/data/extractions/gpt-5-mini-2025-08-07/10.1002--solr.201900370.json
{
  "cells": [
    {
      "perovskite_composition": {
        "formula": "FA0.85MA0.15PbI2.55Br0.45",
        "sample_type": "Polycrystalline film",
        "dimensionality": "3D",
        "a_ions": [
          {
            "abbreviation": "FA",
            "common_name": null,
            "molecular_formula": null,
            "coefficient": "0.85"
          },
          {
            "abbreviation": "MA",
            "common_name": null,
            "molecular_formula": null,
            "coefficient": "0.15"
          }
        ],
        "b_ions": [
          {
            "abbreviation": "Pb",
            "common_name": null,
            "molecular_formula": null,
            "coefficient": "1"
          }
        ],
        "x_ions": [
          {
            "abbreviation": "I",
            "common_name": null,
            "molecular_formula": null,
            "coefficient": "2.55"
          },
          {
            "abbreviation": "Br",
            "common_name": null,
            "molecular_formula": null,
            "coefficient": "0.45"
          }
        ],
        "bandgap": null,
        "impurities": null,
        "additives": {
          "abbreviation": "H2O",
          "concentration": {
            "value": 19999.999999999996,
            "unit": "mL"
          }
        }
      },
      "device_architecture": "nip",
      "pce": {
        "value": 19.25,
        "unit": "%"
      },
      "jsc": {
        "value": 22.8,
        "unit": "mA cm^-2"
      },
      "voc": {
        "value": 1.09,
        "unit": "V"
      },
      "ff": {
        "value": 77.4
      },
      "number_devices": null,
      "averaged_quantities": null,
      "active_area": {
        "value": 0.06,
        "unit": "cm^2"
      },
      "light_source": {
        "type": "AM 1.5G",
        "description": "Newport Oriel Sol 3A Class AAA solar simulator, 450 W Xenon lamp; calibrated to AM 1.5G (100 mW cm^-2)",
        "light_intensity": {
          "value": 100.0,
          "unit": "mW cm^-2"
        },
        "lamp": "450 W Xenon lamp"
      },
      "encapsulated": false,
      "additional_notes": "Integrated Jsc from EQE: 22.5 mA cm-2 (Table 1). Sample A corresponds to first anneal 40 \u00b0C (1-A) then 120 \u00b0C (2-A). Representative device.",
      "stability": null,
      "layers": [
        {
          "name": "FTO (15 \u03a9 sq\u22121)",
          "thickness": null,
          "functionality": "Substrate",
          "deposition": null,
          "additional_treatment": "Plasma cleaned for 5 min"
        },
        {
          "name": "SnO2",
          "thickness": null,
          "functionality": "Electron-transport",
          "deposition": [
            {
              "step_name": "Deposition",
              "method": "Deposition",
              "atmosphere": "Ambient air",
              "temperature": null,
              "duration": null,
              "antisolvent": null,
              "solution": null,
              "additional_parameters": {}
            }
          ],
          "additional_treatment": null
        },
        {
          "name": "FA0.85MA0.15PbI2.55Br0.45 (perovskite)",
          "thickness": null,
          "functionality": "Absorber",
          "deposition": [
            {
              "step_name": "Solution preparation",
              "method": "Precursor solution",
              "atmosphere": "Ambient air",
              "temperature": null,
              "duration": null,
              "antisolvent": null,
              "solution": {
                "compounds": null,
                "solutes": [
                  {
                    "name": "FAI",
                    "concentration": {
                      "value": 1.0000000000000002,
                      "unit": "mol/L"
                    }
                  },
                  {
                    "name": "PbI2",
                    "concentration": {
                      "value": 1.0500000000000003,
                      "unit": "mol/L"
                    }
                  },
                  {
                    "name": "MABr",
                    "concentration": {
                      "value": 0.20000000000000007,
                      "unit": "mol/L"
                    }
                  },
                  {
                    "name": "PbBr2",
                    "concentration": {
                      "value": 0.20000000000000007,
                      "unit": "mol/L"
                    }
                  }
                ],
                "volume": null,
                "temperature": null,
                "solvents": [
                  {
                    "name": "DMF",
                    "volume_fraction": 0.8
                  },
                  {
                    "name": "DMSO",
                    "volume_fraction": 0.2
                  }
                ]
              },
              "additional_parameters": {}
            },
            {
              "step_name": "Spin-coating + antisolvent",
              "method": "Spin-coating",
              "atmosphere": "Ambient air",
              "temperature": null,
              "duration": null,
              "antisolvent": null,
              "solution": null,
              "additional_parameters": {
                "program": [
                  {
                    "rpm": 600,
                    "duration": "5 s"
                  },
                  {
                    "rpm": 4000,
                    "duration": "40 s"
                  }
                ],
                "antisolvent_dripping_time": "15 s before program end"
              }
            },
            {
              "step_name": "First annealing (1-A)",
              "method": "Thermal-annealing",
              "atmosphere": "Ambient air",
              "temperature": {
                "value": 40.0,
                "unit": "\u00b0C"
              },
              "duration": {
                "value": 300.0,
                "unit": "s"
              },
              "antisolvent": null,
              "solution": null,
              "additional_parameters": null
            },
            {
              "step_name": "Second annealing (2-A)",
              "method": "Thermal-annealing",
              "atmosphere": "Ambient air",
              "temperature": {
                "value": 120.0,
                "unit": "\u00b0C"
              },
              "duration": {
                "value": 600.0,
                "unit": "s"
              },
              "antisolvent": null,
              "solution": null,
              "additional_parameters": null
            }
          ],
          "additional_treatment": "20 \u03bcL H2O (2% volume ratio) added to precursor."
        },
        {
          "name": "Spiro-OMeTAD",
          "thickness": null,
          "functionality": "Hole-transport",
          "deposition": [
            {
              "step_name": "Deposition",
              "method": "Deposition",
              "atmosphere": "Ambient air",
              "temperature": null,
              "duration": null,
              "antisolvent": null,
              "solution": null,
              "additional_parameters": {
                "composition": "72.3 mg spiro-OMeTAD, 28.8 \u03bcL 4-tertbutylpyridine, 17.5 \u03bcL Li-TFSI solution (520 mg Li-TFSI in 1 mL acetonitrile), in 1 mL chlorobenzene"
              }
            }
          ],
          "additional_treatment": null
        },
        {
          "name": "Au",
          "thickness": null,
          "functionality": "Contact",
          "deposition": [
            {
              "step_name": "Top electrode deposition",
              "method": "Thermal evaporation",
              "atmosphere": "Vacuum",
              "temperature": null,
              "duration": null,
              "antisolvent": null,
              "solution": null,
              "additional_parameters": {}
            }
          ],
          "additional_treatment": null
        }
      ]
    },
    {
      "perovskite_composition": {
        "formula": "FA0.85MA0.15PbI2.55Br0.45",
        "sample_type": "Polycrystalline film",
        "dimensionality": "3D",
        "a_ions": [
          {
            "abbreviation": "FA",
            "common_name": null,
            "molecular_formula": null,
            "coefficient": "0.85"
          },
          {
            "abbreviation": "MA",
            "common_name": null,
            "molecular_formula": null,
            "coefficient": "0.15"
          }
        ],
        "b_ions": [
          {
            "abbreviation": "Pb",
            "common_name": null,
            "molecular_formula": null,
            "coefficient": "1"
          }
        ],
        "x_ions": [
          {
            "abbreviation": "I",
            "common_name": null,
            "molecular_formula": null,
            "coefficient": "2.55"
          },
          {
            "abbreviation": "Br",
            "common_name": null,
            "molecular_formula": null,
            "coefficient": "0.45"
          }
        ],
        "bandgap": null,
        "impurities": null,
        "additives": {
          "abbreviation": "H2O",
          "concentration": {
            "value": 19999.999999999996,
            "unit": "mL"
          }
        }
      },
      "device_architecture": "nip",
      "pce": {
        "value": 20.3,
        "unit": "%"
      },
      "jsc": {
        "value": 23.5,
        "unit": "mA cm^-2"
      },
      "voc": {
        "value": 1.11,
        "unit": "V"
      },
      "ff": {
        "value": 77.8
      },
      "number_devices": null,
      "averaged_quantities": null,
      "active_area": {
        "value": 0.06,
        "unit": "cm^2"
      },
      "light_source": {
        "type": "AM 1.5G",
        "description": "Newport Oriel Sol 3A Class AAA solar simulator, 450 W Xenon lamp; calibrated to AM 1.5G (100 mW cm^-2)",
        "light_intensity": {
          "value": 100.0,
          "unit": "mW cm^-2"
        },
        "lamp": "450 W Xenon lamp"
      },
      "encapsulated": false,
      "additional_notes": "Integrated Jsc from EQE: 22.9 mA cm-2 (Table 1). Sample B corresponds to first anneal 60 \u00b0C (1-A) then 120 \u00b0C (2-A). Representative device.",
      "stability": null,
      "layers": [
        {
          "name": "FTO (15 \u03a9 sq\u22121)",
          "thickness": null,
          "functionality": "Substrate",
          "deposition": null,
          "additional_treatment": "Plasma cleaned for 5 min"
        },
        {
          "name": "SnO2",
          "thickness": null,
          "functionality": "Electron-transport",
          "deposition": [
            {
              "step_name": "Deposition",
              "method": "Deposition",
              "atmosphere": "Ambient air",
              "temperature": null,
              "duration": null,
              "antisolvent": null,
              "solution": null,
              "additional_parameters": {}
            }
          ],
          "additional_treatment": null
        },
        {
          "name": "FA0.85MA0.15PbI2.55Br0.45 (perovskite)",
          "thickness": null,
          "functionality": "Absorber",
          "deposition": [
            {
              "step_name": "Solution preparation",
              "method": "Precursor solution",
              "atmosphere": "Ambient air",
              "temperature": null,
              "duration": null,
              "antisolvent": null,
              "solution": {
                "compounds": null,
                "solutes": [
                  {
                    "name": "FAI",
                    "concentration": {
                      "value": 1.0000000000000002,
                      "unit": "mol/L"
                    }
                  },
                  {
                    "name": "PbI2",
                    "concentration": {
                      "value": 1.0500000000000003,
                      "unit": "mol/L"
                    }
                  },
                  {
                    "name": "MABr",
                    "concentration": {
                      "value": 0.20000000000000007,
                      "unit": "mol/L"
                    }
                  },
                  {
                    "name": "PbBr2",
                    "concentration": {
                      "value": 0.20000000000000007,
                      "unit": "mol/L"
                    }
                  }
                ],
                "volume": null,
                "temperature": null,
                "solvents": [
                  {
                    "name": "DMF",
                    "volume_fraction": 0.8
                  },
                  {
                    "name": "DMSO",
                    "volume_fraction": 0.2
                  }
                ]
              },
              "additional_parameters": {}
            },
            {
              "step_name": "Spin-coating + antisolvent",
              "method": "Spin-coating",
              "atmosphere": "Ambient air",
              "temperature": null,
              "duration": null,
              "antisolvent": null,
              "solution": null,
              "additional_parameters": {
                "program": [
                  {
                    "rpm": 600,
                    "duration": "5 s"
                  },
                  {
                    "rpm": 4000,
                    "duration": "40 s"
                  }
                ],
                "antisolvent_dripping_time": "15 s before program end"
              }
            },
            {
              "step_name": "First annealing (1-A)",
              "method": "Thermal-annealing",
              "atmosphere": "Ambient air",
              "temperature": {
                "value": 60.0,
                "unit": "\u00b0C"
              },
              "duration": {
                "value": 300.0,
                "unit": "s"
              },
              "antisolvent": null,
              "solution": null,
              "additional_parameters": null
            },
            {
              "step_name": "Second annealing (2-A)",
              "method": "Thermal-annealing",
              "atmosphere": "Ambient air",
              "temperature": {
                "value": 120.0,
                "unit": "\u00b0C"
              },
              "duration": {
                "value": 600.0,
                "unit": "s"
              },
              "antisolvent": null,
              "solution": null,
              "additional_parameters": null
            }
          ],
          "additional_treatment": "20 \u03bcL H2O (2% volume ratio) added to precursor."
        },
        {
          "name": "Spiro-OMeTAD",
          "thickness": null,
          "functionality": "Hole-transport",
          "deposition": [
            {
              "step_name": "Deposition",
              "method": "Deposition",
              "atmosphere": "Ambient air",
              "temperature": null,
              "duration": null,
              "antisolvent": null,
              "solution": null,
              "additional_parameters": {
                "composition": "72.3 mg spiro-OMeTAD, 28.8 \u03bcL 4-tertbutylpyridine, 17.5 \u03bcL Li-TFSI solution (520 mg Li-TFSI in 1 mL acetonitrile), in 1 mL chlorobenzene"
              }
            }
          ],
          "additional_treatment": null
        },
        {
          "name": "Au",
          "thickness": null,
          "functionality": "Contact",
          "deposition": [
            {
              "step_name": "Top electrode deposition",
              "method": "Thermal evaporation",
              "atmosphere": "Vacuum",
              "temperature": null,
              "duration": null,
              "antisolvent": null,
              "solution": null,
              "additional_parameters": {}
            }
          ],
          "additional_treatment": null
        }
      ]
    },
    {
      "perovskite_composition": {
        "formula": "FA0.85MA0.15PbI2.55Br0.45",
        "sample_type": "Polycrystalline film",
        "dimensionality": "3D",
        "a_ions": [
          {
            "abbreviation": "FA",
            "common_name": null,
            "molecular_formula": null,
            "coefficient": "0.85"
          },
          {
            "abbreviation": "MA",
            "common_name": null,
            "molecular_formula": null,
            "coefficient": "0.15"
          }
        ],
        "b_ions": [
          {
            "abbreviation": "Pb",
            "common_name": null,
            "molecular_formula": null,
            "coefficient": "1"
          }
        ],
        "x_ions": [
          {
            "abbreviation": "I",
            "common_name": null,
            "molecular_formula": null,
            "coefficient": "2.55"
          },
          {
            "abbreviation": "Br",
            "common_name": null,
            "molecular_formula": null,
            "coefficient": "0.45"
          }
        ],
        "bandgap": null,
        "impurities": null,
        "additives": {
          "abbreviation": "H2O",
          "concentration": {
            "value": 19999.999999999996,
            "unit": "mL"
          }
        }
      },
      "device_architecture": "nip",
      "pce": {
        "value": 19.8,
        "unit": "%"
      },
      "jsc": {
        "value": 23.2,
        "unit": "mA cm^-2"
      },
      "voc": {
        "value": 1.1,
        "unit": "V"
      },
      "ff": {
        "value": 77.5
      },
      "number_devices": null,
      "averaged_quantities": null,
      "active_area": {
        "value": 0.06,
        "unit": "cm^2"
      },
      "light_source": {
        "type": "AM 1.5G",
        "description": "Newport Oriel Sol 3A Class AAA solar simulator, 450 W Xenon lamp; calibrated to AM 1.5G (100 mW cm^-2)",
        "light_intensity": {
          "value": 100.0,
          "unit": "mW cm^-2"
        },
        "lamp": "450 W Xenon lamp"
      },
      "encapsulated": false,
      "additional_notes": "Integrated Jsc from EQE: 22.7 mA cm-2 (Table 1). Sample C corresponds to first anneal 80 \u00b0C (1-A) then 120 \u00b0C (2-A). Representative device.",
      "stability": null,
      "layers": [
        {
          "name": "FTO (15 \u03a9 sq\u22121)",
          "thickness": null,
          "functionality": "Substrate",
          "deposition": null,
          "additional_treatment": "Plasma cleaned for 5 min"
        },
        {
          "name": "SnO2",
          "thickness": null,
          "functionality": "Electron-transport",
          "deposition": [
            {
              "step_name": "Deposition",
              "method": "Deposition",
              "atmosphere": "Ambient air",
              "temperature": null,
              "duration": null,
              "antisolvent": null,
              "solution": null,
              "additional_parameters": {}
            }
          ],
          "additional_treatment": null
        },
        {
          "name": "FA0.85MA0.15PbI2.55Br0.45 (perovskite)",
          "thickness": null,
          "functionality": "Absorber",
          "deposition": [
            {
              "step_name": "Solution preparation",
              "method": "Precursor solution",
              "atmosphere": "Ambient air",
              "temperature": null,
              "duration": null,
              "antisolvent": null,
              "solution": {
                "compounds": null,
                "solutes": [
                  {
                    "name": "FAI",
                    "concentration": {
                      "value": 1.0000000000000002,
                      "unit": "mol/L"
                    }
                  },
                  {
                    "name": "PbI2",
                    "concentration": {
                      "value": 1.0500000000000003,
                      "unit": "mol/L"
                    }
                  },
                  {
                    "name": "MABr",
                    "concentration": {
                      "value": 0.20000000000000007,
                      "unit": "mol/L"
                    }
                  },
                  {
                    "name": "PbBr2",
                    "concentration": {
                      "value": 0.20000000000000007,
                      "unit": "mol/L"
                    }
                  }
                ],
                "volume": null,
                "temperature": null,
                "solvents": [
                  {
                    "name": "DMF",
                    "volume_fraction": 0.8
                  },
                  {
                    "name": "DMSO",
                    "volume_fraction": 0.2
                  }
                ]
              },
              "additional_parameters": {}
            },
            {
              "step_name": "Spin-coating + antisolvent",
              "method": "Spin-coating",
              "atmosphere": "Ambient air",
              "temperature": null,
              "duration": null,
              "antisolvent": null,
              "solution": null,
              "additional_parameters": {
                "program": [
                  {
                    "rpm": 600,
                    "duration": "5 s"
                  },
                  {
                    "rpm": 4000,
                    "duration": "40 s"
                  }
                ],
                "antisolvent_dripping_time": "15 s before program end"
              }
            },
            {
              "step_name": "First annealing (1-A)",
              "method": "Thermal-annealing",
              "atmosphere": "Ambient air",
              "temperature": {
                "value": 80.0,
                "unit": "\u00b0C"
              },
              "duration": {
                "value": 300.0,
                "unit": "s"
              },
              "antisolvent": null,
              "solution": null,
              "additional_parameters": null
            },
            {
              "step_name": "Second annealing (2-A)",
              "method": "Thermal-annealing",
              "atmosphere": "Ambient air",
              "temperature": {
                "value": 120.0,
                "unit": "\u00b0C"
              },
              "duration": {
                "value": 600.0,
                "unit": "s"
              },
              "antisolvent": null,
              "solution": null,
              "additional_parameters": null
            }
          ],
          "additional_treatment": "20 \u03bcL H2O (2% volume ratio) added to precursor."
        },
        {
          "name": "Spiro-OMeTAD",
          "thickness": null,
          "functionality": "Hole-transport",
          "deposition": [
            {
              "step_name": "Deposition",
              "method": "Deposition",
              "atmosphere": "Ambient air",
              "temperature": null,
              "duration": null,
              "antisolvent": null,
              "solution": null,
              "additional_parameters": {
                "composition": "72.3 mg spiro-OMeTAD, 28.8 \u03bcL 4-tertbutylpyridine, 17.5 \u03bcL Li-TFSI solution (520 mg Li-TFSI in 1 mL acetonitrile), in 1 mL chlorobenzene"
              }
            }
          ],
          "additional_treatment": null
        },
        {
          "name": "Au",
          "thickness": null,
          "functionality": "Contact",
          "deposition": [
            {
              "step_name": "Top electrode deposition",
              "method": "Thermal evaporation",
              "atmosphere": "Vacuum",
              "temperature": null,
              "duration": null,
              "antisolvent": null,
              "solution": null,
              "additional_parameters": {}
            }
          ],
          "additional_treatment": null
        }
      ]
    },
    {
      "perovskite_composition": {
        "formula": "FA0.85MA0.15PbI2.55Br0.45",
        "sample_type": "Polycrystalline film",
        "dimensionality": "3D",
        "a_ions": [
          {
            "abbreviation": "FA",
            "common_name": null,
            "molecular_formula": null,
            "coefficient": "0.85"
          },
          {
            "abbreviation": "MA",
            "common_name": null,
            "molecular_formula": null,
            "coefficient": "0.15"
          }
        ],
        "b_ions": [
          {
            "abbreviation": "Pb",
            "common_name": null,
            "molecular_formula": null,
            "coefficient": "1"
          }
        ],
        "x_ions": [
          {
            "abbreviation": "I",
            "common_name": null,
            "molecular_formula": null,
            "coefficient": "2.55"
          },
          {
            "abbreviation": "Br",
            "common_name": null,
            "molecular_formula": null,
            "coefficient": "0.45"
          }
        ],
        "bandgap": null,
        "impurities": null,
        "additives": {
          "abbreviation": "H2O",
          "concentration": {
            "value": 19999.999999999996,
            "unit": "mL"
          }
        }
      },
      "device_architecture": "nip",
      "pce": {
        "value": 19.4,
        "unit": "%"
      },
      "jsc": {
        "value": 23.0,
        "unit": "mA cm^-2"
      },
      "voc": {
        "value": 1.09,
        "unit": "V"
      },
      "ff": {
        "value": 77.4
      },
      "number_devices": null,
      "averaged_quantities": null,
      "active_area": {
        "value": 0.06,
        "unit": "cm^2"
      },
      "light_source": {
        "type": "AM 1.5G",
        "description": "Newport Oriel Sol 3A Class AAA solar simulator, 450 W Xenon lamp; calibrated to AM 1.5G (100 mW cm^-2)",
        "light_intensity": {
          "value": 100.0,
          "unit": "mW cm^-2"
        },
        "lamp": "450 W Xenon lamp"
      },
      "encapsulated": false,
      "additional_notes": "Integrated Jsc from EQE: 22.6 mA cm-2 (Table 1). Sample D corresponds to first anneal 100 \u00b0C (1-A) then 120 \u00b0C (2-A). Representative device.",
      "stability": null,
      "layers": [
        {
          "name": "FTO (15 \u03a9 sq\u22121)",
          "thickness": null,
          "functionality": "Substrate",
          "deposition": null,
          "additional_treatment": "Plasma cleaned for 5 min"
        },
        {
          "name": "SnO2",
          "thickness": null,
          "functionality": "Electron-transport",
          "deposition": [
            {
              "step_name": "Deposition",
              "method": "Deposition",
              "atmosphere": "Ambient air",
              "temperature": null,
              "duration": null,
              "antisolvent": null,
              "solution": null,
              "additional_parameters": {}
            }
          ],
          "additional_treatment": null
        },
        {
          "name": "FA0.85MA0.15PbI2.55Br0.45 (perovskite)",
          "thickness": null,
          "functionality": "Absorber",
          "deposition": [
            {
              "step_name": "Solution preparation",
              "method": "Precursor solution",
              "atmosphere": "Ambient air",
              "temperature": null,
              "duration": null,
              "antisolvent": null,
              "solution": {
                "compounds": null,
                "solutes": [
                  {
                    "name": "FAI",
                    "concentration": {
                      "value": 1.0000000000000002,
                      "unit": "mol/L"
                    }
                  },
                  {
                    "name": "PbI2",
                    "concentration": {
                      "value": 1.0500000000000003,
                      "unit": "mol/L"
                    }
                  },
                  {
                    "name": "MABr",
                    "concentration": {
                      "value": 0.20000000000000007,
                      "unit": "mol/L"
                    }
                  },
                  {
                    "name": "PbBr2",
                    "concentration": {
                      "value": 0.20000000000000007,
                      "unit": "mol/L"
                    }
                  }
                ],
                "volume": null,
                "temperature": null,
                "solvents": [
                  {
                    "name": "DMF",
                    "volume_fraction": 0.8
                  },
                  {
                    "name": "DMSO",
                    "volume_fraction": 0.2
                  }
                ]
              },
              "additional_parameters": {}
            },
            {
              "step_name": "Spin-coating + antisolvent",
              "method": "Spin-coating",
              "atmosphere": "Ambient air",
              "temperature": null,
              "duration": null,
              "antisolvent": null,
              "solution": null,
              "additional_parameters": {
                "program": [
                  {
                    "rpm": 600,
                    "duration": "5 s"
                  },
                  {
                    "rpm": 4000,
                    "duration": "40 s"
                  }
                ],
                "antisolvent_dripping_time": "15 s before program end"
              }
            },
            {
              "step_name": "First annealing (1-A)",
              "method": "Thermal-annealing",
              "atmosphere": "Ambient air",
              "temperature": {
                "value": 100.0,
                "unit": "\u00b0C"
              },
              "duration": {
                "value": 300.0,
                "unit": "s"
              },
              "antisolvent": null,
              "solution": null,
              "additional_parameters": null
            },
            {
              "step_name": "Second annealing (2-A)",
              "method": "Thermal-annealing",
              "atmosphere": "Ambient air",
              "temperature": {
                "value": 120.0,
                "unit": "\u00b0C"
              },
              "duration": {
                "value": 600.0,
                "unit": "s"
              },
              "antisolvent": null,
              "solution": null,
              "additional_parameters": null
            }
          ],
          "additional_treatment": "20 \u03bcL H2O (2% volume ratio) added to precursor."
        },
        {
          "name": "Spiro-OMeTAD",
          "thickness": null,
          "functionality": "Hole-transport",
          "deposition": [
            {
              "step_name": "Deposition",
              "method": "Deposition",
              "atmosphere": "Ambient air",
              "temperature": null,
              "duration": null,
              "antisolvent": null,
              "solution": null,
              "additional_parameters": {
                "composition": "72.3 mg spiro-OMeTAD, 28.8 \u03bcL 4-tertbutylpyridine, 17.5 \u03bcL Li-TFSI solution (520 mg Li-TFSI in 1 mL acetonitrile), in 1 mL chlorobenzene"
              }
            }
          ],
          "additional_treatment": null
        },
        {
          "name": "Au",
          "thickness": null,
          "functionality": "Contact",
          "deposition": [
            {
              "step_name": "Top electrode deposition",
              "method": "Thermal evaporation",
              "atmosphere": "Vacuum",
              "temperature": null,
              "duration": null,
              "antisolvent": null,
              "solution": null,
              "additional_parameters": {}
            }
          ],
          "additional_treatment": null
        }
      ]
    },
    {
      "perovskite_composition": {
        "formula": "FA0.85MA0.15PbI2.55Br0.45",
        "sample_type": "Polycrystalline film",
        "dimensionality": "3D",
        "a_ions": [
          {
            "abbreviation": "FA",
            "common_name": null,
            "molecular_formula": null,
            "coefficient": "0.85"
          },
          {
            "abbreviation": "MA",
            "common_name": null,
            "molecular_formula": null,
            "coefficient": "0.15"
          }
        ],
        "b_ions": [
          {
            "abbreviation": "Pb",
            "common_name": null,
            "molecular_formula": null,
            "coefficient": "1"
          }
        ],
        "x_ions": [
          {
            "abbreviation": "I",
            "common_name": null,
            "molecular_formula": null,
            "coefficient": "2.55"
          },
          {
            "abbreviation": "Br",
            "common_name": null,
            "molecular_formula": null,
            "coefficient": "0.45"
          }
        ],
        "bandgap": null,
        "impurities": null,
        "additives": null
      },
      "device_architecture": "nip",
      "pce": {
        "value": 18.7,
        "unit": "%"
      },
      "jsc": null,
      "voc": null,
      "ff": null,
      "number_devices": null,
      "averaged_quantities": null,
      "active_area": {
        "value": 0.06,
        "unit": "cm^2"
      },
      "light_source": {
        "type": "AM 1.5G",
        "description": "Newport Oriel Sol 3A Class AAA solar simulator, 450 W Xenon lamp; calibrated to AM 1.5G (100 mW cm^-2)",
        "light_intensity": {
          "value": 100.0,
          "unit": "mW cm^-2"
        },
        "lamp": "450 W Xenon lamp"
      },
      "encapsulated": false,
      "additional_notes": "FAMA device without added water (reference) reported PCE 18.7% in text. No explicit Jsc/Voc/FF values for this reference device in main text.",
      "stability": null,
      "layers": [
        {
          "name": "FTO (15 \u03a9 sq\u22121)",
          "thickness": null,
          "functionality": "Substrate",
          "deposition": null,
          "additional_treatment": "Plasma cleaned for 5 min"
        },
        {
          "name": "SnO2",
          "thickness": null,
          "functionality": "Electron-transport",
          "deposition": [
            {
              "step_name": "Deposition",
              "method": "Deposition",
              "atmosphere": "Ambient air",
              "temperature": null,
              "duration": null,
              "antisolvent": null,
              "solution": null,
              "additional_parameters": {}
            }
          ],
          "additional_treatment": null
        },
        {
          "name": "FA0.85MA0.15PbI2.55Br0.45 (perovskite)",
          "thickness": null,
          "functionality": "Absorber",
          "deposition": [
            {
              "step_name": "Solution preparation",
              "method": "Precursor solution",
              "atmosphere": "Ambient air",
              "temperature": null,
              "duration": null,
              "antisolvent": null,
              "solution": {
                "compounds": null,
                "solutes": [
                  {
                    "name": "FAI",
                    "concentration": {
                      "value": 1.0000000000000002,
                      "unit": "mol/L"
                    }
                  },
                  {
                    "name": "PbI2",
                    "concentration": {
                      "value": 1.0500000000000003,
                      "unit": "mol/L"
                    }
                  },
                  {
                    "name": "MABr",
                    "concentration": {
                      "value": 0.20000000000000007,
                      "unit": "mol/L"
                    }
                  },
                  {
                    "name": "PbBr2",
                    "concentration": {
                      "value": 0.20000000000000007,
                      "unit": "mol/L"
                    }
                  }
                ],
                "volume": null,
                "temperature": null,
                "solvents": [
                  {
                    "name": "DMF",
                    "volume_fraction": 0.8
                  },
                  {
                    "name": "DMSO",
                    "volume_fraction": 0.2
                  }
                ]
              },
              "additional_parameters": {}
            }
          ],
          "additional_treatment": "No H2O added."
        }
      ]
    }
  ]
}
