Repository: lamalab-org/perla-extract

# Data Directory

This directory contains extraction results and ground truth data used for training, optimization, and evaluation of the Perovscribe pipeline.

## Directory Structure

```
data/
├── extractions/          # Extraction results from various sources
│   ├── humans/          # Human-annotated extractions
│   │   ├── Consensus/   # Consensus extractions between different human annotators
│   │   ├── Bear/        # Individual human annotator (anonymized)
│   │   ├── Bee/         # Individual human annotator (anonymized)
│   │   └── ...          # Additional anonymized human annotators
│   ├── claude-opus-4-1-20250805/  # LLM model extractions

File: src/perovscribe/data/extractions/gpt-5-mini-2025-08-07/10.1002--solr.202300817.json
{"cells":[{"perovskite_composition":{"formula":"Cs0.05FA0.78MA0.17PbI2.53Br0.47","sample_type":"Polycrystalline film","dimensionality":"3D","a_ions":[{"abbreviation":"FA","common_name":"Formamidinium","molecular_formula":null,"coefficient":"0.78"},{"abbreviation":"MA","common_name":"Methylammonium","molecular_formula":null,"coefficient":"0.17"},{"abbreviation":"Cs","common_name":"Cesium","molecular_formula":"Cs+","coefficient":"0.05"}],"b_ions":[{"abbreviation":"Pb","common_name":"Lead","molecular_formula":"Pb2+","coefficient":"1"}],"x_ions":[{"abbreviation":"I","common_name":"Iodide","molecular_formula":"I-","coefficient":"2.53"},{"abbreviation":"Br","common_name":"Bromide","molecular_formula":"Br-","coefficient":"0.47"}],"bandgap":null,"impurities":null,"additives":null},"device_architecture":"pin","pce":{"value":19.15,"unit":"%"},"jsc":{"value":22.01,"unit":"mA cm^-2"},"voc":{"value":1.08,"unit":"V"},"ff":{"value":80.53},"number_devices":36,"averaged_quantities":true,"active_area":null,"light_source":{"type":"Other","description":"Class 3A solar simulator (SS-F5-3A, Enli Technology); calibrated with a reference cell.","light_intensity":{"value":100.0,"unit":"mW cm^-2"},"lamp":null},"encapsulated":null,"additional_notes":"Device stack: FTO/DIM/Perovskite/PCBM/BCP/Ag. PCE, JSC, VOC, FF are averaged values from 36 separate cells (Table 2). EQE-integrated JSC reported as 20.83 mA cm^-2 for DIM devices (in text).","stability":null,"layers":[{"name":"FTO","thickness":null,"functionality":"Substrate","deposition":[{"step_name":"Cleaning","method":"Ultrasonic cleaning","atmosphere":"Ambient air","temperature":null,"duration":null,"antisolvent":null,"solution":null,"additional_parameters":{"steps":"detergent, deionized water, acetone, isopropanol, 15 min each"}},{"step_name":"UV-ozone","method":"UV-ozone treatment","atmosphere":"Ambient air","temperature":null,"duration":{"value":900.0,"unit":"s"},"antisolvent":null,"solution":null,"additional_parameters":null}],"additional_treatment":null},{"name":"DIM","thickness":null,"functionality":"Hole-transport","deposition":[{"step_name":"Solution preparation & spin-coating","method":"Spin-coating","atmosphere":"N2","temperature":null,"duration":null,"antisolvent":null,"solution":null,"additional_parameters":{"solution_concentration":"1 mg mL^-1","solvent":"chlorobenzene","spin_rate_rpm":3000,"time_s":30}},{"step_name":"Thermal annealing","method":"Thermal-annealing","atmosphere":"N2","temperature":{"value":100.0,"unit":"°C"},"duration":{"value":600.0,"unit":"s"},"antisolvent":null,"solution":null,"additional_parameters":null}],"additional_treatment":"Dopant-free imidazolium-based HTM (DIM)."},{"name":"FA0.78MA0.17Cs0.05PbI2.53Br0.47","thickness":null,"functionality":"Absorber","deposition":[{"step_name":"Precursor solution preparation","method":"Solution preparation","atmosphere":"N2","temperature":null,"duration":null,"antisolvent":null,"solution":{"compounds":["MAI (34 mg)","FAI (145 mg)","CsI (16.8 mg)","PbI2 (510 mg)","PbBr2 (71.3 mg)"],"solutes":null,"volume":{"value":1.0,"unit":"mL"},"temperature":{"value":70.0,"unit":"°C"},"solvents":[{"name":"DMF","volume_fraction":0.8},{"name":"DMSO","volume_fraction":0.2}]},"additional_parameters":null},{"step_name":"Spin-coating with antisolvent","method":"Spin-coating","atmosphere":"N2","temperature":null,"duration":null,"antisolvent":null,"solution":null,"additional_parameters":{"solution_volume_uL":80,"spin_rate_rpm":2700,"time_s":50,"antisolvent":"Chlorobenzene (200 μL dropped in last 3 s)"}},{"step_name":"Thermal annealing","method":"Thermal-annealing","atmosphere":"N2","temperature":{"value":100.0,"unit":"°C"},"duration":{"value":3600.0,"unit":"s"},"antisolvent":null,"solution":null,"additional_parameters":null}],"additional_treatment":null},{"name":"PCBM","thickness":null,"functionality":"Electron-transport","deposition":[{"step_name":"Solution preparation & spin-coating","method":"Spin-coating","atmosphere":"N2","temperature":null,"duration":null,"antisolvent":null,"solution":{"compounds":null,"solutes":[{"name":"PCBM","concentration":{"value":20.0,"unit":"mg/mL"}}],"volume":{"value":0.05,"unit":"mL"},"temperature":null,"solvents":[{"name":"chlorobenzene","volume_fraction":null}]},"additional_parameters":{"spin_rate_rpm":1000,"time_s":60,"post_dry_time_min":30}}],"additional_treatment":null},{"name":"BCP","thickness":null,"functionality":"Contact","deposition":[{"step_name":"Thermal evaporation","method":"Thermal evaporation","atmosphere":"Vacuum","temperature":null,"duration":null,"antisolvent":null,"solution":null,"additional_parameters":{"thickness_nm":3,"note":"≈3 nm BCP layer"}}],"additional_treatment":null},{"name":"Ag","thickness":null,"functionality":"Contact","deposition":[{"step_name":"Top electrode deposition","method":"Thermal evaporation","atmosphere":"Vacuum","temperature":null,"duration":null,"antisolvent":null,"solution":null,"additional_parameters":{"thickness_nm":100,"pressure_torr":"1e-7"}}],"additional_treatment":null}]},{"perovskite_composition":{"formula":"Cs0.05FA0.78MA0.17PbI2.53Br0.47","sample_type":"Polycrystalline film","dimensionality":"3D","a_ions":[{"abbreviation":"FA","common_name":"Formamidinium","molecular_formula":null,"coefficient":"0.78"},{"abbreviation":"MA","common_name":"Methylammonium","molecular_formula":null,"coefficient":"0.17"},{"abbreviation":"Cs","common_name":"Cesium","molecular_formula":"Cs+","coefficient":"0.05"}],"b_ions":[{"abbreviation":"Pb","common_name":"Lead","molecular_formula":"Pb2+","coefficient":"1"}],"x_ions":[{"abbreviation":"I","common_name":"Iodide","molecular_formula":"I-","coefficient":"2.53"},{"abbreviation":"Br","common_name":"Bromide","molecular_formula":"Br-","coefficient":"0.47"}],"bandgap":null,"impurities":null,"additives":null},"device_architecture":"pin","pce":{"value":18.13,"unit":"%"},"jsc":{"value":21.35,"unit":"mA cm^-2"},"voc":{"value":1.06,"unit":"V"},"ff":{"value":80.1},"number_devices":36,"averaged_quantities":true,"active_area":null,"light_source":{"type":"Other","description":"Class 3A solar simulator (SS-F5-3A, Enli Technology); calibrated with a reference cell.","light_intensity":{"value":100.0,"unit":"mW cm^-2"},"lamp":null},"encapsulated":null,"additional_notes":"Device stack: FTO/SIM/Perovskite/PCBM/BCP/Ag. EQE-integrated JSC reported as 20.41 mA cm^-2 for SIM devices (in text).","stability":null,"layers":[{"name":"FTO","thickness":null,"functionality":"Substrate","deposition":[{"step_name":"Cleaning","method":"Ultrasonic cleaning","atmosphere":"Ambient air","temperature":null,"duration":null,"antisolvent":null,"solution":null,"additional_parameters":{"steps":"detergent, deionized water, acetone, isopropanol, 15 min each"}},{"step_name":"UV-ozone","method":"UV-ozone treatment","atmosphere":"Ambient air","temperature":null,"duration":{"value":900.0,"unit":"s"},"antisolvent":null,"solution":null,"additional_parameters":null}],"additional_treatment":null},{"name":"SIM","thickness":null,"functionality":"Hole-transport","deposition":[{"step_name":"Solution preparation & spin-coating","method":"Spin-coating","atmosphere":"N2","temperature":null,"duration":null,"antisolvent":null,"solution":null,"additional_parameters":{"solution_concentration":"1 mg mL^-1","solvent":"chlorobenzene","spin_rate_rpm":3000,"time_s":30}},{"step_name":"Thermal annealing","method":"Thermal-annealing","atmosphere":"N2","temperature":{"value":100.0,"unit":"°C"},"duration":{"value":600.0,"unit":"s"},"antisolvent":null,"solution":null,"additional_parameters":null}],"additional_treatment":"Dopant-free imidazolium-based HTM (SIM)."},{"name":"FA0.78MA0.17Cs0.05PbI2.53Br0.47","thickness":null,"functionality":"Absorber","deposition":[{"step_name":"Precursor solution preparation","method":"Solution preparation","atmosphere":"N2","temperature":null,"duration":null,"antisolvent":null,"solution":{"compounds":["MAI (34 mg)","FAI (145 mg)","CsI (16.8 mg)","PbI2 (510 mg)","PbBr2 (71.3 mg)"],"solutes":null,"volume":{"value":1.0,"unit":"mL"},"temperature":{"value":70.0,"unit":"°C"},"solvents":[{"name":"DMF","volume_fraction":0.8},{"name":"DMSO","volume_fraction":0.2}]},"additional_parameters":null},{"step_name":"Spin-coating with antisolvent","method":"Spin-coating","atmosphere":"N2","temperature":null,"duration":null,"antisolvent":null,"solution":null,"additional_parameters":{"solution_volume_uL":80,"spin_rate_rpm":2700,"time_s":50,"antisolvent":"Chlorobenzene (200 μL dropped in last 3 s)"}},{"step_name":"Thermal annealing","method":"Thermal-annealing","atmosphere":"N2","temperature":{"value":100.0,"unit":"°C"},"duration":{"value":3600.0,"unit":"s"},"antisolvent":null,"solution":null,"additional_parameters":null}],"additional_treatment":null},{"name":"PCBM","thickness":null,"functionality":"Electron-transport","deposition":[{"step_name":"Solution preparation & spin-coating","method":"Spin-coating","atmosphere":"N2","temperature":null,"duration":null,"antisolvent":null,"solution":{"compounds":null,"solutes":[{"name":"PCBM","concentration":{"value":20.0,"unit":"mg/mL"}}],"volume":{"value":0.05,"unit":"mL"},"temperature":null,"solvents":[{"name":"chlorobenzene","volume_fraction":null}]},"additional_parameters":{"spin_rate_rpm":1000,"time_s":60,"post_dry_time_min":30}}],"additional_treatment":null},{"name":"BCP","thickness":null,"functionality":"Contact","deposition":[{"step_name":"Thermal evaporation","method":"Thermal evaporation","atmosphere":"Vacuum","temperature":null,"duration":null,"antisolvent":null,"solution":null,"additional_parameters":{"thickness_nm":3,"note":"≈3 nm BCP layer"}}],"additional_treatment":null},{"name":"Ag","thickness":null,"functionality":"Contact","deposition":[{"step_name":"Top electrode deposition","method":"Thermal evaporation","atmosphere":"Vacuum","temperature":null,"duration":null,"antisolvent":null,"solution":null,"additional_parameters":{"thickness_nm":100,"pressure_torr":"1e-7"}}],"additional_treatment":null}]},{"perovskite_composition":{"formula":"Cs0.05FA0.78MA0.17PbI2.53Br0.47","sample_type":"Polycrystalline film","dimensionality":"3D","a_ions":[{"abbreviation":"FA","common_name":"Formamidinium","molecular_formula":null,"coefficient":"0.78"},{"abbreviation":"MA","common_name":"Methylammonium","molecular_formula":null,"coefficient":"0.17"},{"abbreviation":"Cs","common_name":"Cesium","molecular_formula":"Cs+","coefficient":"0.05"}],"b_ions":[{"abbreviation":"Pb","common_name":"Lead","molecular_formula":"Pb2+","coefficient":"1"}],"x_ions":[{"abbreviation":"I","common_name":"Iodide","molecular_formula":"I-","coefficient":"2.53"},{"abbreviation":"Br","common_name":"Bromide","molecular_formula":"Br-","coefficient":"0.47"}],"bandgap":null,"impurities":null,"additives":null},"device_architecture":"pin","pce":{"value":13.63,"unit":"%"},"jsc":{"value":19.53,"unit":"mA cm^-2"},"voc":{"value":0.87,"unit":"V"},"ff":{"value":80.26},"number_devices":36,"averaged_quantities":true,"active_area":null,"light_source":{"type":"Other","description":"Class 3A solar simulator (SS-F5-3A, Enli Technology); calibrated with a reference cell.","light_intensity":{"value":100.0,"unit":"mW cm^-2"},"lamp":null},"encapsulated":null,"additional_notes":"Device stack: FTO/PEDOT:PSS/Perovskite/PCBM/BCP/Ag.","stability":null,"layers":[{"name":"FTO","thickness":null,"functionality":"Substrate","deposition":[{"step_name":"Cleaning","method":"Ultrasonic cleaning","atmosphere":"Ambient air","temperature":null,"duration":null,"antisolvent":null,"solution":null,"additional_parameters":{"steps":"detergent, deionized water, acetone, isopropanol, 15 min each"}},{"step_name":"UV-ozone","method":"UV-ozone treatment","atmosphere":"Ambient air","temperature":null,"duration":{"value":900.0,"unit":"s"},"antisolvent":null,"solution":null,"additional_parameters":null}],"additional_treatment":null},{"name":"PEDOT:PSS","thickness":null,"functionality":"Hole-transport","deposition":[{"step_name":"Filtration & spin-coating","method":"Spin-coating","atmosphere":"Ambient air","temperature":null,"duration":null,"antisolvent":null,"solution":null,"additional_parameters":{"filter":"0.22 μm PVDF","spin_rate_rpm":3500,"time_s":40}},{"step_name":"Thermal annealing","method":"Thermal-annealing","atmosphere":"Ambient air","temperature":{"value":120.0,"unit":"°C"},"duration":{"value":1200.0,"unit":"s"},"antisolvent":null,"solution":null,"additional_parameters":null}],"additional_treatment":null},{"name":"FA0.78MA0.17Cs0.05PbI2.53Br0.47","thickness":null,"functionality":"Absorber","deposition":[{"step_name":"Precursor solution preparation","method":"Solution preparation","atmosphere":"N2","temperature":null,"duration":null,"antisolvent":null,"solution":{"compounds":["MAI (34 mg)","FAI (145 mg)","CsI (16.8 mg)","PbI2 (510 mg)","PbBr2 (71.3 mg)"],"solutes":null,"volume":{"value":1.0,"unit":"mL"},"temperature":{"value":70.0,"unit":"°C"},"solvents":[{"name":"DMF","volume_fraction":0.8},{"name":"DMSO","volume_fraction":0.2}]},"additional_parameters":null},{"step_name":"Spin-coating with antisolvent","method":"Spin-coating","atmosphere":"N2","temperature":null,"duration":null,"antisolvent":null,"solution":null,"additional_parameters":{"solution_volume_uL":80,"spin_rate_rpm":2700,"time_s":50,"antisolvent":"Chlorobenzene (200 μL dropped in last 3 s)"}},{"step_name":"Thermal annealing","method":"Thermal-annealing","atmosphere":"N2","temperature":{"value":100.0,"unit":"°C"},"duration":{"value":3600.0,"unit":"s"},"antisolvent":null,"solution":null,"additional_parameters":null}],"additional_treatment":null},{"name":"PCBM","thickness":null,"functionality":"Electron-transport","deposition":[{"step_name":"Solution preparation & spin-coating","method":"Spin-coating","atmosphere":"N2","temperature":null,"duration":null,"antisolvent":null,"solution":{"compounds":null,"solutes":[{"name":"PCBM","concentration":{"value":20.0,"unit":"mg/mL"}}],"volume":{"value":0.05,"unit":"mL"},"temperature":null,"solvents":[{"name":"chlorobenzene","volume_fraction":null}]},"additional_parameters":{"spin_rate_rpm":1000,"time_s":60,"post_dry_time_min":30}}],"additional_treatment":null},{"name":"BCP","thickness":null,"functionality":"Contact","deposition":[{"step_name":"Thermal evaporation","method":"Thermal evaporation","atmosphere":"Vacuum","temperature":null,"duration":null,"antisolvent":null,"solution":null,"additional_parameters":{"thickness_nm":3,"note":"≈3 nm BCP layer"}}],"additional_treatment":null},{"name":"Ag","thickness":null,"functionality":"Contact","deposition":[{"step_name":"Top electrode deposition","method":"Thermal evaporation","atmosphere":"Vacuum","temperature":null,"duration":null,"antisolvent":null,"solution":null,"additional_parameters":{"thickness_nm":100,"pressure_torr":"1e-7"}}],"additional_treatment":null}]}]}

File: src/perovscribe/data/extractions/gpt-5-mini-2025-08-07/10.1016--j.nanoen.2022.107416.json
{"cells":[{"perovskite_composition":{"formula":"FA0.75MA0.25SnI2.75Br0.25","sample_type":"Polycrystalline film","dimensionality":"3D","a_ions":[{"abbreviation":"FA","common_name":null,"molecular_formula":null,"coefficient":"0.75"},{"abbreviation":"MA","common_name":null,"molecular_formula":null,"coefficient":"0.25"}],"b_ions":[{"abbreviation":"Sn","common_name":null,"molecular_formula":null,"coefficient":"1"}],"x_ions":[{"abbreviation":"I","common_name":null,"molecular_formula":null,"coefficient":"2.75"},{"abbreviation":"Br","common_name":null,"molecular_formula":null,"coefficient":"0.25"}],"bandgap":{"value":1.3,"unit":"eV"},"impurities":{"abbreviation":"Sn0","concentration":{"value":5.0,"unit":"mg/mL"}},"additives":null},"device_architecture":"pin","pce":{"value":9.44,"unit":"%"},"jsc":{"value":16.33,"unit":"mA cm^-2"},"voc":{"value":0.84,"unit":"V"},"ff":{"value":68.53},"number_devices":null,"averaged_quantities":false,"active_area":null,"light_source":{"type":"AM 1.5G","description":"Measured under AM 1.5G illumination; J-V scan speed 200 mV/s and 20 ms setting time reported.","light_intensity":null,"lamp":null},"encapsulated":false,"additional_notes":"Control device without 4A3HA additive. Precursor: FA0.75MA0.25SnI2.75Br0.25 with 10 mol% SnF2, 10% PEAI and 5 mg mL–1 Sn0 in DMF/DMSO; films prepared by spin-coating (precise spin parameters not reported).","stability":null,"layers":[{"name":"ITO","thickness":null,"functionality":"Substrate","deposition":null,"additional_treatment":null},{"name":"PEDOT:PSS","thickness":null,"functionality":"Hole-transport","deposition":null,"additional_treatment":null},{"name":"FA0.75MA0.25SnI2.75Br0.25 perovskite","thickness":{"value":170.0,"unit":"nm"},"functionality":"Absorber","deposition":null,"additional_treatment":"Spin-coated from DMF/DMSO precursor containing 10 mol% SnF2, 10% PEAI and 5 mg mL–1 Sn0; no detailed deposition conditions (e.g., atmosphere, spin speeds) reported."},{"name":"ICBA","thickness":null,"functionality":"Electron-transport","deposition":null,"additional_treatment":null},{"name":"Ag","thickness":null,"functionality":"Contact","deposition":null,"additional_treatment":null}]},{"perovskite_composition":{"formula":"FA0.75MA0.25SnI2.75Br0.25","sample_type":"Polycrystalline film","dimensionality":"3D","a_ions":[{"abbreviation":"FA","common_name":null,"molecular_formula":null,"coefficient":"0.75"},{"abbreviation":"MA","common_name":null,"molecular_formula":null,"coefficient":"0.25"}],"b_ions":[{"abbreviation":"Sn","common_name":null,"molecular_formula":null,"coefficient":"1"}],"x_ions":[{"abbreviation":"I","common_name":null,"molecular_formula":null,"coefficient":"2.75"},{"abbreviation":"Br","common_name":null,"molecular_formula":null,"coefficient":"0.25"}],"bandgap":{"value":1.3,"unit":"eV"},"impurities":{"abbreviation":"Sn0","concentration":{"value":5.0,"unit":"mg/mL"}},"additives":{"abbreviation":"4A3HA","concentration":null}},"device_architecture":"pin","pce":{"value":13.43,"unit":"%"},"jsc":{"value":20.98,"unit":"mA cm^-2"},"voc":{"value":0.9,"unit":"V"},"ff":{"value":71.22},"number_devices":null,"averaged_quantities":false,"active_area":null,"light_source":{"type":"AM 1.5G","description":"Measured under AM 1.5G illumination; J-V scan speed 200 mV/s and 20 ms setting time reported.","light_intensity":null,"lamp":null},"encapsulated":false,"additional_notes":"Target device with 4-amino-3-hydroxybenzoic acid (4A3HA) added to the precursor. Precursor: FA0.75MA0.25SnI2.75Br0.25 with 10 mol% SnF2, 10% PEAI and 5 mg mL–1 Sn0 in DMF/DMSO; films prepared by spin-coating. Reported stability: almost no PCE decay over 2000 h in N2 atmosphere; retained over 80% of initial PCE after 1000 h at 85 °C (reported qualitatively in the paper).","stability":null,"layers":[{"name":"ITO","thickness":null,"functionality":"Substrate","deposition":null,"additional_treatment":null},{"name":"PEDOT:PSS","thickness":null,"functionality":"Hole-transport","deposition":null,"additional_treatment":null},{"name":"FA0.75MA0.25SnI2.75Br0.25 perovskite","thickness":{"value":170.0,"unit":"nm"},"functionality":"Absorber","deposition":null,"additional_treatment":"Spin-coated from DMF/DMSO precursor containing 10 mol% SnF2, 10% PEAI, 5 mg mL–1 Sn0 and 4A3HA; no detailed deposition conditions (e.g., atmosphere, spin speeds) reported."},{"name":"ICBA","thickness":null,"functionality":"Electron-transport","deposition":null,"additional_treatment":null},{"name":"Ag","thickness":null,"functionality":"Contact","deposition":null,"additional_treatment":null}]}]}

File: src/perovscribe/data/extractions/gpt-5-mini-2025-08-07/10.1021--acs.chemmater.8b01521.json
{"cells":[{"perovskite_composition":{"formula":"MAPbI3","sample_type":"Polycrystalline film","dimensionality":"3D","a_ions":[{"abbreviation":"MA","common_name":"Methylammonium","molecular_formula":"CH3NH3+","coefficient":"1"}],"b_ions":[{"abbreviation":"Pb","common_name":"Lead","molecular_formula":"Pb2+","coefficient":"1"}],"x_ions":[{"abbreviation":"I","common_name":"Iodide","molecular_formula":"I-","coefficient":"3"}],"bandgap":{"value":1.55,"unit":"eV"},"impurities":null,"additives":null},"device_architecture":"nip","pce":{"value":5.9,"unit":"%"},"jsc":null,"voc":null,"ff":null,"number_devices":null,"averaged_quantities":null,"active_area":null,"light_source":null,"encapsulated":null,"additional_notes":"Champion device: PEDOT electrodeposited potentiostatically at E = 1.0 V with polymerization charge density Qpol = 10 mC cm^-2; electrochemical postreduction at E = -0.6 V for t = 10 s (rapid reduction). PCE explicitly reported as 5.9% in the paper. Jsc, Voc, FF, active area, and illumination conditions not explicitly reported in the main text.","stability":null,"layers":[{"name":"FTO","thickness":null,"functionality":"Substrate","deposition":null,"additional_treatment":null},{"name":"bl-TiO2","thickness":null,"functionality":"Electron-transport","deposition":null,"additional_treatment":null},{"name":"mp-TiO2","thickness":null,"functionality":"Electron-transport","deposition":null,"additional_treatment":null},{"name":"MAPbI3","thickness":null,"functionality":"Absorber","deposition":null,"additional_treatment":null},{"name":"PEDOT","thickness":null,"functionality":"Hole-transport","deposition":[{"step_name":"Potentiostatic electrodeposition","method":"Potentiostatic deposition","atmosphere":"Other","temperature":null,"duration":null,"antisolvent":null,"solution":{"compounds":null,"solutes":null,"volume":null,"temperature":null,"solvents":null},"additional_parameters":{"electrolyte_solution":"0.01 M bis-EDOT, 0.1 M Bu4NPF6 in dichloromethane (DCM)","applied_potential":"1.0 V","polymerization_charge_density":"10 mC cm^-2","cell_architecture_reference":"FTO/bl-TiO2/mp-TiO2/MAPbI3"}},{"step_name":"Electrochemical postreduction","method":"Electrochemical reduction (constant potential)","atmosphere":"Other","temperature":null,"duration":{"value":10.0,"unit":"s"},"antisolvent":null,"solution":null,"additional_parameters":{"applied_potential":"-0.6 V","purpose":"Reduce/doping modulation (rapid reduction) to improve hole-accepting properties; avoid prolonged reduction to prevent MAPbI3 degradation"}}],"additional_treatment":"Electrochemical postreduction at E = -0.6 V for 10 s (rapid reduction) reported for the champion device."}]}]}

File: src/perovscribe/data/extractions/gpt-5-mini-2025-08-07/10.1021--acsaem.4c02660.json
{"cells":[{"perovskite_composition":{"formula":"FAPbI3","sample_type":"Polycrystalline film","dimensionality":"3D","a_ions":[{"abbreviation":"FA","common_name":"Formamidinium","molecular_formula":"CH5N2+","coefficient":"1"}],"b_ions":[{"abbreviation":"Pb","common_name":"Lead","molecular_formula":"Pb2+","coefficient":"1"}],"x_ions":[{"abbreviation":"I","common_name":"Iodide","molecular_formula":"I-","coefficient":"3"}],"bandgap":{"value":1.53,"unit":"eV"},"impurities":null,"additives":null},"device_architecture":"nip","pce":{"value":18.02,"unit":"%"},"jsc":{"value":23.1,"unit":"mA cm^-2"},"voc":{"value":1.11,"unit":"V"},"ff":{"value":70.0},"number_devices":null,"averaged_quantities":null,"active_area":{"value":0.16,"unit":"cm^2"},"light_source":{"type":"AM 1.5G","description":"Solar simulator (XB-15T1W1, Wacom Electric Co.) with AM 1.5G filter, adjusted by a calibrated Si reference cell.","light_intensity":null,"lamp":null},"encapsulated":null,"additional_notes":"Reference FAPbI3 device metrics reported in main text: PCE 18.02%, FF 70%, Jsc 23.10 mA cm^-2, Voc 1.11 V. PV properties were averaged over 20 samples in the study (see other entries).","stability":null,"layers":[{"name":"FTO (substrate)","thickness":null,"functionality":"Substrate","deposition":[{"step_name":"Procurement/laser patterning and cleaning","method":"Cleaning in ultrasonic bath and UV-ozone","atmosphere":"Ambient air","temperature":null,"duration":null,"antisolvent":null,"solution":null,"additional_parameters":{"cleaning_sequence":"2% Hellmanex aqueous solution, deionized water, acetone, ethanol (10 min each); UV-ozone 20 min"}}],"additional_treatment":null},{"name":"compact TiO2 (c-TiO2)","thickness":null,"functionality":"Electron-transport","deposition":[{"step_name":"Spray pyrolysis deposition","method":"Spray pyrolysis","atmosphere":"Air","temperature":{"value":400.0,"unit":"°C"},"duration":null,"antisolvent":null,"solution":null,"additional_parameters":{"precursor":"titanium diisopropoxide bis(acetylacetonate) (75 wt% in isopropanol) diluted in ethanol (1:15.7 v/v)"}}],"additional_treatment":null},{"name":"mesoporous TiO2 (m-TiO2)","thickness":null,"functionality":"Electron-transport","deposition":[{"step_name":"Spin coating and annealing","method":"Spin-coating; thermal-annealing","atmosphere":"Air","temperature":null,"duration":null,"antisolvent":null,"solution":null,"additional_parameters":{"paste":"30 NR-D diluted in ethanol (1:5.5 wt/wt)","spin":"not specified","annealing_steps":"100 °C for 10 min then 120 °C for 15 min; then anneal at 450 °C for 30 min"}}],"additional_treatment":null},{"name":"Perovskite absorber (FAPbI3)","thickness":null,"functionality":"Absorber","deposition":[{"step_name":"Precursor preparation","method":"Solution preparation","atmosphere":"Dry air","temperature":null,"duration":null,"antisolvent":null,"solution":null,"additional_parameters":{"composition":"1.5 M FAPbI3 precursor solution prepared by dissolving FAPbI3 powder and 0.75 M MACl in DMF/DMSO (4:1 v/v). For additive-doped samples an additional 0.01 M additive was added to the precursor (optimized 1,4-PBPA champion at 0.003 M)."}},{"step_name":"Spin coating with antisolvent","method":"Spin-coating; Antisolvent-quenching","atmosphere":"Dry air","temperature":null,"duration":null,"antisolvent":null,"solution":null,"additional_parameters":{"spin_conditions":"6000 rpm for 50 s","antisolvent":"Diethyl ether (0.5 mL) dripped during spin-coating"}},{"step_name":"Rapid annealing","method":"Thermal-annealing","atmosphere":"Dry air","temperature":{"value":150.0,"unit":"°C"},"duration":{"value":600.0,"unit":"s"},"antisolvent":null,"solution":null,"additional_parameters":null}],"additional_treatment":"Surface passivation with octylammonium iodide (OAI) 15 mM in isopropyl alcohol (spin coated at 3000 rpm for 30 s and dried at room temperature for 24 h)."},{"name":"Hole transport layer (Spiro-OMeTAD)","thickness":null,"functionality":"Hole-transport","deposition":[{"step_name":"Spin coating HTL","method":"Spin-coating","atmosphere":"Dry air","temperature":null,"duration":null,"antisolvent":null,"solution":null,"additional_parameters":{"solution":"Spiro-OMeTAD (71 mM) with Li-TFSI (49 mM) and t-BP (21 mM) in chlorobenzene","spin_conditions":"3000 rpm for 30 s"}}],"additional_treatment":null},{"name":"Contact (Au)","thickness":null,"functionality":"Contact","deposition":[{"step_name":"Thermal evaporation","method":"Thermal evaporation","atmosphere":"Vacuum","temperature":null,"duration":null,"antisolvent":null,"solution":null,"additional_parameters":{"note":"Gold electrode deposited via thermal evaporation"}}],"additional_treatment":null}]},{"perovskite_composition":{"formula":"FAPbI3","sample_type":"Polycrystalline film","dimensionality":"3D","a_ions":[{"abbreviation":"FA","common_name":"Formamidinium","molecular_formula":"CH5N2+","coefficient":"1"}],"b_ions":[{"abbreviation":"Pb","common_name":"Lead","molecular_formula":"Pb2+","coefficient":"1"}],"x_ions":[{"abbreviation":"I","common_name":"Iodide","molecular_formula":"I-","coefficient":"3"}],"bandgap":{"value":1.53,"unit":"eV"},"impurities":null,"additives":{"abbreviation":"1,4-PBPA","concentration":{"value":0.003000000000000001,"unit":"mol/L"}}},"device_architecture":"nip","pce":{"value":21.0,"unit":"%"},"jsc":{"value":24.35,"unit":"mA cm^-2"},"voc":{"value":1.14,"unit":"V"},"ff":{"value":78.0},"number_devices":null,"averaged_quantities":null,"active_area":{"value":0.16,"unit":"cm^2"},"light_source":{"type":"AM 1.5G","description":"Solar simulator (XB-15T1W1, Wacom Electric Co.) with AM 1.5G filter, adjusted by a calibrated Si reference cell.","light_intensity":null,"lamp":null},"encapsulated":null,"additional_notes":"Champion FAPbI3 + 1,4-PBPA device using optimized 1,4-PBPA concentration 0.003 M. Reported lowest hysteresis index 0.03%.","stability":null,"layers":[{"name":"FTO (substrate)","thickness":null,"functionality":"Substrate","deposition":[{"step_name":"Procurement/laser patterning and cleaning","method":"Cleaning in ultrasonic bath and UV-ozone","atmosphere":"Ambient air","temperature":null,"duration":null,"antisolvent":null,"solution":null,"additional_parameters":{"cleaning_sequence":"2% Hellmanex aqueous solution, deionized water, acetone, ethanol (10 min each); UV-ozone 20 min"}}],"additional_treatment":null},{"name":"compact TiO2 (c-TiO2)","thickness":null,"functionality":"Electron-transport","deposition":[{"step_name":"Spray pyrolysis deposition","method":"Spray pyrolysis","atmosphere":"Air","temperature":{"value":400.0,"unit":"°C"},"duration":null,"antisolvent":null,"solution":null,"additional_parameters":{"precursor":"titanium diisopropoxide bis(acetylacetonate) (75 wt% in isopropanol) diluted in ethanol (1:15.7 v/v)"}}],"additional_treatment":null},{"name":"mesoporous TiO2 (m-TiO2)","thickness":null,"functionality":"Electron-transport","deposition":[{"step_name":"Spin coating and annealing","method":"Spin-coating; thermal-annealing","atmosphere":"Air","temperature":null,"duration":null,"antisolvent":null,"solution":null,"additional_parameters":{"paste":"30 NR-D diluted in ethanol (1:5.5 wt/wt)","annealing_steps":"100 °C for 10 min then 120 °C for 15 min; then anneal at 450 °C for 30 min"}}],"additional_treatment":null},{"name":"Perovskite absorber (FAPbI3 + 1,4-PBPA)","thickness":null,"functionality":"Absorber","deposition":[{"step_name":"Precursor preparation","method":"Solution preparation","atmosphere":"Dry air","temperature":null,"duration":null,"antisolvent":null,"solution":null,"additional_parameters":{"composition":"1.5 M FAPbI3 precursor solution prepared by dissolving FAPbI3 powder and 0.75 M MACl in DMF/DMSO (4:1 v/v). 1,4-PBPA added at optimized 0.003 M for champion device."}},{"step_name":"Spin coating with antisolvent","method":"Spin-coating; Antisolvent-quenching","atmosphere":"Dry air","temperature":null,"duration":null,"antisolvent":null,"solution":null,"additional_parameters":{"spin_conditions":"6000 rpm for 50 s","antisolvent":"Diethyl ether (0.5 mL) dripped during spin-coating"}},{"step_name":"Rapid annealing","method":"Thermal-annealing","atmosphere":"Dry air","temperature":{"value":150.0,"unit":"°C"},"duration":{"value":600.0,"unit":"s"},"antisolvent":null,"solution":null,"additional_parameters":null}],"additional_treatment":"Surface passivation with octylammonium iodide (OAI) 15 mM in isopropyl alcohol (spin coated at 3000 rpm for 30 s and dried at room temperature for 24 h)."},{"name":"Hole transport layer (Spiro-OMeTAD)","thickness":null,"functionality":"Hole-transport","deposition":[{"step_name":"Spin coating HTL","method":"Spin-coating","atmosphere":"Dry air","temperature":null,"duration":null,"antisolvent":null,"solution":null,"additional_parameters":{"solution":"Spiro-OMeTAD (71 mM) with Li-TFSI (49 mM) and t-BP (21 mM) in chlorobenzene","spin_conditions":"3000 rpm for 30 s"}}],"additional_treatment":null},{"name":"Contact (Au)","thickness":null,"functionality":"Contact","deposition":[{"step_name":"Thermal evaporation","method":"Thermal evaporation","atmosphere":"Vacuum","temperature":null,"duration":null,"antisolvent":null,"solution":null,"additional_parameters":{"note":"Gold electrode deposited via thermal evaporation"}}],"additional_treatment":null}]},{"perovskite_composition":{"formula":"FAPbI3","sample_type":"Polycrystalline film","dimensionality":"3D","a_ions":[{"abbreviation":"FA","common_name":"Formamidinium","molecular_formula":"CH5N2+","coefficient":"1"}],"b_ions":[{"abbreviation":"Pb","common_name":"Lead","molecular_formula":"Pb2+","coefficient":"1"}],"x_ions":[{"abbreviation":"I","common_name":"Iodide","molecular_formula":"I-","coefficient":"3"}],"bandgap":{"value":1.53,"unit":"eV"},"impurities":null,"additives":{"abbreviation":"1,4-PBPA","concentration":{"value":0.010000000000000002,"unit":"mol/L"}}},"device_architecture":"nip","pce":{"value":20.16,"unit":"%"},"jsc":{"value":23.6,"unit":"mA cm^-2"},"voc":{"value":1.13,"unit":"V"},"ff":{"value":76.0},"number_devices":null,"averaged_quantities":null,"active_area":{"value":0.16,"unit":"cm^2"},"light_source":{"type":"AM 1.5G","description":"Solar simulator (XB-15T1W1, Wacom Electric Co.) with AM 1.5G filter, adjusted by a calibrated Si reference cell.","light_intensity":null,"lamp":null},"encapsulated":null,"additional_notes":"Screening additive concentration 0.01 M (as reported for additive-doped samples).","stability":null,"layers":[]},{"perovskite_composition":{"formula":"FAPbI3","sample_type":"Polycrystalline film","dimensionality":"3D","a_ions":[{"abbreviation":"FA","common_name":"Formamidinium","molecular_formula":"CH5N2+","coefficient":"1"}],"b_ions":[{"abbreviation":"Pb","common_name":"Lead","molecular_formula":"Pb2+","coefficient":"1"}],"x_ions":[{"abbreviation":"I","common_name":"Iodide","molecular_formula":"I-","coefficient":"3"}],"bandgap":{"value":1.53,"unit":"eV"},"impurities":null,"additives":{"abbreviation":"1,4-PBMBPA","concentration":{"value":0.010000000000000002,"unit":"mol/L"}}},"device_architecture":"nip","pce":{"value":18.83,"unit":"%"},"jsc":{"value":23.86,"unit":"mA cm^-2"},"voc":{"value":1.09,"unit":"V"},"ff":{"value":74.0},"number_devices":null,"averaged_quantities":null,"active_area":{"value":0.16,"unit":"cm^2"},"light_source":{"type":"AM 1.5G","description":"Solar simulator (XB-15T1W1, Wacom Electric Co.) with AM 1.5G filter, adjusted by a calibrated Si reference cell.","light_intensity":null,"lamp":null},"encapsulated":null,"additional_notes":"Screening additive concentration 0.01 M.","stability":null,"layers":[]},{"perovskite_composition":{"formula":"FAPbI3","sample_type":"Polycrystalline film","dimensionality":"3D","a_ions":[{"abbreviation":"FA","common_name":"Formamidinium","molecular_formula":"CH5N2+","coefficient":"1"}],"b_ions":[{"abbreviation":"Pb","common_name":"Lead","molecular_formula":"Pb2+","coefficient":"1"}],"x_ions":[{"abbreviation":"I","common_name":"Iodide","molecular_formula":"I-","coefficient":"3"}],"bandgap":{"value":1.53,"unit":"eV"},"impurities":null,"additives":{"abbreviation":"1,6-HDPA","concentration":{"value":0.010000000000000002,"unit":"mol/L"}}},"device_architecture":"nip","pce":{"value":20.01,"unit":"%"},"jsc":{"value":23.93,"unit":"mA cm^-2"},"voc":{"value":1.08,"unit":"V"},"ff":{"value":78.0},"number_devices":null,"averaged_quantities":null,"active_area":{"value":0.16,"unit":"cm^2"},"light_source":{"type":"AM 1.5G","description":"Solar simulator (XB-15T1W1, Wacom Electric Co.) with AM 1.5G filter, adjusted by a calibrated Si reference cell.","light_intensity":null,"lamp":null},"encapsulated":null,"additional_notes":"Screening additive concentration 0.01 M.","stability":null,"layers":[]},{"perovskite_composition":{"formula":"FAPbI3","sample_type":"Polycrystalline film","dimensionality":"3D","a_ions":[{"abbreviation":"FA","common_name":"Formamidinium","molecular_formula":"CH5N2+","coefficient":"1"}],"b_ions":[{"abbreviation":"Pb","common_name":"Lead","molecular_formula":"Pb2+","coefficient":"1"}],"x_ions":[{"abbreviation":"I","common_name":"Iodide","molecular_formula":"I-","coefficient":"3"}],"bandgap":{"value":1.53,"unit":"eV"},"impurities":null,"additives":{"abbreviation":"ATMPA","concentration":{"value":0.010000000000000002,"unit":"mol/L"}}},"device_architecture":"nip","pce":{"value":20.02,"unit":"%"},"jsc":{"value":23.81,"unit":"mA cm^-2"},"voc":{"value":1.1,"unit":"V"},"ff":{"value":77.0},"number_devices":null,"averaged_quantities":null,"active_area":{"value":0.16,"unit":"cm^2"},"light_source":{"type":"AM 1.5G","description":"Solar simulator (XB-15T1W1, Wacom Electric Co.) with AM 1.5G filter, adjusted by a calibrated Si reference cell.","light_intensity":null,"lamp":null},"encapsulated":null,"additional_notes":"Screening additive concentration 0.01 M.","stability":null,"layers":[]}]}
