Repository: lamalab-org/perla-extract

# Data Directory

This directory contains extraction results and ground truth data used for training, optimization, and evaluation of the Perovscribe pipeline.

## Directory Structure

```
data/
├── extractions/          # Extraction results from various sources
│   ├── humans/          # Human-annotated extractions
│   │   ├── Consensus/   # Consensus extractions between different human annotators
│   │   ├── Bear/        # Individual human annotator (anonymized)
│   │   ├── Bee/         # Individual human annotator (anonymized)
│   │   └── ...          # Additional anonymized human annotators
│   ├── claude-opus-4-1-20250805/  # LLM model extractions

File: src/perovscribe/data/extractions/gpt-5-mini-2025-08-07/10.1021--acsaem.9b01928.json
{"cells":[{"perovskite_composition":{"formula":"CH3NH3PbI3","sample_type":"Polycrystalline film","dimensionality":"3D","a_ions":[{"abbreviation":"MA","common_name":"Methylammonium","molecular_formula":"CH3NH3+","coefficient":"1"}],"b_ions":[{"abbreviation":"Pb","common_name":"Lead","molecular_formula":"Pb2+","coefficient":"1"}],"x_ions":[{"abbreviation":"I","common_name":"Iodide","molecular_formula":"I-","coefficient":"3"}],"bandgap":null,"impurities":null,"additives":null},"device_architecture":"nip","pce":{"value":18.54,"unit":"%"},"jsc":{"value":21.93,"unit":"mA cm^-2"},"voc":null,"ff":null,"number_devices":20,"averaged_quantities":true,"active_area":null,"light_source":null,"encapsulated":false,"additional_notes":"Complete perovskite solar cells (mp-TiO2 ETL modified with ZnAl-MMOs). Devices fabricated by AC-VASP in fully ambient air. Integrated IPCE photocurrent 21.93 mA cm^-2 reported consistent with J-V.","stability":null,"layers":[{"name":"FTO","thickness":null,"functionality":"Substrate","deposition":null,"additional_treatment":null},{"name":"c-TiO2","thickness":null,"functionality":"Electron-transport","deposition":null,"additional_treatment":null},{"name":"ZnAl-MMOs permeated mp-TiO2","thickness":null,"functionality":"Electron-transport","deposition":[{"step_name":"Self-assembly infiltration of LDH unilamellas","method":"Self-assembly deposition (infiltration of exfoliated ZnAl-LDH colloidal suspension)","atmosphere":"Ambient air","temperature":null,"duration":null,"antisolvent":null,"solution":{"compounds":null,"solutes":null,"volume":null,"temperature":null,"solvents":[{"name":"Formamide","volume_fraction":null}]},"additional_parameters":{"note":"Exfoliated ZnAl-NO3 LDH unilamellas dispersed in formamide were infiltrated into mp-TiO2 via self-assembly."}},{"step_name":"Calcination","method":"Thermal-annealing","atmosphere":"Air","temperature":{"value":500.0,"unit":"°C"},"duration":{"value":3600.0,"unit":"s"},"antisolvent":null,"solution":null,"additional_parameters":null}],"additional_treatment":"Calcination at 500 °C in air to convert LDH to ZnAl-MMOs (ZnO + ZnAl2O4)"},{"name":"CH3NH3PbI3","thickness":null,"functionality":"Absorber","deposition":[{"step_name":"AC-VASP deposition","method":"Vapor-assisted solution processing (AC-VASP)","atmosphere":"Ambient air","temperature":null,"duration":null,"antisolvent":null,"solution":null,"additional_parameters":{"note":"Perovskite deposited by AC-VASP in ambient air; post-annealing step performed (details in supporting information)."}}],"additional_treatment":null}]},{"perovskite_composition":{"formula":"CH3NH3PbI3","sample_type":"Polycrystalline film","dimensionality":"3D","a_ions":[{"abbreviation":"MA","common_name":"Methylammonium","molecular_formula":"CH3NH3+","coefficient":"1"}],"b_ions":[{"abbreviation":"Pb","common_name":"Lead","molecular_formula":"Pb2+","coefficient":"1"}],"x_ions":[{"abbreviation":"I","common_name":"Iodide","molecular_formula":"I-","coefficient":"3"}],"bandgap":null,"impurities":null,"additives":null},"device_architecture":"nip","pce":{"value":14.45,"unit":"%"},"jsc":null,"voc":null,"ff":null,"number_devices":5,"averaged_quantities":true,"active_area":null,"light_source":null,"encapsulated":false,"additional_notes":"Hole-transporting-material-free (HTM-free) devices with Au top contact (Au-PSCs). Mott-Schottky built-in potentials (Vbi) reported for HTM-free devices: 0.73 V (bare mp-TiO2) and 0.85 V (modified mp-TiO2). Devices fabricated by AC-VASP in ambient air.","stability":null,"layers":[{"name":"FTO","thickness":null,"functionality":"Substrate","deposition":null,"additional_treatment":null},{"name":"c-TiO2","thickness":null,"functionality":"Electron-transport","deposition":null,"additional_treatment":null},{"name":"ZnAl-MMOs permeated mp-TiO2","thickness":null,"functionality":"Electron-transport","deposition":[{"step_name":"Self-assembly infiltration of LDH unilamellas","method":"Self-assembly deposition (infiltration of exfoliated ZnAl-LDH colloidal suspension)","atmosphere":"Ambient air","temperature":null,"duration":null,"antisolvent":null,"solution":{"compounds":null,"solutes":null,"volume":null,"temperature":null,"solvents":[{"name":"Formamide","volume_fraction":null}]},"additional_parameters":{"note":"Exfoliated ZnAl-NO3 LDH unilamellas dispersed in formamide were infiltrated into mp-TiO2 via self-assembly."}},{"step_name":"Calcination","method":"Thermal-annealing","atmosphere":"Air","temperature":{"value":500.0,"unit":"°C"},"duration":{"value":3600.0,"unit":"s"},"antisolvent":null,"solution":null,"additional_parameters":null}],"additional_treatment":"Calcination at 500 °C in air to convert LDH to ZnAl-MMOs (ZnO + ZnAl2O4)"},{"name":"CH3NH3PbI3","thickness":null,"functionality":"Absorber","deposition":[{"step_name":"AC-VASP deposition","method":"Vapor-assisted solution processing (AC-VASP)","atmosphere":"Ambient air","temperature":null,"duration":null,"antisolvent":null,"solution":null,"additional_parameters":{"note":"Perovskite deposited by AC-VASP in ambient air; post-annealing step performed (details in supporting information)."}}],"additional_treatment":null},{"name":"Au","thickness":null,"functionality":"Contact","deposition":null,"additional_treatment":"Top Au electrode used in HTM-free devices (Au-PSCs)."}]}]}

File: src/perovscribe/data/extractions/gpt-5-mini-2025-08-07/10.1038--s41467-020-20272-3.json
{"cells":[{"perovskite_composition":{"formula":"MAPbI3","sample_type":"Polycrystalline film","dimensionality":"3D","a_ions":[{"abbreviation":"MA","common_name":"Methylammonium","molecular_formula":"CH6N+","coefficient":"1"}],"b_ions":[{"abbreviation":"Pb","common_name":"Lead","molecular_formula":"Pb2+","coefficient":"1"}],"x_ions":[{"abbreviation":"I","common_name":"Iodide","molecular_formula":"I-","coefficient":"3"}],"bandgap":null,"impurities":null,"additives":null},"device_architecture":"pin","pce":{"value":19.1,"unit":"%"},"jsc":{"value":22.3,"unit":"mA cm^-2"},"voc":{"value":1.07,"unit":"V"},"ff":{"value":79.0},"number_devices":30,"averaged_quantities":false,"active_area":{"value":0.071,"unit":"cm^2"},"light_source":{"type":"AM 1.5G","description":"Sun 2000 solar simulator AM 1.5G calibrated with NREL-certified silicon photodiode (KG5 filter). Illumination ~100 mW/cm^2; mismatch factor 1.09; J-V measured through 0.3 cm diameter mask; scan rate 200 mV/s.","light_intensity":{"value":100.0,"unit":"mW cm^-2"},"lamp":"Sun 2000 (Abet Technologies)"},"encapsulated":false,"additional_notes":"Champion (best) inverted device metrics reported in paper: PCE 19.1%, Voc 1.07 V, Jsc 22.3 mA/cm^2, FF 79%. Authors also report average over >30 devices: average PCE 18.3%.","stability":null,"layers":[{"name":"ITO","thickness":null,"functionality":"Substrate","deposition":[{"step_name":"Cleaning","method":"Ultrasonic bath","atmosphere":"Ambient air","temperature":null,"duration":null,"antisolvent":null,"solution":null,"additional_parameters":{"sequence":"Alconox, Milli-Q water, acetone, 2-propanol; 15 min each; blow-dried with N2; UV-ozone 30 min"}}],"additional_treatment":null},{"name":"PTAA","thickness":null,"functionality":"Hole-transport","deposition":[{"step_name":"Solution preparation","method":"Dissolve","atmosphere":"N2","temperature":null,"duration":null,"antisolvent":null,"solution":null,"additional_parameters":{"solution":"PTAA 2.5 mg/mL in toluene"}},{"step_name":"Spin-coating","method":"Spin-coating","atmosphere":"N2","temperature":null,"duration":null,"antisolvent":null,"solution":null,"additional_parameters":{"spin":"6000 r.p.m. for 30 s"}},{"step_name":"Anneal","method":"Thermal-annealing","atmosphere":"N2","temperature":{"value":100.0,"unit":"°C"},"duration":{"value":600.0,"unit":"s"},"antisolvent":null,"solution":null,"additional_parameters":null}],"additional_treatment":null},{"name":"PFN-P2","thickness":null,"functionality":"Hole-transport","deposition":[{"step_name":"Solution preparation","method":"Dissolve","atmosphere":"N2","temperature":null,"duration":null,"antisolvent":null,"solution":null,"additional_parameters":{"solution":"PFN-P2 0.5 mg/mL in methanol"}},{"step_name":"Spin-coating","method":"Spin-coating","atmosphere":"N2","temperature":null,"duration":null,"antisolvent":null,"solution":null,"additional_parameters":{"spin":"5000 r.p.m. for 20 s"}}],"additional_treatment":null},{"name":"MAPbI3","thickness":null,"functionality":"Absorber","deposition":[{"step_name":"Precursor preparation","method":"Dissolve/heating","atmosphere":"N2","temperature":null,"duration":null,"antisolvent":null,"solution":null,"additional_parameters":{"precursors":"PbI2 (1.2 M) and MAI (1.2 M) dissolved in GBL:DMSO (7:3 v/v)","procedure":"Stir and heat at 65 °C for 2 h, then stir overnight at room temperature"}},{"step_name":"Spin-coating","method":"Spin-coating","atmosphere":"N2","temperature":null,"duration":null,"antisolvent":null,"solution":null,"additional_parameters":{"steps":"1000 r.p.m. for 10 s then 5000 r.p.m. for 80 s; during second step drop 200 µL toluene after 15 s"}},{"step_name":"Anneal","method":"Thermal-annealing","atmosphere":"N2","temperature":{"value":100.0,"unit":"°C"},"duration":{"value":1800.0,"unit":"s"},"antisolvent":null,"solution":null,"additional_parameters":null}],"additional_treatment":"All film formation under inert conditions (<1 ppm O2; H2O)"},{"name":"C60","thickness":{"value":20.0,"unit":"nm"},"functionality":"Electron-transport","deposition":[{"step_name":"Evaporation","method":"Thermal evaporation","atmosphere":"Vacuum","temperature":null,"duration":null,"antisolvent":null,"solution":null,"additional_parameters":{"thickness":"20 nm deposited in high vacuum"}}],"additional_treatment":null},{"name":"BCP","thickness":{"value":7.5,"unit":"nm"},"functionality":"Contact","deposition":[{"step_name":"Evaporation","method":"Thermal evaporation","atmosphere":"Vacuum","temperature":null,"duration":null,"antisolvent":null,"solution":null,"additional_parameters":{"thickness":"7.5 nm deposited in high vacuum"}}],"additional_treatment":null},{"name":"Cu","thickness":{"value":100.0,"unit":"nm"},"functionality":"Contact","deposition":[{"step_name":"Evaporation","method":"Thermal evaporation","atmosphere":"Vacuum","temperature":null,"duration":null,"antisolvent":null,"solution":null,"additional_parameters":{"thickness":"100 nm deposited as cathode"}}],"additional_treatment":null}]},{"perovskite_composition":{"formula":"MAPbI3 with 0.3 mol% (FEA)2PbI4 additive (FEAI)","sample_type":"Polycrystalline film","dimensionality":"3D","a_ions":[{"abbreviation":"MA","common_name":"Methylammonium","molecular_formula":"CH6N+","coefficient":"1"},{"abbreviation":"FEA","common_name":"2-(2,3,4,5,6-pentafluorophenyl)ethylammonium","molecular_formula":null,"coefficient":"0.3 mol% (additive in precursor)"}],"b_ions":[{"abbreviation":"Pb","common_name":"Lead","molecular_formula":"Pb2+","coefficient":"1"}],"x_ions":[{"abbreviation":"I","common_name":"Iodide","molecular_formula":"I-","coefficient":"3"}],"bandgap":null,"impurities":null,"additives":{"abbreviation":"FEAI","concentration":null}},"device_architecture":"pin","pce":{"value":21.1,"unit":"%"},"jsc":{"value":22.4,"unit":"mA cm^-2"},"voc":{"value":1.12,"unit":"V"},"ff":{"value":84.0},"number_devices":30,"averaged_quantities":false,"active_area":{"value":0.071,"unit":"cm^2"},"light_source":{"type":"AM 1.5G","description":"Sun 2000 solar simulator AM 1.5G calibrated with NREL-certified silicon photodiode (KG5 filter). Illumination ~100 mW/cm^2; mismatch factor 1.09; J-V measured through 0.3 cm diameter mask; scan rate 200 mV/s.","light_intensity":{"value":100.0,"unit":"mW cm^-2"},"lamp":"Sun 2000 (Abet Technologies)"},"encapsulated":false,"additional_notes":"Champion device metrics reported in paper: PCE 21.1%, Voc 1.12 V, Jsc 22.4 mA/cm^2, FF 84%. Authors also report average over >30 devices: average PCE 19.5%. XPS shows FEA concentrated near film surface (≈19 atom% fluorine within 50 nm for 0.3 mol% precursor).","stability":null,"layers":[{"name":"ITO","thickness":null,"functionality":"Substrate","deposition":[{"step_name":"Cleaning","method":"Ultrasonic bath","atmosphere":"Ambient air","temperature":null,"duration":null,"antisolvent":null,"solution":null,"additional_parameters":{"sequence":"Alconox, Milli-Q water, acetone, 2-propanol; 15 min each; blow-dried with N2; UV-ozone 30 min"}}],"additional_treatment":null},{"name":"PTAA","thickness":null,"functionality":"Hole-transport","deposition":[{"step_name":"Solution preparation","method":"Dissolve","atmosphere":"N2","temperature":null,"duration":null,"antisolvent":null,"solution":null,"additional_parameters":{"solution":"PTAA 2.5 mg/mL in toluene"}},{"step_name":"Spin-coating","method":"Spin-coating","atmosphere":"N2","temperature":null,"duration":null,"antisolvent":null,"solution":null,"additional_parameters":{"spin":"6000 r.p.m. for 30 s"}},{"step_name":"Anneal","method":"Thermal-annealing","atmosphere":"N2","temperature":{"value":100.0,"unit":"°C"},"duration":{"value":600.0,"unit":"s"},"antisolvent":null,"solution":null,"additional_parameters":null}],"additional_treatment":null},{"name":"PFN-P2","thickness":null,"functionality":"Hole-transport","deposition":[{"step_name":"Solution preparation","method":"Dissolve","atmosphere":"N2","temperature":null,"duration":null,"antisolvent":null,"solution":null,"additional_parameters":{"solution":"PFN-P2 0.5 mg/mL in methanol"}},{"step_name":"Spin-coating","method":"Spin-coating","atmosphere":"N2","temperature":null,"duration":null,"antisolvent":null,"solution":null,"additional_parameters":{"spin":"5000 r.p.m. for 20 s"}}],"additional_treatment":null},{"name":"MAPbI3 + 0.3 mol% (FEA)2PbI4","thickness":null,"functionality":"Absorber","deposition":[{"step_name":"Precursor preparation","method":"Dissolve/heating","atmosphere":"N2","temperature":null,"duration":null,"antisolvent":null,"solution":null,"additional_parameters":{"precursors":"PbI2 (1.2 M), MAI (reduced to account for FEAI), FEAI added (example precursor: 2.2 mg FEAI, 171.2 mg MAI, 497.9 mg PbI2 in 0.9 mL GBL:DMSO 7:3 v/v)","procedure":"Stir and heat at 65 °C for 2 h, then stir overnight at room temperature"}},{"step_name":"Spin-coating","method":"Spin-coating","atmosphere":"N2","temperature":null,"duration":null,"antisolvent":null,"solution":null,"additional_parameters":{"steps":"1000 r.p.m. for 10 s then 5000 r.p.m. for 80 s; during second step drop 200 µL toluene after 15 s"}},{"step_name":"Anneal","method":"Thermal-annealing","atmosphere":"N2","temperature":{"value":100.0,"unit":"°C"},"duration":{"value":1800.0,"unit":"s"},"antisolvent":null,"solution":null,"additional_parameters":null}],"additional_treatment":"All film formation under inert conditions (<1 ppm O2; H2O). XPS depth profiling shows FEA concentrated near film-air interface."},{"name":"C60","thickness":{"value":20.0,"unit":"nm"},"functionality":"Electron-transport","deposition":[{"step_name":"Evaporation","method":"Thermal evaporation","atmosphere":"Vacuum","temperature":null,"duration":null,"antisolvent":null,"solution":null,"additional_parameters":{"thickness":"20 nm deposited in high vacuum"}}],"additional_treatment":null},{"name":"BCP","thickness":{"value":7.5,"unit":"nm"},"functionality":"Contact","deposition":[{"step_name":"Evaporation","method":"Thermal evaporation","atmosphere":"Vacuum","temperature":null,"duration":null,"antisolvent":null,"solution":null,"additional_parameters":{"thickness":"7.5 nm deposited in high vacuum"}}],"additional_treatment":null},{"name":"Cu","thickness":{"value":100.0,"unit":"nm"},"functionality":"Contact","deposition":[{"step_name":"Evaporation","method":"Thermal evaporation","atmosphere":"Vacuum","temperature":null,"duration":null,"antisolvent":null,"solution":null,"additional_parameters":{"thickness":"100 nm deposited as cathode"}}],"additional_treatment":null}]}]}

File: src/perovscribe/data/extractions/gpt-5-mini-2025-08-07/10.1038--s41467-023-36141-8.json
{"cells":[{"perovskite_composition":{"formula":"FA0.85Cs0.15Pb(I0.6Br0.4)3","sample_type":"Polycrystalline film","dimensionality":"3D","a_ions":[{"abbreviation":"FA","common_name":"Formamidinium","molecular_formula":"HC(NH2)2+","coefficient":"0.85"},{"abbreviation":"Cs","common_name":"Cesium","molecular_formula":"Cs+","coefficient":"0.15"}],"b_ions":[{"abbreviation":"Pb","common_name":"Lead","molecular_formula":"Pb2+","coefficient":"1"}],"x_ions":[{"abbreviation":"I","common_name":"Iodide","molecular_formula":"I-","coefficient":"1.8"},{"abbreviation":"Br","common_name":"Bromide","molecular_formula":"Br-","coefficient":"1.2"}],"bandgap":{"value":1.8,"unit":"eV"},"impurities":null,"additives":null},"device_architecture":"pin","pce":{"value":17.0,"unit":"%"},"jsc":{"value":17.0,"unit":"mA cm^-2"},"voc":{"value":1.29,"unit":"V"},"ff":null,"number_devices":null,"averaged_quantities":null,"active_area":{"value":1.0,"unit":"cm^2"},"light_source":{"type":"AM 1.5G","description":"Solar simulator (Wavelabs SINUS-220) calibrated with a KG3-filtered reference diode; JV measurements under AM1.5G.","light_intensity":null,"lamp":"Wavelabs SINUS-220"},"encapsulated":false,"additional_notes":"1 cm^2 Me-4PACz (SAM) device with ImBr surface treatment. Reported: JV-scan PCE 17%, steady-state VOC 1.29 V, FF reported as >80% in text, JSC up to 17 mA/cm2. ETL: PCBM:PMMA; contact: Ag. Stability: best SAM-ImBr device retained 80% of initial PCE for 3500 h at 85 °C (reported in text).","stability":null,"layers":[{"name":"ITO","thickness":null,"functionality":"Substrate","deposition":null,"additional_treatment":"Patterned ITO substrates cleaned (acetone, Hellmanex III, DI water, IPA) and UV-O3 treated (30 min for SAM)."},{"name":"Me-4PACz (SAM)","thickness":null,"functionality":"Hole-transport","deposition":[{"step_name":"UV-O3","method":"UV-O3 treatment","atmosphere":"Ambient air","temperature":null,"duration":{"value":1800.0,"unit":"s"},"antisolvent":null,"solution":null,"additional_parameters":null},{"step_name":"Spin-coating","method":"Spin-coating","atmosphere":"Other","temperature":{"value":100.0,"unit":"°C"},"duration":{"value":600.0,"unit":"s"},"antisolvent":null,"solution":{"compounds":null,"solutes":[{"name":"Me-4PACz","concentration":{"value":0.3,"unit":"mg/mL"}}],"volume":null,"temperature":null,"solvents":[{"name":"Ethanol","volume_fraction":null}]},"additional_parameters":{"spin":"2000 rpm for 30 s"}},{"step_name":"Al2O3 wetting layer (when used)","method":"Spin-coating","atmosphere":"Other","temperature":null,"duration":null,"antisolvent":null,"solution":null,"additional_parameters":{"Al2O3_solution_dilution":"1:150 by volume in IPA","spin":"same parameters as PFN deposition"}}],"additional_treatment":"Al2O3 nanoparticle wetting layer (highly diluted) used to improve perovskite wetting on SAM (when applicable)."},{"name":"Perovskite FA0.85Cs0.15Pb(I0.6Br0.4)3","thickness":null,"functionality":"Absorber","deposition":[{"step_name":"Spin-coating","method":"Spin-coating","atmosphere":"N2","temperature":null,"duration":{"value":30.0,"unit":"s"},"antisolvent":null,"solution":{"compounds":null,"solutes":null,"volume":null,"temperature":null,"solvents":[{"name":"DMF","volume_fraction":0.8},{"name":"DMSO","volume_fraction":0.2}]},"additional_parameters":{"program":"1000 rpm for 5 s (ramp 5 s), then 5000 rpm for 30 s (ramp 5 s)","antisolvent":"Ethyl acetate, 300 μL dropped at 40 s after start"}},{"step_name":"Thermal annealing","method":"Thermal-annealing","atmosphere":"N2","temperature":{"value":100.0,"unit":"°C"},"duration":{"value":3000.0,"unit":"s"},"antisolvent":null,"solution":null,"additional_parameters":null},{"step_name":"ImBr surface treatment","method":"Spin-coating (post-treatment)","atmosphere":"N2","temperature":{"value":100.0,"unit":"°C"},"duration":{"value":1200.0,"unit":"s"},"antisolvent":null,"solution":{"compounds":null,"solutes":[{"name":"Imidazolium bromide (ImBr)","concentration":{"value":2.0,"unit":"mg/mL"}}],"volume":null,"temperature":null,"solvents":[{"name":"Isopropanol (IPA)","volume_fraction":null}]},"additional_parameters":{"spin":"6000 rpm for 30 s","timing":"Applied dynamically after first 30 min of annealing (to reach total 50 min)"}}],"additional_treatment":"Surface low-dimensional polytype formed after ImBr treatment (surface-concentrated 4H polytype as reported)."},{"name":"PCBM:PMMA","thickness":null,"functionality":"Electron-transport","deposition":[{"step_name":"Spin-coating","method":"Spin-coating","atmosphere":"N2","temperature":{"value":100.0,"unit":"°C"},"duration":{"value":180.0,"unit":"s"},"antisolvent":null,"solution":{"compounds":null,"solutes":[{"name":"PCBM:PMMA","concentration":{"value":20.0,"unit":"mg/mL"}}],"volume":null,"temperature":null,"solvents":[{"name":"Chlorobenzene (CB)","volume_fraction":0.9},{"name":"1,2-dichlorobenzene (DCB)","volume_fraction":0.1}]},"additional_parameters":{"spin":"2000 rpm for 20 s"}}],"additional_treatment":"PCBM and BCP processed inside nitrogen-filled glovebox."},{"name":"BCP","thickness":null,"functionality":"Other","deposition":[{"step_name":"Spin-coating","method":"Spin-coating","atmosphere":"N2","temperature":null,"duration":{"value":20.0,"unit":"s"},"antisolvent":null,"solution":{"compounds":null,"solutes":[{"name":"Bathocuproine (BCP)","concentration":{"value":0.5,"unit":"mg/mL"}}],"volume":null,"temperature":null,"solvents":[{"name":"IPA","volume_fraction":null}]},"additional_parameters":{"spin":"4000 rpm for 20 s","post_anneal":"brief thermal anneal at 100 °C for ~1 min"}}],"additional_treatment":null},{"name":"Ag","thickness":null,"functionality":"Contact","deposition":[{"step_name":"Thermal evaporation","method":"Evaporation","atmosphere":"Vacuum","temperature":null,"duration":null,"antisolvent":null,"solution":null,"additional_parameters":{"thickness":"100 nm","vacuum":"6e-6 torr"}}],"additional_treatment":null}]},{"perovskite_composition":{"formula":"FA0.85Cs0.15Pb(I0.6Br0.4)3","sample_type":"Polycrystalline film","dimensionality":"3D","a_ions":[{"abbreviation":"FA","common_name":"Formamidinium","molecular_formula":"HC(NH2)2+","coefficient":"0.85"},{"abbreviation":"Cs","common_name":"Cesium","molecular_formula":"Cs+","coefficient":"0.15"}],"b_ions":[{"abbreviation":"Pb","common_name":"Lead","molecular_formula":"Pb2+","coefficient":"1"}],"x_ions":[{"abbreviation":"I","common_name":"Iodide","molecular_formula":"I-","coefficient":"1.8"},{"abbreviation":"Br","common_name":"Bromide","molecular_formula":"Br-","coefficient":"1.2"}],"bandgap":{"value":1.8,"unit":"eV"},"impurities":null,"additives":null},"device_architecture":"pin","pce":{"value":17.0,"unit":"%"},"jsc":null,"voc":{"value":1.27,"unit":"V"},"ff":null,"number_devices":null,"averaged_quantities":null,"active_area":null,"light_source":{"type":"AM 1.5G","description":"Solar simulator (Wavelabs SINUS-220) calibrated with a KG3-filtered reference diode; JV measurements under AM1.5G.","light_intensity":null,"lamp":"Wavelabs SINUS-220"},"encapsulated":false,"additional_notes":"Champion device (Me-4PACz HTL, PCBM ETL, ImBr perovskite surface treatment). Reported: JV-scan and steady-state PCE ∼17%, VOC = 1.27 V, FF reported as exceeding 82% (text). Steady-state PCE reported at MPP for 30 s.","stability":null,"layers":[{"name":"ITO","thickness":null,"functionality":"Substrate","deposition":null,"additional_treatment":null},{"name":"Me-4PACz (SAM)","thickness":null,"functionality":"Hole-transport","deposition":[{"step_name":"Spin-coating","method":"Spin-coating","atmosphere":"Other","temperature":{"value":100.0,"unit":"°C"},"duration":{"value":600.0,"unit":"s"},"antisolvent":null,"solution":{"compounds":null,"solutes":[{"name":"Me-4PACz","concentration":{"value":0.3,"unit":"mg/mL"}}],"volume":null,"temperature":null,"solvents":[{"name":"Ethanol","volume_fraction":null}]},"additional_parameters":{"spin":"2000 rpm for 30 s"}}],"additional_treatment":null},{"name":"Perovskite FA0.85Cs0.15Pb(I0.6Br0.4)3","thickness":null,"functionality":"Absorber","deposition":[{"step_name":"Spin-coating","method":"Spin-coating","atmosphere":"N2","temperature":null,"duration":{"value":30.0,"unit":"s"},"antisolvent":null,"solution":{"compounds":null,"solutes":null,"volume":null,"temperature":null,"solvents":[{"name":"DMF","volume_fraction":0.8},{"name":"DMSO","volume_fraction":0.2}]},"additional_parameters":{"program":"1000 rpm for 5 s (ramp 5 s), then 5000 rpm for 30 s (ramp 5 s)","antisolvent":"Ethyl acetate, 300 μL dropped at 40 s after start"}},{"step_name":"Thermal annealing","method":"Thermal-annealing","atmosphere":"N2","temperature":{"value":100.0,"unit":"°C"},"duration":{"value":3000.0,"unit":"s"},"antisolvent":null,"solution":null,"additional_parameters":null},{"step_name":"ImBr surface treatment","method":"Spin-coating (post-treatment)","atmosphere":"N2","temperature":{"value":100.0,"unit":"°C"},"duration":{"value":1200.0,"unit":"s"},"antisolvent":null,"solution":{"compounds":null,"solutes":[{"name":"Imidazolium bromide (ImBr)","concentration":{"value":2.0,"unit":"mg/mL"}}],"volume":null,"temperature":null,"solvents":[{"name":"Isopropanol (IPA)","volume_fraction":null}]},"additional_parameters":{"spin":"6000 rpm for 30 s","timing":"Applied dynamically after first 30 min of annealing (to reach total 50 min)"}}],"additional_treatment":null},{"name":"PCBM:PMMA","thickness":null,"functionality":"Electron-transport","deposition":[{"step_name":"Spin-coating","method":"Spin-coating","atmosphere":"N2","temperature":null,"duration":{"value":20.0,"unit":"s"},"antisolvent":null,"solution":{"compounds":null,"solutes":[{"name":"PCBM:PMMA","concentration":{"value":20.0,"unit":"mg/mL"}}],"volume":null,"temperature":null,"solvents":[{"name":"Chlorobenzene (CB)","volume_fraction":0.9},{"name":"1,2-dichlorobenzene (DCB)","volume_fraction":0.1}]},"additional_parameters":{"spin":"2000 rpm for 20 s","post_anneal":"100 °C for 3-5 min"}}],"additional_treatment":null},{"name":"BCP","thickness":null,"functionality":"Other","deposition":[{"step_name":"Spin-coating","method":"Spin-coating","atmosphere":"N2","temperature":null,"duration":{"value":20.0,"unit":"s"},"antisolvent":null,"solution":{"compounds":null,"solutes":[{"name":"Bathocuproine (BCP)","concentration":{"value":0.5,"unit":"mg/mL"}}],"volume":null,"temperature":null,"solvents":[{"name":"IPA","volume_fraction":null}]},"additional_parameters":{"spin":"4000 rpm for 20 s","post_anneal":"brief thermal anneal at 100 °C for ~1 min"}}],"additional_treatment":null},{"name":"Ag","thickness":null,"functionality":"Contact","deposition":[{"step_name":"Thermal evaporation","method":"Evaporation","atmosphere":"Vacuum","temperature":null,"duration":null,"antisolvent":null,"solution":null,"additional_parameters":{"thickness":"100 nm","vacuum":"6e-6 torr"}}],"additional_treatment":null}]}]}

File: src/perovscribe/data/extractions/gpt-5-mini-2025-08-07/10.1038--s41560-022-01061-2.json
{"cells":[{"perovskite_composition":{"formula":"(PEA)2GAPb2I7 (quasi-2D) on 3D Sn–Pb perovskite","sample_type":"Polycrystalline film","dimensionality":"2D/3D","a_ions":[{"abbreviation":"PEA","common_name":"Phenethylammonium","molecular_formula":null,"coefficient":"2"},{"abbreviation":"GA","common_name":"Guanidinium","molecular_formula":null,"coefficient":"1"}],"b_ions":[{"abbreviation":"Pb","common_name":"Lead","molecular_formula":null,"coefficient":"2"}],"x_ions":[{"abbreviation":"I","common_name":"Iodide","molecular_formula":null,"coefficient":"7"}],"bandgap":{"value":1.25,"unit":"eV"},"impurities":null,"additives":null},"device_architecture":null,"pce":{"value":22.1,"unit":"%"},"jsc":null,"voc":null,"ff":null,"number_devices":null,"averaged_quantities":null,"active_area":null,"light_source":null,"encapsulated":null,"additional_notes":"Single-junction Sn–Pb perovskite solar cell reported PCE = 22.1% and operational time up to 1,830 hours. Reported absorber improvements: dark carrier density ~1.3 × 10^14 cm–3; bulk carrier lifetime ~9.2 μs; surface recombination velocity ~1.4 cm s–1. Quasi-2D (PEA)2GAPb2I7 forms on top of the 3D Sn–Pb perovskite via PEA+ and GA+ additives and acts as a barrier to Sn diffusion and passivates defects.","stability":null,"layers":[{"name":"ITO/glass","thickness":null,"functionality":"Substrate","deposition":null,"additional_treatment":null},{"name":"3D Sn–Pb perovskite","thickness":null,"functionality":"Absorber","deposition":null,"additional_treatment":"Contains PEA+ and GA+ additives; quasi-2D (PEA)2GAPb2I7 forms on top of this 3D Sn–Pb perovskite"},{"name":"Quasi-2D (PEA)2GAPb2I7","thickness":null,"functionality":"Absorber","deposition":null,"additional_treatment":"Formed by adding PEA+ and GA+ in precursor; acts as barrier to Sn diffusion and passivates defects"},{"name":"Selective contacts","thickness":null,"functionality":"Contact","deposition":null,"additional_treatment":null},{"name":"Top electrode","thickness":null,"functionality":"Contact","deposition":null,"additional_treatment":null}]}]}

File: src/perovscribe/data/extractions/gpt-5-mini-2025-08-07/10.1038--s41560-022-01102-w.json
{"cells":[{"perovskite_composition":{"formula":"Cs0.2FA0.8Pb0.5Sn0.5I3","sample_type":"Polycrystalline film","dimensionality":"3D","a_ions":[{"abbreviation":"Cs","common_name":"Caesium","molecular_formula":"Cs+","coefficient":"0.2"},{"abbreviation":"FA","common_name":"Formamidinium","molecular_formula":"CH(NH2)2+","coefficient":"0.8"}],"b_ions":[{"abbreviation":"Pb","common_name":"Lead","molecular_formula":"Pb2+","coefficient":"0.5"},{"abbreviation":"Sn","common_name":"Tin","molecular_formula":"Sn2+","coefficient":"0.5"}],"x_ions":[{"abbreviation":"I","common_name":"Iodide","molecular_formula":"I-","coefficient":"3"}],"bandgap":{"value":1.22,"unit":"eV"},"impurities":{"abbreviation":"SnF2","concentration":null},"additives":{"abbreviation":"BHC","concentration":null}},"device_architecture":"pin","pce":{"value":18.5,"unit":"%"},"jsc":{"value":30.1,"unit":"mA cm^-2"},"voc":{"value":0.814,"unit":"V"},"ff":{"value":75.6},"number_devices":null,"averaged_quantities":null,"active_area":{"value":0.08,"unit":"cm^2"},"light_source":{"type":"AM 1.5G","description":"Xenon-lamp-based solar simulator (Oriel 94043 A); calibrated with silicon reference cell with KG5 filter","light_intensity":{"value":100.0,"unit":"mW cm^-2"},"lamp":"Xenon-lamp-based solar simulator (Oriel 94043 A)"},"encapsulated":true,"additional_notes":"BHC-treated NBG single-junction cell (Table 1, 'Before storage' without air exposure). Devices fabricated by hot N2 gas-assisted blade coating; surface BHC treatment (1 mg ml^-1) and BHC additive in precursor (1 mg ml^-1).","stability":null,"layers":[{"name":"Glass","thickness":null,"functionality":"Substrate","deposition":[{"step_name":"substrate cleaning","method":"Ultrasonication with deionized water, acetone and isopropanol","atmosphere":"Other","temperature":null,"duration":null,"antisolvent":null,"solution":null,"additional_parameters":null},{"step_name":"UV-ozone","method":"UV–ozone treatment 15 min","atmosphere":"Other","temperature":null,"duration":null,"antisolvent":null,"solution":null,"additional_parameters":null}],"additional_treatment":null},{"name":"ITO","thickness":null,"functionality":"Substrate","deposition":null,"additional_treatment":null},{"name":"PEDOT:PSS","thickness":null,"functionality":"Hole-transport","deposition":[{"step_name":"blade coating","method":"Blade-coating on substrates heated to 70 °C; coating speed 20 mm s^-1; gap 200 µm","atmosphere":"Ambient air","temperature":null,"duration":null,"antisolvent":null,"solution":null,"additional_parameters":null},{"step_name":"anneal","method":"Anneal at 130 °C for 10 min","atmosphere":"Ambient air","temperature":{"value":130.0,"unit":"°C"},"duration":{"value":600.0,"unit":"s"},"antisolvent":null,"solution":null,"additional_parameters":null}],"additional_treatment":null},{"name":"Cs0.2FA0.8Pb0.5Sn0.5I3","thickness":null,"functionality":"Absorber","deposition":[{"step_name":"precursor solution preparation","method":"2.4 M in DMF:DMSO (43:7) with molar ratios CsI:FAI 0.2:0.8 and PbI2:SnI2 0.5:0.5; 10 mol% SnF2 (relative to SnI2); 1 mg ml^-1 PEAI and 1 mg ml^-1 BHC added; 20 vol% acetonitrile added before coating","atmosphere":"N2","temperature":null,"duration":null,"antisolvent":null,"solution":null,"additional_parameters":null},{"step_name":"blade coating","method":"Blade coating under blowing N2 gas at gas temperature 100 °C; coating speed 25 mm s^-1; coating gap 275 µm","atmosphere":"N2","temperature":null,"duration":null,"antisolvent":null,"solution":null,"additional_parameters":null},{"step_name":"anneal step 1","method":"Anneal on one hot plate at 150 °C for 10 s","atmosphere":"N2","temperature":{"value":150.0,"unit":"°C"},"duration":{"value":10.0,"unit":"s"},"antisolvent":null,"solution":null,"additional_parameters":null},{"step_name":"anneal step 2","method":"Transfer to another hot plate at 100 °C to anneal for 7 min","atmosphere":"N2","temperature":{"value":100.0,"unit":"°C"},"duration":{"value":420.0,"unit":"s"},"antisolvent":null,"solution":null,"additional_parameters":null},{"step_name":"surface treatment","method":"Spin coat 1 mg ml^-1 BHC in IPA at 5,000 r.p.m. for 25 s (surface treatment)","atmosphere":"N2","temperature":null,"duration":null,"antisolvent":null,"solution":null,"additional_parameters":null}],"additional_treatment":"BHC additive in precursor and surface; SnF2 additive; PEAI additive; 20 vol% acetonitrile in precursor."},{"name":"PCBM","thickness":null,"functionality":"Electron-transport","deposition":[{"step_name":"spin coat","method":"PCBM in toluene (10 mg ml^-1) spin coated at 5,000 r.p.m. for 25 s","atmosphere":"N2","temperature":null,"duration":null,"antisolvent":null,"solution":null,"additional_parameters":null},{"step_name":"anneal","method":"Anneal at 70 °C for 10 min","atmosphere":"N2","temperature":{"value":70.0,"unit":"°C"},"duration":{"value":600.0,"unit":"s"},"antisolvent":null,"solution":null,"additional_parameters":null}],"additional_treatment":null},{"name":"C60","thickness":null,"functionality":"Electron-transport","deposition":[{"step_name":"thermal evaporation","method":"Thermal evaporation of 25 nm C60","atmosphere":"Other","temperature":null,"duration":null,"antisolvent":null,"solution":null,"additional_parameters":null}],"additional_treatment":null},{"name":"BCP","thickness":null,"functionality":"Other","deposition":[{"step_name":"thermal evaporation","method":"Thermal evaporation of 6 nm BCP","atmosphere":"Other","temperature":null,"duration":null,"antisolvent":null,"solution":null,"additional_parameters":null}],"additional_treatment":null},{"name":"Cu","thickness":null,"functionality":"Contact","deposition":[{"step_name":"thermal evaporation","method":"Thermal evaporation of 80 nm Cu","atmosphere":"Other","temperature":null,"duration":null,"antisolvent":null,"solution":null,"additional_parameters":null}],"additional_treatment":null}]},{"perovskite_composition":{"formula":"Cs0.2FA0.8Pb0.5Sn0.5I3","sample_type":"Polycrystalline film","dimensionality":"3D","a_ions":[{"abbreviation":"Cs","common_name":"Caesium","molecular_formula":"Cs+","coefficient":"0.2"},{"abbreviation":"FA","common_name":"Formamidinium","molecular_formula":"CH(NH2)2+","coefficient":"0.8"}],"b_ions":[{"abbreviation":"Pb","common_name":"Lead","molecular_formula":"Pb2+","coefficient":"0.5"},{"abbreviation":"Sn","common_name":"Tin","molecular_formula":"Sn2+","coefficient":"0.5"}],"x_ions":[{"abbreviation":"I","common_name":"Iodide","molecular_formula":"I-","coefficient":"3"}],"bandgap":{"value":1.22,"unit":"eV"},"impurities":{"abbreviation":"SnF2","concentration":null},"additives":{"abbreviation":"BHC","concentration":null}},"device_architecture":"pin","pce":{"value":18.6,"unit":"%"},"jsc":{"value":29.9,"unit":"mA cm^-2"},"voc":{"value":0.834,"unit":"V"},"ff":{"value":74.6},"number_devices":null,"averaged_quantities":null,"active_area":{"value":0.08,"unit":"cm^2"},"light_source":{"type":"AM 1.5G","description":"Xenon-lamp-based solar simulator (Oriel 94043 A); calibrated with silicon reference cell with KG5 filter","light_intensity":{"value":100.0,"unit":"mW cm^-2"},"lamp":"Xenon-lamp-based solar simulator (Oriel 94043 A)"},"encapsulated":true,"additional_notes":"BHC-treated NBG single-junction cell with 1 min air exposure before C60 deposition (Table 1, 'Before storage').","stability":null,"layers":[{"name":"Glass","thickness":null,"functionality":"Substrate","deposition":null,"additional_treatment":null},{"name":"ITO","thickness":null,"functionality":"Substrate","deposition":null,"additional_treatment":null},{"name":"PEDOT:PSS","thickness":null,"functionality":"Hole-transport","deposition":null,"additional_treatment":null},{"name":"Cs0.2FA0.8Pb0.5Sn0.5I3","thickness":null,"functionality":"Absorber","deposition":null,"additional_treatment":null},{"name":"PCBM","thickness":null,"functionality":"Electron-transport","deposition":null,"additional_treatment":null},{"name":"C60","thickness":null,"functionality":"Electron-transport","deposition":null,"additional_treatment":null},{"name":"BCP","thickness":null,"functionality":"Other","deposition":null,"additional_treatment":null},{"name":"Cu","thickness":null,"functionality":"Contact","deposition":null,"additional_treatment":null}]},{"perovskite_composition":{"formula":"Cs0.2FA0.8Pb0.5Sn0.5I3","sample_type":"Polycrystalline film","dimensionality":"3D","a_ions":[{"abbreviation":"Cs","common_name":"Caesium","molecular_formula":"Cs+","coefficient":"0.2"},{"abbreviation":"FA","common_name":"Formamidinium","molecular_formula":"CH(NH2)2+","coefficient":"0.8"}],"b_ions":[{"abbreviation":"Pb","common_name":"Lead","molecular_formula":"Pb2+","coefficient":"0.5"},{"abbreviation":"Sn","common_name":"Tin","molecular_formula":"Sn2+","coefficient":"0.5"}],"x_ions":[{"abbreviation":"I","common_name":"Iodide","molecular_formula":"I-","coefficient":"3"}],"bandgap":{"value":1.22,"unit":"eV"},"impurities":{"abbreviation":"SnF2","concentration":null},"additives":{"abbreviation":"BHC","concentration":null}},"device_architecture":"pin","pce":{"value":17.9,"unit":"%"},"jsc":{"value":30.1,"unit":"mA cm^-2"},"voc":{"value":0.804,"unit":"V"},"ff":{"value":74.0},"number_devices":null,"averaged_quantities":null,"active_area":{"value":0.08,"unit":"cm^2"},"light_source":{"type":"AM 1.5G","description":"Xenon-lamp-based solar simulator (Oriel 94043 A); calibrated with silicon reference cell with KG5 filter","light_intensity":{"value":100.0,"unit":"mW cm^-2"},"lamp":"Xenon-lamp-based solar simulator (Oriel 94043 A)"},"encapsulated":true,"additional_notes":"BHC-treated NBG single-junction cell with 5 min air exposure before C60 deposition (Table 1, 'Before storage').","stability":null,"layers":[{"name":"Glass","thickness":null,"functionality":"Substrate","deposition":null,"additional_treatment":null},{"name":"ITO","thickness":null,"functionality":"Substrate","deposition":null,"additional_treatment":null},{"name":"PEDOT:PSS","thickness":null,"functionality":"Hole-transport","deposition":null,"additional_treatment":null},{"name":"Cs0.2FA0.8Pb0.5Sn0.5I3","thickness":null,"functionality":"Absorber","deposition":null,"additional_treatment":null},{"name":"PCBM","thickness":null,"functionality":"Electron-transport","deposition":null,"additional_treatment":null},{"name":"C60","thickness":null,"functionality":"Electron-transport","deposition":null,"additional_treatment":null},{"name":"BCP","thickness":null,"functionality":"Other","deposition":null,"additional_treatment":null},{"name":"Cu","thickness":null,"functionality":"Contact","deposition":null,"additional_treatment":null}]},{"perovskite_composition":{"formula":"Cs0.2FA0.8Pb0.5Sn0.5I3","sample_type":"Polycrystalline film","dimensionality":"3D","a_ions":[{"abbreviation":"Cs","common_name":"Caesium","molecular_formula":"Cs+","coefficient":"0.2"},{"abbreviation":"FA","common_name":"Formamidinium","molecular_formula":"CH(NH2)2+","coefficient":"0.8"}],"b_ions":[{"abbreviation":"Pb","common_name":"Lead","molecular_formula":"Pb2+","coefficient":"0.5"},{"abbreviation":"Sn","common_name":"Tin","molecular_formula":"Sn2+","coefficient":"0.5"}],"x_ions":[{"abbreviation":"I","common_name":"Iodide","molecular_formula":"I-","coefficient":"3"}],"bandgap":{"value":1.22,"unit":"eV"},"impurities":{"abbreviation":"SnF2","concentration":null},"additives":{"abbreviation":"BHC","concentration":null}},"device_architecture":"pin","pce":{"value":9.4,"unit":"%"},"jsc":{"value":22.0,"unit":"mA cm^-2"},"voc":{"value":0.669,"unit":"V"},"ff":{"value":63.8},"number_devices":null,"averaged_quantities":null,"active_area":{"value":0.08,"unit":"cm^2"},"light_source":{"type":"AM 1.5G","description":"Xenon-lamp-based solar simulator (Oriel 94043 A); calibrated with silicon reference cell with KG5 filter","light_intensity":{"value":100.0,"unit":"mW cm^-2"},"lamp":"Xenon-lamp-based solar simulator (Oriel 94043 A)"},"encapsulated":true,"additional_notes":"BHC-treated NBG single-junction cell with 15 min air exposure before C60 deposition (Table 1, 'Before storage').","stability":null,"layers":[{"name":"Glass","thickness":null,"functionality":"Substrate","deposition":null,"additional_treatment":null},{"name":"ITO","thickness":null,"functionality":"Substrate","deposition":null,"additional_treatment":null},{"name":"PEDOT:PSS","thickness":null,"functionality":"Hole-transport","deposition":null,"additional_treatment":null},{"name":"Cs0.2FA0.8Pb0.5Sn0.5I3","thickness":null,"functionality":"Absorber","deposition":null,"additional_treatment":null},{"name":"PCBM","thickness":null,"functionality":"Electron-transport","deposition":null,"additional_treatment":null},{"name":"C60","thickness":null,"functionality":"Electron-transport","deposition":null,"additional_treatment":null},{"name":"BCP","thickness":null,"functionality":"Other","deposition":null,"additional_treatment":null},{"name":"Cu","thickness":null,"functionality":"Contact","deposition":null,"additional_treatment":null}]},{"perovskite_composition":{"formula":"Cs0.2FA0.8Pb0.5Sn0.5I3","sample_type":"Polycrystalline film","dimensionality":"3D","a_ions":[{"abbreviation":"Cs","common_name":"Caesium","molecular_formula":"Cs+","coefficient":"0.2"},{"abbreviation":"FA","common_name":"Formamidinium","molecular_formula":"CH(NH2)2+","coefficient":"0.8"}],"b_ions":[{"abbreviation":"Pb","common_name":"Lead","molecular_formula":"Pb2+","coefficient":"0.5"},{"abbreviation":"Sn","common_name":"Tin","molecular_formula":"Sn2+","coefficient":"0.5"}],"x_ions":[{"abbreviation":"I","common_name":"Iodide","molecular_formula":"I-","coefficient":"3"}],"bandgap":{"value":1.22,"unit":"eV"},"impurities":{"abbreviation":"SnF2","concentration":null},"additives":{"abbreviation":"BHC","concentration":null}},"device_architecture":"pin","pce":{"value":19.1,"unit":"%"},"jsc":{"value":31.0,"unit":"mA cm^-2"},"voc":{"value":0.826,"unit":"V"},"ff":{"value":74.4},"number_devices":null,"averaged_quantities":null,"active_area":{"value":0.08,"unit":"cm^2"},"light_source":{"type":"AM 1.5G","description":"Xenon-lamp-based solar simulator (Oriel 94043 A); calibrated with silicon reference cell with KG5 filter","light_intensity":{"value":100.0,"unit":"mW cm^-2"},"lamp":"Xenon-lamp-based solar simulator (Oriel 94043 A)"},"encapsulated":true,"additional_notes":"BHC-treated NBG single-junction cell (no air exposure) after storage in glovebox for two days (Table 1, 'After storage').","stability":null,"layers":[{"name":"Glass","thickness":null,"functionality":"Substrate","deposition":null,"additional_treatment":null},{"name":"ITO","thickness":null,"functionality":"Substrate","deposition":null,"additional_treatment":null},{"name":"PEDOT:PSS","thickness":null,"functionality":"Hole-transport","deposition":null,"additional_treatment":null},{"name":"Cs0.2FA0.8Pb0.5Sn0.5I3","thickness":null,"functionality":"Absorber","deposition":null,"additional_treatment":null},{"name":"PCBM","thickness":null,"functionality":"Electron-transport","deposition":null,"additional_treatment":null},{"name":"C60","thickness":null,"functionality":"Electron-transport","deposition":null,"additional_treatment":null},{"name":"BCP","thickness":null,"functionality":"Other","deposition":null,"additional_treatment":null},{"name":"Cu","thickness":null,"functionality":"Contact","deposition":null,"additional_treatment":null}]},{"perovskite_composition":{"formula":"Cs0.2FA0.8Pb0.5Sn0.5I3","sample_type":"Polycrystalline film","dimensionality":"3D","a_ions":[{"abbreviation":"Cs","common_name":"Caesium","molecular_formula":"Cs+","coefficient":"0.2"},{"abbreviation":"FA","common_name":"Formamidinium","molecular_formula":"CH(NH2)2+","coefficient":"0.8"}],"b_ions":[{"abbreviation":"Pb","common_name":"Lead","molecular_formula":"Pb2+","coefficient":"0.5"},{"abbreviation":"Sn","common_name":"Tin","molecular_formula":"Sn2+","coefficient":"0.5"}],"x_ions":[{"abbreviation":"I","common_name":"Iodide","molecular_formula":"I-","coefficient":"3"}],"bandgap":{"value":1.22,"unit":"eV"},"impurities":{"abbreviation":"SnF2","concentration":null},"additives":{"abbreviation":"BHC","concentration":null}},"device_architecture":"pin","pce":{"value":19.6,"unit":"%"},"jsc":{"value":30.5,"unit":"mA cm^-2"},"voc":{"value":0.859,"unit":"V"},"ff":{"value":74.9},"number_devices":null,"averaged_quantities":null,"active_area":{"value":0.08,"unit":"cm^2"},"light_source":{"type":"AM 1.5G","description":"Xenon-lamp-based solar simulator (Oriel 94043 A); calibrated with silicon reference cell with KG5 filter","light_intensity":{"value":100.0,"unit":"mW cm^-2"},"lamp":"Xenon-lamp-based solar simulator (Oriel 94043 A)"},"encapsulated":true,"additional_notes":"BHC-treated NBG single-junction cell with 1 min air exposure before C60 deposition after storage in glovebox for two days (Table 1, 'After storage').","stability":null,"layers":[{"name":"Glass","thickness":null,"functionality":"Substrate","deposition":null,"additional_treatment":null},{"name":"ITO","thickness":null,"functionality":"Substrate","deposition":null,"additional_treatment":null},{"name":"PEDOT:PSS","thickness":null,"functionality":"Hole-transport","deposition":null,"additional_treatment":null},{"name":"Cs0.2FA0.8Pb0.5Sn0.5I3","thickness":null,"functionality":"Absorber","deposition":null,"additional_treatment":null},{"name":"PCBM","thickness":null,"functionality":"Electron-transport","deposition":null,"additional_treatment":null},{"name":"C60","thickness":null,"functionality":"Electron-transport","deposition":null,"additional_treatment":null},{"name":"BCP","thickness":null,"functionality":"Other","deposition":null,"additional_treatment":null},{"name":"Cu","thickness":null,"functionality":"Contact","deposition":null,"additional_treatment":null}]},{"perovskite_composition":{"formula":"Cs0.2FA0.8Pb0.5Sn0.5I3","sample_type":"Polycrystalline film","dimensionality":"3D","a_ions":[{"abbreviation":"Cs","common_name":"Caesium","molecular_formula":"Cs+","coefficient":"0.2"},{"abbreviation":"FA","common_name":"Formamidinium","molecular_formula":"CH(NH2)2+","coefficient":"0.8"}],"b_ions":[{"abbreviation":"Pb","common_name":"Lead","molecular_formula":"Pb2+","coefficient":"0.5"},{"abbreviation":"Sn","common_name":"Tin","molecular_formula":"Sn2+","coefficient":"0.5"}],"x_ions":[{"abbreviation":"I","common_name":"Iodide","molecular_formula":"I-","coefficient":"3"}],"bandgap":{"value":1.22,"unit":"eV"},"impurities":{"abbreviation":"SnF2","concentration":null},"additives":{"abbreviation":"BHC","concentration":null}},"device_architecture":"pin","pce":{"value":20.3,"unit":"%"},"jsc":{"value":31.3,"unit":"mA cm^-2"},"voc":{"value":0.859,"unit":"V"},"ff":{"value":75.6},"number_devices":null,"averaged_quantities":null,"active_area":{"value":0.08,"unit":"cm^2"},"light_source":{"type":"AM 1.5G","description":"Xenon-lamp-based solar simulator (Oriel 94043 A); calibrated with silicon reference cell with KG5 filter","light_intensity":{"value":100.0,"unit":"mW cm^-2"},"lamp":"Xenon-lamp-based solar simulator (Oriel 94043 A)"},"encapsulated":true,"additional_notes":"BHC-treated NBG single-junction cell with 5 min air exposure before C60 deposition after storage in glovebox for two days (Table 1, 'After storage').","stability":null,"layers":[{"name":"Glass","thickness":null,"functionality":"Substrate","deposition":null,"additional_treatment":null},{"name":"ITO","thickness":null,"functionality":"Substrate","deposition":null,"additional_treatment":null},{"name":"PEDOT:PSS","thickness":null,"functionality":"Hole-transport","deposition":null,"additional_treatment":null},{"name":"Cs0.2FA0.8Pb0.5Sn0.5I3","thickness":null,"functionality":"Absorber","deposition":null,"additional_treatment":null},{"name":"PCBM","thickness":null,"functionality":"Electron-transport","deposition":null,"additional_treatment":null},{"name":"C60","thickness":null,"functionality":"Electron-transport","deposition":null,"additional_treatment":null},{"name":"BCP","thickness":null,"functionality":"Other","deposition":null,"additional_treatment":null},{"name":"Cu","thickness":null,"functionality":"Contact","deposition":null,"additional_treatment":null}]},{"perovskite_composition":{"formula":"Cs0.2FA0.8Pb0.5Sn0.5I3","sample_type":"Polycrystalline film","dimensionality":"3D","a_ions":[{"abbreviation":"Cs","common_name":"Caesium","molecular_formula":"Cs+","coefficient":"0.2"},{"abbreviation":"FA","common_name":"Formamidinium","molecular_formula":"CH(NH2)2+","coefficient":"0.8"}],"b_ions":[{"abbreviation":"Pb","common_name":"Lead","molecular_formula":"Pb2+","coefficient":"0.5"},{"abbreviation":"Sn","common_name":"Tin","molecular_formula":"Sn2+","coefficient":"0.5"}],"x_ions":[{"abbreviation":"I","common_name":"Iodide","molecular_formula":"I-","coefficient":"3"}],"bandgap":{"value":1.22,"unit":"eV"},"impurities":{"abbreviation":"SnF2","concentration":null},"additives":{"abbreviation":"BHC","concentration":null}},"device_architecture":"pin","pce":{"value":15.2,"unit":"%"},"jsc":{"value":27.7,"unit":"mA cm^-2"},"voc":{"value":0.785,"unit":"V"},"ff":{"value":70.0},"number_devices":null,"averaged_quantities":null,"active_area":{"value":0.08,"unit":"cm^2"},"light_source":{"type":"AM 1.5G","description":"Xenon-lamp-based solar simulator (Oriel 94043 A); calibrated with silicon reference cell with KG5 filter","light_intensity":{"value":100.0,"unit":"mW cm^-2"},"lamp":"Xenon-lamp-based solar simulator (Oriel 94043 A)"},"encapsulated":true,"additional_notes":"BHC-treated NBG single-junction cell with 15 min air exposure before C60 deposition after storage in glovebox for two days (Table 1, 'After storage').","stability":null,"layers":[{"name":"Glass","thickness":null,"functionality":"Substrate","deposition":null,"additional_treatment":null},{"name":"ITO","thickness":null,"functionality":"Substrate","deposition":null,"additional_treatment":null},{"name":"PEDOT:PSS","thickness":null,"functionality":"Hole-transport","deposition":null,"additional_treatment":null},{"name":"Cs0.2FA0.8Pb0.5Sn0.5I3","thickness":null,"functionality":"Absorber","deposition":null,"additional_treatment":null},{"name":"PCBM","thickness":null,"functionality":"Electron-transport","deposition":null,"additional_treatment":null},{"name":"C60","thickness":null,"functionality":"Electron-transport","deposition":null,"additional_treatment":null},{"name":"BCP","thickness":null,"functionality":"Other","deposition":null,"additional_treatment":null},{"name":"Cu","thickness":null,"functionality":"Contact","deposition":null,"additional_treatment":null}]},{"perovskite_composition":{"formula":"Cs0.2FA0.8Pb0.5Sn0.5I3","sample_type":"Polycrystalline film","dimensionality":"3D","a_ions":[{"abbreviation":"Cs","common_name":"Caesium","molecular_formula":"Cs+","coefficient":"0.2"},{"abbreviation":"FA","common_name":"Formamidinium","molecular_formula":"CH(NH2)2+","coefficient":"0.8"}],"b_ions":[{"abbreviation":"Pb","common_name":"Lead","molecular_formula":"Pb2+","coefficient":"0.5"},{"abbreviation":"Sn","common_name":"Tin","molecular_formula":"Sn2+","coefficient":"0.5"}],"x_ions":[{"abbreviation":"I","common_name":"Iodide","molecular_formula":"I-","coefficient":"3"}],"bandgap":{"value":1.22,"unit":"eV"},"impurities":{"abbreviation":"SnF2","concentration":null},"additives":{"abbreviation":"BHC","concentration":null}},"device_architecture":"pin","pce":{"value":19.4,"unit":"%"},"jsc":null,"voc":{"value":0.837,"unit":"V"},"ff":null,"number_devices":null,"averaged_quantities":null,"active_area":{"value":0.08,"unit":"cm^2"},"light_source":{"type":"AM 1.5G","description":"Xenon-lamp-based solar simulator (Oriel 94043 A); calibrated with silicon reference cell with KG5 filter","light_intensity":{"value":100.0,"unit":"mW cm^-2"},"lamp":"Xenon-lamp-based solar simulator (Oriel 94043 A)"},"encapsulated":true,"additional_notes":"Single-junction NBG device with 0.4 g l^-1 BHC added into precursor solution (reported in main text: VOC 0.837 V, PCE 19.4%). JSC and FF not explicitly reported for this specific device in main text.","stability":null,"layers":[{"name":"Glass","thickness":null,"functionality":"Substrate","deposition":null,"additional_treatment":null},{"name":"ITO","thickness":null,"functionality":"Substrate","deposition":null,"additional_treatment":null},{"name":"PEDOT:PSS","thickness":null,"functionality":"Hole-transport","deposition":null,"additional_treatment":null},{"name":"Cs0.2FA0.8Pb0.5Sn0.5I3","thickness":null,"functionality":"Absorber","deposition":null,"additional_treatment":null},{"name":"PCBM","thickness":null,"functionality":"Electron-transport","deposition":null,"additional_treatment":null},{"name":"C60","thickness":null,"functionality":"Electron-transport","deposition":null,"additional_treatment":null},{"name":"BCP","thickness":null,"functionality":"Other","deposition":null,"additional_treatment":null},{"name":"Cu","thickness":null,"functionality":"Contact","deposition":null,"additional_treatment":null}]}]}
