Repository: lamalab-org/perla-extract

# Data Directory

This directory contains extraction results and ground truth data used for training, optimization, and evaluation of the Perovscribe pipeline.

## Directory Structure

```
data/
├── extractions/          # Extraction results from various sources
│   ├── humans/          # Human-annotated extractions
│   │   ├── Consensus/   # Consensus extractions between different human annotators
│   │   ├── Bear/        # Individual human annotator (anonymized)
│   │   ├── Bee/         # Individual human annotator (anonymized)
│   │   └── ...          # Additional anonymized human annotators
│   ├── claude-opus-4-1-20250805/  # LLM model extractions

File: src/perovscribe/data/extractions/gpt-5-mini-2025-08-07/10.1039--c5dt02388b.json
{"cells":[{"perovskite_composition":{"formula":"CH3NH3PbI3","sample_type":"Polycrystalline film","dimensionality":"3D","a_ions":[{"abbreviation":"MA","common_name":"Methylammonium","molecular_formula":"CH3NH3+","coefficient":"1"}],"b_ions":[{"abbreviation":"Pb","common_name":"Lead","molecular_formula":"Pb2+","coefficient":"1"}],"x_ions":[{"abbreviation":"I","common_name":"Iodide","molecular_formula":"I-","coefficient":"3"}],"bandgap":{"value":1.58,"unit":"eV"},"impurities":null,"additives":null},"device_architecture":"nip","pce":{"value":8.4,"unit":"%"},"jsc":{"value":18.3,"unit":"mA cm^-2"},"voc":{"value":0.87,"unit":"V"},"ff":{"value":53.2},"number_devices":null,"averaged_quantities":null,"active_area":null,"light_source":{"type":"AM 1.5G","description":"Simulated sunlight (AM 1.5) from solar simulator (Newport 69907); intensity adjusted with NREL-calibrated Si solar cell and KG-2 filter.","light_intensity":{"value":100.0,"unit":"mW cm^-2"},"lamp":"Newport 69907"},"encapsulated":false,"additional_notes":"Device corresponds to TiCl4 processing time = 0min (no TiCl4 treatment) as reported in Table 1.","stability":null,"layers":[{"name":"FTO","thickness":null,"functionality":"Substrate","deposition":[{"step_name":"Cleaning","method":"Ultrasonication and rinsing","atmosphere":"Ambient air","temperature":null,"duration":null,"antisolvent":null,"solution":null,"additional_parameters":{"details":"Ultrasonication in alkaline aqueous washing solution, rinsed with deionized water, ethanol, acetone and 2-propanol."}}],"additional_treatment":null},{"name":"compact TiO2","thickness":{"value":50.0,"unit":"nm"},"functionality":"Electron-transport","deposition":[{"step_name":"Dip-coating and sintering","method":"Dip-coating; thermal-annealing","atmosphere":"Ambient air","temperature":{"value":500.0,"unit":"°C"},"duration":{"value":1800.0,"unit":"s"},"antisolvent":null,"solution":null,"additional_parameters":{"details":"Thickness about 50nm; sintered at 500°C for 30min."}}],"additional_treatment":null},{"name":"mesoporous TiO2","thickness":{"value":180.0,"unit":"nm"},"functionality":"Electron-transport","deposition":[{"step_name":"Mesoporous TiO2 deposition","method":"Spin-coating and sintering","atmosphere":"Ambient air","temperature":null,"duration":null,"antisolvent":null,"solution":null,"additional_parameters":{"details":"Mesoporous TiO2 layer prepared as previously reported; thickness ~180nm."}},{"step_name":"TiCl4 treatment and sintering","method":"Immersion in aqueous TiCl4 solution; thermal-annealing","atmosphere":"Ambient air","temperature":{"value":70.0,"unit":"°C"},"duration":{"value":1800.0,"unit":"s"},"antisolvent":null,"solution":null,"additional_parameters":{"details":"Immersed in 20mM aqueous TiCl4 at 70°C for 0min (this device), rinsed and dried, then sintered at 500°C for 30min. Different devices used 0, 5, 10, 20, 30, 60min treatments."}}],"additional_treatment":null},{"name":"PbI2 (precursor)","thickness":null,"functionality":"Absorber","deposition":[{"step_name":"PbI2 solution preparation","method":"Solution preparation and heating","atmosphere":"Ambient air","temperature":{"value":70.0,"unit":"°C"},"duration":null,"antisolvent":null,"solution":null,"additional_parameters":{"details":"PbI2 dissolved in DMF at concentration 462mg/ml (~1M), kept at 70°C on heating plate."}},{"step_name":"Spin-coating PbI2","method":"Spin-coating","atmosphere":"Ambient air","temperature":null,"duration":null,"antisolvent":null,"solution":null,"additional_parameters":{"details":"PbI2 infiltrated by spin coating at 6,500r.p.m. for 5s and dried."}}],"additional_treatment":null},{"name":"CH3NH3PbI3 (perovskite)","thickness":null,"functionality":"Absorber","deposition":[{"step_name":"Conversion to perovskite","method":"Dipping and thermal-annealing","atmosphere":"Ambient air","temperature":{"value":70.0,"unit":"°C"},"duration":{"value":7200.0,"unit":"s"},"antisolvent":null,"solution":null,"additional_parameters":{"details":"Dipped in CH3NH3I in 2-propanol (10mg/ml) for 120min, rinsed with 2-propanol and dried at 70°C for 30min to form CH3NH3PbI3."}}],"additional_treatment":null},{"name":"Spiro-MeOTAD (HTM)","thickness":null,"functionality":"Hole-transport","deposition":[{"step_name":"HTM deposition","method":"Spin-coating","atmosphere":"Ambient air","temperature":null,"duration":null,"antisolvent":null,"solution":null,"additional_parameters":{"details":"Spin-coated at 4,000r.p.m. for 30s. Solution: 72.3mg spiro-MeOTAD, 28.8μl 4-tert-butylpyridine, 17.5μl of 520mg/ml LiTFSI stock in acetonitrile in 1 ml chlorobenzene."}}],"additional_treatment":null},{"name":"Ag","thickness":{"value":200.0,"unit":"nm"},"functionality":"Contact","deposition":[{"step_name":"Cathode evaporation","method":"Thermal evaporation","atmosphere":"Vacuum","temperature":null,"duration":null,"antisolvent":null,"solution":null,"additional_parameters":{"details":"Approximately 200nm Ag thermally evaporated under vacuum as cathode."}}],"additional_treatment":null}]},{"perovskite_composition":{"formula":"CH3NH3PbI3","sample_type":"Polycrystalline film","dimensionality":"3D","a_ions":[{"abbreviation":"MA","common_name":"Methylammonium","molecular_formula":"CH3NH3+","coefficient":"1"}],"b_ions":[{"abbreviation":"Pb","common_name":"Lead","molecular_formula":"Pb2+","coefficient":"1"}],"x_ions":[{"abbreviation":"I","common_name":"Iodide","molecular_formula":"I-","coefficient":"3"}],"bandgap":{"value":1.58,"unit":"eV"},"impurities":null,"additives":null},"device_architecture":"nip","pce":{"value":9.7,"unit":"%"},"jsc":{"value":18.8,"unit":"mA cm^-2"},"voc":{"value":0.87,"unit":"V"},"ff":{"value":57.0},"number_devices":null,"averaged_quantities":null,"active_area":null,"light_source":{"type":"AM 1.5G","description":"Simulated sunlight (AM 1.5) from solar simulator (Newport 69907); intensity adjusted with NREL-calibrated Si solar cell and KG-2 filter.","light_intensity":{"value":100.0,"unit":"mW cm^-2"},"lamp":"Newport 69907"},"encapsulated":false,"additional_notes":"Device corresponds to TiCl4 processing time = 5min as reported in Table 1.","stability":null,"layers":[{"name":"FTO","thickness":null,"functionality":"Substrate","deposition":null,"additional_treatment":null}]},{"perovskite_composition":{"formula":"CH3NH3PbI3","sample_type":"Polycrystalline film","dimensionality":"3D","a_ions":[{"abbreviation":"MA","common_name":"Methylammonium","molecular_formula":"CH3NH3+","coefficient":"1"}],"b_ions":[{"abbreviation":"Pb","common_name":"Lead","molecular_formula":"Pb2+","coefficient":"1"}],"x_ions":[{"abbreviation":"I","common_name":"Iodide","molecular_formula":"I-","coefficient":"3"}],"bandgap":{"value":1.58,"unit":"eV"},"impurities":null,"additives":null},"device_architecture":"nip","pce":{"value":11.8,"unit":"%"},"jsc":{"value":19.1,"unit":"mA cm^-2"},"voc":{"value":0.91,"unit":"V"},"ff":{"value":67.6},"number_devices":null,"averaged_quantities":null,"active_area":null,"light_source":{"type":"AM 1.5G","description":"Simulated sunlight (AM 1.5) from solar simulator (Newport 69907); intensity adjusted with NREL-calibrated Si solar cell and KG-2 filter.","light_intensity":{"value":100.0,"unit":"mW cm^-2"},"lamp":"Newport 69907"},"encapsulated":false,"additional_notes":"Device corresponds to TiCl4 processing time = 10min as reported in Table 1.","stability":null,"layers":[{"name":"FTO","thickness":null,"functionality":"Substrate","deposition":null,"additional_treatment":null}]},{"perovskite_composition":{"formula":"CH3NH3PbI3","sample_type":"Polycrystalline film","dimensionality":"3D","a_ions":[{"abbreviation":"MA","common_name":"Methylammonium","molecular_formula":"CH3NH3+","coefficient":"1"}],"b_ions":[{"abbreviation":"Pb","common_name":"Lead","molecular_formula":"Pb2+","coefficient":"1"}],"x_ions":[{"abbreviation":"I","common_name":"Iodide","molecular_formula":"I-","coefficient":"3"}],"bandgap":{"value":1.58,"unit":"eV"},"impurities":null,"additives":null},"device_architecture":"nip","pce":{"value":13.1,"unit":"%"},"jsc":{"value":20.5,"unit":"mA cm^-2"},"voc":{"value":0.92,"unit":"V"},"ff":{"value":69.3},"number_devices":null,"averaged_quantities":null,"active_area":null,"light_source":{"type":"AM 1.5G","description":"Simulated sunlight (AM 1.5) from solar simulator (Newport 69907); intensity adjusted with NREL-calibrated Si solar cell and KG-2 filter.","light_intensity":{"value":100.0,"unit":"mW cm^-2"},"lamp":"Newport 69907"},"encapsulated":false,"additional_notes":"Device corresponds to TiCl4 processing time = 20min as reported in Table 1.","stability":null,"layers":[{"name":"FTO","thickness":null,"functionality":"Substrate","deposition":null,"additional_treatment":null}]},{"perovskite_composition":{"formula":"CH3NH3PbI3","sample_type":"Polycrystalline film","dimensionality":"3D","a_ions":[{"abbreviation":"MA","common_name":"Methylammonium","molecular_formula":"CH3NH3+","coefficient":"1"}],"b_ions":[{"abbreviation":"Pb","common_name":"Lead","molecular_formula":"Pb2+","coefficient":"1"}],"x_ions":[{"abbreviation":"I","common_name":"Iodide","molecular_formula":"I-","coefficient":"3"}],"bandgap":{"value":1.58,"unit":"eV"},"impurities":null,"additives":null},"device_architecture":"nip","pce":{"value":14.6,"unit":"%"},"jsc":{"value":21.3,"unit":"mA cm^-2"},"voc":{"value":0.94,"unit":"V"},"ff":{"value":73.1},"number_devices":30,"averaged_quantities":true,"active_area":null,"light_source":{"type":"AM 1.5G","description":"Simulated sunlight (AM 1.5) from solar simulator (Newport 69907); intensity adjusted with NREL-calibrated Si solar cell and KG-2 filter.","light_intensity":{"value":100.0,"unit":"mW cm^-2"},"lamp":"Newport 69907"},"encapsulated":false,"additional_notes":"TiCl4 processing time = 30min. Authors report testing 30 devices for 30min treatment; average PCE ~13.89% and champion PCE 14.6%. Voc histogram shows average Voc >928mV.","stability":null,"layers":[{"name":"FTO","thickness":null,"functionality":"Substrate","deposition":null,"additional_treatment":null}]},{"perovskite_composition":{"formula":"CH3NH3PbI3","sample_type":"Polycrystalline film","dimensionality":"3D","a_ions":[{"abbreviation":"MA","common_name":"Methylammonium","molecular_formula":"CH3NH3+","coefficient":"1"}],"b_ions":[{"abbreviation":"Pb","common_name":"Lead","molecular_formula":"Pb2+","coefficient":"1"}],"x_ions":[{"abbreviation":"I","common_name":"Iodide","molecular_formula":"I-","coefficient":"3"}],"bandgap":{"value":1.58,"unit":"eV"},"impurities":null,"additives":null},"device_architecture":"nip","pce":{"value":12.4,"unit":"%"},"jsc":{"value":19.0,"unit":"mA cm^-2"},"voc":{"value":0.93,"unit":"V"},"ff":{"value":70.2},"number_devices":null,"averaged_quantities":null,"active_area":null,"light_source":{"type":"AM 1.5G","description":"Simulated sunlight (AM 1.5) from solar simulator (Newport 69907); intensity adjusted with NREL-calibrated Si solar cell and KG-2 filter.","light_intensity":{"value":100.0,"unit":"mW cm^-2"},"lamp":"Newport 69907"},"encapsulated":false,"additional_notes":"Device corresponds to TiCl4 processing time = 60min as reported in Table 1.","stability":null,"layers":[{"name":"FTO","thickness":null,"functionality":"Substrate","deposition":null,"additional_treatment":null}]}]}
