Repository: lamalab-org/perla-extract

# PERLA Extract

Turn photovoltaic papers and supporting information into source-linked device,
performance, processing and stability records.

## Extract a paper

```bash
export OPENAI_API_KEY="your-openai-key"
perla-extract --pdf paper.pdf --supplement paper_si.pdf \
  --model openai/gpt-6.1-sol \
  --max-output-tokens 40000 \
  --output-dir results/paper
```

Docling parses the paper and SI. Open `extraction.json` for records and
`report.json` for usage and issues. Omit `--supplement` when there is no SI.

| Optional pass | When to use it |
| --- | --- |
| Refinement | Test whether one source-and-draft review improves accuracy enough to justify its cost |
| Enrichment | Produce separate composition/processing interpretations for database export |

Both are off by default. [Stage and context details](docs/workflows/extraction.md)
and [other providers](docs/workflows/open-models.md) are documented separately.

## Compare two extraction choices

```bash
cp examples/experiment.toml my-experiment.toml

# Edit my-experiment.toml: model, paper/SI paths and control/treatment settings.
perla-experiment my-experiment.toml --check
perla-experiment my-experiment.toml
```

Open the generated `summary.md` first; `figure-data/` contains plotting tables.
Build [model-generated development references](benchmarks/development) to tune
Astra versus cheaper models; evaluate frozen choices on the [human test set](benchmarks/test).
[Experiment guide](docs/workflows/extraction-ablations.md).

# Data Directory

This directory contains extraction results and ground truth data used for training, optimization, and evaluation of the Perovscribe pipeline.

## Directory Structure

```
data/
├── extractions/          # Extraction results from various sources
│   ├── humans/          # Human-annotated extractions
│   │   ├── Consensus/   # Consensus extractions between different human annotators
│   │   ├── Bear/        # Individual human annotator (anonymized)
│   │   ├── Bee/         # Individual human annotator (anonymized)
│   │   └── ...          # Additional anonymized human annotators
│   ├── claude-opus-4-1-20250805/  # LLM model extractions
│   ├── gpt-4o-2024-08-06/         # LLM model extractions
│   └── ...              # Additional LLM model extraction folders
└── ground_truth/        # Manually checked and corrected gold standard data
    ├── dev/             # Development set used to build and optimize the pipeline
    └── test/            # Test set used to evaluate the pipeline
```

## Extractions

The `extractions/` directory contains structured data extracted from scientific papers about perovskite solar cells. Each subdirectory represents a different extraction source:

### Human Extractions (`extractions/humans/`)

- **Consensus/**: Contains consensus extractions that represent agreement between different human annotators. These are used as a reference for human performance evaluation.
- **Individual Annotators**: Folders with anonymized names (e.g., Bear, Bee, Dove, etc.) contain extractions made by individual human annotators. These are used to study inter-annotator agreement and human performance variability.

### LLM Model Extractions

Folders named after LLM models (e.g., `claude-opus-4-1-20250805/`, `gpt-4o-2024-08-06/`) contain extractions generated by different language models. These are used to:
- Compare model performance
- Evaluate extraction quality
- Benchmark against ground truth and human performance

## Ground Truth

The `ground_truth/` directory contains manually checked and corrected extractions that serve as the gold standard for evaluation:

- **dev/**: Development set used during pipeline development and optimization. This data was used to:
  - Build the extraction pipeline
  - Optimize prompts and parameters
  - Tune model configurations

- **test/**: Test set used for final evaluation of the pipeline. This data was:
  - Held out during development
  - Used to evaluate model performance
  - Used to compare against human performance

## File Format

All extraction files are JSON files following the Perovscribe data schema. Each file is named using the paper's DOI (e.g., `10.1002--adfm.201500335.json`).

## Usage

### Evaluating Model Performance

Compare model extractions against the test set:

```bash
perovscribe evaluate src/perovscribe/data/extractions/claude-opus-4-1-20250805/ src/perovscribe/data/ground_truth/test/
```

### Evaluating Human Performance

Compare human consensus extractions against the test set:

```bash
perovscribe evaluate src/perovscribe/data/extractions/humans/Consensus/ src/perovscribe/data/ground_truth/test/
```

### Comparing Individual Annotators

Compare individual human annotator extractions:

```bash
perovscribe evaluate src/perovscribe/data/extractions/humans/Bear/ src/perovscribe/data/extractions/humans/Consensus/
```

File: src/perovscribe/data/extractions/gpt-4.1-2025-04-14/10.1002--adfm.201500335.json
{"cells":[{"perovskite_composition":{"formula":"CH3NH3PbI3-xClx","sample_type":"Polycrystalline film","dimensionality":"3D","a_ions":[{"abbreviation":"MA","common_name":"Methylammonium","molecular_formula":"CH6N+","coefficient":"1"}],"b_ions":[{"abbreviation":"Pb","common_name":"Lead","molecular_formula":"Pb2+","coefficient":"1"}],"x_ions":[{"abbreviation":"I","common_name":"Iodide","molecular_formula":"I-","coefficient":"3-x"},{"abbreviation":"Cl","common_name":"Chloride","molecular_formula":"Cl-","coefficient":"x"}],"bandgap":{"value":1.55,"unit":"eV"},"impurities":null,"additives":null},"device_architecture":"pin","pce":{"value":14.13,"unit":"%"},"jsc":{"value":22.59,"unit":"mA cm^-2"},"voc":{"value":0.9,"unit":"V"},"ff":{"value":69.5},"number_devices":null,"averaged_quantities":null,"active_area":{"value":0.045,"unit":"cm^2"},"light_source":{"type":"AM 1.5G","description":"AM 1.5 illumination at the light intensity of 100 mW cm^-2. The light intensity was calibrated by a standard Si photodiode.","light_intensity":{"value":100.0,"unit":"mW cm^-2"},"lamp":"300 W steady-state xenon lamp"},"encapsulated":null,"additional_notes":null,"stability":null,"layers":[{"name":"ITO","thickness":null,"functionality":"Substrate","deposition":[{"step_name":"Substrate cleaning","method":null,"atmosphere":null,"temperature":null,"duration":null,"antisolvent":null,"solution":null,"additional_parameters":null}],"additional_treatment":null},{"name":"PEDOT:PSS","thickness":{"value":35.0,"unit":"nm"},"functionality":"Hole-transport","deposition":[{"step_name":"Spin-coating","method":"Spin-coating","atmosphere":"N2","temperature":null,"duration":null,"antisolvent":null,"solution":null,"additional_parameters":null},{"step_name":"Thermal annealing","method":"Thermal-annealing","atmosphere":"N2","temperature":{"value":150.0,"unit":"°C"},"duration":{"value":600.0,"unit":"s"},"antisolvent":null,"solution":null,"additional_parameters":null}],"additional_treatment":null},{"name":"CH3NH3PbI3-xClx","thickness":null,"functionality":"Absorber","deposition":[{"step_name":"Spin-coating","method":"Spin-coating","atmosphere":"N2","temperature":null,"duration":null,"antisolvent":null,"solution":null,"additional_parameters":null},{"step_name":"Thermal annealing","method":"Thermal-annealing","atmosphere":"N2","temperature":{"value":90.0,"unit":"°C"},"duration":{"value":10800.0,"unit":"s"},"antisolvent":null,"solution":null,"additional_parameters":null}],"additional_treatment":null},{"name":"PC61BM","thickness":{"value":100.0,"unit":"nm"},"functionality":"Electron-transport","deposition":[{"step_name":"Spin-coating","method":"Spin-coating","atmosphere":"N2","temperature":null,"duration":null,"antisolvent":null,"solution":null,"additional_parameters":null}],"additional_treatment":null},{"name":"Al","thickness":{"value":120.0,"unit":"nm"},"functionality":"Contact","deposition":[{"step_name":"Evaporation","method":"Evaporation","atmosphere":"Vacuum","temperature":null,"duration":null,"antisolvent":null,"solution":null,"additional_parameters":null}],"additional_treatment":null}]}]}

File: src/perovscribe/data/extractions/gpt-4.1-2025-04-14/10.1002--adma.202302143.json
{"cells":[{"perovskite_composition":{"formula":"(PEA)2(MA)4Pb5I16","sample_type":"Polycrystalline film","dimensionality":"2D/3D","a_ions":[{"abbreviation":"PEA","common_name":"Phenylethylammonium","molecular_formula":"C8H12N+","coefficient":"2"},{"abbreviation":"MA","common_name":"Methylammonium","molecular_formula":"CH6N+","coefficient":"4"}],"b_ions":[{"abbreviation":"Pb","common_name":"Lead","molecular_formula":"Pb2+","coefficient":"5"}],"x_ions":[{"abbreviation":"I","common_name":"Iodide","molecular_formula":"I-","coefficient":"16"}],"bandgap":{"value":1.68,"unit":"eV"},"impurities":null,"additives":null},"device_architecture":"pin","pce":{"value":17.53,"unit":"%"},"jsc":{"value":18.44,"unit":"mA cm^-2"},"voc":{"value":1.21,"unit":"V"},"ff":{"value":78.52},"number_devices":null,"averaged_quantities":null,"active_area":null,"light_source":{"type":"AM 1.5G","description":"AM 1.5G irradiation with an intensity of 100 mW cm−2. Solar simulator calibrated with a certified reference standard Si photodiode.","light_intensity":{"value":100.0,"unit":"mW cm^-2"},"lamp":null},"encapsulated":false,"additional_notes":"Control device (no PBN passivation). Negligible hysteresis reported. Device stack: ITO/2PACz/(PEA)2(MA)4Pb5I16/PC60BM/PEI/Ag.","stability":{"time":{"value":1224000.0,"unit":"s"},"light_intensity":{"value":100.0,"unit":"mW cm^-2"},"humidity":null,"temperature":null,"PCE_T80":{"value":1224000.0,"unit":"s"},"PCE_at_the_start_of_the_experiment":{"value":17.53,"unit":"%"},"PCE_after_1000_hours":null,"PCE_at_the_end_of_experiment":null,"potential_bias":"MPPT"},"layers":[{"name":"ITO","thickness":null,"functionality":"Substrate","deposition":[{"step_name":"Substrate cleaning and UV-ozone treatment","method":"Cleaning and UV-ozone","atmosphere":"Ambient air","temperature":null,"duration":null,"antisolvent":null,"solution":null,"additional_parameters":null}],"additional_treatment":null},{"name":"2PACz","thickness":null,"functionality":"Hole-transport","deposition":[{"step_name":"Spin-coating","method":"Spin-coating","atmosphere":"N2","temperature":null,"duration":null,"antisolvent":null,"solution":null,"additional_parameters":null},{"step_name":"Annealing","method":"Thermal-annealing","atmosphere":"N2","temperature":{"value":60.0,"unit":"°C"},"duration":{"value":180.0,"unit":"s"},"antisolvent":null,"solution":null,"additional_parameters":null}],"additional_treatment":null},{"name":"(PEA)2(MA)4Pb5I16","thickness":null,"functionality":"Absorber","deposition":[{"step_name":"Spin-coating","method":"Spin-coating","atmosphere":"N2","temperature":null,"duration":null,"antisolvent":null,"solution":null,"additional_parameters":null},{"step_name":"Low-vacuum processing","method":"Low-vacuum","atmosphere":"Vacuum","temperature":null,"duration":{"value":480.0,"unit":"s"},"antisolvent":null,"solution":null,"additional_parameters":null},{"step_name":"Annealing","method":"Thermal-annealing","atmosphere":"N2","temperature":{"value":100.0,"unit":"°C"},"duration":{"value":600.0,"unit":"s"},"antisolvent":null,"solution":null,"additional_parameters":null}],"additional_treatment":null},{"name":"PC60BM","thickness":null,"functionality":"Electron-transport","deposition":[{"step_name":"Spin-coating","method":"Spin-coating","atmosphere":"N2","temperature":null,"duration":null,"antisolvent":null,"solution":null,"additional_parameters":null}],"additional_treatment":null},{"name":"PEI","thickness":null,"functionality":"Other","deposition":[{"step_name":"Drop-casting and spin-coating","method":"Drop-casting and spin-coating","atmosphere":"N2","temperature":null,"duration":null,"antisolvent":null,"solution":null,"additional_parameters":null},{"step_name":"Annealing","method":"Thermal-annealing","atmosphere":"N2","temperature":{"value":100.0,"unit":"°C"},"duration":{"value":300.0,"unit":"s"},"antisolvent":null,"solution":null,"additional_parameters":null}],"additional_treatment":null},{"name":"Ag","thickness":null,"functionality":"Contact","deposition":[{"step_name":"Thermal evaporation","method":"Thermal evaporation","atmosphere":"Vacuum","temperature":null,"duration":null,"antisolvent":null,"solution":null,"additional_parameters":null}],"additional_treatment":null}]},{"perovskite_composition":{"formula":"(PEA)2(MA)4Pb5I16","sample_type":"Polycrystalline film","dimensionality":"2D/3D","a_ions":[{"abbreviation":"PEA","common_name":"Phenylethylammonium","molecular_formula":"C8H12N+","coefficient":"2"},{"abbreviation":"MA","common_name":"Methylammonium","molecular_formula":"CH6N+","coefficient":"4"}],"b_ions":[{"abbreviation":"Pb","common_name":"Lead","molecular_formula":"Pb2+","coefficient":"5"}],"x_ions":[{"abbreviation":"I","common_name":"Iodide","molecular_formula":"I-","coefficient":"16"}],"bandgap":{"value":1.68,"unit":"eV"},"impurities":null,"additives":{"abbreviation":"PBN","concentration":{"value":0.005,"unit":"mol/L"}}},"device_architecture":"pin","pce":{"value":20.05,"unit":"%"},"jsc":{"value":20.71,"unit":"mA cm^-2"},"voc":{"value":1.22,"unit":"V"},"ff":{"value":79.36},"number_devices":null,"averaged_quantities":null,"active_area":null,"light_source":{"type":"AM 1.5G","description":"AM 1.5G irradiation with an intensity of 100 mW cm−2. Solar simulator calibrated with a certified reference standard Si photodiode.","light_intensity":{"value":100.0,"unit":"mW cm^-2"},"lamp":null},"encapsulated":false,"additional_notes":"PBN-treated device. Negligible hysteresis reported. Device stack: ITO/2PACz/(PEA)2(MA)4Pb5I16 w/ PBN/PC60BM/PEI/Ag.","stability":{"time":{"value":3600000.0,"unit":"s"},"light_intensity":{"value":100.0,"unit":"mW cm^-2"},"humidity":null,"temperature":null,"PCE_T80":null,"PCE_at_the_start_of_the_experiment":{"value":20.05,"unit":"%"},"PCE_after_1000_hours":{"value":17.6,"unit":"%"},"PCE_at_the_end_of_experiment":null,"potential_bias":"MPPT"},"layers":[{"name":"ITO","thickness":null,"functionality":"Substrate","deposition":[{"step_name":"Substrate cleaning and UV-ozone treatment","method":"Cleaning and UV-ozone","atmosphere":"Ambient air","temperature":null,"duration":null,"antisolvent":null,"solution":null,"additional_parameters":null}],"additional_treatment":null},{"name":"2PACz","thickness":null,"functionality":"Hole-transport","deposition":[{"step_name":"Spin-coating","method":"Spin-coating","atmosphere":"N2","temperature":null,"duration":null,"antisolvent":null,"solution":null,"additional_parameters":null},{"step_name":"Annealing","method":"Thermal-annealing","atmosphere":"N2","temperature":{"value":60.0,"unit":"°C"},"duration":{"value":180.0,"unit":"s"},"antisolvent":null,"solution":null,"additional_parameters":null}],"additional_treatment":null},{"name":"(PEA)2(MA)4Pb5I16 w/ PBN","thickness":null,"functionality":"Absorber","deposition":[{"step_name":"Spin-coating","method":"Spin-coating","atmosphere":"N2","temperature":null,"duration":null,"antisolvent":null,"solution":null,"additional_parameters":null},{"step_name":"Low-vacuum processing","method":"Low-vacuum","atmosphere":"Vacuum","temperature":null,"duration":{"value":480.0,"unit":"s"},"antisolvent":null,"solution":null,"additional_parameters":null},{"step_name":"Annealing","method":"Thermal-annealing","atmosphere":"N2","temperature":{"value":100.0,"unit":"°C"},"duration":{"value":600.0,"unit":"s"},"antisolvent":null,"solution":null,"additional_parameters":null},{"step_name":"PBN passivation","method":"Spin-coating","atmosphere":"N2","temperature":null,"duration":null,"antisolvent":null,"solution":null,"additional_parameters":null}],"additional_treatment":"Surface passivation with PBN (n-tert-butyl-α-phenylnitrone) 5.0 mmol/L in isopropyl alcohol"},{"name":"PC60BM","thickness":null,"functionality":"Electron-transport","deposition":[{"step_name":"Spin-coating","method":"Spin-coating","atmosphere":"N2","temperature":null,"duration":null,"antisolvent":null,"solution":null,"additional_parameters":null}],"additional_treatment":null},{"name":"PEI","thickness":null,"functionality":"Other","deposition":[{"step_name":"Drop-casting and spin-coating","method":"Drop-casting and spin-coating","atmosphere":"N2","temperature":null,"duration":null,"antisolvent":null,"solution":null,"additional_parameters":null},{"step_name":"Annealing","method":"Thermal-annealing","atmosphere":"N2","temperature":{"value":100.0,"unit":"°C"},"duration":{"value":300.0,"unit":"s"},"antisolvent":null,"solution":null,"additional_parameters":null}],"additional_treatment":null},{"name":"Ag","thickness":null,"functionality":"Contact","deposition":[{"step_name":"Thermal evaporation","method":"Thermal evaporation","atmosphere":"Vacuum","temperature":null,"duration":null,"antisolvent":null,"solution":null,"additional_parameters":null}],"additional_treatment":null}]}]}

File: src/perovscribe/data/extractions/gpt-4.1-2025-04-14/10.1002--solr.201900370.json
{"cells":[{"perovskite_composition":{"formula":"FA0.85MA0.15PbI2.55Br0.45","sample_type":"Polycrystalline film","dimensionality":"3D","a_ions":[{"abbreviation":"FA","common_name":"Formamidinium","molecular_formula":"CH5N2+","coefficient":"0.85"},{"abbreviation":"MA","common_name":"Methylammonium","molecular_formula":"CH6N+","coefficient":"0.15"}],"b_ions":[{"abbreviation":"Pb","common_name":"Lead","molecular_formula":"Pb2+","coefficient":"1"}],"x_ions":[{"abbreviation":"I","common_name":"Iodide","molecular_formula":"I-","coefficient":"2.55"},{"abbreviation":"Br","common_name":"Bromide","molecular_formula":"Br-","coefficient":"0.45"}],"bandgap":{"value":1.55,"unit":"eV"},"impurities":null,"additives":null},"device_architecture":"nip","pce":{"value":19.25,"unit":"%"},"jsc":{"value":22.8,"unit":"mA cm^-2"},"voc":{"value":1.09,"unit":"V"},"ff":{"value":77.4},"number_devices":40,"averaged_quantities":true,"active_area":{"value":0.06,"unit":"cm^2"},"light_source":{"type":"AM 1.5G","description":"AM 1.5G, 100 mW cm-2, Newport Oriel Sol 3A Class AAA, 450 W Xenon lamp","light_intensity":{"value":100.0,"unit":"mW cm^-2"},"lamp":"450 W Xenon lamp"},"encapsulated":false,"additional_notes":null,"stability":null,"layers":[{"name":"FTO","thickness":null,"functionality":"Substrate","deposition":[{"step_name":"Cleaning and plasma treatment","method":"Cleaning and plasma treatment","atmosphere":"Ambient air","temperature":null,"duration":null,"antisolvent":null,"solution":null,"additional_parameters":null}],"additional_treatment":null},{"name":"SnO2","thickness":null,"functionality":"Electron-transport","deposition":[{"step_name":"Deposition","method":"Colloid deposition","atmosphere":"Ambient air","temperature":null,"duration":null,"antisolvent":null,"solution":null,"additional_parameters":null}],"additional_treatment":null},{"name":"FA0.85MA0.15PbI2.55Br0.45","thickness":null,"functionality":"Absorber","deposition":[{"step_name":"Spin-coating","method":"Spin-coating","atmosphere":"Ambient air","temperature":null,"duration":null,"antisolvent":null,"solution":null,"additional_parameters":null},{"step_name":"Antisolvent dripping","method":"Antisolvent-quenching","atmosphere":"Ambient air","temperature":null,"duration":null,"antisolvent":null,"solution":null,"additional_parameters":null},{"step_name":"Annealing 1","method":"Thermal-annealing","atmosphere":"Ambient air","temperature":{"value":40.0,"unit":"°C"},"duration":{"value":300.0,"unit":"s"},"antisolvent":null,"solution":null,"additional_parameters":null},{"step_name":"Annealing 2","method":"Thermal-annealing","atmosphere":"Ambient air","temperature":{"value":120.0,"unit":"°C"},"duration":{"value":600.0,"unit":"s"},"antisolvent":null,"solution":null,"additional_parameters":null}],"additional_treatment":null},{"name":"Spiro-OMeTAD","thickness":null,"functionality":"Hole-transport","deposition":[{"step_name":"Spin-coating","method":"Spin-coating","atmosphere":"Ambient air","temperature":null,"duration":null,"antisolvent":null,"solution":null,"additional_parameters":null}],"additional_treatment":null},{"name":"Au","thickness":null,"functionality":"Contact","deposition":[{"step_name":"Thermal evaporation","method":"Thermal-evaporation","atmosphere":"Vacuum","temperature":null,"duration":null,"antisolvent":null,"solution":null,"additional_parameters":null}],"additional_treatment":null}]},{"perovskite_composition":{"formula":"FA0.85MA0.15PbI2.55Br0.45","sample_type":"Polycrystalline film","dimensionality":"3D","a_ions":[{"abbreviation":"FA","common_name":"Formamidinium","molecular_formula":"CH5N2+","coefficient":"0.85"},{"abbreviation":"MA","common_name":"Methylammonium","molecular_formula":"CH6N+","coefficient":"0.15"}],"b_ions":[{"abbreviation":"Pb","common_name":"Lead","molecular_formula":"Pb2+","coefficient":"1"}],"x_ions":[{"abbreviation":"I","common_name":"Iodide","molecular_formula":"I-","coefficient":"2.55"},{"abbreviation":"Br","common_name":"Bromide","molecular_formula":"Br-","coefficient":"0.45"}],"bandgap":{"value":1.55,"unit":"eV"},"impurities":null,"additives":null},"device_architecture":"nip","pce":{"value":20.3,"unit":"%"},"jsc":{"value":23.5,"unit":"mA cm^-2"},"voc":{"value":1.11,"unit":"V"},"ff":{"value":77.8},"number_devices":40,"averaged_quantities":true,"active_area":{"value":0.06,"unit":"cm^2"},"light_source":{"type":"AM 1.5G","description":"AM 1.5G, 100 mW cm-2, Newport Oriel Sol 3A Class AAA, 450 W Xenon lamp","light_intensity":{"value":100.0,"unit":"mW cm^-2"},"lamp":"450 W Xenon lamp"},"encapsulated":false,"additional_notes":null,"stability":null,"layers":[{"name":"FTO","thickness":null,"functionality":"Substrate","deposition":[{"step_name":"Cleaning and plasma treatment","method":"Cleaning and plasma treatment","atmosphere":"Ambient air","temperature":null,"duration":null,"antisolvent":null,"solution":null,"additional_parameters":null}],"additional_treatment":null},{"name":"SnO2","thickness":null,"functionality":"Electron-transport","deposition":[{"step_name":"Deposition","method":"Colloid deposition","atmosphere":"Ambient air","temperature":null,"duration":null,"antisolvent":null,"solution":null,"additional_parameters":null}],"additional_treatment":null},{"name":"FA0.85MA0.15PbI2.55Br0.45","thickness":null,"functionality":"Absorber","deposition":[{"step_name":"Spin-coating","method":"Spin-coating","atmosphere":"Ambient air","temperature":null,"duration":null,"antisolvent":null,"solution":null,"additional_parameters":null},{"step_name":"Antisolvent dripping","method":"Antisolvent-quenching","atmosphere":"Ambient air","temperature":null,"duration":null,"antisolvent":null,"solution":null,"additional_parameters":null},{"step_name":"Annealing 1","method":"Thermal-annealing","atmosphere":"Ambient air","temperature":{"value":60.0,"unit":"°C"},"duration":{"value":300.0,"unit":"s"},"antisolvent":null,"solution":null,"additional_parameters":null},{"step_name":"Annealing 2","method":"Thermal-annealing","atmosphere":"Ambient air","temperature":{"value":120.0,"unit":"°C"},"duration":{"value":600.0,"unit":"s"},"antisolvent":null,"solution":null,"additional_parameters":null}],"additional_treatment":null},{"name":"Spiro-OMeTAD","thickness":null,"functionality":"Hole-transport","deposition":[{"step_name":"Spin-coating","method":"Spin-coating","atmosphere":"Ambient air","temperature":null,"duration":null,"antisolvent":null,"solution":null,"additional_parameters":null}],"additional_treatment":null},{"name":"Au","thickness":null,"functionality":"Contact","deposition":[{"step_name":"Thermal evaporation","method":"Thermal-evaporation","atmosphere":"Vacuum","temperature":null,"duration":null,"antisolvent":null,"solution":null,"additional_parameters":null}],"additional_treatment":null}]},{"perovskite_composition":{"formula":"FA0.85MA0.15PbI2.55Br0.45","sample_type":"Polycrystalline film","dimensionality":"3D","a_ions":[{"abbreviation":"FA","common_name":"Formamidinium","molecular_formula":"CH5N2+","coefficient":"0.85"},{"abbreviation":"MA","common_name":"Methylammonium","molecular_formula":"CH6N+","coefficient":"0.15"}],"b_ions":[{"abbreviation":"Pb","common_name":"Lead","molecular_formula":"Pb2+","coefficient":"1"}],"x_ions":[{"abbreviation":"I","common_name":"Iodide","molecular_formula":"I-","coefficient":"2.55"},{"abbreviation":"Br","common_name":"Bromide","molecular_formula":"Br-","coefficient":"0.45"}],"bandgap":{"value":1.55,"unit":"eV"},"impurities":null,"additives":null},"device_architecture":"nip","pce":{"value":19.8,"unit":"%"},"jsc":{"value":23.2,"unit":"mA cm^-2"},"voc":{"value":1.1,"unit":"V"},"ff":{"value":77.5},"number_devices":40,"averaged_quantities":true,"active_area":{"value":0.06,"unit":"cm^2"},"light_source":{"type":"AM 1.5G","description":"AM 1.5G, 100 mW cm-2, Newport Oriel Sol 3A Class AAA, 450 W Xenon lamp","light_intensity":{"value":100.0,"unit":"mW cm^-2"},"lamp":"450 W Xenon lamp"},"encapsulated":false,"additional_notes":null,"stability":null,"layers":[{"name":"FTO","thickness":null,"functionality":"Substrate","deposition":[{"step_name":"Cleaning and plasma treatment","method":"Cleaning and plasma treatment","atmosphere":"Ambient air","temperature":null,"duration":null,"antisolvent":null,"solution":null,"additional_parameters":null}],"additional_treatment":null},{"name":"SnO2","thickness":null,"functionality":"Electron-transport","deposition":[{"step_name":"Deposition","method":"Colloid deposition","atmosphere":"Ambient air","temperature":null,"duration":null,"antisolvent":null,"solution":null,"additional_parameters":null}],"additional_treatment":null},{"name":"FA0.85MA0.15PbI2.55Br0.45","thickness":null,"functionality":"Absorber","deposition":[{"step_name":"Spin-coating","method":"Spin-coating","atmosphere":"Ambient air","temperature":null,"duration":null,"antisolvent":null,"solution":null,"additional_parameters":null},{"step_name":"Antisolvent dripping","method":"Antisolvent-quenching","atmosphere":"Ambient air","temperature":null,"duration":null,"antisolvent":null,"solution":null,"additional_parameters":null},{"step_name":"Annealing 1","method":"Thermal-annealing","atmosphere":"Ambient air","temperature":{"value":80.0,"unit":"°C"},"duration":{"value":300.0,"unit":"s"},"antisolvent":null,"solution":null,"additional_parameters":null},{"step_name":"Annealing 2","method":"Thermal-annealing","atmosphere":"Ambient air","temperature":{"value":120.0,"unit":"°C"},"duration":{"value":600.0,"unit":"s"},"antisolvent":null,"solution":null,"additional_parameters":null}],"additional_treatment":null},{"name":"Spiro-OMeTAD","thickness":null,"functionality":"Hole-transport","deposition":[{"step_name":"Spin-coating","method":"Spin-coating","atmosphere":"Ambient air","temperature":null,"duration":null,"antisolvent":null,"solution":null,"additional_parameters":null}],"additional_treatment":null},{"name":"Au","thickness":null,"functionality":"Contact","deposition":[{"step_name":"Thermal evaporation","method":"Thermal-evaporation","atmosphere":"Vacuum","temperature":null,"duration":null,"antisolvent":null,"solution":null,"additional_parameters":null}],"additional_treatment":null}]},{"perovskite_composition":{"formula":"FA0.85MA0.15PbI2.55Br0.45","sample_type":"Polycrystalline film","dimensionality":"3D","a_ions":[{"abbreviation":"FA","common_name":"Formamidinium","molecular_formula":"CH5N2+","coefficient":"0.85"},{"abbreviation":"MA","common_name":"Methylammonium","molecular_formula":"CH6N+","coefficient":"0.15"}],"b_ions":[{"abbreviation":"Pb","common_name":"Lead","molecular_formula":"Pb2+","coefficient":"1"}],"x_ions":[{"abbreviation":"I","common_name":"Iodide","molecular_formula":"I-","coefficient":"2.55"},{"abbreviation":"Br","common_name":"Bromide","molecular_formula":"Br-","coefficient":"0.45"}],"bandgap":{"value":1.55,"unit":"eV"},"impurities":null,"additives":null},"device_architecture":"nip","pce":{"value":19.4,"unit":"%"},"jsc":{"value":23.0,"unit":"mA cm^-2"},"voc":{"value":1.09,"unit":"V"},"ff":{"value":77.4},"number_devices":40,"averaged_quantities":true,"active_area":{"value":0.06,"unit":"cm^2"},"light_source":{"type":"AM 1.5G","description":"AM 1.5G, 100 mW cm-2, Newport Oriel Sol 3A Class AAA, 450 W Xenon lamp","light_intensity":{"value":100.0,"unit":"mW cm^-2"},"lamp":"450 W Xenon lamp"},"encapsulated":false,"additional_notes":null,"stability":null,"layers":[{"name":"FTO","thickness":null,"functionality":"Substrate","deposition":[{"step_name":"Cleaning and plasma treatment","method":"Cleaning and plasma treatment","atmosphere":"Ambient air","temperature":null,"duration":null,"antisolvent":null,"solution":null,"additional_parameters":null}],"additional_treatment":null},{"name":"SnO2","thickness":null,"functionality":"Electron-transport","deposition":[{"step_name":"Deposition","method":"Colloid deposition","atmosphere":"Ambient air","temperature":null,"duration":null,"antisolvent":null,"solution":null,"additional_parameters":null}],"additional_treatment":null},{"name":"FA0.85MA0.15PbI2.55Br0.45","thickness":null,"functionality":"Absorber","deposition":[{"step_name":"Spin-coating","method":"Spin-coating","atmosphere":"Ambient air","temperature":null,"duration":null,"antisolvent":null,"solution":null,"additional_parameters":null},{"step_name":"Antisolvent dripping","method":"Antisolvent-quenching","atmosphere":"Ambient air","temperature":null,"duration":null,"antisolvent":null,"solution":null,"additional_parameters":null},{"step_name":"Annealing 1","method":"Thermal-annealing","atmosphere":"Ambient air","temperature":{"value":100.0,"unit":"°C"},"duration":{"value":300.0,"unit":"s"},"antisolvent":null,"solution":null,"additional_parameters":null},{"step_name":"Annealing 2","method":"Thermal-annealing","atmosphere":"Ambient air","temperature":{"value":120.0,"unit":"°C"},"duration":{"value":600.0,"unit":"s"},"antisolvent":null,"solution":null,"additional_parameters":null}],"additional_treatment":null},{"name":"Spiro-OMeTAD","thickness":null,"functionality":"Hole-transport","deposition":[{"step_name":"Spin-coating","method":"Spin-coating","atmosphere":"Ambient air","temperature":null,"duration":null,"antisolvent":null,"solution":null,"additional_parameters":null}],"additional_treatment":null},{"name":"Au","thickness":null,"functionality":"Contact","deposition":[{"step_name":"Thermal evaporation","method":"Thermal-evaporation","atmosphere":"Vacuum","temperature":null,"duration":null,"antisolvent":null,"solution":null,"additional_parameters":null}],"additional_treatment":null}]}]}

File: src/perovscribe/data/extractions/gpt-4.1-2025-04-14/10.1002--solr.202300817.json
{"cells":[{"perovskite_composition":{"formula":"FA0.75MA0.15Cs0.05PbI2.7Br0.3","sample_type":"Polycrystalline film","dimensionality":"3D","a_ions":[{"abbreviation":"FA","common_name":"Formamidinium","molecular_formula":"CH(NH2)2+","coefficient":"0.75"},{"abbreviation":"MA","common_name":"Methylammonium","molecular_formula":"CH3NH3+","coefficient":"0.15"},{"abbreviation":"Cs","common_name":"Cesium","molecular_formula":"Cs+","coefficient":"0.05"}],"b_ions":[{"abbreviation":"Pb","common_name":"Lead","molecular_formula":"Pb2+","coefficient":"1"}],"x_ions":[{"abbreviation":"I","common_name":"Iodide","molecular_formula":"I-","coefficient":"2.7"},{"abbreviation":"Br","common_name":"Bromide","molecular_formula":"Br-","coefficient":"0.3"}],"bandgap":{"value":1.6,"unit":"eV"},"impurities":null,"additives":null},"device_architecture":"pin","pce":{"value":18.13,"unit":"%"},"jsc":{"value":21.35,"unit":"mA cm^-2"},"voc":{"value":1.06,"unit":"V"},"ff":{"value":80.1},"number_devices":36,"averaged_quantities":true,"active_area":null,"light_source":{"type":"AM 1.5G","description":"Calibrated solar simulator (Class 3A, SS-F5-3A, Enli Technology) at 100 mW cm^-2. Light intensity calibrated with a standard photovoltaic reference cell (SRC-2020 series, Enli Technology).","light_intensity":null,"lamp":null},"encapsulated":null,"additional_notes":null,"stability":null,"layers":[{"name":"FTO","thickness":null,"functionality":"Substrate","deposition":[{"step_name":"Cleaning","method":"Ultrasonic cleaning","atmosphere":"Ambient air","temperature":null,"duration":null,"antisolvent":null,"solution":null,"additional_parameters":null},{"step_name":"UV-ozone treatment","method":"UV-ozone","atmosphere":"Ambient air","temperature":null,"duration":null,"antisolvent":null,"solution":null,"additional_parameters":null}],"additional_treatment":null},{"name":"SIM","thickness":null,"functionality":"Hole-transport","deposition":[{"step_name":"Spin coating","method":"Spin-coating","atmosphere":"N2","temperature":null,"duration":null,"antisolvent":null,"solution":null,"additional_parameters":null},{"step_name":"Annealing","method":"Thermal-annealing","atmosphere":"N2","temperature":{"value":100.0,"unit":"°C"},"duration":{"value":600.0,"unit":"s"},"antisolvent":null,"solution":null,"additional_parameters":null}],"additional_treatment":null},{"name":"FA0.75MA0.15Cs0.05PbI2.7Br0.3","thickness":null,"functionality":"Absorber","deposition":[{"step_name":"Spin coating","method":"Spin-coating","atmosphere":"N2","temperature":null,"duration":null,"antisolvent":null,"solution":null,"additional_parameters":null},{"step_name":"Antisolvent quenching","method":"Antisolvent-quenching","atmosphere":"N2","temperature":null,"duration":null,"antisolvent":"Chlorobenzene","solution":null,"additional_parameters":null},{"step_name":"Annealing","method":"Thermal-annealing","atmosphere":"N2","temperature":{"value":100.0,"unit":"°C"},"duration":{"value":3600.0,"unit":"s"},"antisolvent":null,"solution":null,"additional_parameters":null}],"additional_treatment":null},{"name":"PCBM","thickness":null,"functionality":"Electron-transport","deposition":[{"step_name":"Spin coating","method":"Spin-coating","atmosphere":"N2","temperature":null,"duration":null,"antisolvent":null,"solution":null,"additional_parameters":null}],"additional_treatment":null},{"name":"BCP","thickness":null,"functionality":"Other","deposition":[{"step_name":"Vapor deposition","method":"Vapor deposition","atmosphere":"Vacuum","temperature":null,"duration":null,"antisolvent":null,"solution":null,"additional_parameters":null}],"additional_treatment":null},{"name":"Ag","thickness":null,"functionality":"Contact","deposition":[{"step_name":"Thermal evaporation","method":"Thermal-evaporation","atmosphere":"Vacuum","temperature":null,"duration":null,"antisolvent":null,"solution":null,"additional_parameters":null}],"additional_treatment":null}]},{"perovskite_composition":{"formula":"FA0.75MA0.15Cs0.05PbI2.7Br0.3","sample_type":"Polycrystalline film","dimensionality":"3D","a_ions":[{"abbreviation":"FA","common_name":"Formamidinium","molecular_formula":"CH(NH2)2+","coefficient":"0.75"},{"abbreviation":"MA","common_name":"Methylammonium","molecular_formula":"CH3NH3+","coefficient":"0.15"},{"abbreviation":"Cs","common_name":"Cesium","molecular_formula":"Cs+","coefficient":"0.05"}],"b_ions":[{"abbreviation":"Pb","common_name":"Lead","molecular_formula":"Pb2+","coefficient":"1"}],"x_ions":[{"abbreviation":"I","common_name":"Iodide","molecular_formula":"I-","coefficient":"2.7"},{"abbreviation":"Br","common_name":"Bromide","molecular_formula":"Br-","coefficient":"0.3"}],"bandgap":{"value":1.6,"unit":"eV"},"impurities":null,"additives":null},"device_architecture":"pin","pce":{"value":19.15,"unit":"%"},"jsc":{"value":22.01,"unit":"mA cm^-2"},"voc":{"value":1.08,"unit":"V"},"ff":{"value":80.53},"number_devices":36,"averaged_quantities":true,"active_area":null,"light_source":{"type":"AM 1.5G","description":"Calibrated solar simulator (Class 3A, SS-F5-3A, Enli Technology) at 100 mW cm^-2. Light intensity calibrated with a standard photovoltaic reference cell (SRC-2020 series, Enli Technology).","light_intensity":null,"lamp":null},"encapsulated":null,"additional_notes":null,"stability":null,"layers":[{"name":"FTO","thickness":null,"functionality":"Substrate","deposition":[{"step_name":"Cleaning","method":"Ultrasonic cleaning","atmosphere":"Ambient air","temperature":null,"duration":null,"antisolvent":null,"solution":null,"additional_parameters":null},{"step_name":"UV-ozone treatment","method":"UV-ozone","atmosphere":"Ambient air","temperature":null,"duration":null,"antisolvent":null,"solution":null,"additional_parameters":null}],"additional_treatment":null},{"name":"DIM","thickness":null,"functionality":"Hole-transport","deposition":[{"step_name":"Spin coating","method":"Spin-coating","atmosphere":"N2","temperature":null,"duration":null,"antisolvent":null,"solution":null,"additional_parameters":null},{"step_name":"Annealing","method":"Thermal-annealing","atmosphere":"N2","temperature":{"value":100.0,"unit":"°C"},"duration":{"value":600.0,"unit":"s"},"antisolvent":null,"solution":null,"additional_parameters":null}],"additional_treatment":null},{"name":"FA0.75MA0.15Cs0.05PbI2.7Br0.3","thickness":null,"functionality":"Absorber","deposition":[{"step_name":"Spin coating","method":"Spin-coating","atmosphere":"N2","temperature":null,"duration":null,"antisolvent":null,"solution":null,"additional_parameters":null},{"step_name":"Antisolvent quenching","method":"Antisolvent-quenching","atmosphere":"N2","temperature":null,"duration":null,"antisolvent":"Chlorobenzene","solution":null,"additional_parameters":null},{"step_name":"Annealing","method":"Thermal-annealing","atmosphere":"N2","temperature":{"value":100.0,"unit":"°C"},"duration":{"value":3600.0,"unit":"s"},"antisolvent":null,"solution":null,"additional_parameters":null}],"additional_treatment":null},{"name":"PCBM","thickness":null,"functionality":"Electron-transport","deposition":[{"step_name":"Spin coating","method":"Spin-coating","atmosphere":"N2","temperature":null,"duration":null,"antisolvent":null,"solution":null,"additional_parameters":null}],"additional_treatment":null},{"name":"BCP","thickness":null,"functionality":"Other","deposition":[{"step_name":"Vapor deposition","method":"Vapor deposition","atmosphere":"Vacuum","temperature":null,"duration":null,"antisolvent":null,"solution":null,"additional_parameters":null}],"additional_treatment":null},{"name":"Ag","thickness":null,"functionality":"Contact","deposition":[{"step_name":"Thermal evaporation","method":"Thermal-evaporation","atmosphere":"Vacuum","temperature":null,"duration":null,"antisolvent":null,"solution":null,"additional_parameters":null}],"additional_treatment":null}]}]}

File: src/perovscribe/data/extractions/gpt-4.1-2025-04-14/10.1016--j.matt.2023.09.006.json
{"cells":[{"perovskite_composition":{"formula":"FAPbI3","sample_type":"Polycrystalline film","dimensionality":"3D","a_ions":[{"abbreviation":"FA","common_name":"Formamidinium","molecular_formula":"CH(NH2)2+","coefficient":"1"}],"b_ions":[{"abbreviation":"Pb","common_name":"Lead","molecular_formula":"Pb2+","coefficient":"1"}],"x_ions":[{"abbreviation":"I","common_name":"Iodide","molecular_formula":"I-","coefficient":"3"}],"bandgap":{"value":1.48,"unit":"eV"},"impurities":null,"additives":null},"device_architecture":"nip","pce":{"value":24.9,"unit":"%"},"jsc":{"value":26.0,"unit":"mA cm^-2"},"voc":{"value":1.17,"unit":"V"},"ff":{"value":81.8},"number_devices":null,"averaged_quantities":null,"active_area":{"value":0.16,"unit":"cm^2"},"light_source":{"type":"AM 1.5G","description":"solar simulator, 100 mW cm^-2, metal mask with 0.16 cm2 aperture","light_intensity":null,"lamp":null},"encapsulated":null,"additional_notes":null,"stability":null,"layers":[{"name":"ITO","thickness":null,"functionality":"Substrate","deposition":null,"additional_treatment":null},{"name":"SnO2","thickness":null,"functionality":"Electron-transport","deposition":null,"additional_treatment":null},{"name":"FAPbI3","thickness":null,"functionality":"Absorber","deposition":null,"additional_treatment":null},{"name":"p-O5H-E-POZ-E (11% LiTFSI, TBP)","thickness":{"value":146.0,"unit":"nm"},"functionality":"Hole-transport","deposition":null,"additional_treatment":null},{"name":"Au","thickness":null,"functionality":"Contact","deposition":null,"additional_treatment":null}]},{"perovskite_composition":{"formula":"FAPbI3","sample_type":"Polycrystalline film","dimensionality":"3D","a_ions":[{"abbreviation":"FA","common_name":"Formamidinium","molecular_formula":"CH(NH2)2+","coefficient":"1"}],"b_ions":[{"abbreviation":"Pb","common_name":"Lead","molecular_formula":"Pb2+","coefficient":"1"}],"x_ions":[{"abbreviation":"I","common_name":"Iodide","molecular_formula":"I-","coefficient":"3"}],"bandgap":{"value":1.48,"unit":"eV"},"impurities":null,"additives":null},"device_architecture":"nip","pce":{"value":24.0,"unit":"%"},"jsc":{"value":26.0,"unit":"mA cm^-2"},"voc":{"value":1.165,"unit":"V"},"ff":{"value":79.3},"number_devices":null,"averaged_quantities":null,"active_area":{"value":0.16,"unit":"cm^2"},"light_source":{"type":"AM 1.5G","description":"solar simulator, 100 mW cm^-2, metal mask with 0.16 cm2 aperture","light_intensity":null,"lamp":null},"encapsulated":null,"additional_notes":null,"stability":null,"layers":[{"name":"ITO","thickness":null,"functionality":"Substrate","deposition":null,"additional_treatment":null},{"name":"SnO2","thickness":null,"functionality":"Electron-transport","deposition":null,"additional_treatment":null},{"name":"FAPbI3","thickness":null,"functionality":"Absorber","deposition":null,"additional_treatment":null},{"name":"spiro-OMeTAD (11% LiTFSI, TBP)","thickness":{"value":152.0,"unit":"nm"},"functionality":"Hole-transport","deposition":null,"additional_treatment":null},{"name":"Au","thickness":null,"functionality":"Contact","deposition":null,"additional_treatment":null}]},{"perovskite_composition":{"formula":"FAPbI3","sample_type":"Polycrystalline film","dimensionality":"3D","a_ions":[{"abbreviation":"FA","common_name":"Formamidinium","molecular_formula":"CH(NH2)2+","coefficient":"1"}],"b_ions":[{"abbreviation":"Pb","common_name":"Lead","molecular_formula":"Pb2+","coefficient":"1"}],"x_ions":[{"abbreviation":"I","common_name":"Iodide","molecular_formula":"I-","coefficient":"3"}],"bandgap":{"value":1.48,"unit":"eV"},"impurities":null,"additives":null},"device_architecture":"nip","pce":{"value":21.6,"unit":"%"},"jsc":{"value":25.9,"unit":"mA cm^-2"},"voc":{"value":1.12,"unit":"V"},"ff":{"value":74.5},"number_devices":null,"averaged_quantities":null,"active_area":{"value":0.16,"unit":"cm^2"},"light_source":{"type":"AM 1.5G","description":"solar simulator, 100 mW cm^-2, metal mask with 0.16 cm2 aperture","light_intensity":null,"lamp":null},"encapsulated":null,"additional_notes":null,"stability":null,"layers":[{"name":"ITO","thickness":null,"functionality":"Substrate","deposition":null,"additional_treatment":null},{"name":"SnO2","thickness":null,"functionality":"Electron-transport","deposition":null,"additional_treatment":null},{"name":"FAPbI3","thickness":null,"functionality":"Absorber","deposition":null,"additional_treatment":null},{"name":"PTAA (11% LiTFSI, TBP)","thickness":{"value":115.0,"unit":"nm"},"functionality":"Hole-transport","deposition":null,"additional_treatment":null},{"name":"Au","thickness":null,"functionality":"Contact","deposition":null,"additional_treatment":null}]},{"perovskite_composition":{"formula":"FAPbI3","sample_type":"Polycrystalline film","dimensionality":"3D","a_ions":[{"abbreviation":"FA","common_name":"Formamidinium","molecular_formula":"CH(NH2)2+","coefficient":"1"}],"b_ions":[{"abbreviation":"Pb","common_name":"Lead","molecular_formula":"Pb2+","coefficient":"1"}],"x_ions":[{"abbreviation":"I","common_name":"Iodide","molecular_formula":"I-","coefficient":"3"}],"bandgap":{"value":1.48,"unit":"eV"},"impurities":null,"additives":null},"device_architecture":"nip","pce":{"value":20.2,"unit":"%"},"jsc":{"value":25.7,"unit":"mA cm^-2"},"voc":{"value":1.1,"unit":"V"},"ff":{"value":71.5},"number_devices":null,"averaged_quantities":null,"active_area":{"value":0.16,"unit":"cm^2"},"light_source":{"type":"AM 1.5G","description":"solar simulator, 100 mW cm^-2, metal mask with 0.16 cm2 aperture","light_intensity":null,"lamp":null},"encapsulated":null,"additional_notes":null,"stability":null,"layers":[{"name":"ITO","thickness":null,"functionality":"Substrate","deposition":null,"additional_treatment":null},{"name":"SnO2","thickness":null,"functionality":"Electron-transport","deposition":null,"additional_treatment":null},{"name":"FAPbI3","thickness":null,"functionality":"Absorber","deposition":null,"additional_treatment":null},{"name":"p-POZ-E (11% LiTFSI, TBP)","thickness":{"value":142.0,"unit":"nm"},"functionality":"Hole-transport","deposition":null,"additional_treatment":null},{"name":"Au","thickness":null,"functionality":"Contact","deposition":null,"additional_treatment":null}]},{"perovskite_composition":{"formula":"FAPbI3","sample_type":"Polycrystalline film","dimensionality":"3D","a_ions":[{"abbreviation":"FA","common_name":"Formamidinium","molecular_formula":"CH(NH2)2+","coefficient":"1"}],"b_ions":[{"abbreviation":"Pb","common_name":"Lead","molecular_formula":"Pb2+","coefficient":"1"}],"x_ions":[{"abbreviation":"I","common_name":"Iodide","molecular_formula":"I-","coefficient":"3"}],"bandgap":{"value":1.48,"unit":"eV"},"impurities":null,"additives":null},"device_architecture":"nip","pce":{"value":10.7,"unit":"%"},"jsc":{"value":23.2,"unit":"mA cm^-2"},"voc":{"value":1.07,"unit":"V"},"ff":{"value":43.1},"number_devices":null,"averaged_quantities":null,"active_area":{"value":0.16,"unit":"cm^2"},"light_source":{"type":"AM 1.5G","description":"solar simulator, 100 mW cm^-2, metal mask with 0.16 cm2 aperture","light_intensity":null,"lamp":null},"encapsulated":null,"additional_notes":null,"stability":null,"layers":[{"name":"ITO","thickness":null,"functionality":"Substrate","deposition":null,"additional_treatment":null},{"name":"SnO2","thickness":null,"functionality":"Electron-transport","deposition":null,"additional_treatment":null},{"name":"FAPbI3","thickness":null,"functionality":"Absorber","deposition":null,"additional_treatment":null},{"name":"p-O5H-E (11% LiTFSI, TBP)","thickness":{"value":140.0,"unit":"nm"},"functionality":"Hole-transport","deposition":null,"additional_treatment":null},{"name":"Au","thickness":null,"functionality":"Contact","deposition":null,"additional_treatment":null}]}]}
