Repository: lamalab-org/perla-extract

# Data Directory

This directory contains extraction results and ground truth data used for training, optimization, and evaluation of the Perovscribe pipeline.

## Directory Structure

```
data/
├── extractions/          # Extraction results from various sources
│   ├── humans/          # Human-annotated extractions
│   │   ├── Consensus/   # Consensus extractions between different human annotators
│   │   ├── Bear/        # Individual human annotator (anonymized)
│   │   ├── Bee/         # Individual human annotator (anonymized)
│   │   └── ...          # Additional anonymized human annotators
│   ├── claude-opus-4-1-20250805/  # LLM model extractions

File: src/perovscribe/data/extractions/gpt-4.1-2025-04-14/10.1016--j.nanoen.2016.05.023.json
{"cells":[{"perovskite_composition":{"formula":"CH3NH3PbI3-xClx","sample_type":"Polycrystalline film","dimensionality":"3D","a_ions":[{"abbreviation":"MA","common_name":"Methylammonium","molecular_formula":"CH5N+","coefficient":"1"}],"b_ions":[{"abbreviation":"Pb","common_name":"Lead","molecular_formula":"Pb2+","coefficient":"1"}],"x_ions":[{"abbreviation":"I","common_name":"Iodide","molecular_formula":"I-","coefficient":"3-x"},{"abbreviation":"Cl","common_name":"Chloride","molecular_formula":"Cl-","coefficient":"x"}],"bandgap":{"value":1.58,"unit":"eV"},"impurities":null,"additives":{"abbreviation":"None","concentration":null}},"device_architecture":"nip","pce":{"value":12.5,"unit":"%"},"jsc":{"value":22.47,"unit":"mA cm^-2"},"voc":{"value":0.96,"unit":"V"},"ff":{"value":57.9},"number_devices":null,"averaged_quantities":null,"active_area":{"value":0.09,"unit":"cm^2"},"light_source":{"type":"AM 1.5G","description":"AM1.5 simulated sunlight, 100 mW/cm2","light_intensity":{"value":100.0,"unit":"mW cm^-2"},"lamp":"Solar IV-150A, Zolix"},"encapsulated":null,"additional_notes":"Device 1: Control (no PCBM/PEG). Data from reverse scan. All measurements in glovebox. Perovskite precursor: PbCl2 and MAI (1:3 molar ratio in DMF).","stability":null,"layers":[{"name":"FTO","thickness":null,"functionality":"Substrate","deposition":[{"step_name":"Substrate cleaning","method":"Cleaning","atmosphere":"Ambient air","temperature":null,"duration":null,"antisolvent":null,"solution":null,"additional_parameters":null}],"additional_treatment":null},{"name":"TiO2 (blocking)","thickness":null,"functionality":"Electron-transport","deposition":[{"step_name":"Spin coating TiO2 precursor","method":"Spin-coating","atmosphere":"Ambient air","temperature":null,"duration":null,"antisolvent":null,"solution":null,"additional_parameters":null},{"step_name":"Annealing","method":"Thermal-annealing","atmosphere":"Ambient air","temperature":{"value":450.0,"unit":"°C"},"duration":{"value":1800.0,"unit":"s"},"antisolvent":null,"solution":null,"additional_parameters":null}],"additional_treatment":null},{"name":"CH3NH3PbI3-xClx","thickness":null,"functionality":"Absorber","deposition":[{"step_name":"Spin coating perovskite precursor","method":"Spin-coating","atmosphere":"N2","temperature":null,"duration":null,"antisolvent":null,"solution":null,"additional_parameters":null},{"step_name":"Drying","method":"Thermal-annealing","atmosphere":"N2","temperature":{"value":50.0,"unit":"°C"},"duration":{"value":3600.0,"unit":"s"},"antisolvent":null,"solution":null,"additional_parameters":null},{"step_name":"Annealing","method":"Thermal-annealing","atmosphere":"N2","temperature":{"value":100.0,"unit":"°C"},"duration":{"value":5400.0,"unit":"s"},"antisolvent":null,"solution":null,"additional_parameters":null}],"additional_treatment":null},{"name":"Spiro-OMeTAD","thickness":null,"functionality":"Hole-transport","deposition":[{"step_name":"Spin coating Spiro-OMeTAD","method":"Spin-coating","atmosphere":"Ambient air","temperature":null,"duration":null,"antisolvent":null,"solution":null,"additional_parameters":null}],"additional_treatment":null},{"name":"Au","thickness":null,"functionality":"Contact","deposition":[{"step_name":"Evaporation","method":"Evaporation","atmosphere":"Vacuum","temperature":null,"duration":null,"antisolvent":null,"solution":null,"additional_parameters":null}],"additional_treatment":null}]},{"perovskite_composition":{"formula":"CH3NH3PbI3-xClx + PCBM","sample_type":"Polycrystalline film","dimensionality":"3D","a_ions":[{"abbreviation":"MA","common_name":"Methylammonium","molecular_formula":"CH5N+","coefficient":"1"}],"b_ions":[{"abbreviation":"Pb","common_name":"Lead","molecular_formula":"Pb2+","coefficient":"1"}],"x_ions":[{"abbreviation":"I","common_name":"Iodide","molecular_formula":"I-","coefficient":"3-x"},{"abbreviation":"Cl","common_name":"Chloride","molecular_formula":"Cl-","coefficient":"x"}],"bandgap":{"value":1.58,"unit":"eV"},"impurities":null,"additives":{"abbreviation":"PCBM","concentration":null}},"device_architecture":"nip","pce":{"value":14.2,"unit":"%"},"jsc":{"value":22.88,"unit":"mA cm^-2"},"voc":{"value":1.07,"unit":"V"},"ff":{"value":58.0},"number_devices":null,"averaged_quantities":null,"active_area":{"value":0.09,"unit":"cm^2"},"light_source":{"type":"AM 1.5G","description":"AM1.5 simulated sunlight, 100 mW/cm2","light_intensity":{"value":100.0,"unit":"mW cm^-2"},"lamp":"Solar IV-150A, Zolix"},"encapsulated":null,"additional_notes":"Device 2: with PCBM. Data from reverse scan. All measurements in glovebox. Perovskite precursor: PbCl2 and MAI (1:3 molar ratio in DMF) + PCBM.","stability":null,"layers":[{"name":"FTO","thickness":null,"functionality":"Substrate","deposition":[{"step_name":"Substrate cleaning","method":"Cleaning","atmosphere":"Ambient air","temperature":null,"duration":null,"antisolvent":null,"solution":null,"additional_parameters":null}],"additional_treatment":null},{"name":"TiO2 (blocking)","thickness":null,"functionality":"Electron-transport","deposition":[{"step_name":"Spin coating TiO2 precursor","method":"Spin-coating","atmosphere":"Ambient air","temperature":null,"duration":null,"antisolvent":null,"solution":null,"additional_parameters":null},{"step_name":"Annealing","method":"Thermal-annealing","atmosphere":"Ambient air","temperature":{"value":450.0,"unit":"°C"},"duration":{"value":1800.0,"unit":"s"},"antisolvent":null,"solution":null,"additional_parameters":null}],"additional_treatment":null},{"name":"CH3NH3PbI3-xClx + PCBM","thickness":null,"functionality":"Absorber","deposition":[{"step_name":"Spin coating perovskite precursor with PCBM","method":"Spin-coating","atmosphere":"N2","temperature":null,"duration":null,"antisolvent":null,"solution":null,"additional_parameters":null},{"step_name":"Drying","method":"Thermal-annealing","atmosphere":"N2","temperature":{"value":50.0,"unit":"°C"},"duration":{"value":3600.0,"unit":"s"},"antisolvent":null,"solution":null,"additional_parameters":null},{"step_name":"Annealing","method":"Thermal-annealing","atmosphere":"N2","temperature":{"value":100.0,"unit":"°C"},"duration":{"value":5400.0,"unit":"s"},"antisolvent":null,"solution":null,"additional_parameters":null}],"additional_treatment":"PCBM blended in precursor."},{"name":"Spiro-OMeTAD","thickness":null,"functionality":"Hole-transport","deposition":[{"step_name":"Spin coating Spiro-OMeTAD","method":"Spin-coating","atmosphere":"Ambient air","temperature":null,"duration":null,"antisolvent":null,"solution":null,"additional_parameters":null}],"additional_treatment":null},{"name":"Au","thickness":null,"functionality":"Contact","deposition":[{"step_name":"Evaporation","method":"Evaporation","atmosphere":"Vacuum","temperature":null,"duration":null,"antisolvent":null,"solution":null,"additional_parameters":null}],"additional_treatment":null}]},{"perovskite_composition":{"formula":"CH3NH3PbI3-xClx + PEG","sample_type":"Polycrystalline film","dimensionality":"3D","a_ions":[{"abbreviation":"MA","common_name":"Methylammonium","molecular_formula":"CH5N+","coefficient":"1"}],"b_ions":[{"abbreviation":"Pb","common_name":"Lead","molecular_formula":"Pb2+","coefficient":"1"}],"x_ions":[{"abbreviation":"I","common_name":"Iodide","molecular_formula":"I-","coefficient":"3-x"},{"abbreviation":"Cl","common_name":"Chloride","molecular_formula":"Cl-","coefficient":"x"}],"bandgap":{"value":1.58,"unit":"eV"},"impurities":null,"additives":{"abbreviation":"PEG","concentration":null}},"device_architecture":"nip","pce":{"value":16.3,"unit":"%"},"jsc":{"value":22.92,"unit":"mA cm^-2"},"voc":{"value":1.05,"unit":"V"},"ff":{"value":65.8},"number_devices":null,"averaged_quantities":null,"active_area":{"value":0.09,"unit":"cm^2"},"light_source":{"type":"AM 1.5G","description":"AM1.5 simulated sunlight, 100 mW/cm2","light_intensity":{"value":100.0,"unit":"mW cm^-2"},"lamp":"Solar IV-150A, Zolix"},"encapsulated":null,"additional_notes":"Device 4: with PEG. Data from reverse scan. All measurements in glovebox. Perovskite precursor: PbCl2 and MAI (1:3 molar ratio in DMF) + PEG (MW 20000).","stability":null,"layers":[{"name":"FTO","thickness":null,"functionality":"Substrate","deposition":[{"step_name":"Substrate cleaning","method":"Cleaning","atmosphere":"Ambient air","temperature":null,"duration":null,"antisolvent":null,"solution":null,"additional_parameters":null}],"additional_treatment":null},{"name":"TiO2 (blocking)","thickness":null,"functionality":"Electron-transport","deposition":[{"step_name":"Spin coating TiO2 precursor","method":"Spin-coating","atmosphere":"Ambient air","temperature":null,"duration":null,"antisolvent":null,"solution":null,"additional_parameters":null},{"step_name":"Annealing","method":"Thermal-annealing","atmosphere":"Ambient air","temperature":{"value":450.0,"unit":"°C"},"duration":{"value":1800.0,"unit":"s"},"antisolvent":null,"solution":null,"additional_parameters":null}],"additional_treatment":null},{"name":"CH3NH3PbI3-xClx + PEG","thickness":null,"functionality":"Absorber","deposition":[{"step_name":"Spin coating perovskite precursor with PEG","method":"Spin-coating","atmosphere":"N2","temperature":null,"duration":null,"antisolvent":null,"solution":null,"additional_parameters":null},{"step_name":"Drying","method":"Thermal-annealing","atmosphere":"N2","temperature":{"value":50.0,"unit":"°C"},"duration":{"value":3600.0,"unit":"s"},"antisolvent":null,"solution":null,"additional_parameters":null},{"step_name":"Annealing","method":"Thermal-annealing","atmosphere":"N2","temperature":{"value":100.0,"unit":"°C"},"duration":{"value":5400.0,"unit":"s"},"antisolvent":null,"solution":null,"additional_parameters":null}],"additional_treatment":"PEG (MW 20000) blended in precursor."},{"name":"Spiro-OMeTAD","thickness":null,"functionality":"Hole-transport","deposition":[{"step_name":"Spin coating Spiro-OMeTAD","method":"Spin-coating","atmosphere":"Ambient air","temperature":null,"duration":null,"antisolvent":null,"solution":null,"additional_parameters":null}],"additional_treatment":null},{"name":"Au","thickness":null,"functionality":"Contact","deposition":[{"step_name":"Evaporation","method":"Evaporation","atmosphere":"Vacuum","temperature":null,"duration":null,"antisolvent":null,"solution":null,"additional_parameters":null}],"additional_treatment":null}]},{"perovskite_composition":{"formula":"CH3NH3PbI3-xClx + PCBM + PEG","sample_type":"Polycrystalline film","dimensionality":"3D","a_ions":[{"abbreviation":"MA","common_name":"Methylammonium","molecular_formula":"CH5N+","coefficient":"1"}],"b_ions":[{"abbreviation":"Pb","common_name":"Lead","molecular_formula":"Pb2+","coefficient":"1"}],"x_ions":[{"abbreviation":"I","common_name":"Iodide","molecular_formula":"I-","coefficient":"3-x"},{"abbreviation":"Cl","common_name":"Chloride","molecular_formula":"Cl-","coefficient":"x"}],"bandgap":{"value":1.58,"unit":"eV"},"impurities":null,"additives":{"abbreviation":"PCBM + PEG","concentration":null}},"device_architecture":"nip","pce":{"value":17.1,"unit":"%"},"jsc":{"value":23.03,"unit":"mA cm^-2"},"voc":{"value":1.1,"unit":"V"},"ff":{"value":67.3},"number_devices":null,"averaged_quantities":null,"active_area":{"value":0.09,"unit":"cm^2"},"light_source":{"type":"AM 1.5G","description":"AM1.5 simulated sunlight, 100 mW/cm2","light_intensity":{"value":100.0,"unit":"mW cm^-2"},"lamp":"Solar IV-150A, Zolix"},"encapsulated":null,"additional_notes":"Device 3: with PCBM and PEG. Data from reverse scan. All measurements in glovebox. Perovskite precursor: PbCl2 and MAI (1:3 molar ratio in DMF) + PCBM + PEG (MW 20000).","stability":null,"layers":[{"name":"FTO","thickness":null,"functionality":"Substrate","deposition":[{"step_name":"Substrate cleaning","method":"Cleaning","atmosphere":"Ambient air","temperature":null,"duration":null,"antisolvent":null,"solution":null,"additional_parameters":null}],"additional_treatment":null},{"name":"TiO2 (blocking)","thickness":null,"functionality":"Electron-transport","deposition":[{"step_name":"Spin coating TiO2 precursor","method":"Spin-coating","atmosphere":"Ambient air","temperature":null,"duration":null,"antisolvent":null,"solution":null,"additional_parameters":null},{"step_name":"Annealing","method":"Thermal-annealing","atmosphere":"Ambient air","temperature":{"value":450.0,"unit":"°C"},"duration":{"value":1800.0,"unit":"s"},"antisolvent":null,"solution":null,"additional_parameters":null}],"additional_treatment":null},{"name":"CH3NH3PbI3-xClx + PCBM + PEG","thickness":null,"functionality":"Absorber","deposition":[{"step_name":"Spin coating perovskite precursor with PCBM and PEG","method":"Spin-coating","atmosphere":"N2","temperature":null,"duration":null,"antisolvent":null,"solution":null,"additional_parameters":null},{"step_name":"Drying","method":"Thermal-annealing","atmosphere":"N2","temperature":{"value":50.0,"unit":"°C"},"duration":{"value":3600.0,"unit":"s"},"antisolvent":null,"solution":null,"additional_parameters":null},{"step_name":"Annealing","method":"Thermal-annealing","atmosphere":"N2","temperature":{"value":100.0,"unit":"°C"},"duration":{"value":5400.0,"unit":"s"},"antisolvent":null,"solution":null,"additional_parameters":null}],"additional_treatment":"PCBM and PEG (MW 20000) blended in precursor."},{"name":"Spiro-OMeTAD","thickness":null,"functionality":"Hole-transport","deposition":[{"step_name":"Spin coating Spiro-OMeTAD","method":"Spin-coating","atmosphere":"Ambient air","temperature":null,"duration":null,"antisolvent":null,"solution":null,"additional_parameters":null}],"additional_treatment":null},{"name":"Au","thickness":null,"functionality":"Contact","deposition":[{"step_name":"Evaporation","method":"Evaporation","atmosphere":"Vacuum","temperature":null,"duration":null,"antisolvent":null,"solution":null,"additional_parameters":null}],"additional_treatment":null}]}]}

File: src/perovscribe/data/extractions/gpt-4.1-2025-04-14/10.1021--acs.chemmater.8b01521.json
{"cells":[{"perovskite_composition":{"formula":"MAPbI3","sample_type":"Polycrystalline film","dimensionality":"3D","a_ions":[{"abbreviation":"MA","common_name":"Methylammonium","molecular_formula":"CH3NH3+","coefficient":"1"}],"b_ions":[{"abbreviation":"Pb","common_name":"Lead","molecular_formula":"Pb2+","coefficient":"1"}],"x_ions":[{"abbreviation":"I","common_name":"Iodide","molecular_formula":"I-","coefficient":"3"}],"bandgap":{"value":1.55,"unit":"eV"},"impurities":null,"additives":null},"device_architecture":"nip","pce":{"value":5.9,"unit":"%"},"jsc":null,"voc":null,"ff":null,"number_devices":null,"averaged_quantities":null,"active_area":null,"light_source":null,"encapsulated":null,"additional_notes":"Champion device. PEDOT layer electrodeposited at 1.0 V for Qpol = 10 mC cm−2, postreduction at -0.6 V for 10 s. No Jsc, Voc, or FF values explicitly reported in the main text. Only single-junction device data extracted.","stability":null,"layers":[{"name":"FTO","thickness":null,"functionality":"Substrate","deposition":null,"additional_treatment":null},{"name":"TiO2 (bl)","thickness":null,"functionality":"Electron-transport","deposition":null,"additional_treatment":null},{"name":"TiO2 (mp)","thickness":null,"functionality":"Electron-transport","deposition":null,"additional_treatment":null},{"name":"MAPbI3","thickness":null,"functionality":"Absorber","deposition":null,"additional_treatment":null},{"name":"PEDOT (electrochemically deposited, post-treated at -0.6 V for 10 s)","thickness":null,"functionality":"Hole-transport","deposition":null,"additional_treatment":null},{"name":"Contact (not specified)","thickness":null,"functionality":"Contact","deposition":null,"additional_treatment":null}]}]}

File: src/perovscribe/data/extractions/gpt-4.1-2025-04-14/10.1021--acsaem.9b01928.json
{"cells":[{"perovskite_composition":{"formula":"CH3NH3PbI3","sample_type":"Polycrystalline film","dimensionality":"3D","a_ions":[{"abbreviation":"MA","common_name":"Methylammonium","molecular_formula":"CH5N+","coefficient":"1"}],"b_ions":[{"abbreviation":"Pb","common_name":"Lead","molecular_formula":"Pb2+","coefficient":"1"}],"x_ions":[{"abbreviation":"I","common_name":"Iodide","molecular_formula":"I-","coefficient":"3"}],"bandgap":{"value":1.55,"unit":"eV"},"impurities":null,"additives":null},"device_architecture":"nip","pce":{"value":13.59,"unit":"%"},"jsc":null,"voc":null,"ff":null,"number_devices":20,"averaged_quantities":true,"active_area":null,"light_source":null,"encapsulated":null,"additional_notes":null,"stability":null,"layers":[{"name":"FTO","thickness":null,"functionality":"Substrate","deposition":null,"additional_treatment":null},{"name":"c-TiO2","thickness":null,"functionality":"Electron-transport","deposition":null,"additional_treatment":null},{"name":"mp-TiO2","thickness":null,"functionality":"Electron-transport","deposition":null,"additional_treatment":null},{"name":"CH3NH3PbI3","thickness":null,"functionality":"Absorber","deposition":null,"additional_treatment":null},{"name":"Spiro-OMeTAD","thickness":null,"functionality":"Hole-transport","deposition":null,"additional_treatment":null},{"name":"Au","thickness":null,"functionality":"Contact","deposition":null,"additional_treatment":null}]},{"perovskite_composition":{"formula":"CH3NH3PbI3","sample_type":"Polycrystalline film","dimensionality":"3D","a_ions":[{"abbreviation":"MA","common_name":"Methylammonium","molecular_formula":"CH5N+","coefficient":"1"}],"b_ions":[{"abbreviation":"Pb","common_name":"Lead","molecular_formula":"Pb2+","coefficient":"1"}],"x_ions":[{"abbreviation":"I","common_name":"Iodide","molecular_formula":"I-","coefficient":"3"}],"bandgap":{"value":1.55,"unit":"eV"},"impurities":null,"additives":null},"device_architecture":"nip","pce":{"value":18.54,"unit":"%"},"jsc":null,"voc":null,"ff":null,"number_devices":20,"averaged_quantities":true,"active_area":null,"light_source":null,"encapsulated":null,"additional_notes":null,"stability":null,"layers":[{"name":"FTO","thickness":null,"functionality":"Substrate","deposition":null,"additional_treatment":null},{"name":"c-TiO2","thickness":null,"functionality":"Electron-transport","deposition":null,"additional_treatment":null},{"name":"mp-TiO2 with ZnAl-MMOs","thickness":null,"functionality":"Electron-transport","deposition":null,"additional_treatment":"ZnAl-MMOs permeation and calcination"},{"name":"CH3NH3PbI3","thickness":null,"functionality":"Absorber","deposition":null,"additional_treatment":null},{"name":"Spiro-OMeTAD","thickness":null,"functionality":"Hole-transport","deposition":null,"additional_treatment":null},{"name":"Au","thickness":null,"functionality":"Contact","deposition":null,"additional_treatment":null}]},{"perovskite_composition":{"formula":"CH3NH3PbI3","sample_type":"Polycrystalline film","dimensionality":"3D","a_ions":[{"abbreviation":"MA","common_name":"Methylammonium","molecular_formula":"CH5N+","coefficient":"1"}],"b_ions":[{"abbreviation":"Pb","common_name":"Lead","molecular_formula":"Pb2+","coefficient":"1"}],"x_ions":[{"abbreviation":"I","common_name":"Iodide","molecular_formula":"I-","coefficient":"3"}],"bandgap":{"value":1.55,"unit":"eV"},"impurities":null,"additives":null},"device_architecture":"nip","pce":{"value":14.45,"unit":"%"},"jsc":null,"voc":null,"ff":null,"number_devices":5,"averaged_quantities":true,"active_area":null,"light_source":null,"encapsulated":null,"additional_notes":null,"stability":null,"layers":[{"name":"FTO","thickness":null,"functionality":"Substrate","deposition":null,"additional_treatment":null},{"name":"c-TiO2","thickness":null,"functionality":"Electron-transport","deposition":null,"additional_treatment":null},{"name":"mp-TiO2 with ZnAl-MMOs","thickness":null,"functionality":"Electron-transport","deposition":null,"additional_treatment":"ZnAl-MMOs permeation and calcination"},{"name":"CH3NH3PbI3","thickness":null,"functionality":"Absorber","deposition":null,"additional_treatment":null},{"name":"Au","thickness":null,"functionality":"Contact","deposition":null,"additional_treatment":null}]}]}

File: src/perovscribe/data/extractions/gpt-4.1-2025-04-14/10.1038--s41467-020-20272-3.json
{"cells":[{"perovskite_composition":{"formula":"MAPbI3","sample_type":"Polycrystalline film","dimensionality":"3D","a_ions":[{"abbreviation":"MA","common_name":"Methylammonium","molecular_formula":"CH3NH3+","coefficient":"1"}],"b_ions":[{"abbreviation":"Pb","common_name":"Lead","molecular_formula":"Pb2+","coefficient":"1"}],"x_ions":[{"abbreviation":"I","common_name":"Iodide","molecular_formula":"I-","coefficient":"3"}],"bandgap":{"value":1.6,"unit":"eV"},"impurities":null,"additives":null},"device_architecture":"pin","pce":{"value":19.1,"unit":"%"},"jsc":{"value":22.3,"unit":"mA cm^-2"},"voc":{"value":1.07,"unit":"V"},"ff":{"value":79.0},"number_devices":30,"averaged_quantities":true,"active_area":{"value":0.071,"unit":"cm^2"},"light_source":{"type":"AM 1.5G","description":"Simulated AM 1.5G 1 sun irradiation","light_intensity":null,"lamp":"Sun 2000, class AAB Abet Technologies"},"encapsulated":false,"additional_notes":null,"stability":null,"layers":[{"name":"ITO","thickness":null,"functionality":"Substrate","deposition":null,"additional_treatment":null},{"name":"PTAA","thickness":null,"functionality":"Hole-transport","deposition":[{"step_name":"Spin-coating","method":"Spin-coating","atmosphere":"Air","temperature":null,"duration":null,"antisolvent":null,"solution":null,"additional_parameters":null},{"step_name":"Thermal annealing","method":"Thermal-annealing","atmosphere":"Air","temperature":{"value":100.0,"unit":"°C"},"duration":{"value":600.0,"unit":"s"},"antisolvent":null,"solution":null,"additional_parameters":null}],"additional_treatment":null},{"name":"PFN-P2","thickness":null,"functionality":"Hole-transport","deposition":[{"step_name":"Spin-coating","method":"Spin-coating","atmosphere":"Air","temperature":null,"duration":null,"antisolvent":null,"solution":null,"additional_parameters":null}],"additional_treatment":null},{"name":"MAPbI3","thickness":null,"functionality":"Absorber","deposition":[{"step_name":"Spin-coating","method":"Spin-coating","atmosphere":"N2","temperature":null,"duration":null,"antisolvent":null,"solution":null,"additional_parameters":null},{"step_name":"Antisolvent quenching","method":"Antisolvent-quenching","atmosphere":"N2","temperature":null,"duration":null,"antisolvent":"toluene","solution":null,"additional_parameters":null},{"step_name":"Thermal annealing","method":"Thermal-annealing","atmosphere":"N2","temperature":{"value":100.0,"unit":"°C"},"duration":{"value":1800.0,"unit":"s"},"antisolvent":null,"solution":null,"additional_parameters":null}],"additional_treatment":null},{"name":"C60","thickness":null,"functionality":"Electron-transport","deposition":[{"step_name":"Thermal evaporation","method":"Evaporation","atmosphere":"Vacuum","temperature":null,"duration":null,"antisolvent":null,"solution":null,"additional_parameters":null}],"additional_treatment":null},{"name":"BCP","thickness":null,"functionality":"Electron-transport","deposition":[{"step_name":"Thermal evaporation","method":"Evaporation","atmosphere":"Vacuum","temperature":null,"duration":null,"antisolvent":null,"solution":null,"additional_parameters":null}],"additional_treatment":null},{"name":"Cu","thickness":null,"functionality":"Contact","deposition":[{"step_name":"Thermal evaporation","method":"Evaporation","atmosphere":"Vacuum","temperature":null,"duration":null,"antisolvent":null,"solution":null,"additional_parameters":null}],"additional_treatment":null}]},{"perovskite_composition":{"formula":"(FEA)0.003MA0.997PbI3","sample_type":"Polycrystalline film","dimensionality":"3D","a_ions":[{"abbreviation":"FEA","common_name":"2-(2,3,4,5,6-pentafluorophenyl)ethylammonium","molecular_formula":"C8H9F5N+","coefficient":"0.003"},{"abbreviation":"MA","common_name":"Methylammonium","molecular_formula":"CH3NH3+","coefficient":"0.997"}],"b_ions":[{"abbreviation":"Pb","common_name":"Lead","molecular_formula":"Pb2+","coefficient":"1"}],"x_ions":[{"abbreviation":"I","common_name":"Iodide","molecular_formula":"I-","coefficient":"3"}],"bandgap":{"value":1.6,"unit":"eV"},"impurities":null,"additives":{"abbreviation":"FEAI","concentration":null}},"device_architecture":"pin","pce":{"value":21.1,"unit":"%"},"jsc":{"value":22.4,"unit":"mA cm^-2"},"voc":{"value":1.12,"unit":"V"},"ff":{"value":84.0},"number_devices":30,"averaged_quantities":true,"active_area":{"value":0.071,"unit":"cm^2"},"light_source":{"type":"AM 1.5G","description":"Simulated AM 1.5G 1 sun irradiation","light_intensity":null,"lamp":"Sun 2000, class AAB Abet Technologies"},"encapsulated":false,"additional_notes":null,"stability":null,"layers":[{"name":"ITO","thickness":null,"functionality":"Substrate","deposition":null,"additional_treatment":null},{"name":"PTAA","thickness":null,"functionality":"Hole-transport","deposition":[{"step_name":"Spin-coating","method":"Spin-coating","atmosphere":"Air","temperature":null,"duration":null,"antisolvent":null,"solution":null,"additional_parameters":null},{"step_name":"Thermal annealing","method":"Thermal-annealing","atmosphere":"Air","temperature":{"value":100.0,"unit":"°C"},"duration":{"value":600.0,"unit":"s"},"antisolvent":null,"solution":null,"additional_parameters":null}],"additional_treatment":null},{"name":"PFN-P2","thickness":null,"functionality":"Hole-transport","deposition":[{"step_name":"Spin-coating","method":"Spin-coating","atmosphere":"Air","temperature":null,"duration":null,"antisolvent":null,"solution":null,"additional_parameters":null}],"additional_treatment":null},{"name":"(FEA)0.003MA0.997PbI3","thickness":null,"functionality":"Absorber","deposition":[{"step_name":"Spin-coating","method":"Spin-coating","atmosphere":"N2","temperature":null,"duration":null,"antisolvent":null,"solution":null,"additional_parameters":null},{"step_name":"Antisolvent quenching","method":"Antisolvent-quenching","atmosphere":"N2","temperature":null,"duration":null,"antisolvent":"toluene","solution":null,"additional_parameters":null},{"step_name":"Thermal annealing","method":"Thermal-annealing","atmosphere":"N2","temperature":{"value":100.0,"unit":"°C"},"duration":{"value":1800.0,"unit":"s"},"antisolvent":null,"solution":null,"additional_parameters":null}],"additional_treatment":"Surface enrichment with FEAI additive at 0.3 mol%"},{"name":"C60","thickness":null,"functionality":"Electron-transport","deposition":[{"step_name":"Thermal evaporation","method":"Evaporation","atmosphere":"Vacuum","temperature":null,"duration":null,"antisolvent":null,"solution":null,"additional_parameters":null}],"additional_treatment":null},{"name":"BCP","thickness":null,"functionality":"Electron-transport","deposition":[{"step_name":"Thermal evaporation","method":"Evaporation","atmosphere":"Vacuum","temperature":null,"duration":null,"antisolvent":null,"solution":null,"additional_parameters":null}],"additional_treatment":null},{"name":"Cu","thickness":null,"functionality":"Contact","deposition":[{"step_name":"Thermal evaporation","method":"Evaporation","atmosphere":"Vacuum","temperature":null,"duration":null,"antisolvent":null,"solution":null,"additional_parameters":null}],"additional_treatment":null}]}]}

File: src/perovscribe/data/extractions/gpt-4.1-2025-04-14/10.1038--s41467-021-27740-4.json
{"cells":[{"perovskite_composition":{"formula":"Cs0.05(MA0.1FA0.9)0.95Pb(I0.9Br0.1)3","sample_type":"Polycrystalline film","dimensionality":"3D","a_ions":[{"abbreviation":"Cs","common_name":"Cesium","molecular_formula":"Cs+","coefficient":"0.05"},{"abbreviation":"MA","common_name":"Methylammonium","molecular_formula":"CH6N+","coefficient":"0.095"},{"abbreviation":"FA","common_name":"Formamidinium","molecular_formula":"CH5N2+","coefficient":"0.855"}],"b_ions":[{"abbreviation":"Pb","common_name":"Lead","molecular_formula":"Pb2+","coefficient":"1"}],"x_ions":[{"abbreviation":"I","common_name":"Iodide","molecular_formula":"I-","coefficient":"2.7"},{"abbreviation":"Br","common_name":"Bromide","molecular_formula":"Br-","coefficient":"0.3"}],"bandgap":{"value":1.6,"unit":"eV"},"impurities":null,"additives":null},"device_architecture":"nip","pce":{"value":19.55,"unit":"%"},"jsc":{"value":23.65,"unit":"mA cm^-2"},"voc":{"value":1.09,"unit":"V"},"ff":{"value":75.7},"number_devices":null,"averaged_quantities":null,"active_area":null,"light_source":null,"encapsulated":null,"additional_notes":null,"stability":null,"layers":[{"name":"FTO","thickness":null,"functionality":"Substrate","deposition":null,"additional_treatment":null},{"name":"c-TiO2","thickness":null,"functionality":"Electron-transport","deposition":[{"step_name":"Spray pyrolysis","method":"Spray pyrolysis","atmosphere":"Air","temperature":{"value":450.0,"unit":"°C"},"duration":null,"antisolvent":null,"solution":null,"additional_parameters":null}],"additional_treatment":null},{"name":"mp-TiO2","thickness":null,"functionality":"Electron-transport","deposition":[{"step_name":"Spin-coating","method":"Spin-coating","atmosphere":"Air","temperature":null,"duration":null,"antisolvent":null,"solution":null,"additional_parameters":null},{"step_name":"Sintering","method":"Thermal-annealing","atmosphere":"Air","temperature":{"value":450.0,"unit":"°C"},"duration":null,"antisolvent":null,"solution":null,"additional_parameters":null}],"additional_treatment":null},{"name":"Cs0.05(MA0.1FA0.9)0.95Pb(I0.9Br0.1)3","thickness":null,"functionality":"Absorber","deposition":[{"step_name":"Spin-coating","method":"Spin-coating","atmosphere":"N2","temperature":null,"duration":null,"antisolvent":null,"solution":null,"additional_parameters":null},{"step_name":"Antisolvent drip","method":"Drop-casting","atmosphere":"N2","temperature":null,"duration":null,"antisolvent":null,"solution":null,"additional_parameters":null},{"step_name":"Thermal annealing","method":"Thermal-annealing","atmosphere":"N2","temperature":{"value":100.0,"unit":"°C"},"duration":null,"antisolvent":null,"solution":null,"additional_parameters":null}],"additional_treatment":null},{"name":"Spiro-OMeTAD","thickness":null,"functionality":"Hole-transport","deposition":[{"step_name":"Spin-coating","method":"Spin-coating","atmosphere":"Air","temperature":null,"duration":null,"antisolvent":null,"solution":null,"additional_parameters":null}],"additional_treatment":null},{"name":"Au","thickness":null,"functionality":"Contact","deposition":[{"step_name":"Thermal evaporation","method":"Thermal evaporation","atmosphere":"Vacuum","temperature":null,"duration":null,"antisolvent":null,"solution":null,"additional_parameters":null}],"additional_treatment":null}]},{"perovskite_composition":{"formula":"Cs0.05(MA0.1FA0.9)0.95Pb(I0.9Br0.1)3","sample_type":"Polycrystalline film","dimensionality":"3D","a_ions":[{"abbreviation":"Cs","common_name":"Cesium","molecular_formula":"Cs+","coefficient":"0.05"},{"abbreviation":"MA","common_name":"Methylammonium","molecular_formula":"CH6N+","coefficient":"0.095"},{"abbreviation":"FA","common_name":"Formamidinium","molecular_formula":"CH5N2+","coefficient":"0.855"}],"b_ions":[{"abbreviation":"Pb","common_name":"Lead","molecular_formula":"Pb2+","coefficient":"1"}],"x_ions":[{"abbreviation":"I","common_name":"Iodide","molecular_formula":"I-","coefficient":"2.7"},{"abbreviation":"Br","common_name":"Bromide","molecular_formula":"Br-","coefficient":"0.3"}],"bandgap":{"value":1.6,"unit":"eV"},"impurities":null,"additives":null},"device_architecture":"nip","pce":{"value":19.47,"unit":"%"},"jsc":{"value":23.58,"unit":"mA cm^-2"},"voc":{"value":1.08,"unit":"V"},"ff":{"value":76.2},"number_devices":null,"averaged_quantities":null,"active_area":null,"light_source":null,"encapsulated":null,"additional_notes":null,"stability":null,"layers":[{"name":"FTO","thickness":null,"functionality":"Substrate","deposition":null,"additional_treatment":null},{"name":"c-TiO2","thickness":null,"functionality":"Electron-transport","deposition":[{"step_name":"Spray pyrolysis","method":"Spray pyrolysis","atmosphere":"Air","temperature":{"value":450.0,"unit":"°C"},"duration":null,"antisolvent":null,"solution":null,"additional_parameters":null}],"additional_treatment":null},{"name":"mp-TiO2","thickness":null,"functionality":"Electron-transport","deposition":[{"step_name":"Spin-coating","method":"Spin-coating","atmosphere":"Air","temperature":null,"duration":null,"antisolvent":null,"solution":null,"additional_parameters":null},{"step_name":"Sintering","method":"Thermal-annealing","atmosphere":"Air","temperature":{"value":450.0,"unit":"°C"},"duration":null,"antisolvent":null,"solution":null,"additional_parameters":null}],"additional_treatment":null},{"name":"Cs0.05(MA0.1FA0.9)0.95Pb(I0.9Br0.1)3 (THF co-solvent dilution)","thickness":null,"functionality":"Absorber","deposition":[{"step_name":"Spin-coating","method":"Spin-coating","atmosphere":"N2","temperature":null,"duration":null,"antisolvent":null,"solution":null,"additional_parameters":null},{"step_name":"Antisolvent drip","method":"Drop-casting","atmosphere":"N2","temperature":null,"duration":null,"antisolvent":null,"solution":null,"additional_parameters":null},{"step_name":"Thermal annealing","method":"Thermal-annealing","atmosphere":"N2","temperature":{"value":100.0,"unit":"°C"},"duration":null,"antisolvent":null,"solution":null,"additional_parameters":null}],"additional_treatment":"THF co-solvent dilution"},{"name":"Spiro-OMeTAD","thickness":null,"functionality":"Hole-transport","deposition":[{"step_name":"Spin-coating","method":"Spin-coating","atmosphere":"Air","temperature":null,"duration":null,"antisolvent":null,"solution":null,"additional_parameters":null}],"additional_treatment":null},{"name":"Au","thickness":null,"functionality":"Contact","deposition":[{"step_name":"Thermal evaporation","method":"Thermal evaporation","atmosphere":"Vacuum","temperature":null,"duration":null,"antisolvent":null,"solution":null,"additional_parameters":null}],"additional_treatment":null}]},{"perovskite_composition":{"formula":"MAPbI3","sample_type":"Polycrystalline film","dimensionality":"3D","a_ions":[{"abbreviation":"MA","common_name":"Methylammonium","molecular_formula":"CH6N+","coefficient":"1"}],"b_ions":[{"abbreviation":"Pb","common_name":"Lead","molecular_formula":"Pb2+","coefficient":"1"}],"x_ions":[{"abbreviation":"I","common_name":"Iodide","molecular_formula":"I-","coefficient":"3"}],"bandgap":{"value":1.55,"unit":"eV"},"impurities":null,"additives":null},"device_architecture":"nip","pce":{"value":19.75,"unit":"%"},"jsc":{"value":22.57,"unit":"mA cm^-2"},"voc":{"value":1.12,"unit":"V"},"ff":{"value":78.2},"number_devices":null,"averaged_quantities":null,"active_area":null,"light_source":null,"encapsulated":null,"additional_notes":null,"stability":null,"layers":[{"name":"FTO","thickness":null,"functionality":"Substrate","deposition":null,"additional_treatment":null},{"name":"c-TiO2","thickness":null,"functionality":"Electron-transport","deposition":[{"step_name":"Spray pyrolysis","method":"Spray pyrolysis","atmosphere":"Air","temperature":{"value":450.0,"unit":"°C"},"duration":null,"antisolvent":null,"solution":null,"additional_parameters":null}],"additional_treatment":null},{"name":"mp-TiO2","thickness":null,"functionality":"Electron-transport","deposition":[{"step_name":"Spin-coating","method":"Spin-coating","atmosphere":"Air","temperature":null,"duration":null,"antisolvent":null,"solution":null,"additional_parameters":null},{"step_name":"Sintering","method":"Thermal-annealing","atmosphere":"Air","temperature":{"value":450.0,"unit":"°C"},"duration":null,"antisolvent":null,"solution":null,"additional_parameters":null}],"additional_treatment":null},{"name":"MAPbI3","thickness":null,"functionality":"Absorber","deposition":[{"step_name":"Spin-coating","method":"Spin-coating","atmosphere":"N2","temperature":null,"duration":null,"antisolvent":null,"solution":null,"additional_parameters":null},{"step_name":"Antisolvent drip","method":"Drop-casting","atmosphere":"N2","temperature":null,"duration":null,"antisolvent":null,"solution":null,"additional_parameters":null},{"step_name":"Thermal annealing","method":"Thermal-annealing","atmosphere":"N2","temperature":{"value":65.0,"unit":"°C"},"duration":null,"antisolvent":null,"solution":null,"additional_parameters":null},{"step_name":"Thermal annealing","method":"Thermal-annealing","atmosphere":"N2","temperature":{"value":100.0,"unit":"°C"},"duration":null,"antisolvent":null,"solution":null,"additional_parameters":null}],"additional_treatment":null},{"name":"Spiro-OMeTAD","thickness":null,"functionality":"Hole-transport","deposition":[{"step_name":"Spin-coating","method":"Spin-coating","atmosphere":"Air","temperature":null,"duration":null,"antisolvent":null,"solution":null,"additional_parameters":null}],"additional_treatment":null},{"name":"Au","thickness":null,"functionality":"Contact","deposition":[{"step_name":"Thermal evaporation","method":"Thermal evaporation","atmosphere":"Vacuum","temperature":null,"duration":null,"antisolvent":null,"solution":null,"additional_parameters":null}],"additional_treatment":null}]},{"perovskite_composition":{"formula":"MAPbI3","sample_type":"Polycrystalline film","dimensionality":"3D","a_ions":[{"abbreviation":"MA","common_name":"Methylammonium","molecular_formula":"CH6N+","coefficient":"1"}],"b_ions":[{"abbreviation":"Pb","common_name":"Lead","molecular_formula":"Pb2+","coefficient":"1"}],"x_ions":[{"abbreviation":"I","common_name":"Iodide","molecular_formula":"I-","coefficient":"3"}],"bandgap":{"value":1.55,"unit":"eV"},"impurities":null,"additives":null},"device_architecture":"nip","pce":{"value":19.49,"unit":"%"},"jsc":{"value":22.55,"unit":"mA cm^-2"},"voc":{"value":1.13,"unit":"V"},"ff":{"value":76.7},"number_devices":null,"averaged_quantities":null,"active_area":null,"light_source":null,"encapsulated":null,"additional_notes":null,"stability":null,"layers":[{"name":"FTO","thickness":null,"functionality":"Substrate","deposition":null,"additional_treatment":null},{"name":"c-TiO2","thickness":null,"functionality":"Electron-transport","deposition":[{"step_name":"Spray pyrolysis","method":"Spray pyrolysis","atmosphere":"Air","temperature":{"value":450.0,"unit":"°C"},"duration":null,"antisolvent":null,"solution":null,"additional_parameters":null}],"additional_treatment":null},{"name":"mp-TiO2","thickness":null,"functionality":"Electron-transport","deposition":[{"step_name":"Spin-coating","method":"Spin-coating","atmosphere":"Air","temperature":null,"duration":null,"antisolvent":null,"solution":null,"additional_parameters":null},{"step_name":"Sintering","method":"Thermal-annealing","atmosphere":"Air","temperature":{"value":450.0,"unit":"°C"},"duration":null,"antisolvent":null,"solution":null,"additional_parameters":null}],"additional_treatment":null},{"name":"MAPbI3 (THF co-solvent dilution)","thickness":null,"functionality":"Absorber","deposition":[{"step_name":"Spin-coating","method":"Spin-coating","atmosphere":"N2","temperature":null,"duration":null,"antisolvent":null,"solution":null,"additional_parameters":null},{"step_name":"Antisolvent drip","method":"Drop-casting","atmosphere":"N2","temperature":null,"duration":null,"antisolvent":null,"solution":null,"additional_parameters":null},{"step_name":"Thermal annealing","method":"Thermal-annealing","atmosphere":"N2","temperature":{"value":65.0,"unit":"°C"},"duration":null,"antisolvent":null,"solution":null,"additional_parameters":null},{"step_name":"Thermal annealing","method":"Thermal-annealing","atmosphere":"N2","temperature":{"value":100.0,"unit":"°C"},"duration":null,"antisolvent":null,"solution":null,"additional_parameters":null}],"additional_treatment":"THF co-solvent dilution"},{"name":"Spiro-OMeTAD","thickness":null,"functionality":"Hole-transport","deposition":[{"step_name":"Spin-coating","method":"Spin-coating","atmosphere":"Air","temperature":null,"duration":null,"antisolvent":null,"solution":null,"additional_parameters":null}],"additional_treatment":null},{"name":"Au","thickness":null,"functionality":"Contact","deposition":[{"step_name":"Thermal evaporation","method":"Thermal evaporation","atmosphere":"Vacuum","temperature":null,"duration":null,"antisolvent":null,"solution":null,"additional_parameters":null}],"additional_treatment":null}]},{"perovskite_composition":{"formula":"FA0.97MA0.03PbI2.91Br0.09","sample_type":"Polycrystalline film","dimensionality":"3D","a_ions":[{"abbreviation":"FA","common_name":"Formamidinium","molecular_formula":"CH5N2+","coefficient":"0.97"},{"abbreviation":"MA","common_name":"Methylammonium","molecular_formula":"CH6N+","coefficient":"0.03"}],"b_ions":[{"abbreviation":"Pb","common_name":"Lead","molecular_formula":"Pb2+","coefficient":"1"}],"x_ions":[{"abbreviation":"I","common_name":"Iodide","molecular_formula":"I-","coefficient":"2.91"},{"abbreviation":"Br","common_name":"Bromide","molecular_formula":"Br-","coefficient":"0.09"}],"bandgap":{"value":1.58,"unit":"eV"},"impurities":null,"additives":null},"device_architecture":"nip","pce":{"value":24.13,"unit":"%"},"jsc":{"value":25.52,"unit":"mA cm^-2"},"voc":{"value":1.17,"unit":"V"},"ff":{"value":80.6},"number_devices":null,"averaged_quantities":null,"active_area":null,"light_source":null,"encapsulated":null,"additional_notes":null,"stability":null,"layers":[{"name":"FTO","thickness":null,"functionality":"Substrate","deposition":null,"additional_treatment":null},{"name":"c-TiO2","thickness":null,"functionality":"Electron-transport","deposition":[{"step_name":"Spray pyrolysis","method":"Spray pyrolysis","atmosphere":"Air","temperature":{"value":450.0,"unit":"°C"},"duration":null,"antisolvent":null,"solution":null,"additional_parameters":null}],"additional_treatment":null},{"name":"mp-TiO2","thickness":null,"functionality":"Electron-transport","deposition":[{"step_name":"Spin-coating","method":"Spin-coating","atmosphere":"Air","temperature":null,"duration":null,"antisolvent":null,"solution":null,"additional_parameters":null},{"step_name":"Sintering","method":"Thermal-annealing","atmosphere":"Air","temperature":{"value":450.0,"unit":"°C"},"duration":null,"antisolvent":null,"solution":null,"additional_parameters":null}],"additional_treatment":null},{"name":"FA0.97MA0.03PbI2.91Br0.09","thickness":null,"functionality":"Absorber","deposition":[{"step_name":"Spin-coating","method":"Spin-coating","atmosphere":"N2","temperature":null,"duration":null,"antisolvent":null,"solution":null,"additional_parameters":null},{"step_name":"Antisolvent drip","method":"Drop-casting","atmosphere":"N2","temperature":null,"duration":null,"antisolvent":null,"solution":null,"additional_parameters":null},{"step_name":"Thermal annealing","method":"Thermal-annealing","atmosphere":"N2","temperature":{"value":150.0,"unit":"°C"},"duration":null,"antisolvent":null,"solution":null,"additional_parameters":null}],"additional_treatment":null},{"name":"Spiro-OMeTAD","thickness":null,"functionality":"Hole-transport","deposition":[{"step_name":"Spin-coating","method":"Spin-coating","atmosphere":"Air","temperature":null,"duration":null,"antisolvent":null,"solution":null,"additional_parameters":null}],"additional_treatment":null},{"name":"Au","thickness":null,"functionality":"Contact","deposition":[{"step_name":"Thermal evaporation","method":"Thermal evaporation","atmosphere":"Vacuum","temperature":null,"duration":null,"antisolvent":null,"solution":null,"additional_parameters":null}],"additional_treatment":null}]},{"perovskite_composition":{"formula":"FA0.97MA0.03PbI2.91Br0.09","sample_type":"Polycrystalline film","dimensionality":"3D","a_ions":[{"abbreviation":"FA","common_name":"Formamidinium","molecular_formula":"CH5N2+","coefficient":"0.97"},{"abbreviation":"MA","common_name":"Methylammonium","molecular_formula":"CH6N+","coefficient":"0.03"}],"b_ions":[{"abbreviation":"Pb","common_name":"Lead","molecular_formula":"Pb2+","coefficient":"1"}],"x_ions":[{"abbreviation":"I","common_name":"Iodide","molecular_formula":"I-","coefficient":"2.91"},{"abbreviation":"Br","common_name":"Bromide","molecular_formula":"Br-","coefficient":"0.09"}],"bandgap":{"value":1.58,"unit":"eV"},"impurities":null,"additives":null},"device_architecture":"nip","pce":{"value":24.02,"unit":"%"},"jsc":{"value":25.1,"unit":"mA cm^-2"},"voc":{"value":1.17,"unit":"V"},"ff":{"value":81.6},"number_devices":null,"averaged_quantities":null,"active_area":null,"light_source":null,"encapsulated":null,"additional_notes":null,"stability":null,"layers":[{"name":"FTO","thickness":null,"functionality":"Substrate","deposition":null,"additional_treatment":null},{"name":"c-TiO2","thickness":null,"functionality":"Electron-transport","deposition":[{"step_name":"Spray pyrolysis","method":"Spray pyrolysis","atmosphere":"Air","temperature":{"value":450.0,"unit":"°C"},"duration":null,"antisolvent":null,"solution":null,"additional_parameters":null}],"additional_treatment":null},{"name":"mp-TiO2","thickness":null,"functionality":"Electron-transport","deposition":[{"step_name":"Spin-coating","method":"Spin-coating","atmosphere":"Air","temperature":null,"duration":null,"antisolvent":null,"solution":null,"additional_parameters":null},{"step_name":"Sintering","method":"Thermal-annealing","atmosphere":"Air","temperature":{"value":450.0,"unit":"°C"},"duration":null,"antisolvent":null,"solution":null,"additional_parameters":null}],"additional_treatment":null},{"name":"FA0.97MA0.03PbI2.91Br0.09 (THF co-solvent dilution)","thickness":null,"functionality":"Absorber","deposition":[{"step_name":"Spin-coating","method":"Spin-coating","atmosphere":"N2","temperature":null,"duration":null,"antisolvent":null,"solution":null,"additional_parameters":null},{"step_name":"Antisolvent drip","method":"Drop-casting","atmosphere":"N2","temperature":null,"duration":null,"antisolvent":null,"solution":null,"additional_parameters":null},{"step_name":"Thermal annealing","method":"Thermal-annealing","atmosphere":"N2","temperature":{"value":150.0,"unit":"°C"},"duration":null,"antisolvent":null,"solution":null,"additional_parameters":null}],"additional_treatment":"THF co-solvent dilution"},{"name":"Spiro-OMeTAD","thickness":null,"functionality":"Hole-transport","deposition":[{"step_name":"Spin-coating","method":"Spin-coating","atmosphere":"Air","temperature":null,"duration":null,"antisolvent":null,"solution":null,"additional_parameters":null}],"additional_treatment":null},{"name":"Au","thickness":null,"functionality":"Contact","deposition":[{"step_name":"Thermal evaporation","method":"Thermal evaporation","atmosphere":"Vacuum","temperature":null,"duration":null,"antisolvent":null,"solution":null,"additional_parameters":null}],"additional_treatment":null}]}]}
