Repository: lamalab-org/perla-extract

# Data Directory

This directory contains extraction results and ground truth data used for training, optimization, and evaluation of the Perovscribe pipeline.

## Directory Structure

```
data/
├── extractions/          # Extraction results from various sources
│   ├── humans/          # Human-annotated extractions
│   │   ├── Consensus/   # Consensus extractions between different human annotators
│   │   ├── Bear/        # Individual human annotator (anonymized)
│   │   ├── Bee/         # Individual human annotator (anonymized)
│   │   └── ...          # Additional anonymized human annotators
│   ├── claude-opus-4-1-20250805/  # LLM model extractions

File: src/perovscribe/data/extractions/gpt-4.1-2025-04-14/10.1038--s41560-022-01102-w.json
{"cells":[{"perovskite_composition":{"formula":"Cs0.2FA0.8Pb0.5Sn0.5I3","sample_type":"Polycrystalline film","dimensionality":"3D","a_ions":[{"abbreviation":"Cs","common_name":"Cesium","molecular_formula":"Cs+","coefficient":"0.2"},{"abbreviation":"FA","common_name":"Formamidinium","molecular_formula":"CH5N2+","coefficient":"0.8"}],"b_ions":[{"abbreviation":"Pb","common_name":"Lead","molecular_formula":"Pb2+","coefficient":"0.5"},{"abbreviation":"Sn","common_name":"Tin","molecular_formula":"Sn2+","coefficient":"0.5"}],"x_ions":[{"abbreviation":"I","common_name":"Iodide","molecular_formula":"I-","coefficient":"3"}],"bandgap":{"value":1.22,"unit":"eV"},"impurities":{"abbreviation":"SnF2","concentration":{"value":10.0,"unit":"wt%"}},"additives":{"abbreviation":"BHC","concentration":{"value":1.0,"unit":"mg/mL"}}},"device_architecture":"pin","pce":{"value":19.4,"unit":"%"},"jsc":{"value":30.1,"unit":"mA cm^-2"},"voc":{"value":0.837,"unit":"V"},"ff":{"value":77.5},"number_devices":null,"averaged_quantities":null,"active_area":{"value":0.08,"unit":"cm^2"},"light_source":{"type":"AM 1.5G","description":"Xenon-lamp-based solar simulator (Oriel 94043A, Class AAA Solar Simulator). Light intensity calibrated using a silicon reference cell with a KG5 glass filter (Newport 91150-KG5).","light_intensity":null,"lamp":"Xenon lamp"},"encapsulated":true,"additional_notes":null,"stability":null,"layers":[{"name":"Glass","thickness":null,"functionality":"Substrate","deposition":null,"additional_treatment":null},{"name":"ITO","thickness":null,"functionality":"Substrate","deposition":null,"additional_treatment":null},{"name":"PEDOT:PSS","thickness":null,"functionality":"Hole-transport","deposition":[{"step_name":"Blade coating","method":"Blade coating","atmosphere":"Air","temperature":{"value":70.0,"unit":"°C"},"duration":null,"antisolvent":null,"solution":null,"additional_parameters":null}],"additional_treatment":null},{"name":"Cs0.2FA0.8Pb0.5Sn0.5I3","thickness":null,"functionality":"Absorber","deposition":[{"step_name":"Blade coating","method":"Blade coating","atmosphere":"N2","temperature":{"value":100.0,"unit":"°C"},"duration":null,"antisolvent":null,"solution":null,"additional_parameters":null},{"step_name":"Annealing","method":"Thermal-annealing","atmosphere":"N2","temperature":{"value":150.0,"unit":"°C"},"duration":{"value":10.0,"unit":"s"},"antisolvent":null,"solution":null,"additional_parameters":null},{"step_name":"Annealing","method":"Thermal-annealing","atmosphere":"N2","temperature":{"value":100.0,"unit":"°C"},"duration":{"value":420.0,"unit":"s"},"antisolvent":null,"solution":null,"additional_parameters":null}],"additional_treatment":"Surface treatment with BHC by spin coating 1 mg/mL BHC in IPA at 5000 rpm for 25 s"},{"name":"PCBM","thickness":null,"functionality":"Electron-transport","deposition":[{"step_name":"Spin coating","method":"Spin coating","atmosphere":"N2","temperature":null,"duration":null,"antisolvent":null,"solution":null,"additional_parameters":null}],"additional_treatment":null},{"name":"C60","thickness":null,"functionality":"Electron-transport","deposition":[{"step_name":"Thermal evaporation","method":"Thermal evaporation","atmosphere":"Vacuum","temperature":null,"duration":null,"antisolvent":null,"solution":null,"additional_parameters":null}],"additional_treatment":null},{"name":"BCP","thickness":null,"functionality":"Electron-transport","deposition":[{"step_name":"Thermal evaporation","method":"Thermal evaporation","atmosphere":"Vacuum","temperature":null,"duration":null,"antisolvent":null,"solution":null,"additional_parameters":null}],"additional_treatment":null},{"name":"Cu","thickness":null,"functionality":"Contact","deposition":[{"step_name":"Thermal evaporation","method":"Thermal evaporation","atmosphere":"Vacuum","temperature":null,"duration":null,"antisolvent":null,"solution":null,"additional_parameters":null}],"additional_treatment":null}]}]}

File: src/perovscribe/data/extractions/gpt-4.1-2025-04-14/10.1038--s41563-025-02163-4.json
{"cells":[{"perovskite_composition":{"formula":"Cs0.05FA0.9MA0.05PbI3","sample_type":"Polycrystalline film","dimensionality":"3D","a_ions":[{"abbreviation":"Cs","common_name":"Cesium","molecular_formula":"Cs+","coefficient":"0.05"},{"abbreviation":"FA","common_name":"Formamidinium","molecular_formula":"CH5N2+","coefficient":"0.9"},{"abbreviation":"MA","common_name":"Methylammonium","molecular_formula":"CH6N+","coefficient":"0.05"}],"b_ions":[{"abbreviation":"Pb","common_name":"Lead","molecular_formula":"Pb2+","coefficient":"1"}],"x_ions":[{"abbreviation":"I","common_name":"Iodide","molecular_formula":"I-","coefficient":"3"}],"bandgap":{"value":1.55,"unit":"eV"},"impurities":null,"additives":null},"device_architecture":"pin","pce":{"value":24.3,"unit":"%"},"jsc":{"value":25.25,"unit":"mA cm^-2"},"voc":{"value":1.156,"unit":"V"},"ff":{"value":83.1},"number_devices":null,"averaged_quantities":null,"active_area":{"value":0.15,"unit":"cm^2"},"light_source":{"type":"AM 1.5G","description":"AM 1.5G irradiation, 300 W Xenon lamp, calibrated reference solar cell from Newport","light_intensity":null,"lamp":"Xenon"},"encapsulated":true,"additional_notes":null,"stability":null,"layers":[{"name":"ITO","thickness":null,"functionality":"Substrate","deposition":null,"additional_treatment":null},{"name":"Me-4PACz (SAM)","thickness":null,"functionality":"Hole-transport","deposition":[{"step_name":"Spin-coating","method":"Spin-coating","atmosphere":"Air","temperature":null,"duration":null,"antisolvent":null,"solution":null,"additional_parameters":null},{"step_name":"Thermal annealing","method":"Thermal-annealing","atmosphere":"Air","temperature":null,"duration":null,"antisolvent":null,"solution":null,"additional_parameters":null}],"additional_treatment":null},{"name":"Al2O3","thickness":null,"functionality":"Other","deposition":[{"step_name":"Spin-coating","method":"Spin-coating","atmosphere":"Air","temperature":null,"duration":null,"antisolvent":null,"solution":null,"additional_parameters":null},{"step_name":"Thermal annealing","method":"Thermal-annealing","atmosphere":"Air","temperature":null,"duration":null,"antisolvent":null,"solution":null,"additional_parameters":null}],"additional_treatment":null},{"name":"Cs0.05FA0.9MA0.05PbI3","thickness":null,"functionality":"Absorber","deposition":[{"step_name":"Spin-coating","method":"Spin-coating","atmosphere":"N2","temperature":null,"duration":null,"antisolvent":null,"solution":null,"additional_parameters":null},{"step_name":"Antisolvent quenching","method":"Antisolvent-quenching","atmosphere":"N2","temperature":null,"duration":null,"antisolvent":null,"solution":null,"additional_parameters":null},{"step_name":"Thermal annealing","method":"Thermal-annealing","atmosphere":"N2","temperature":null,"duration":null,"antisolvent":null,"solution":null,"additional_parameters":null}],"additional_treatment":null},{"name":"PCBM","thickness":null,"functionality":"Electron-transport","deposition":[{"step_name":"Spin-coating","method":"Spin-coating","atmosphere":"N2","temperature":null,"duration":null,"antisolvent":null,"solution":null,"additional_parameters":null},{"step_name":"Thermal annealing","method":"Thermal-annealing","atmosphere":"N2","temperature":null,"duration":null,"antisolvent":null,"solution":null,"additional_parameters":null}],"additional_treatment":null},{"name":"BCP","thickness":null,"functionality":"Other","deposition":[{"step_name":"Thermal evaporation","method":"Evaporation","atmosphere":"Vacuum","temperature":null,"duration":null,"antisolvent":null,"solution":null,"additional_parameters":null}],"additional_treatment":null},{"name":"Ag","thickness":null,"functionality":"Contact","deposition":[{"step_name":"Thermal evaporation","method":"Evaporation","atmosphere":"Vacuum","temperature":null,"duration":null,"antisolvent":null,"solution":null,"additional_parameters":null}],"additional_treatment":null}]},{"perovskite_composition":{"formula":"Cs0.05FA0.9MA0.05PbI3","sample_type":"Polycrystalline film","dimensionality":"3D","a_ions":[{"abbreviation":"Cs","common_name":"Cesium","molecular_formula":"Cs+","coefficient":"0.05"},{"abbreviation":"FA","common_name":"Formamidinium","molecular_formula":"CH5N2+","coefficient":"0.9"},{"abbreviation":"MA","common_name":"Methylammonium","molecular_formula":"CH6N+","coefficient":"0.05"}],"b_ions":[{"abbreviation":"Pb","common_name":"Lead","molecular_formula":"Pb2+","coefficient":"1"}],"x_ions":[{"abbreviation":"I","common_name":"Iodide","molecular_formula":"I-","coefficient":"3"}],"bandgap":{"value":1.55,"unit":"eV"},"impurities":null,"additives":null},"device_architecture":"pin","pce":{"value":14.1,"unit":"%"},"jsc":{"value":24.47,"unit":"mA cm^-2"},"voc":{"value":0.96,"unit":"V"},"ff":{"value":60.3},"number_devices":null,"averaged_quantities":null,"active_area":{"value":0.15,"unit":"cm^2"},"light_source":{"type":"AM 1.5G","description":"AM 1.5G irradiation, 300 W Xenon lamp, calibrated reference solar cell from Newport","light_intensity":null,"lamp":"Xenon"},"encapsulated":true,"additional_notes":null,"stability":null,"layers":[{"name":"ITO","thickness":null,"functionality":"Substrate","deposition":null,"additional_treatment":null},{"name":"Me-4PACz (SAM)","thickness":null,"functionality":"Hole-transport","deposition":[{"step_name":"Spin-coating","method":"Spin-coating","atmosphere":"Air","temperature":null,"duration":null,"antisolvent":null,"solution":null,"additional_parameters":null},{"step_name":"Thermal annealing","method":"Thermal-annealing","atmosphere":"Air","temperature":null,"duration":null,"antisolvent":null,"solution":null,"additional_parameters":null}],"additional_treatment":null},{"name":"Al2O3","thickness":null,"functionality":"Other","deposition":[{"step_name":"Spin-coating","method":"Spin-coating","atmosphere":"Air","temperature":null,"duration":null,"antisolvent":null,"solution":null,"additional_parameters":null},{"step_name":"Thermal annealing","method":"Thermal-annealing","atmosphere":"Air","temperature":null,"duration":null,"antisolvent":null,"solution":null,"additional_parameters":null}],"additional_treatment":null},{"name":"Cs0.05FA0.9MA0.05PbI3","thickness":null,"functionality":"Absorber","deposition":[{"step_name":"Spin-coating","method":"Spin-coating","atmosphere":"N2","temperature":null,"duration":null,"antisolvent":null,"solution":null,"additional_parameters":null},{"step_name":"Antisolvent quenching","method":"Antisolvent-quenching","atmosphere":"N2","temperature":null,"duration":null,"antisolvent":null,"solution":null,"additional_parameters":null},{"step_name":"Thermal annealing","method":"Thermal-annealing","atmosphere":"N2","temperature":null,"duration":null,"antisolvent":null,"solution":null,"additional_parameters":null}],"additional_treatment":null},{"name":"PBTI2-BTI","thickness":null,"functionality":"Electron-transport","deposition":[{"step_name":"Spin-coating","method":"Spin-coating","atmosphere":"N2","temperature":null,"duration":null,"antisolvent":null,"solution":null,"additional_parameters":null},{"step_name":"Thermal annealing","method":"Thermal-annealing","atmosphere":"N2","temperature":null,"duration":null,"antisolvent":null,"solution":null,"additional_parameters":null}],"additional_treatment":null},{"name":"BCP","thickness":null,"functionality":"Other","deposition":[{"step_name":"Thermal evaporation","method":"Evaporation","atmosphere":"Vacuum","temperature":null,"duration":null,"antisolvent":null,"solution":null,"additional_parameters":null}],"additional_treatment":null},{"name":"Ag","thickness":null,"functionality":"Contact","deposition":[{"step_name":"Thermal evaporation","method":"Evaporation","atmosphere":"Vacuum","temperature":null,"duration":null,"antisolvent":null,"solution":null,"additional_parameters":null}],"additional_treatment":null}]},{"perovskite_composition":{"formula":"Cs0.05FA0.9MA0.05PbI3","sample_type":"Polycrystalline film","dimensionality":"3D","a_ions":[{"abbreviation":"Cs","common_name":"Cesium","molecular_formula":"Cs+","coefficient":"0.05"},{"abbreviation":"FA","common_name":"Formamidinium","molecular_formula":"CH5N2+","coefficient":"0.9"},{"abbreviation":"MA","common_name":"Methylammonium","molecular_formula":"CH6N+","coefficient":"0.05"}],"b_ions":[{"abbreviation":"Pb","common_name":"Lead","molecular_formula":"Pb2+","coefficient":"1"}],"x_ions":[{"abbreviation":"I","common_name":"Iodide","molecular_formula":"I-","coefficient":"3"}],"bandgap":{"value":1.55,"unit":"eV"},"impurities":null,"additives":null},"device_architecture":"pin","pce":{"value":26.0,"unit":"%"},"jsc":{"value":26.01,"unit":"mA cm^-2"},"voc":{"value":1.179,"unit":"V"},"ff":{"value":86.44},"number_devices":null,"averaged_quantities":null,"active_area":{"value":0.15,"unit":"cm^2"},"light_source":{"type":"AM 1.5G","description":"AM 1.5G irradiation, 300 W Xenon lamp, calibrated reference solar cell from Newport","light_intensity":null,"lamp":"Xenon"},"encapsulated":true,"additional_notes":null,"stability":{"time":{"value":4608000.0,"unit":"s"},"light_intensity":{"value":100.0,"unit":"mW cm^-2"},"humidity":{"value":60.0,"unit":"%"},"temperature":{"value":65.0,"unit":"°C"},"PCE_T80":{"value":4608000.0,"unit":"s"},"PCE_at_the_start_of_the_experiment":{"value":26.0,"unit":"%"},"PCE_after_1000_hours":{"value":21.0,"unit":"%"},"PCE_at_the_end_of_experiment":{"value":20.8,"unit":"%"},"potential_bias":"MPPT"},"layers":[{"name":"ITO","thickness":null,"functionality":"Substrate","deposition":null,"additional_treatment":null},{"name":"Me-4PACz (SAM)","thickness":null,"functionality":"Hole-transport","deposition":[{"step_name":"Spin-coating","method":"Spin-coating","atmosphere":"Air","temperature":null,"duration":null,"antisolvent":null,"solution":null,"additional_parameters":null},{"step_name":"Thermal annealing","method":"Thermal-annealing","atmosphere":"Air","temperature":null,"duration":null,"antisolvent":null,"solution":null,"additional_parameters":null}],"additional_treatment":null},{"name":"Al2O3","thickness":null,"functionality":"Other","deposition":[{"step_name":"Spin-coating","method":"Spin-coating","atmosphere":"Air","temperature":null,"duration":null,"antisolvent":null,"solution":null,"additional_parameters":null},{"step_name":"Thermal annealing","method":"Thermal-annealing","atmosphere":"Air","temperature":null,"duration":null,"antisolvent":null,"solution":null,"additional_parameters":null}],"additional_treatment":null},{"name":"Cs0.05FA0.9MA0.05PbI3","thickness":null,"functionality":"Absorber","deposition":[{"step_name":"Spin-coating","method":"Spin-coating","atmosphere":"N2","temperature":null,"duration":null,"antisolvent":null,"solution":null,"additional_parameters":null},{"step_name":"Antisolvent quenching","method":"Antisolvent-quenching","atmosphere":"N2","temperature":null,"duration":null,"antisolvent":null,"solution":null,"additional_parameters":null},{"step_name":"Thermal annealing","method":"Thermal-annealing","atmosphere":"N2","temperature":null,"duration":null,"antisolvent":null,"solution":null,"additional_parameters":null}],"additional_treatment":null},{"name":"PCNI2-BTI","thickness":{"value":35.0,"unit":"nm"},"functionality":"Electron-transport","deposition":[{"step_name":"Spin-coating","method":"Spin-coating","atmosphere":"N2","temperature":null,"duration":null,"antisolvent":null,"solution":null,"additional_parameters":null},{"step_name":"Thermal annealing","method":"Thermal-annealing","atmosphere":"N2","temperature":null,"duration":null,"antisolvent":null,"solution":null,"additional_parameters":null}],"additional_treatment":null},{"name":"BCP","thickness":null,"functionality":"Other","deposition":[{"step_name":"Thermal evaporation","method":"Evaporation","atmosphere":"Vacuum","temperature":null,"duration":null,"antisolvent":null,"solution":null,"additional_parameters":null}],"additional_treatment":null},{"name":"Ag","thickness":null,"functionality":"Contact","deposition":[{"step_name":"Thermal evaporation","method":"Evaporation","atmosphere":"Vacuum","temperature":null,"duration":null,"antisolvent":null,"solution":null,"additional_parameters":null}],"additional_treatment":null}]}]}
