Repository: lamalab-org/perla-extract

# PERLA Extract

Turn photovoltaic papers and supporting information into source-linked device,
performance, processing and stability records.

## Extract a paper

```bash
export OPENAI_API_KEY="your-openai-key"
perla-extract --pdf paper.pdf --supplement paper_si.pdf \
  --model openai/gpt-6.1-sol \
  --max-output-tokens 40000 \
  --output-dir results/paper
```

Docling parses the paper and SI. Open `extraction.json` for records and
`report.json` for usage and issues. Omit `--supplement` when there is no SI.

| Optional pass | When to use it |
| --- | --- |
| Refinement | Test whether one source-and-draft review improves accuracy enough to justify its cost |
| Enrichment | Produce separate composition/processing interpretations for database export |

Both are off by default. [Stage and context details](docs/workflows/extraction.md)
and [other providers](docs/workflows/open-models.md) are documented separately.

## Compare two extraction choices

```bash
cp examples/experiment.toml my-experiment.toml

# Edit my-experiment.toml: model, paper/SI paths and control/treatment settings.
perla-experiment my-experiment.toml --check
perla-experiment my-experiment.toml
```

Open the generated `summary.md` first; `figure-data/` contains plotting tables.
Build [model-generated development references](benchmarks/development) to tune
Astra versus cheaper models; evaluate frozen choices on the [human test set](benchmarks/test).
[Experiment guide](docs/workflows/extraction-ablations.md).

# Data Directory

This directory contains extraction results and ground truth data used for training, optimization, and evaluation of the Perovscribe pipeline.

## Directory Structure

```
data/
├── extractions/          # Extraction results from various sources
│   ├── humans/          # Human-annotated extractions
│   │   ├── Consensus/   # Consensus extractions between different human annotators
│   │   ├── Bear/        # Individual human annotator (anonymized)
│   │   ├── Bee/         # Individual human annotator (anonymized)
│   │   └── ...          # Additional anonymized human annotators
│   ├── claude-opus-4-1-20250805/  # LLM model extractions
│   ├── gpt-4o-2024-08-06/         # LLM model extractions
│   └── ...              # Additional LLM model extraction folders
└── ground_truth/        # Manually checked and corrected gold standard data
    ├── dev/             # Development set used to build and optimize the pipeline
    └── test/            # Test set used to evaluate the pipeline
```

## Extractions

The `extractions/` directory contains structured data extracted from scientific papers about perovskite solar cells. Each subdirectory represents a different extraction source:

### Human Extractions (`extractions/humans/`)

- **Consensus/**: Contains consensus extractions that represent agreement between different human annotators. These are used as a reference for human performance evaluation.
- **Individual Annotators**: Folders with anonymized names (e.g., Bear, Bee, Dove, etc.) contain extractions made by individual human annotators. These are used to study inter-annotator agreement and human performance variability.

### LLM Model Extractions

Folders named after LLM models (e.g., `claude-opus-4-1-20250805/`, `gpt-4o-2024-08-06/`) contain extractions generated by different language models. These are used to:
- Compare model performance
- Evaluate extraction quality
- Benchmark against ground truth and human performance

## Ground Truth

The `ground_truth/` directory contains manually checked and corrected extractions that serve as the gold standard for evaluation:

- **dev/**: Development set used during pipeline development and optimization. This data was used to:
  - Build the extraction pipeline
  - Optimize prompts and parameters
  - Tune model configurations

- **test/**: Test set used for final evaluation of the pipeline. This data was:
  - Held out during development
  - Used to evaluate model performance
  - Used to compare against human performance

## File Format

All extraction files are JSON files following the Perovscribe data schema. Each file is named using the paper's DOI (e.g., `10.1002--adfm.201500335.json`).

## Usage

### Evaluating Model Performance

Compare model extractions against the test set:

```bash
perovscribe evaluate src/perovscribe/data/extractions/claude-opus-4-1-20250805/ src/perovscribe/data/ground_truth/test/
```

### Evaluating Human Performance

Compare human consensus extractions against the test set:

```bash
perovscribe evaluate src/perovscribe/data/extractions/humans/Consensus/ src/perovscribe/data/ground_truth/test/
```

### Comparing Individual Annotators

Compare individual human annotator extractions:

```bash
perovscribe evaluate src/perovscribe/data/extractions/humans/Bear/ src/perovscribe/data/extractions/humans/Consensus/
```

File: src/perovscribe/data/extractions/gpt-4o-2024-08-06/10.1002--adfm.201500335.json
{"cells":[{"perovskite_composition":{"formula":"CH3NH3PbI3-xClx","sample_type":"Polycrystalline film","dimensionality":"3D","a_ions":[{"abbreviation":"MA","common_name":"Methylammonium","molecular_formula":"CH3NH3+","coefficient":"1"}],"b_ions":[{"abbreviation":"Pb","common_name":"Lead","molecular_formula":"Pb2+","coefficient":"1"}],"x_ions":[{"abbreviation":"I","common_name":"Iodide","molecular_formula":"I-","coefficient":"3-x"},{"abbreviation":"Cl","common_name":"Chloride","molecular_formula":"Cl-","coefficient":"x"}],"bandgap":{"value":1.55,"unit":"eV"},"impurities":null,"additives":null},"device_architecture":"nip","pce":{"value":14.13,"unit":"%"},"jsc":{"value":22.59,"unit":"mA cm^-2"},"voc":{"value":0.9,"unit":"V"},"ff":{"value":69.5},"number_devices":null,"averaged_quantities":null,"active_area":{"value":0.045,"unit":"cm^2"},"light_source":{"type":"AM 1.5G","description":"The device photocurrent was measured under air mass (AM) 1.5 illumination at the light intensity of 100 mW cm^-2.","light_intensity":{"value":100.0,"unit":"mW cm^-2"},"lamp":"Xenon lamp"},"encapsulated":null,"additional_notes":null,"stability":null,"layers":[{"name":"ITO","thickness":null,"functionality":"Substrate","deposition":[{"step_name":null,"method":null,"atmosphere":"N2","temperature":null,"duration":null,"antisolvent":null,"solution":null,"additional_parameters":null}],"additional_treatment":null},{"name":"PEDOT:PSS","thickness":null,"functionality":"Hole-transport","deposition":[{"step_name":null,"method":"Spin-coating","atmosphere":"N2","temperature":null,"duration":null,"antisolvent":null,"solution":null,"additional_parameters":null},{"step_name":"Thermal annealing","method":null,"atmosphere":"N2","temperature":{"value":150.0,"unit":"°C"},"duration":{"value":600.0,"unit":"s"},"antisolvent":null,"solution":null,"additional_parameters":null}],"additional_treatment":null},{"name":"CH3NH3PbI3-xClx","thickness":null,"functionality":"Absorber","deposition":[{"step_name":null,"method":"Spin-coating","atmosphere":"N2","temperature":null,"duration":null,"antisolvent":null,"solution":null,"additional_parameters":null},{"step_name":"Annealing","method":null,"atmosphere":"N2","temperature":{"value":90.0,"unit":"°C"},"duration":{"value":10800.0,"unit":"s"},"antisolvent":null,"solution":null,"additional_parameters":null}],"additional_treatment":null},{"name":"PC61BM","thickness":null,"functionality":"Electron-transport","deposition":[{"step_name":null,"method":"Spin-coating","atmosphere":"N2","temperature":null,"duration":null,"antisolvent":null,"solution":null,"additional_parameters":null}],"additional_treatment":null},{"name":"Al","thickness":null,"functionality":"Contact","deposition":[{"step_name":null,"method":"Evaporation","atmosphere":"Vacuum","temperature":null,"duration":null,"antisolvent":null,"solution":null,"additional_parameters":null}],"additional_treatment":null}]}]}

File: src/perovscribe/data/extractions/gpt-4o-2024-08-06/10.1002--adfm.201904856.json
{"cells":[{"perovskite_composition":{"formula":"Cs0.05FA0.81MA0.14PbI2.55Br0.45","sample_type":"Polycrystalline film","dimensionality":"3D","a_ions":[{"abbreviation":"Cs","common_name":null,"molecular_formula":null,"coefficient":"0.05"},{"abbreviation":"FA","common_name":null,"molecular_formula":null,"coefficient":"0.81"},{"abbreviation":"MA","common_name":null,"molecular_formula":null,"coefficient":"0.14"}],"b_ions":[{"abbreviation":"Pb","common_name":null,"molecular_formula":null,"coefficient":"1"}],"x_ions":[{"abbreviation":"I","common_name":null,"molecular_formula":null,"coefficient":"2.55"},{"abbreviation":"Br","common_name":null,"molecular_formula":null,"coefficient":"0.45"}],"bandgap":{"value":2.14,"unit":"eV"},"impurities":null,"additives":null},"device_architecture":"nip","pce":{"value":20.19,"unit":"%"},"jsc":{"value":23.64,"unit":"mA cm^-2"},"voc":{"value":1.14,"unit":"V"},"ff":{"value":75.08},"number_devices":15,"averaged_quantities":true,"active_area":{"value":0.1,"unit":"cm^2"},"light_source":{"type":"AM 1.5G","description":"AM1.5G solar 100 mW cm−2 simulator illumination","light_intensity":null,"lamp":"Enlitech Solar Simulator SS-F7-3A"},"encapsulated":false,"additional_notes":null,"stability":{"time":null,"light_intensity":null,"humidity":null,"temperature":null,"PCE_T80":null,"PCE_at_the_start_of_the_experiment":{"value":20.19,"unit":"%"},"PCE_after_1000_hours":null,"PCE_at_the_end_of_experiment":{"value":18.63,"unit":"%"},"potential_bias":"Open circuit"},"layers":[{"name":"FTO","thickness":null,"functionality":"Substrate","deposition":[{"step_name":null,"method":"Cleaning","atmosphere":"Air","temperature":null,"duration":{"value":1800.0,"unit":"s"},"antisolvent":null,"solution":null,"additional_parameters":null},{"step_name":null,"method":"UV treatment","atmosphere":"Air","temperature":null,"duration":{"value":1800.0,"unit":"s"},"antisolvent":null,"solution":null,"additional_parameters":null}],"additional_treatment":null},{"name":"c-TiO2","thickness":null,"functionality":"Electron-transport","deposition":[{"step_name":null,"method":"Spin-coating","atmosphere":"Air","temperature":null,"duration":{"value":60.0,"unit":"s"},"antisolvent":null,"solution":null,"additional_parameters":null},{"step_name":null,"method":"Heating","atmosphere":"Air","temperature":{"value":125.0,"unit":"°C"},"duration":{"value":300.0,"unit":"s"},"antisolvent":null,"solution":null,"additional_parameters":null},{"step_name":null,"method":"Spin-coating","atmosphere":"Air","temperature":null,"duration":null,"antisolvent":null,"solution":null,"additional_parameters":null},{"step_name":null,"method":"Calcination","atmosphere":"Air","temperature":{"value":450.0,"unit":"°C"},"duration":{"value":1800.0,"unit":"s"},"antisolvent":null,"solution":null,"additional_parameters":null}],"additional_treatment":null},{"name":"m-TiO2","thickness":null,"functionality":"Electron-transport","deposition":[{"step_name":null,"method":"Spin-coating","atmosphere":"Air","temperature":null,"duration":{"value":20.0,"unit":"s"},"antisolvent":null,"solution":null,"additional_parameters":null},{"step_name":null,"method":"Calcination","atmosphere":"Air","temperature":{"value":500.0,"unit":"°C"},"duration":{"value":1800.0,"unit":"s"},"antisolvent":null,"solution":null,"additional_parameters":null}],"additional_treatment":null},{"name":"Cs0.05FA0.81MA0.14PbI2.55Br0.45","thickness":null,"functionality":"Absorber","deposition":[{"step_name":null,"method":"Spin-coating","atmosphere":"Air","temperature":null,"duration":{"value":10.0,"unit":"s"},"antisolvent":null,"solution":null,"additional_parameters":null},{"step_name":null,"method":"Spin-coating","atmosphere":"Air","temperature":null,"duration":{"value":35.0,"unit":"s"},"antisolvent":null,"solution":null,"additional_parameters":null},{"step_name":null,"method":"Thermal-annealing","atmosphere":"Air","temperature":{"value":100.0,"unit":"°C"},"duration":{"value":7200.0,"unit":"s"},"antisolvent":null,"solution":null,"additional_parameters":null}],"additional_treatment":null},{"name":"HTL","thickness":null,"functionality":"Hole-transport","deposition":[{"step_name":null,"method":"Spin-coating","atmosphere":"Air","temperature":null,"duration":{"value":30.0,"unit":"s"},"antisolvent":null,"solution":null,"additional_parameters":null}],"additional_treatment":null},{"name":"Au","thickness":null,"functionality":"Contact","deposition":[{"step_name":null,"method":"Thermal evaporation","atmosphere":"Vacuum","temperature":null,"duration":{"value":2000.0,"unit":"s"},"antisolvent":null,"solution":null,"additional_parameters":null}],"additional_treatment":null}]}]}

File: src/perovscribe/data/extractions/gpt-4o-2024-08-06/10.1002--solr.202100879.json
{"cells":[{"perovskite_composition":{"formula":"Me3SPbI3","sample_type":"Nano rods","dimensionality":"1D","a_ions":[{"abbreviation":"Me3S","common_name":"Trimethylsulfonium","molecular_formula":"(CH3)3S+","coefficient":"1"}],"b_ions":[{"abbreviation":"Pb","common_name":"Lead","molecular_formula":"Pb2+","coefficient":"1"}],"x_ions":[{"abbreviation":"I","common_name":"Iodide","molecular_formula":"I-","coefficient":"3"}],"bandgap":null,"impurities":null,"additives":null},"device_architecture":"nip","pce":{"value":2.09,"unit":"%"},"jsc":{"value":3.76,"unit":"mA cm^-2"},"voc":{"value":0.99,"unit":"V"},"ff":{"value":56.0},"number_devices":null,"averaged_quantities":null,"active_area":null,"light_source":{"type":"AM 1.5G","description":"Standard test conditions","light_intensity":null,"lamp":null},"encapsulated":null,"additional_notes":null,"stability":null,"layers":[{"name":"ITO","thickness":null,"functionality":"Substrate","deposition":null,"additional_treatment":null},{"name":"SnO2","thickness":null,"functionality":"Electron-transport","deposition":null,"additional_treatment":null},{"name":"Me3SPbI3","thickness":null,"functionality":"Absorber","deposition":null,"additional_treatment":null},{"name":"spiro-OMeTAD","thickness":null,"functionality":"Hole-transport","deposition":null,"additional_treatment":null},{"name":"Au","thickness":null,"functionality":"Contact","deposition":null,"additional_treatment":null}]},{"perovskite_composition":{"formula":"Me3SPbI3","sample_type":"Nano rods","dimensionality":"1D","a_ions":[{"abbreviation":"Me3S","common_name":"Trimethylsulfonium","molecular_formula":"(CH3)3S+","coefficient":"1"}],"b_ions":[{"abbreviation":"Pb","common_name":"Lead","molecular_formula":"Pb2+","coefficient":"1"}],"x_ions":[{"abbreviation":"I","common_name":"Iodide","molecular_formula":"I-","coefficient":"3"}],"bandgap":null,"impurities":null,"additives":null},"device_architecture":"nip","pce":{"value":22.06,"unit":"%"},"jsc":{"value":24.64,"unit":"mA cm^-2"},"voc":{"value":1.14,"unit":"V"},"ff":{"value":78.57},"number_devices":null,"averaged_quantities":null,"active_area":null,"light_source":{"type":"AM 1.5G","description":"Standard test conditions","light_intensity":null,"lamp":null},"encapsulated":null,"additional_notes":null,"stability":{"time":null,"light_intensity":null,"humidity":null,"temperature":null,"PCE_T80":null,"PCE_at_the_start_of_the_experiment":{"value":22.06,"unit":"%"},"PCE_after_1000_hours":{"value":21.4,"unit":"%"},"PCE_at_the_end_of_experiment":{"value":21.4,"unit":"%"},"potential_bias":"Open circuit"},"layers":[{"name":"ITO","thickness":null,"functionality":"Substrate","deposition":null,"additional_treatment":null},{"name":"SnO2","thickness":null,"functionality":"Electron-transport","deposition":null,"additional_treatment":null},{"name":"Me3SPbI3","thickness":null,"functionality":"Absorber","deposition":null,"additional_treatment":null},{"name":"spiro-OMeTAD","thickness":null,"functionality":"Hole-transport","deposition":null,"additional_treatment":null},{"name":"Au","thickness":null,"functionality":"Contact","deposition":null,"additional_treatment":null}]}]}

File: src/perovscribe/data/extractions/gpt-4o-2024-08-06/10.1002--solr.202300438.json
{"cells":[{"perovskite_composition":{"formula":"FA0.85MA0.15Pb(I0.85Br0.15)3","sample_type":"Polycrystalline film","dimensionality":"3D","a_ions":[{"abbreviation":"FA","common_name":null,"molecular_formula":null,"coefficient":"0.85"},{"abbreviation":"MA","common_name":null,"molecular_formula":null,"coefficient":"0.15"}],"b_ions":[{"abbreviation":"Pb","common_name":null,"molecular_formula":null,"coefficient":"1"}],"x_ions":[{"abbreviation":"I","common_name":null,"molecular_formula":null,"coefficient":"2.55"},{"abbreviation":"Br","common_name":null,"molecular_formula":null,"coefficient":"0.45"}],"bandgap":null,"impurities":null,"additives":null},"device_architecture":"nip","pce":{"value":21.48,"unit":"%"},"jsc":null,"voc":null,"ff":null,"number_devices":null,"averaged_quantities":null,"active_area":null,"light_source":null,"encapsulated":false,"additional_notes":"In air with humidity 16–50% without encapsulation maintained 95% initial PCE over 1000 h.","stability":null,"layers":[{"name":"ITO","thickness":null,"functionality":"Substrate","deposition":null,"additional_treatment":null},{"name":"SnO2","thickness":null,"functionality":"Electron-transport","deposition":null,"additional_treatment":null},{"name":"FA0.85MA0.15Pb(I0.85Br0.15)3","thickness":null,"functionality":"Absorber","deposition":null,"additional_treatment":null},{"name":"Spiro-OMeTAD","thickness":null,"functionality":"Hole-transport","deposition":null,"additional_treatment":null},{"name":"Ag","thickness":null,"functionality":"Contact","deposition":null,"additional_treatment":null}]},{"perovskite_composition":{"formula":"Cs0.05MA0.15FA0.8PbI2.55Br0.45","sample_type":"Polycrystalline film","dimensionality":"3D","a_ions":[{"abbreviation":"Cs","common_name":null,"molecular_formula":null,"coefficient":"0.05"},{"abbreviation":"MA","common_name":null,"molecular_formula":null,"coefficient":"0.15"},{"abbreviation":"FA","common_name":null,"molecular_formula":null,"coefficient":"0.8"}],"b_ions":[{"abbreviation":"Pb","common_name":null,"molecular_formula":null,"coefficient":"1"}],"x_ions":[{"abbreviation":"I","common_name":null,"molecular_formula":null,"coefficient":"2.55"},{"abbreviation":"Br","common_name":null,"molecular_formula":null,"coefficient":"0.45"}],"bandgap":null,"impurities":null,"additives":null},"device_architecture":"nip","pce":{"value":20.5,"unit":"%"},"jsc":null,"voc":null,"ff":null,"number_devices":null,"averaged_quantities":null,"active_area":null,"light_source":null,"encapsulated":false,"additional_notes":"In air with humidity of 50%, unencapsulated, retained >95% initial PCE for 30 days.","stability":null,"layers":[{"name":"ITO","thickness":null,"functionality":"Substrate","deposition":null,"additional_treatment":null},{"name":"TiO2","thickness":null,"functionality":"Electron-transport","deposition":null,"additional_treatment":null},{"name":"Cs0.05MA0.15FA0.8PbI2.55Br0.45","thickness":null,"functionality":"Absorber","deposition":null,"additional_treatment":null},{"name":"Spiro-OMeTAD","thickness":null,"functionality":"Hole-transport","deposition":null,"additional_treatment":null},{"name":"Au","thickness":null,"functionality":"Contact","deposition":null,"additional_treatment":null}]},{"perovskite_composition":{"formula":"(FAPbI3)0.85(MAPbBr3)0.15","sample_type":"Polycrystalline film","dimensionality":"3D","a_ions":[{"abbreviation":"FA","common_name":null,"molecular_formula":null,"coefficient":"0.85"},{"abbreviation":"MA","common_name":null,"molecular_formula":null,"coefficient":"0.15"}],"b_ions":[{"abbreviation":"Pb","common_name":null,"molecular_formula":null,"coefficient":"1"}],"x_ions":[{"abbreviation":"I","common_name":null,"molecular_formula":null,"coefficient":"2.55"},{"abbreviation":"Br","common_name":null,"molecular_formula":null,"coefficient":"0.45"}],"bandgap":null,"impurities":null,"additives":null},"device_architecture":"nip","pce":{"value":19.9,"unit":"%"},"jsc":null,"voc":null,"ff":null,"number_devices":null,"averaged_quantities":null,"active_area":null,"light_source":null,"encapsulated":null,"additional_notes":null,"stability":null,"layers":[{"name":"FTO","thickness":null,"functionality":"Substrate","deposition":null,"additional_treatment":null},{"name":"TiO2","thickness":null,"functionality":"Electron-transport","deposition":null,"additional_treatment":null},{"name":"(FAPbI3)0.85(MAPbBr3)0.15","thickness":null,"functionality":"Absorber","deposition":null,"additional_treatment":null},{"name":"Spiro-OMeTAD","thickness":null,"functionality":"Hole-transport","deposition":null,"additional_treatment":null},{"name":"Au","thickness":null,"functionality":"Contact","deposition":null,"additional_treatment":null}]},{"perovskite_composition":{"formula":"FA0.85Cs0.15PbI3","sample_type":"Polycrystalline film","dimensionality":"3D","a_ions":[{"abbreviation":"FA","common_name":null,"molecular_formula":null,"coefficient":"0.85"},{"abbreviation":"Cs","common_name":null,"molecular_formula":null,"coefficient":"0.15"}],"b_ions":[{"abbreviation":"Pb","common_name":null,"molecular_formula":null,"coefficient":"1"}],"x_ions":[{"abbreviation":"I","common_name":null,"molecular_formula":null,"coefficient":"3"}],"bandgap":null,"impurities":null,"additives":null},"device_architecture":"nip","pce":{"value":16.1,"unit":"%"},"jsc":null,"voc":null,"ff":null,"number_devices":null,"averaged_quantities":null,"active_area":null,"light_source":null,"encapsulated":false,"additional_notes":"A dark desiccator with constant relative humidity (RH) of 15%, no drop after 15 days.","stability":null,"layers":[{"name":"FTO","thickness":null,"functionality":"Substrate","deposition":null,"additional_treatment":null},{"name":"TiO2","thickness":null,"functionality":"Electron-transport","deposition":null,"additional_treatment":null},{"name":"FA0.85Cs0.15PbI3","thickness":null,"functionality":"Absorber","deposition":null,"additional_treatment":null},{"name":"Spiro-OMeTAD","thickness":null,"functionality":"Hole-transport","deposition":null,"additional_treatment":null},{"name":"Ag","thickness":null,"functionality":"Contact","deposition":null,"additional_treatment":null}]},{"perovskite_composition":{"formula":"FAPbI3","sample_type":"Polycrystalline film","dimensionality":"3D","a_ions":[{"abbreviation":"FA","common_name":null,"molecular_formula":null,"coefficient":"1"}],"b_ions":[{"abbreviation":"Pb","common_name":null,"molecular_formula":null,"coefficient":"1"}],"x_ions":[{"abbreviation":"I","common_name":null,"molecular_formula":null,"coefficient":"3"}],"bandgap":null,"impurities":null,"additives":null},"device_architecture":"nip","pce":{"value":24.66,"unit":"%"},"jsc":null,"voc":null,"ff":null,"number_devices":null,"averaged_quantities":null,"active_area":null,"light_source":null,"encapsulated":false,"additional_notes":"In ambient, maximum power point (MPP) tracking, maintain initial PCE of over 90% for up to 600 h.","stability":null,"layers":[{"name":"ITO","thickness":null,"functionality":"Substrate","deposition":null,"additional_treatment":null},{"name":"TiO2","thickness":null,"functionality":"Electron-transport","deposition":null,"additional_treatment":null},{"name":"FAPbI3","thickness":null,"functionality":"Absorber","deposition":null,"additional_treatment":null},{"name":"Spiro-OMeTAD","thickness":null,"functionality":"Hole-transport","deposition":null,"additional_treatment":null},{"name":"Au","thickness":null,"functionality":"Contact","deposition":null,"additional_treatment":null}]},{"perovskite_composition":{"formula":"FAPbI3","sample_type":"Polycrystalline film","dimensionality":"3D","a_ions":[{"abbreviation":"FA","common_name":null,"molecular_formula":null,"coefficient":"1"}],"b_ions":[{"abbreviation":"Pb","common_name":null,"molecular_formula":null,"coefficient":"1"}],"x_ions":[{"abbreviation":"I","common_name":null,"molecular_formula":null,"coefficient":"3"}],"bandgap":null,"impurities":null,"additives":null},"device_architecture":"nip","pce":{"value":25.17,"unit":"%"},"jsc":null,"voc":null,"ff":null,"number_devices":null,"averaged_quantities":null,"active_area":null,"light_source":null,"encapsulated":false,"additional_notes":"Unencapsulated at 85 °C, retained >80% initial PCE for up to 1300 h.","stability":null,"layers":[{"name":"ITO","thickness":null,"functionality":"Substrate","deposition":null,"additional_treatment":null},{"name":"TiO2","thickness":null,"functionality":"Electron-transport","deposition":null,"additional_treatment":null},{"name":"FAPbI3","thickness":null,"functionality":"Absorber","deposition":null,"additional_treatment":null},{"name":"Spiro-OMeTAD","thickness":null,"functionality":"Hole-transport","deposition":null,"additional_treatment":null},{"name":"Au","thickness":null,"functionality":"Contact","deposition":null,"additional_treatment":null}]},{"perovskite_composition":{"formula":"(FAPbI3)0.83(MAPbBr3)0.17","sample_type":"Polycrystalline film","dimensionality":"3D","a_ions":[{"abbreviation":"FA","common_name":null,"molecular_formula":null,"coefficient":"0.83"},{"abbreviation":"MA","common_name":null,"molecular_formula":null,"coefficient":"0.17"}],"b_ions":[{"abbreviation":"Pb","common_name":null,"molecular_formula":null,"coefficient":"1"}],"x_ions":[{"abbreviation":"I","common_name":null,"molecular_formula":null,"coefficient":"2.49"},{"abbreviation":"Br","common_name":null,"molecular_formula":null,"coefficient":"0.51"}],"bandgap":null,"impurities":null,"additives":null},"device_architecture":"nip","pce":{"value":20.16,"unit":"%"},"jsc":null,"voc":null,"ff":null,"number_devices":null,"averaged_quantities":null,"active_area":null,"light_source":null,"encapsulated":null,"additional_notes":"After 300 h illumination, maintained 86% initial PCE.","stability":null,"layers":[{"name":"ITO","thickness":null,"functionality":"Substrate","deposition":null,"additional_treatment":null},{"name":"SnO2","thickness":null,"functionality":"Electron-transport","deposition":null,"additional_treatment":null},{"name":"(FAPbI3)0.83(MAPbBr3)0.17","thickness":null,"functionality":"Absorber","deposition":null,"additional_treatment":null},{"name":"Spiro-OMeTAD","thickness":null,"functionality":"Hole-transport","deposition":null,"additional_treatment":null},{"name":"MoO3","thickness":null,"functionality":"Contact","deposition":null,"additional_treatment":null},{"name":"Ag","thickness":null,"functionality":"Contact","deposition":null,"additional_treatment":null}]}]}

File: src/perovscribe/data/extractions/gpt-4o-2024-08-06/10.1002--solr.202300817.json
{"cells":[{"perovskite_composition":{"formula":"FA0.75MA0.15Cs0.05PbI2.7Br0.3","sample_type":"Polycrystalline film","dimensionality":"3D","a_ions":[{"abbreviation":"FA","common_name":null,"molecular_formula":null,"coefficient":"0.75"},{"abbreviation":"MA","common_name":null,"molecular_formula":null,"coefficient":"0.15"},{"abbreviation":"Cs","common_name":null,"molecular_formula":null,"coefficient":"0.05"}],"b_ions":[{"abbreviation":"Pb","common_name":null,"molecular_formula":null,"coefficient":"1"}],"x_ions":[{"abbreviation":"I","common_name":null,"molecular_formula":null,"coefficient":"2.7"},{"abbreviation":"Br","common_name":null,"molecular_formula":null,"coefficient":"0.3"}],"bandgap":{"value":1.55,"unit":"eV"},"impurities":null,"additives":null},"device_architecture":"pin","pce":{"value":19.15,"unit":"%"},"jsc":{"value":22.01,"unit":"mA cm^-2"},"voc":{"value":1.08,"unit":"V"},"ff":{"value":80.53},"number_devices":36,"averaged_quantities":true,"active_area":null,"light_source":{"type":"AM 1.5G","description":"calibrated solar simulator (Class 3A, SS-F5-3A, Enli Technology)","light_intensity":{"value":100.0,"unit":"mW cm^-2"},"lamp":null},"encapsulated":null,"additional_notes":null,"stability":null,"layers":[{"name":"FTO","thickness":null,"functionality":"Substrate","deposition":null,"additional_treatment":null},{"name":"DIM","thickness":null,"functionality":"Hole-transport","deposition":[{"step_name":null,"method":"Spin coating","atmosphere":"N2","temperature":{"value":100.0,"unit":"°C"},"duration":{"value":600.0,"unit":"s"},"antisolvent":null,"solution":null,"additional_parameters":null}],"additional_treatment":null},{"name":"FA0.75MA0.15Cs0.05PbI2.7Br0.3","thickness":null,"functionality":"Absorber","deposition":[{"step_name":null,"method":"Spin coating","atmosphere":"N2","temperature":{"value":100.0,"unit":"°C"},"duration":{"value":3600.0,"unit":"s"},"antisolvent":"Chlorobenzene","solution":null,"additional_parameters":null}],"additional_treatment":null},{"name":"PCBM","thickness":null,"functionality":"Electron-transport","deposition":[{"step_name":null,"method":"Spin coating","atmosphere":"N2","temperature":null,"duration":null,"antisolvent":null,"solution":null,"additional_parameters":null}],"additional_treatment":null},{"name":"BCP","thickness":null,"functionality":"Other","deposition":[{"step_name":null,"method":"Thermal evaporation","atmosphere":"N2","temperature":null,"duration":null,"antisolvent":null,"solution":null,"additional_parameters":null}],"additional_treatment":null},{"name":"Ag","thickness":null,"functionality":"Contact","deposition":[{"step_name":null,"method":"Thermal evaporation","atmosphere":"Vacuum","temperature":null,"duration":null,"antisolvent":null,"solution":null,"additional_parameters":null}],"additional_treatment":null}]},{"perovskite_composition":{"formula":"FA0.75MA0.15Cs0.05PbI2.7Br0.3","sample_type":"Polycrystalline film","dimensionality":"3D","a_ions":[{"abbreviation":"FA","common_name":null,"molecular_formula":null,"coefficient":"0.75"},{"abbreviation":"MA","common_name":null,"molecular_formula":null,"coefficient":"0.15"},{"abbreviation":"Cs","common_name":null,"molecular_formula":null,"coefficient":"0.05"}],"b_ions":[{"abbreviation":"Pb","common_name":null,"molecular_formula":null,"coefficient":"1"}],"x_ions":[{"abbreviation":"I","common_name":null,"molecular_formula":null,"coefficient":"2.7"},{"abbreviation":"Br","common_name":null,"molecular_formula":null,"coefficient":"0.3"}],"bandgap":{"value":1.55,"unit":"eV"},"impurities":null,"additives":null},"device_architecture":"pin","pce":{"value":18.13,"unit":"%"},"jsc":{"value":21.35,"unit":"mA cm^-2"},"voc":{"value":1.06,"unit":"V"},"ff":{"value":80.1},"number_devices":36,"averaged_quantities":true,"active_area":null,"light_source":{"type":"AM 1.5G","description":"calibrated solar simulator (Class 3A, SS-F5-3A, Enli Technology)","light_intensity":{"value":100.0,"unit":"mW cm^-2"},"lamp":null},"encapsulated":null,"additional_notes":null,"stability":null,"layers":[{"name":"FTO","thickness":null,"functionality":"Substrate","deposition":null,"additional_treatment":null},{"name":"SIM","thickness":null,"functionality":"Hole-transport","deposition":[{"step_name":null,"method":"Spin coating","atmosphere":"N2","temperature":{"value":100.0,"unit":"°C"},"duration":{"value":600.0,"unit":"s"},"antisolvent":null,"solution":null,"additional_parameters":null}],"additional_treatment":null},{"name":"FA0.75MA0.15Cs0.05PbI2.7Br0.3","thickness":null,"functionality":"Absorber","deposition":[{"step_name":null,"method":"Spin coating","atmosphere":"N2","temperature":{"value":100.0,"unit":"°C"},"duration":{"value":3600.0,"unit":"s"},"antisolvent":"Chlorobenzene","solution":null,"additional_parameters":null}],"additional_treatment":null},{"name":"PCBM","thickness":null,"functionality":"Electron-transport","deposition":[{"step_name":null,"method":"Spin coating","atmosphere":"N2","temperature":null,"duration":null,"antisolvent":null,"solution":null,"additional_parameters":null}],"additional_treatment":null},{"name":"BCP","thickness":null,"functionality":"Other","deposition":[{"step_name":null,"method":"Thermal evaporation","atmosphere":"N2","temperature":null,"duration":null,"antisolvent":null,"solution":null,"additional_parameters":null}],"additional_treatment":null},{"name":"Ag","thickness":null,"functionality":"Contact","deposition":[{"step_name":null,"method":"Thermal evaporation","atmosphere":"Vacuum","temperature":null,"duration":null,"antisolvent":null,"solution":null,"additional_parameters":null}],"additional_treatment":null}]}]}

File: src/perovscribe/data/extractions/gpt-4o-2024-08-06/10.1016--j.jallcom.2023.170970.json
{"cells":[{"perovskite_composition":{"formula":"Cs0.25FA0.75PbI0.8Br0.2","sample_type":"Polycrystalline film","dimensionality":"3D","a_ions":[{"abbreviation":"Cs","common_name":null,"molecular_formula":null,"coefficient":"0.25"},{"abbreviation":"FA","common_name":null,"molecular_formula":null,"coefficient":"0.75"}],"b_ions":[{"abbreviation":"Pb","common_name":null,"molecular_formula":null,"coefficient":"1"}],"x_ions":[{"abbreviation":"I","common_name":null,"molecular_formula":null,"coefficient":"0.8"},{"abbreviation":"Br","common_name":null,"molecular_formula":null,"coefficient":"0.2"}],"bandgap":{"value":1.68,"unit":"eV"},"impurities":null,"additives":null},"device_architecture":"pin","pce":{"value":15.95,"unit":"%"},"jsc":{"value":18.56,"unit":"mA cm^-2"},"voc":{"value":1.1,"unit":"V"},"ff":{"value":78.1},"number_devices":35,"averaged_quantities":true,"active_area":null,"light_source":{"type":"AM 1.5G","description":"Simulated one-sun illumination from an Oriel Sol AAA solar simulator equipped with a spectral correction filter","light_intensity":null,"lamp":"Oriel Sol AAA solar simulator"},"encapsulated":null,"additional_notes":null,"stability":null,"layers":[{"name":"ITO","thickness":null,"functionality":"Substrate","deposition":[{"step_name":null,"method":null,"atmosphere":"Ambient air","temperature":null,"duration":null,"antisolvent":null,"solution":null,"additional_parameters":null}],"additional_treatment":null},{"name":"cp-NiOx","thickness":null,"functionality":"Hole-transport","deposition":[{"step_name":null,"method":"Spin-coating","atmosphere":"Air","temperature":{"value":350.0,"unit":"°C"},"duration":{"value":1800.0,"unit":"s"},"antisolvent":null,"solution":null,"additional_parameters":null},{"step_name":null,"method":"Spray-coating","atmosphere":"Ambient air","temperature":{"value":350.0,"unit":"°C"},"duration":{"value":1800.0,"unit":"s"},"antisolvent":null,"solution":null,"additional_parameters":null}],"additional_treatment":null},{"name":"Cs0.25FA0.75PbI0.8Br0.2","thickness":null,"functionality":"Absorber","deposition":[{"step_name":null,"method":"Spin-coating","atmosphere":"N2","temperature":null,"duration":null,"antisolvent":null,"solution":null,"additional_parameters":null}],"additional_treatment":null},{"name":"PC60BM","thickness":null,"functionality":"Electron-transport","deposition":[{"step_name":null,"method":"Spin-coating","atmosphere":"N2","temperature":null,"duration":null,"antisolvent":null,"solution":null,"additional_parameters":null}],"additional_treatment":null},{"name":"ZnO NPs","thickness":null,"functionality":"Electron-transport","deposition":[{"step_name":null,"method":"Spin-coating","atmosphere":"N2","temperature":null,"duration":null,"antisolvent":null,"solution":null,"additional_parameters":null}],"additional_treatment":null},{"name":"a-ITO","thickness":null,"functionality":"Contact","deposition":[{"step_name":null,"method":"Sputtering","atmosphere":"Other","temperature":null,"duration":null,"antisolvent":null,"solution":null,"additional_parameters":null}],"additional_treatment":null}]}]}

File: src/perovscribe/data/extractions/gpt-4o-2024-08-06/10.1016--j.jmst.2021.03.045.json
{"cells":[{"perovskite_composition":{"formula":"MAPbI3","sample_type":"Polycrystalline film","dimensionality":"3D","a_ions":[{"abbreviation":"MA","common_name":"Methylammonium","molecular_formula":"CH3NH3+","coefficient":"1"}],"b_ions":[{"abbreviation":"Pb","common_name":"Lead","molecular_formula":"Pb2+","coefficient":"1"}],"x_ions":[{"abbreviation":"I","common_name":"Iodide","molecular_formula":"I-","coefficient":"3"}],"bandgap":{"value":1.55,"unit":"eV"},"impurities":null,"additives":null},"device_architecture":"nip","pce":{"value":17.68,"unit":"%"},"jsc":{"value":20.68,"unit":"mA cm^-2"},"voc":{"value":1.098,"unit":"V"},"ff":{"value":77.87},"number_devices":20,"averaged_quantities":true,"active_area":{"value":0.09,"unit":"cm^2"},"light_source":{"type":"AM 1.5G","description":"AM 1.5 simulated sunlight with a power density of 100 mW cm^-2","light_intensity":null,"lamp":"150 W xenon lamp"},"encapsulated":false,"additional_notes":"The device was fabricated using intense pulsed light (IPL) treated SnO2 ESL.","stability":null,"layers":[{"name":"FTO","thickness":null,"functionality":"Substrate","deposition":null,"additional_treatment":null},{"name":"SnO2","thickness":null,"functionality":"Electron-transport","deposition":[{"step_name":"Spin coating","method":"Spin-coating","atmosphere":"Air","temperature":null,"duration":null,"antisolvent":null,"solution":null,"additional_parameters":null},{"step_name":"Drying","method":"Thermal-annealing","atmosphere":"Air","temperature":{"value":100.0,"unit":"°C"},"duration":{"value":60.0,"unit":"s"},"antisolvent":null,"solution":null,"additional_parameters":null},{"step_name":"IPL treatment","method":"Intense pulsed light","atmosphere":"Air","temperature":null,"duration":null,"antisolvent":null,"solution":null,"additional_parameters":null}],"additional_treatment":null},{"name":"MAPbI3","thickness":null,"functionality":"Absorber","deposition":[{"step_name":"Spin coating","method":"Spin-coating","atmosphere":"Air","temperature":null,"duration":null,"antisolvent":null,"solution":null,"additional_parameters":null},{"step_name":"Annealing","method":"Thermal-annealing","atmosphere":"Air","temperature":{"value":65.0,"unit":"°C"},"duration":{"value":60.0,"unit":"s"},"antisolvent":null,"solution":null,"additional_parameters":null},{"step_name":"Annealing","method":"Thermal-annealing","atmosphere":"Air","temperature":{"value":100.0,"unit":"°C"},"duration":{"value":120.0,"unit":"s"},"antisolvent":null,"solution":null,"additional_parameters":null}],"additional_treatment":null},{"name":"Spiro-MeOTAD","thickness":null,"functionality":"Hole-transport","deposition":[{"step_name":"Spin coating","method":"Spin-coating","atmosphere":"Air","temperature":null,"duration":null,"antisolvent":null,"solution":null,"additional_parameters":null}],"additional_treatment":null},{"name":"Au","thickness":null,"functionality":"Contact","deposition":[{"step_name":"Evaporation","method":"Thermal evaporation","atmosphere":"Vacuum","temperature":null,"duration":null,"antisolvent":null,"solution":null,"additional_parameters":null}],"additional_treatment":null}]},{"perovskite_composition":{"formula":"MAPbI3","sample_type":"Polycrystalline film","dimensionality":"3D","a_ions":[{"abbreviation":"MA","common_name":"Methylammonium","molecular_formula":"CH3NH3+","coefficient":"1"}],"b_ions":[{"abbreviation":"Pb","common_name":"Lead","molecular_formula":"Pb2+","coefficient":"1"}],"x_ions":[{"abbreviation":"I","common_name":"Iodide","molecular_formula":"I-","coefficient":"3"}],"bandgap":{"value":1.55,"unit":"eV"},"impurities":null,"additives":null},"device_architecture":"nip","pce":{"value":7.06,"unit":"%"},"jsc":{"value":13.2,"unit":"mA cm^-2"},"voc":{"value":0.952,"unit":"V"},"ff":{"value":56.2},"number_devices":20,"averaged_quantities":true,"active_area":{"value":0.09,"unit":"cm^2"},"light_source":{"type":"AM 1.5G","description":"AM 1.5 simulated sunlight with a power density of 100 mW cm^-2","light_intensity":null,"lamp":"150 W xenon lamp"},"encapsulated":false,"additional_notes":"The device was fabricated using non-treated SnO2 ESL.","stability":null,"layers":[{"name":"FTO","thickness":null,"functionality":"Substrate","deposition":null,"additional_treatment":null},{"name":"SnO2","thickness":null,"functionality":"Electron-transport","deposition":[{"step_name":"Spin coating","method":"Spin-coating","atmosphere":"Air","temperature":null,"duration":null,"antisolvent":null,"solution":null,"additional_parameters":null},{"step_name":"Drying","method":"Thermal-annealing","atmosphere":"Air","temperature":{"value":100.0,"unit":"°C"},"duration":{"value":60.0,"unit":"s"},"antisolvent":null,"solution":null,"additional_parameters":null}],"additional_treatment":null},{"name":"MAPbI3","thickness":null,"functionality":"Absorber","deposition":[{"step_name":"Spin coating","method":"Spin-coating","atmosphere":"Air","temperature":null,"duration":null,"antisolvent":null,"solution":null,"additional_parameters":null},{"step_name":"Annealing","method":"Thermal-annealing","atmosphere":"Air","temperature":{"value":65.0,"unit":"°C"},"duration":{"value":60.0,"unit":"s"},"antisolvent":null,"solution":null,"additional_parameters":null},{"step_name":"Annealing","method":"Thermal-annealing","atmosphere":"Air","temperature":{"value":100.0,"unit":"°C"},"duration":{"value":120.0,"unit":"s"},"antisolvent":null,"solution":null,"additional_parameters":null}],"additional_treatment":null},{"name":"Spiro-MeOTAD","thickness":null,"functionality":"Hole-transport","deposition":[{"step_name":"Spin coating","method":"Spin-coating","atmosphere":"Air","temperature":null,"duration":null,"antisolvent":null,"solution":null,"additional_parameters":null}],"additional_treatment":null},{"name":"Au","thickness":null,"functionality":"Contact","deposition":[{"step_name":"Evaporation","method":"Thermal evaporation","atmosphere":"Vacuum","temperature":null,"duration":null,"antisolvent":null,"solution":null,"additional_parameters":null}],"additional_treatment":null}]}]}

File: src/perovscribe/data/extractions/gpt-4o-2024-08-06/10.1016--j.matt.2023.09.006.json
{"cells":[{"perovskite_composition":{"formula":"FAPbI3","sample_type":"Polycrystalline film","dimensionality":"3D","a_ions":[{"abbreviation":"FA","common_name":"Formamidinium","molecular_formula":"CH(NH2)2+","coefficient":"1"}],"b_ions":[{"abbreviation":"Pb","common_name":"Lead","molecular_formula":"Pb2+","coefficient":"1"}],"x_ions":[{"abbreviation":"I","common_name":"Iodide","molecular_formula":"I-","coefficient":"3"}],"bandgap":{"value":1.48,"unit":"eV"},"impurities":null,"additives":null},"device_architecture":"nip","pce":{"value":24.9,"unit":"%"},"jsc":{"value":26.0,"unit":"mA cm^-2"},"voc":{"value":1.17,"unit":"V"},"ff":{"value":81.8},"number_devices":null,"averaged_quantities":true,"active_area":{"value":0.16,"unit":"cm^2"},"light_source":{"type":"AM 1.5G","description":"AM1.5G conditions with an irradiance of 100 mW cm^-2","light_intensity":null,"lamp":null},"encapsulated":null,"additional_notes":"The cell demonstrated high operational stability and thermal stability at 85°C.","stability":{"time":null,"light_intensity":null,"humidity":null,"temperature":null,"PCE_T80":null,"PCE_at_the_start_of_the_experiment":{"value":24.9,"unit":"%"},"PCE_after_1000_hours":{"value":23.2,"unit":"%"},"PCE_at_the_end_of_experiment":null,"potential_bias":"MPPT"},"layers":[{"name":"ITO","thickness":null,"functionality":"Substrate","deposition":null,"additional_treatment":null},{"name":"SnO2","thickness":null,"functionality":"Electron-transport","deposition":null,"additional_treatment":null},{"name":"FAPbI3","thickness":null,"functionality":"Absorber","deposition":null,"additional_treatment":null},{"name":"p-O5H-E-POZ-E","thickness":null,"functionality":"Hole-transport","deposition":null,"additional_treatment":null},{"name":"Au","thickness":null,"functionality":"Contact","deposition":null,"additional_treatment":null}]}]}

File: src/perovscribe/data/extractions/gpt-4o-2024-08-06/10.1016--j.nanoen.2022.107416.json
{"cells":[{"perovskite_composition":{"formula":"FA0.75MA0.25SnI2.75Br0.25","sample_type":"Polycrystalline film","dimensionality":"3D","a_ions":[{"abbreviation":"FA","common_name":null,"molecular_formula":null,"coefficient":"0.75"},{"abbreviation":"MA","common_name":null,"molecular_formula":null,"coefficient":"0.25"}],"b_ions":[{"abbreviation":"Sn","common_name":null,"molecular_formula":null,"coefficient":"1"}],"x_ions":[{"abbreviation":"I","common_name":null,"molecular_formula":null,"coefficient":"2.75"},{"abbreviation":"Br","common_name":null,"molecular_formula":null,"coefficient":"0.25"}],"bandgap":{"value":1.3,"unit":"eV"},"impurities":{"abbreviation":"SnF2","concentration":null},"additives":{"abbreviation":"4A3HA","concentration":null}},"device_architecture":"pin","pce":{"value":13.43,"unit":"%"},"jsc":{"value":20.98,"unit":"mA cm^-2"},"voc":{"value":0.9,"unit":"V"},"ff":{"value":71.22},"number_devices":20,"averaged_quantities":true,"active_area":null,"light_source":{"type":"AM 1.5G","description":"under AM 1.5 G light illumination with a scan speed of 200 mV/s and 20 ms setting time","light_intensity":null,"lamp":null},"encapsulated":null,"additional_notes":null,"stability":{"time":null,"light_intensity":null,"humidity":null,"temperature":null,"PCE_T80":null,"PCE_at_the_start_of_the_experiment":{"value":13.43,"unit":"%"},"PCE_after_1000_hours":{"value":10.74,"unit":"%"},"PCE_at_the_end_of_experiment":{"value":13.43,"unit":"%"},"potential_bias":"Open circuit"},"layers":[{"name":"ITO","thickness":null,"functionality":"Substrate","deposition":null,"additional_treatment":null},{"name":"SnO2","thickness":null,"functionality":"Electron-transport","deposition":null,"additional_treatment":null},{"name":"FA0.75MA0.25SnI2.75Br0.25 w/ 4A3HA","thickness":null,"functionality":"Absorber","deposition":[{"step_name":null,"method":"Spin-coating","atmosphere":"N2","temperature":null,"duration":null,"antisolvent":null,"solution":null,"additional_parameters":null}],"additional_treatment":null},{"name":"ICBA","thickness":null,"functionality":"Hole-transport","deposition":null,"additional_treatment":null},{"name":"Ag","thickness":null,"functionality":"Contact","deposition":null,"additional_treatment":null}]}]}
