Repository: lamalab-org/perla-extract

# Data Directory

This directory contains extraction results and ground truth data used for training, optimization, and evaluation of the Perovscribe pipeline.

## Directory Structure

```
data/
├── extractions/          # Extraction results from various sources
│   ├── humans/          # Human-annotated extractions
│   │   ├── Consensus/   # Consensus extractions between different human annotators
│   │   ├── Bear/        # Individual human annotator (anonymized)
│   │   ├── Bee/         # Individual human annotator (anonymized)
│   │   └── ...          # Additional anonymized human annotators
│   ├── claude-opus-4-1-20250805/  # LLM model extractions

File: src/perovscribe/data/extractions/gpt-4o-2024-08-06/10.1021--acs.chemmater.8b01521.json
{"cells":[{"perovskite_composition":{"formula":"MAPbI3","sample_type":"Polycrystalline film","dimensionality":"3D","a_ions":[{"abbreviation":"MA","common_name":null,"molecular_formula":null,"coefficient":"1"}],"b_ions":[{"abbreviation":"Pb","common_name":null,"molecular_formula":null,"coefficient":"1"}],"x_ions":[{"abbreviation":"I","common_name":null,"molecular_formula":null,"coefficient":"3"}],"bandgap":{"value":1.55,"unit":"eV"},"impurities":null,"additives":null},"device_architecture":"nip","pce":{"value":5.9,"unit":"%"},"jsc":null,"voc":{"value":1.05,"unit":"V"},"ff":{"value":50.0},"number_devices":null,"averaged_quantities":null,"active_area":null,"light_source":{"type":"AM 1.5G","description":"Standard AM 1.5G solar simulator","light_intensity":null,"lamp":"Solar simulator"},"encapsulated":null,"additional_notes":null,"stability":null,"layers":[{"name":"FTO","thickness":null,"functionality":"Substrate","deposition":null,"additional_treatment":null},{"name":"TiO2","thickness":null,"functionality":"Electron-transport","deposition":null,"additional_treatment":null},{"name":"MAPbI3","thickness":null,"functionality":"Absorber","deposition":null,"additional_treatment":null},{"name":"PEDOT","thickness":null,"functionality":"Hole-transport","deposition":null,"additional_treatment":null}]}]}

File: src/perovscribe/data/extractions/gpt-4o-2024-08-06/10.1021--acsaelm.4c02297.json
{"cells":[{"perovskite_composition":{"formula":"MAPbI3","sample_type":"Polycrystalline film","dimensionality":"3D","a_ions":[{"abbreviation":"MA","common_name":null,"molecular_formula":null,"coefficient":"1"}],"b_ions":[{"abbreviation":"Pb","common_name":null,"molecular_formula":null,"coefficient":"1"}],"x_ions":[{"abbreviation":"I","common_name":null,"molecular_formula":null,"coefficient":"3"}],"bandgap":null,"impurities":null,"additives":null},"device_architecture":"nip","pce":{"value":15.7,"unit":"%"},"jsc":{"value":100.0,"unit":"mA cm^-2"},"voc":null,"ff":null,"number_devices":null,"averaged_quantities":null,"active_area":null,"light_source":null,"encapsulated":null,"additional_notes":null,"stability":null,"layers":[{"name":"ITO","thickness":null,"functionality":"Substrate","deposition":null,"additional_treatment":null},{"name":"ZnO","thickness":null,"functionality":"Electron-transport","deposition":[{"step_name":null,"method":null,"atmosphere":"Ambient air","temperature":null,"duration":null,"antisolvent":null,"solution":null,"additional_parameters":null}],"additional_treatment":null},{"name":"MAPbI3","thickness":null,"functionality":"Absorber","deposition":[{"step_name":null,"method":"Spin coating","atmosphere":"Ambient air","temperature":null,"duration":null,"antisolvent":null,"solution":null,"additional_parameters":null},{"step_name":null,"method":"Immersion","atmosphere":"Ambient air","temperature":null,"duration":null,"antisolvent":null,"solution":null,"additional_parameters":null}],"additional_treatment":null},{"name":"Spiro-OMeTAD","thickness":null,"functionality":"Hole-transport","deposition":null,"additional_treatment":null},{"name":"Ag","thickness":null,"functionality":"Contact","deposition":null,"additional_treatment":null}]},{"perovskite_composition":{"formula":"MAPbI3","sample_type":"Polycrystalline film","dimensionality":"3D","a_ions":[{"abbreviation":"MA","common_name":null,"molecular_formula":null,"coefficient":"1"}],"b_ions":[{"abbreviation":"Pb","common_name":null,"molecular_formula":null,"coefficient":"1"}],"x_ions":[{"abbreviation":"I","common_name":null,"molecular_formula":null,"coefficient":"3"}],"bandgap":null,"impurities":null,"additives":null},"device_architecture":"nip","pce":{"value":11.3,"unit":"%"},"jsc":null,"voc":null,"ff":null,"number_devices":null,"averaged_quantities":null,"active_area":null,"light_source":null,"encapsulated":null,"additional_notes":null,"stability":null,"layers":[{"name":"ITO","thickness":null,"functionality":"Substrate","deposition":null,"additional_treatment":null},{"name":"ZnO","thickness":null,"functionality":"Electron-transport","deposition":[{"step_name":null,"method":null,"atmosphere":"Ambient air","temperature":null,"duration":null,"antisolvent":null,"solution":null,"additional_parameters":null}],"additional_treatment":null},{"name":"MAPbI3","thickness":null,"functionality":"Absorber","deposition":[{"step_name":null,"method":"Spin coating","atmosphere":"Ambient air","temperature":null,"duration":null,"antisolvent":null,"solution":null,"additional_parameters":null}],"additional_treatment":null},{"name":"P3HT","thickness":null,"functionality":"Hole-transport","deposition":null,"additional_treatment":null},{"name":"Ag","thickness":null,"functionality":"Contact","deposition":null,"additional_treatment":null}]},{"perovskite_composition":{"formula":"MAPbI3","sample_type":"Polycrystalline film","dimensionality":"3D","a_ions":[{"abbreviation":"MA","common_name":null,"molecular_formula":null,"coefficient":"1"}],"b_ions":[{"abbreviation":"Pb","common_name":null,"molecular_formula":null,"coefficient":"1"}],"x_ions":[{"abbreviation":"I","common_name":null,"molecular_formula":null,"coefficient":"3"}],"bandgap":null,"impurities":null,"additives":null},"device_architecture":"pin","pce":null,"jsc":null,"voc":null,"ff":null,"number_devices":null,"averaged_quantities":null,"active_area":null,"light_source":null,"encapsulated":null,"additional_notes":null,"stability":null,"layers":[{"name":"ITO","thickness":null,"functionality":"Substrate","deposition":null,"additional_treatment":null},{"name":"NiOx","thickness":null,"functionality":"Hole-transport","deposition":null,"additional_treatment":null},{"name":"MAPbI3","thickness":null,"functionality":"Absorber","deposition":null,"additional_treatment":null},{"name":"C60","thickness":null,"functionality":"Electron-transport","deposition":null,"additional_treatment":null},{"name":"BCP","thickness":null,"functionality":"Electron-transport","deposition":null,"additional_treatment":null},{"name":"Ag","thickness":null,"functionality":"Contact","deposition":null,"additional_treatment":null}]},{"perovskite_composition":{"formula":"Cs0.05(FA0.83MA0.17)0.95Pb(I0.83Br0.17)3","sample_type":"Polycrystalline film","dimensionality":"3D","a_ions":[{"abbreviation":"Cs","common_name":null,"molecular_formula":null,"coefficient":"0.05"},{"abbreviation":"FA","common_name":null,"molecular_formula":null,"coefficient":"0.7885"},{"abbreviation":"MA","common_name":null,"molecular_formula":null,"coefficient":"0.1615"}],"b_ions":[{"abbreviation":"Pb","common_name":null,"molecular_formula":null,"coefficient":"1"}],"x_ions":[{"abbreviation":"I","common_name":null,"molecular_formula":null,"coefficient":"2.49"},{"abbreviation":"Br","common_name":null,"molecular_formula":null,"coefficient":"0.51"}],"bandgap":null,"impurities":null,"additives":null},"device_architecture":"pin","pce":null,"jsc":null,"voc":null,"ff":null,"number_devices":null,"averaged_quantities":null,"active_area":null,"light_source":null,"encapsulated":null,"additional_notes":null,"stability":null,"layers":[{"name":"ITO","thickness":null,"functionality":"Substrate","deposition":null,"additional_treatment":null},{"name":"NiOx","thickness":null,"functionality":"Hole-transport","deposition":null,"additional_treatment":null},{"name":"Cs0.05(FA0.83MA0.17)0.95Pb(I0.83Br0.17)3","thickness":null,"functionality":"Absorber","deposition":null,"additional_treatment":null},{"name":"C60","thickness":null,"functionality":"Electron-transport","deposition":null,"additional_treatment":null},{"name":"BCP","thickness":null,"functionality":"Electron-transport","deposition":null,"additional_treatment":null},{"name":"Ag","thickness":null,"functionality":"Contact","deposition":null,"additional_treatment":null}]}]}

File: src/perovscribe/data/extractions/gpt-4o-2024-08-06/10.1038--s41560-022-01102-w.json
{"cells":[{"perovskite_composition":{"formula":"Cs0.2FA0.8Pb0.5Sn0.5I3","sample_type":"Polycrystalline film","dimensionality":"3D","a_ions":[{"abbreviation":"Cs","common_name":"Cesium","molecular_formula":"Cs+","coefficient":"0.2"},{"abbreviation":"FA","common_name":"Formamidinium","molecular_formula":"CH(NH2)2+","coefficient":"0.8"}],"b_ions":[{"abbreviation":"Pb","common_name":"Lead","molecular_formula":"Pb2+","coefficient":"0.5"},{"abbreviation":"Sn","common_name":"Tin","molecular_formula":"Sn2+","coefficient":"0.5"}],"x_ions":[{"abbreviation":"I","common_name":"Iodine","molecular_formula":"I-","coefficient":"3"}],"bandgap":{"value":1.22,"unit":"eV"},"impurities":null,"additives":{"abbreviation":"BHC","concentration":{"value":0.40000000000000013,"unit":"mg/mL"}}},"device_architecture":"nip","pce":{"value":19.4,"unit":"%"},"jsc":{"value":30.1,"unit":"mA cm^-2"},"voc":{"value":0.837,"unit":"V"},"ff":{"value":75.6},"number_devices":null,"averaged_quantities":null,"active_area":null,"light_source":{"type":"AM 1.5G","description":"Xenon-lamp-based solar simulator","light_intensity":null,"lamp":"Xenon-lamp"},"encapsulated":true,"additional_notes":null,"stability":{"time":null,"light_intensity":null,"humidity":null,"temperature":null,"PCE_T80":null,"PCE_at_the_start_of_the_experiment":{"value":19.4,"unit":"%"},"PCE_after_1000_hours":null,"PCE_at_the_end_of_experiment":null,"potential_bias":"Open circuit"},"layers":[{"name":"Glass","thickness":null,"functionality":"Substrate","deposition":null,"additional_treatment":null},{"name":"ITO","thickness":null,"functionality":"Substrate","deposition":null,"additional_treatment":null},{"name":"PEDOT:PSS","thickness":null,"functionality":"Hole-transport","deposition":[{"step_name":"Blade coating","method":"Blade coating","atmosphere":"Air","temperature":{"value":70.0,"unit":"°C"},"duration":{"value":600.0,"unit":"s"},"antisolvent":null,"solution":null,"additional_parameters":null}],"additional_treatment":null},{"name":"Cs0.2FA0.8Pb0.5Sn0.5I3","thickness":null,"functionality":"Absorber","deposition":[{"step_name":"Blade coating","method":"Blade coating","atmosphere":"N2","temperature":{"value":100.0,"unit":"°C"},"duration":{"value":420.0,"unit":"s"},"antisolvent":null,"solution":null,"additional_parameters":null}],"additional_treatment":"BHC surface treatment"},{"name":"PCBM","thickness":null,"functionality":"Electron-transport","deposition":[{"step_name":"Spin coating","method":"Spin coating","atmosphere":"N2","temperature":{"value":70.0,"unit":"°C"},"duration":{"value":600.0,"unit":"s"},"antisolvent":null,"solution":null,"additional_parameters":null}],"additional_treatment":null},{"name":"C60","thickness":null,"functionality":"Electron-transport","deposition":[{"step_name":"Thermal evaporation","method":"Thermal evaporation","atmosphere":"Vacuum","temperature":null,"duration":null,"antisolvent":null,"solution":null,"additional_parameters":null}],"additional_treatment":null},{"name":"BCP","thickness":null,"functionality":"Electron-transport","deposition":[{"step_name":"Thermal evaporation","method":"Thermal evaporation","atmosphere":"Vacuum","temperature":null,"duration":null,"antisolvent":null,"solution":null,"additional_parameters":null}],"additional_treatment":null},{"name":"Cu","thickness":null,"functionality":"Contact","deposition":[{"step_name":"Thermal evaporation","method":"Thermal evaporation","atmosphere":"Vacuum","temperature":null,"duration":null,"antisolvent":null,"solution":null,"additional_parameters":null}],"additional_treatment":null}]}]}

File: src/perovscribe/data/extractions/gpt-4o-2024-08-06/10.1039--c5ta00568j.json
{"cells":[{"perovskite_composition":{"formula":"CH3NH3PbI3","sample_type":"Polycrystalline film","dimensionality":"3D","a_ions":[{"abbreviation":"MA","common_name":null,"molecular_formula":null,"coefficient":"1"}],"b_ions":[{"abbreviation":"Pb","common_name":null,"molecular_formula":null,"coefficient":"1"}],"x_ions":[{"abbreviation":"I","common_name":null,"molecular_formula":null,"coefficient":"3"}],"bandgap":null,"impurities":null,"additives":null},"device_architecture":"nip","pce":{"value":10.0,"unit":"%"},"jsc":null,"voc":null,"ff":null,"number_devices":null,"averaged_quantities":null,"active_area":null,"light_source":null,"encapsulated":null,"additional_notes":null,"stability":null,"layers":[{"name":"FTO","thickness":null,"functionality":"Substrate","deposition":null,"additional_treatment":null},{"name":"TiO2","thickness":null,"functionality":"Electron-transport","deposition":null,"additional_treatment":null},{"name":"Al2O3","thickness":null,"functionality":"Other","deposition":null,"additional_treatment":null},{"name":"CH3NH3PbI3","thickness":null,"functionality":"Absorber","deposition":null,"additional_treatment":null},{"name":"Spiro-OMeTAD","thickness":null,"functionality":"Hole-transport","deposition":null,"additional_treatment":null}]},{"perovskite_composition":{"formula":"CH3NH3PbI3","sample_type":"Polycrystalline film","dimensionality":"3D","a_ions":[{"abbreviation":"MA","common_name":null,"molecular_formula":null,"coefficient":"1"}],"b_ions":[{"abbreviation":"Pb","common_name":null,"molecular_formula":null,"coefficient":"1"}],"x_ions":[{"abbreviation":"I","common_name":null,"molecular_formula":null,"coefficient":"3"}],"bandgap":null,"impurities":null,"additives":null},"device_architecture":"nip","pce":{"value":10.9,"unit":"%"},"jsc":null,"voc":null,"ff":null,"number_devices":null,"averaged_quantities":null,"active_area":null,"light_source":null,"encapsulated":null,"additional_notes":null,"stability":null,"layers":[{"name":"FTO","thickness":null,"functionality":"Substrate","deposition":null,"additional_treatment":null},{"name":"TiO2","thickness":null,"functionality":"Electron-transport","deposition":null,"additional_treatment":null},{"name":"Al2O3","thickness":null,"functionality":"Other","deposition":null,"additional_treatment":null},{"name":"CH3NH3PbI3","thickness":null,"functionality":"Absorber","deposition":null,"additional_treatment":null},{"name":"Spiro-OMeTAD","thickness":null,"functionality":"Hole-transport","deposition":null,"additional_treatment":null}]}]}

File: src/perovscribe/data/extractions/gpt-4o-2024-08-06/10.1039--c7nr04692h.json
{"cells":[{"perovskite_composition":{"formula":"CH3NH3PbIxCl3−x","sample_type":"Polycrystalline film","dimensionality":"3D","a_ions":[{"abbreviation":"MA","common_name":"Methylammonium","molecular_formula":"CH3NH3+","coefficient":"1"}],"b_ions":[{"abbreviation":"Pb","common_name":"Lead","molecular_formula":"Pb2+","coefficient":"1"}],"x_ions":[{"abbreviation":"I","common_name":"Iodide","molecular_formula":"I-","coefficient":"x"},{"abbreviation":"Cl","common_name":"Chloride","molecular_formula":"Cl-","coefficient":"3-x"}],"bandgap":null,"impurities":null,"additives":null},"device_architecture":"nip","pce":{"value":13.26,"unit":"%"},"jsc":{"value":19.46,"unit":"mA cm^-2"},"voc":{"value":0.96,"unit":"V"},"ff":{"value":71.0},"number_devices":null,"averaged_quantities":null,"active_area":{"value":0.0725,"unit":"cm^2"},"light_source":{"type":"AM 1.5G","description":"AM 1.5G illumination with a light intensity of 100 mW cm−2","light_intensity":null,"lamp":"Newport, Class AAA solar simulator, 94023A-U"},"encapsulated":null,"additional_notes":null,"stability":null,"layers":[{"name":"ITO","thickness":null,"functionality":"Substrate","deposition":null,"additional_treatment":null},{"name":"sV2O5","thickness":null,"functionality":"Hole-transport","deposition":[{"step_name":null,"method":"Spin-coating","atmosphere":"Air","temperature":null,"duration":null,"antisolvent":null,"solution":null,"additional_parameters":null},{"step_name":null,"method":"Thermal-annealing","atmosphere":"Air","temperature":{"value":120.0,"unit":"°C"},"duration":{"value":600.0,"unit":"s"},"antisolvent":null,"solution":null,"additional_parameters":null}],"additional_treatment":null},{"name":"CH3NH3PbIxCl3−x","thickness":null,"functionality":"Absorber","deposition":null,"additional_treatment":null},{"name":"PC61BM","thickness":null,"functionality":"Electron-transport","deposition":[{"step_name":null,"method":"Spin-coating","atmosphere":"Air","temperature":null,"duration":null,"antisolvent":null,"solution":null,"additional_parameters":null}],"additional_treatment":null},{"name":"Bphen","thickness":null,"functionality":"Other","deposition":[{"step_name":null,"method":"Spin-coating","atmosphere":"Air","temperature":null,"duration":null,"antisolvent":null,"solution":null,"additional_parameters":null}],"additional_treatment":null},{"name":"Ag","thickness":null,"functionality":"Contact","deposition":null,"additional_treatment":null}]},{"perovskite_composition":{"formula":"CH3NH3PbIxCl3−x","sample_type":"Polycrystalline film","dimensionality":"3D","a_ions":[{"abbreviation":"MA","common_name":"Methylammonium","molecular_formula":"CH3NH3+","coefficient":"1"}],"b_ions":[{"abbreviation":"Pb","common_name":"Lead","molecular_formula":"Pb2+","coefficient":"1"}],"x_ions":[{"abbreviation":"I","common_name":"Iodide","molecular_formula":"I-","coefficient":"x"},{"abbreviation":"Cl","common_name":"Chloride","molecular_formula":"Cl-","coefficient":"3-x"}],"bandgap":null,"impurities":null,"additives":null},"device_architecture":"nip","pce":{"value":18.03,"unit":"%"},"jsc":{"value":22.38,"unit":"mA cm^-2"},"voc":{"value":1.02,"unit":"V"},"ff":{"value":79.0},"number_devices":null,"averaged_quantities":null,"active_area":{"value":0.0725,"unit":"cm^2"},"light_source":{"type":"AM 1.5G","description":"AM 1.5G illumination with a light intensity of 100 mW cm−2","light_intensity":null,"lamp":"Newport, Class AAA solar simulator, 94023A-U"},"encapsulated":null,"additional_notes":null,"stability":null,"layers":[{"name":"ITO","thickness":null,"functionality":"Substrate","deposition":null,"additional_treatment":null},{"name":"PEDOT:PSS–V2O5 (2 : 1)","thickness":null,"functionality":"Hole-transport","deposition":[{"step_name":null,"method":"Spin-coating","atmosphere":"Air","temperature":null,"duration":null,"antisolvent":null,"solution":null,"additional_parameters":null}],"additional_treatment":null},{"name":"CH3NH3PbIxCl3−x","thickness":null,"functionality":"Absorber","deposition":null,"additional_treatment":null},{"name":"PC61BM","thickness":null,"functionality":"Electron-transport","deposition":[{"step_name":null,"method":"Spin-coating","atmosphere":"Air","temperature":null,"duration":null,"antisolvent":null,"solution":null,"additional_parameters":null}],"additional_treatment":null},{"name":"Bphen","thickness":null,"functionality":"Other","deposition":[{"step_name":null,"method":"Spin-coating","atmosphere":"Air","temperature":null,"duration":null,"antisolvent":null,"solution":null,"additional_parameters":null}],"additional_treatment":null},{"name":"Ag","thickness":null,"functionality":"Contact","deposition":null,"additional_treatment":null}]}]}
