Repository: lamalab-org/perla-extract

# PERLA Extract

Turn photovoltaic papers and supporting information into source-linked device,
performance, processing and stability records.

## Extract a paper

```bash
export OPENAI_API_KEY="your-openai-key"
perla-extract --pdf paper.pdf --supplement paper_si.pdf \
  --model openai/gpt-6.1-sol \
  --max-output-tokens 40000 \
  --output-dir results/paper
```

Docling parses the paper and SI. Open `extraction.json` for records and
`report.json` for usage and issues. Omit `--supplement` when there is no SI.

| Optional pass | When to use it |
| --- | --- |
| Refinement | Test whether one source-and-draft review improves accuracy enough to justify its cost |
| Enrichment | Produce separate composition/processing interpretations for database export |

Both are off by default. [Stage and context details](docs/workflows/extraction.md)
and [other providers](docs/workflows/open-models.md) are documented separately.

## Compare two extraction choices

```bash
cp examples/experiment.toml my-experiment.toml

# Edit my-experiment.toml: model, paper/SI paths and control/treatment settings.
perla-experiment my-experiment.toml --check
perla-experiment my-experiment.toml
```

Open the generated `summary.md` first; `figure-data/` contains plotting tables.
Build [model-generated development references](benchmarks/development) to tune
Astra versus cheaper models; evaluate frozen choices on the [human test set](benchmarks/test).
[Experiment guide](docs/workflows/extraction-ablations.md).

# Data Directory

This directory contains extraction results and ground truth data used for training, optimization, and evaluation of the Perovscribe pipeline.

## Directory Structure

```
data/
├── extractions/          # Extraction results from various sources
│   ├── humans/          # Human-annotated extractions
│   │   ├── Consensus/   # Consensus extractions between different human annotators
│   │   ├── Bear/        # Individual human annotator (anonymized)
│   │   ├── Bee/         # Individual human annotator (anonymized)
│   │   └── ...          # Additional anonymized human annotators
│   ├── claude-opus-4-1-20250805/  # LLM model extractions
│   ├── gpt-4o-2024-08-06/         # LLM model extractions
│   └── ...              # Additional LLM model extraction folders
└── ground_truth/        # Manually checked and corrected gold standard data
    ├── dev/             # Development set used to build and optimize the pipeline
    └── test/            # Test set used to evaluate the pipeline
```

## Extractions

The `extractions/` directory contains structured data extracted from scientific papers about perovskite solar cells. Each subdirectory represents a different extraction source:

### Human Extractions (`extractions/humans/`)

- **Consensus/**: Contains consensus extractions that represent agreement between different human annotators. These are used as a reference for human performance evaluation.
- **Individual Annotators**: Folders with anonymized names (e.g., Bear, Bee, Dove, etc.) contain extractions made by individual human annotators. These are used to study inter-annotator agreement and human performance variability.

### LLM Model Extractions

Folders named after LLM models (e.g., `claude-opus-4-1-20250805/`, `gpt-4o-2024-08-06/`) contain extractions generated by different language models. These are used to:
- Compare model performance
- Evaluate extraction quality
- Benchmark against ground truth and human performance

## Ground Truth

The `ground_truth/` directory contains manually checked and corrected extractions that serve as the gold standard for evaluation:

- **dev/**: Development set used during pipeline development and optimization. This data was used to:
  - Build the extraction pipeline
  - Optimize prompts and parameters
  - Tune model configurations

- **test/**: Test set used for final evaluation of the pipeline. This data was:
  - Held out during development
  - Used to evaluate model performance
  - Used to compare against human performance

## File Format

All extraction files are JSON files following the Perovscribe data schema. Each file is named using the paper's DOI (e.g., `10.1002--adfm.201500335.json`).

## Usage

### Evaluating Model Performance

Compare model extractions against the test set:

```bash
perovscribe evaluate src/perovscribe/data/extractions/claude-opus-4-1-20250805/ src/perovscribe/data/ground_truth/test/
```

### Evaluating Human Performance

Compare human consensus extractions against the test set:

```bash
perovscribe evaluate src/perovscribe/data/extractions/humans/Consensus/ src/perovscribe/data/ground_truth/test/
```

### Comparing Individual Annotators

Compare individual human annotator extractions:

```bash
perovscribe evaluate src/perovscribe/data/extractions/humans/Bear/ src/perovscribe/data/extractions/humans/Consensus/
```

File: src/perovscribe/data/extractions/humans/Bear/10.1002--adma.202400105.json
{
    "doi": "10.1002/adma.202400105",
    "cells": [
        {
            "perovskite_composition": {
                "formula": "",
                "a_ions": [
                    {
                        "abbreviation": null,
                        "common_name": null,
                        "molecular_formula": null,
                        "coefficient": null
                    }
                ],
                "b_ions": [],
                "x_ions": []
            },
            "pce": {
                "value": 17.51,
                "unit": "%"
            },
            "jsc": {
                "value": 20.82,
                "unit": "mA cm^-2"
            },
            "voc": {
                "value": 1.13,
                "unit": "V"
            },
            "ff": {
                "value": 74.54
            },
            "active_area": {
                "value": 0.07
            },
            "device_architecture": "pin",
            "number_devices": null,
            "averaged_quantites": false,
            "light_source": {
                "type": "AM 1.5G",
                "light_intensity": 100
            },
            "encapsulated": false,
            "stability": {
                "review_completed": true,
                "potential_bias": "MPPT"
            },
            "layers": [
                {
                    "name": "SLG#"
                },
                {
                    "name": "ITO",
                    "thickness": null,
                    "functionality": "Substrate"
                },
                {
                    "name": "NiOx",
                    "thickness": null,
                    "functionality": "Hole-transport"
                },
                {
                    "name": "Me-4PACz",
                    "thickness": null,
                    "functionality": "Hole-transport"
                },
                {
                    "review_completed": true,
                    "name": "FA0.7Cs0.25MA0.05Pb(I0.8Br0.2)3",
                    "thickness": 700,
                    "functionality": "Absorber",
                    "additional_treatment": "Gas Quenching with Nitrogen via an Air Knife",
                    "deposition": [
                        {
                            "review_completed": true,
                            "step_name": "Blade coating",
                            "method": "Blade coating",
                            "atmosphere": "N2",
                            "temperature": null,
                            "duration": null,
                            "solution": {
                                "review_completed": true,
                                "solutes": [],
                                "solvents": [
                                    {
                                        "review_completed": true,
                                        "name": "DMF"
                                    },
                                    {
                                        "review_completed": true,
                                        "name": "DMSO"
                                    }
                                ]
                            }
                        }
                    ]
                },
                {
                    "review_completed": true,
                    "name": "C60",
                    "thickness": null,
                    "functionality": "Electron-transport",
                    "deposition": [
                        {
                            "review_completed": true,
                            "step_name": "Evaporation",
                            "method": "PVD",
                            "atmosphere": "Vacuum"
                        }
                    ]
                },
                {
                    "review_completed": true,
                    "name": "BCP",
                    "thickness": null,
                    "functionality": "Electron-transport",
                    "deposition": [
                        {
                            "review_completed": true,
                            "step_name": "Evaporation",
                            "method": "PVD",
                            "atmosphere": "Vacuum"
                        }
                    ]
                },
                {
                    "review_completed": true,
                    "name": "Cu",
                    "thickness": null,
                    "functionality": "Contact",
                    "deposition": [
                        {
                            "review_completed": true,
                            "step_name": "Evaporation",
                            "method": "PVD",
                            "atmosphere": "Vacuum"
                        }
                    ]
                }
            ]
        },
        {
            "perovskite_composition": {
                "formula": "",
                "a_ions": [
                    {
                        "abbreviation": null,
                        "common_name": null,
                        "molecular_formula": null,
                        "coefficient": null
                    }
                ],
                "b_ions": [],
                "x_ions": []
            },
            "pce": {
                "value": 21.71,
                "unit": "%"
            },
            "jsc": {
                "value": 20.95,
                "unit": "mA cm^-2"
            },
            "voc": {
                "value": 1.24,
                "unit": "V"
            },
            "ff": {
                "value": 83.31
            },
            "active_area": {
                "value": 0.07
            },
            "device_architecture": "pin",
            "number_devices": null,
            "averaged_quantites": false,
            "light_source": {
                "type": "AM 1.5G",
                "light_intensity": 100
            },
            "encapsulated": false,
            "stability": {
                "review_completed": true,
                "potential_bias": "MPPT",
                "time": 500,
                "PCE_at_the_start_of_the_experiment": 1,
                "temperature": 40,
                "light_intensity": 100,
                "PCE_at_the_end_of_experiment": 1
            },
            "layers": [
                {
                    "name": "SLG#"
                },
                {
                    "name": "ITO",
                    "thickness": null,
                    "functionality": "Substrate"
                },
                {
                    "name": "NiOx",
                    "thickness": null,
                    "functionality": "Hole-transport"
                },
                {
                    "name": "Me-4PACz",
                    "thickness": null,
                    "functionality": "Hole-transport"
                },
                {
                    "review_completed": true,
                    "name": "FA0.7Cs0.25MA0.05Pb(I0.8Br0.2)3",
                    "thickness": 700,
                    "functionality": "Absorber",
                    "additional_treatment": "Gas Quenching with Nitrogen via an Air Knife",
                    "deposition": [
                        {
                            "review_completed": true,
                            "step_name": "Blade coating",
                            "method": "Blade coating",
                            "atmosphere": "N2",
                            "temperature": null,
                            "duration": null,
                            "solution": {
                                "review_completed": true,
                                "solvents": [
                                    {
                                        "review_completed": true,
                                        "name": "DMF"
                                    },
                                    {
                                        "review_completed": true,
                                        "name": "DMSO"
                                    }
                                ]
                            }
                        }
                    ]
                },
                {
                    "review_completed": true,
                    "name": "C60",
                    "thickness": null,
                    "functionality": "Electron-transport",
                    "deposition": [
                        {
                            "review_completed": true,
                            "step_name": "Evaporation",
                            "method": "PVD",
                            "atmosphere": "Vacuum"
                        }
                    ]
                },
                {
                    "review_completed": true,
                    "name": "BCP",
                    "thickness": null,
                    "functionality": "Electron-transport",
                    "deposition": [
                        {
                            "review_completed": true,
                            "step_name": "Evaporation",
                            "method": "PVD",
                            "atmosphere": "Vacuum"
                        }
                    ]
                },
                {
                    "review_completed": true,
                    "name": "Cu",
                    "thickness": null,
                    "functionality": "Contact",
                    "deposition": [
                        {
                            "review_completed": true,
                            "step_name": "Evaporation",
                            "method": "PVD",
                            "atmosphere": "Vacuum"
                        }
                    ]
                }
            ]
        },
        {
            "perovskite_composition": {
                "formula": "",
                "a_ions": [
                    {
                        "abbreviation": null,
                        "common_name": null,
                        "molecular_formula": null,
                        "coefficient": null
                    }
                ],
                "b_ions": [],
                "x_ions": []
            },
            "pce": {
                "value": 20.06,
                "unit": "%"
            },
            "jsc": {
                "value": 19.96,
                "unit": "mA cm^-2"
            },
            "voc": {
                "value": 1.23,
                "unit": "V"
            },
            "ff": {
                "value": 81.84
            },
            "active_area": {
                "value": 0.07
            },
            "device_architecture": "pin",
            "number_devices": null,
            "averaged_quantites": false,
            "light_source": {
                "type": "AM 1.5G",
                "light_intensity": 100
            },
            "encapsulated": false,
            "stability": {
                "review_completed": true,
                "time": 500,
                "light_intensity": 100,
                "temperature": 40,
                "PCE_at_the_start_of_the_experiment": 1,
                "PCE_at_the_end_of_experiment": 1,
                "potential_bias": "MPPT"
            },
            "layers": [
                {
                    "name": "SLG#"
                },
                {
                    "name": "ITO",
                    "functionality": "Contact"
                },
                {
                    "name": "NiOx",
                    "thickness": null,
                    "functionality": "Hole-transport"
                },
                {
                    "name": "Me-4PACz",
                    "thickness": null,
                    "functionality": "Hole-transport"
                },
                {
                    "review_completed": true,
                    "name": "FA0.7Cs0.25MA0.05Pb(I0.8Br0.2)3",
                    "thickness": 700,
                    "functionality": "Absorber",
                    "additional_treatment": "Gas Quenching with Nitrogen via an Air Knife",
                    "deposition": [
                        {
                            "review_completed": true,
                            "step_name": "Blade coating",
                            "method": "Blade coating",
                            "atmosphere": "N2",
                            "temperature": null,
                            "duration": null,
                            "solution": {
                                "review_completed": true,
                                "solvents": [
                                    {
                                        "review_completed": true,
                                        "name": "DMF"
                                    },
                                    {
                                        "review_completed": true,
                                        "name": "DMSO"
                                    }
                                ]
                            }
                        }
                    ]
                },
                {
                    "review_completed": true,
                    "name": "C60",
                    "thickness": null,
                    "functionality": "Electron-transport",
                    "deposition": [
                        {
                            "review_completed": true,
                            "step_name": "Evaporation",
                            "method": "PVD",
                            "atmosphere": "Vacuum"
                        }
                    ]
                },
                {
                    "name": "SnO2",
                    "functionality": "Electron-transport",
                    "deposition": [
                        {
                            "step_name": "ALD",
                            "method": "Atomic Layer Deposition",
                            "atmosphere": "Other"
                        }
                    ]
                },
                {
                    "name": "ITO",
                    "functionality": "Contact",
                    "deposition": [
                        {
                            "method": "Sputtering",
                            "atmosphere": "Unknown"
                        }
                    ]
                }
            ]
        },
        {
            "perovskite_composition": {
                "formula": "",
                "a_ions": [
                    {
                        "abbreviation": null,
                        "common_name": null,
                        "molecular_formula": null,
                        "coefficient": null
                    }
                ],
                "b_ions": [],
                "x_ions": []
            },
            "pce": {
                "value": 20.79,
                "unit": "%"
            },
            "jsc": {
                "value": 20.88,
                "unit": "mA cm^-2"
            },
            "voc": {
                "value": 1.23,
                "unit": "V"
            },
            "ff": {
                "value": 81.16
            },
            "active_area": {
                "value": 0.07
            },
            "device_architecture": "pin",
            "number_devices": null,
            "averaged_quantites": false,
            "light_source": {
                "type": "AM 1.5G",
                "light_intensity": 100
            },
            "encapsulated": false,
            "stability": {
                "review_completed": true,
                "potential_bias": "MPPT"
            },
            "layers": [
                {
                    "name": "SLG#"
                },
                {
                    "name": "ITO",
                    "thickness": null,
                    "functionality": "Substrate"
                },
                {
                    "name": "NiOx",
                    "thickness": null,
                    "functionality": "Hole-transport"
                },
                {
                    "name": "Me-4PACz",
                    "thickness": null,
                    "functionality": "Hole-transport"
                },
                {
                    "review_completed": true,
                    "name": "FA0.7Cs0.25MA0.05Pb(I0.8Br0.2)3",
                    "thickness": 700,
                    "functionality": "Absorber",
                    "additional_treatment": "Gas Quenching with Nitrogen via an Air Knife",
                    "deposition": [
                        {
                            "review_completed": true,
                            "step_name": "Blade coating",
                            "method": "Blade coating",
                            "atmosphere": "N2",
                            "temperature": null,
                            "duration": null,
                            "solution": {
                                "review_completed": true,
                                "solutes": [],
                                "solvents": [
                                    {
                                        "review_completed": true,
                                        "name": "DMF"
                                    },
                                    {
                                        "review_completed": true,
                                        "name": "DMSO"
                                    }
                                ]
                            }
                        }
                    ]
                },
                {
                    "review_completed": true,
                    "name": "C60",
                    "thickness": null,
                    "functionality": "Electron-transport",
                    "deposition": [
                        {
                            "review_completed": true,
                            "step_name": "Evaporation",
                            "method": "PVD",
                            "atmosphere": "Vacuum"
                        }
                    ]
                },
                {
                    "review_completed": true,
                    "name": "BCP",
                    "thickness": null,
                    "functionality": "Electron-transport",
                    "deposition": [
                        {
                            "review_completed": true,
                            "step_name": "Evaporation",
                            "method": "PVD",
                            "atmosphere": "Vacuum"
                        }
                    ]
                },
                {
                    "review_completed": true,
                    "name": "Cu",
                    "thickness": null,
                    "functionality": "Contact",
                    "deposition": [
                        {
                            "review_completed": true,
                            "step_name": "Evaporation",
                            "method": "PVD",
                            "atmosphere": "Vacuum"
                        }
                    ]
                }
            ]
        }
    ]
}

File: src/perovscribe/data/extractions/humans/Bear/10.1002--advs.201903009.json
{"doi": "10.1002/advs.201903009", "author": "Rico Meitzner", "cells": [{"perovskite_composition": {"formula": "Cs0.1FA0.85MA0.05PbI2.85Br0.15", "a_ions": [{"abbreviation": "Cs", "common_name": "Cesium ion", "molecular_formula": "Cs+", "coefficient": "0.1"}, {"abbreviation": "FA", "common_name": "Formamidinium", "molecular_formula": "CH5N2+", "coefficient": "0.85"}, {"abbreviation": "MA", "common_name": "Methylammonium", "molecular_formula": "CH6N+", "coefficient": "0.05"}], "b_ions": [{"abbreviation": "Pb", "common_name": "Lead", "molecular_formula": "Pb2+", "coefficient": "1"}], "x_ions": [{"abbreviation": "I", "common_name": "Iodide", "molecular_formula": "I-", "coefficient": "2.85"}, {"abbreviation": "Br", "common_name": "Bromide", "molecular_formula": "Br-", "coefficient": "0.15"}]}, "pce": {"value": 20.02, "unit": "%"}, "jsc": {"value": 23.34, "unit": "mA cm^-2"}, "voc": {"value": 1.098, "unit": "V"}, "ff": {"value": 78.14}, "active_area": {"value": 0.09}, "device_architecture": "nip", "number_devices": null, "averaged_quantites": false, "light_source": {"type": "AM 1.5G", "light_intensity": 100}, "encapsulated": false, "stability": {"time": 96, "light_intensity": 100, "humidity": 30, "PCE_at_start": 20.02, "PCE_at_end": 3.2, "potential_bias": "Open circuit", "review_completed": true}, "layers": [{"review_completed": true, "name": "SLG#"}, {"name": "FTO", "thickness": null, "functionality": "Substrate"}, {"name": "Nb-doped TiO2", "thickness": 30, "functionality": "Electron-transport", "deposition": [{"method": "Chemical bath deposition", "atmosphere": "Air", "temperature": 70, "duration": 4560, "solution": {"solutes": [{"review_completed": true, "name": "TiCl4", "concentration": 0.2, "concentration_unit": "mol/L"}, {"name": "NbCl5", "concentration": 180, "concentration_unit": "mg/mL"}], "solvents": [{"name": "Water"}, {"name": "Hydrochloric acid"}]}}]}, {"name": "Perovskite", "thickness": null, "functionality": "Absorber", "deposition": [{"review_completed": true, "method": "Spin-coating", "atmosphere": "N2", "temperature": null, "duration": null, "solution": {"review_completed": true, "volume": null, "temperature": null, "solvents": [{"name": "DMF", "volume_fraction": null}, {"review_completed": true, "name": "DMSO", "volume_fraction": null}]}}, {"method": "Vacuum quenching", "atmosphere": "N2", "temperature": null, "duration": null}, {"method": "Thermal-annealing", "atmosphere": "N2", "temperature": 130, "duration": 900}]}, {"name": "Spiro-OMeTAD", "thickness": null, "functionality": "Hole-transport", "deposition": [{"method": "Spin-coating", "atmosphere": "N2", "temperature": null, "duration": null, "solution": {"volume": null, "temperature": null, "solutes": [{"review_completed": true, "name": "spiro-OMeTAD", "concentration": 90, "concentration_unit": "mg/mL"}, {"name": "Li-TFSI"}, {"name": "KF209"}], "solvents": [{"name": "Chlorobenzene", "volume_fraction": null}, {"name": "Acetonitrile"}, {"name": "tert-Butylpyridine"}]}}]}, {"review_completed": true, "name": "Au", "thickness": 100, "functionality": "Contact", "deposition": [{"review_completed": true, "method": "Thermal evaporation", "atmosphere": "Vacuum", "temperature": null, "duration": null}]}]}, {"perovskite_composition": {"formula": "Cs0.1FA0.85MA0.05PbI2.85Br0.15", "a_ions": [{"abbreviation": "Cs", "common_name": "Cesium ion", "molecular_formula": "Cs+", "coefficient": "0.1"}, {"abbreviation": "FA", "common_name": "Formamidinium", "molecular_formula": "CH5N2+", "coefficient": "0.85"}, {"abbreviation": "MA", "common_name": "Methylammonium", "molecular_formula": "CH6N+", "coefficient": "0.05"}], "b_ions": [{"abbreviation": "Pb", "common_name": "Lead", "molecular_formula": "Pb2+", "coefficient": "1"}], "x_ions": [{"abbreviation": "I", "common_name": "Iodide", "molecular_formula": "I-", "coefficient": "2.85"}, {"abbreviation": "Br", "common_name": "Bromide", "molecular_formula": "Br-", "coefficient": "0.15"}]}, "pce": {"value": 21.14, "unit": "%"}, "jsc": {"value": 23.91, "unit": "mA cm^-2"}, "voc": {"value": 1.112, "unit": "V"}, "ff": {"value": 79.52}, "active_area": {"value": 0.09}, "device_architecture": "nip", "number_devices": null, "averaged_quantites": false, "light_source": {"type": "AM 1.5G", "light_intensity": 100}, "encapsulated": false, "stability": {"time": 96, "light_intensity": 100, "humidity": 30, "PCE_at_start": 21.14, "PCE_at_end": 11.42, "potential_bias": "Open circuit"}, "layers": [{"review_completed": true, "name": "SLG#"}, {"name": "FTO", "thickness": null, "functionality": "Substrate"}, {"name": "Nb-doped TiO2", "thickness": 30, "functionality": "Electron-transport", "deposition": [{"method": "Chemical bath deposition", "atmosphere": "Air", "temperature": 70, "duration": 4560, "solution": {"solutes": [{"name": "TiCl4", "concentration": 0.2, "concentration_unit": "mol/L"}, {"name": "NbCl5", "concentration": 180, "concentration_unit": "mg/L"}], "solvents": [{"name": "Water"}, {"name": "Hydrochloric acid", "review_completed": false}]}}]}, {"name": "Perovskite", "thickness": null, "functionality": "Absorber", "deposition": [{"method": "Spin-coating", "atmosphere": "N2", "temperature": null, "duration": null, "solution": {"volume": null, "temperature": null, "solvents": [{"name": "DMF", "volume_fraction": null}, {"name": "TMSO", "volume_fraction": null}]}}, {"method": "Vacuum quenching", "atmosphere": "N2", "temperature": null, "duration": null}, {"method": "Thermal-annealing", "atmosphere": "N2", "temperature": 130, "duration": 900}]}, {"name": "Spiro-OMeTAD", "thickness": null, "functionality": "Hole-transport", "deposition": [{"method": "Spin-coating", "atmosphere": "N2", "temperature": null, "duration": null, "solution": {"volume": null, "temperature": null, "solutes": [{"review_completed": true, "name": "spiro-OMeTAD", "concentration": 90, "concentration_unit": "mg/mL"}, {"name": "Li-TFSI"}, {"name": "KF209"}], "solvents": [{"name": "Chlorobenzene", "volume_fraction": null}, {"name": "Acetonitrile"}, {"name": "tert-Butylpyridine"}]}}]}, {"review_completed": true, "name": "Au", "thickness": 100, "functionality": "Contact", "deposition": [{"review_completed": true, "method": "Thermal evaporation", "atmosphere": "Vacuum", "temperature": null, "duration": null}]}]}, {"perovskite_composition": {"formula": "Cs0.1FA0.85MA0.05PbI2.85Br0.15", "a_ions": [{"abbreviation": "Cs", "common_name": "Cesium ion", "molecular_formula": "Cs+", "coefficient": "0.1"}, {"abbreviation": "FA", "common_name": "Formamidinium", "molecular_formula": "CH5N2+", "coefficient": "0.85"}, {"abbreviation": "MA", "common_name": "Methylammonium", "molecular_formula": "CH6N+", "coefficient": "0.05"}], "b_ions": [{"abbreviation": "Pb", "common_name": "Lead", "molecular_formula": "Pb2+", "coefficient": "1"}], "x_ions": [{"abbreviation": "I", "common_name": "Iodide", "molecular_formula": "I-", "coefficient": "2.85"}, {"abbreviation": "Br", "common_name": "Bromide", "molecular_formula": "Br-", "coefficient": "0.15"}]}, "pce": {"value": 16.57, "unit": "%"}, "jsc": {"value": 0, "unit": "mA cm^-2"}, "voc": {"value": 0, "unit": "V"}, "ff": {"value": 0}, "active_area": {"value": 6.75}, "device_architecture": "nip", "number_devices": null, "averaged_quantites": false, "light_source": {"type": "AM 1.5G", "light_intensity": 100}, "encapsulated": false, "stability": null, "layers": [{"review_completed": true, "name": "SLG#"}, {"name": "FTO", "thickness": null, "functionality": "Substrate"}, {"name": "Nb-doped TiO2", "thickness": 30, "functionality": "Electron-transport", "deposition": [{"method": "Chemical bath deposition", "atmosphere": "Air", "temperature": 70, "duration": 4560, "solution": {"solutes": [{"name": "TiCl4", "concentration": 0.2, "concentration_unit": "mol/L"}, {"name": "NbCl5", "concentration": 180, "concentration_unit": "mg/L"}], "solvents": [{"name": "Water"}, {"name": "Hydrochloric acid"}]}}]}, {"name": "Perovskite", "thickness": null, "functionality": "Absorber", "deposition": [{"method": "Spin-coating", "atmosphere": "N2", "temperature": null, "duration": null, "solution": {"volume": null, "temperature": null, "solvents": [{"name": "DMF", "volume_fraction": null}, {"name": "TMSO", "volume_fraction": null}]}}, {"method": "Vacuum quenching", "atmosphere": "N2", "temperature": null, "duration": null}, {"method": "Thermal-annealing", "atmosphere": "N2", "temperature": 130, "duration": 900}]}, {"name": "Spiro-OMeTAD", "thickness": null, "functionality": "Hole-transport", "deposition": [{"method": "Spin-coating", "atmosphere": "N2", "temperature": null, "duration": null, "solution": {"volume": null, "temperature": null, "solutes": [{"review_completed": true, "name": "spiro-OMeTAD", "concentration": 90, "concentration_unit": "mg/mL"}, {"name": "Li-TFSI"}, {"name": "KF209"}], "solvents": [{"name": "Chlorobenzene", "volume_fraction": null}, {"name": "Acetonitrile"}, {"name": "tert-Butylpyridine"}]}}]}, {"review_completed": true, "name": "Au", "thickness": 100, "functionality": "Contact", "deposition": [{"review_completed": true, "method": "Thermal evaporation", "atmosphere": "Vacuum", "temperature": null, "duration": null}]}]}]}

File: src/perovscribe/data/extractions/humans/Bear/10.1002--aenm.201701640.json
{
    "doi": "10.1002/aenm.201701640",
    "cells": [
        {
            "perovskite_composition": {
                "formula": "MAPbI3",
                "a_ions": [
                    {
                        "abbreviation": "MA",
                        "common_name": "Methylammonium",
                        "molecular_formula": "CH6N+",
                        "coefficient": "1"
                    }
                ],
                "b_ions": [
                    {
                        "abbreviation": "Pb",
                        "common_name": "Lead",
                        "molecular_formula": "Pb2+",
                        "coefficient": "1"
                    }
                ],
                "x_ions": [
                    {
                        "abbreviation": "I",
                        "common_name": "Iodide",
                        "molecular_formula": "I-",
                        "coefficient": "3"
                    }
                ]
            },
            "pce": {
                "value": 14.5,
                "unit": "%"
            },
            "jsc": {
                "value": 21.3,
                "unit": "mA cm^-2"
            },
            "voc": {
                "value": 0.963,
                "unit": "V"
            },
            "ff": {
                "value": 78.7
            },
            "active_area": {
                "value": null
            },
            "device_architecture": "pin",
            "number_devices": 50,
            "averaged_quantites": true,
            "light_source": {
                "type": "AM 1.5G",
                "light_intensity": 100
            },
            "encapsulated": false,
            "stability": null,
            "layers": [
                {
                    "name": "ITO",
                    "thickness": null,
                    "functionality": "Contact"
                },
                {
                    "name": "rGO-NH",
                    "thickness": null,
                    "functionality": "Hole-transport"
                },
                {
                    "name": "CH3NH3PbI3",
                    "thickness": 330,
                    "functionality": "Absorber",
                    "deposition": [
                        {
                            "method": "Spin-coating",
                            "atmosphere": "N2",
                            "temperature": null,
                            "duration": null
                        },
                        {
                            "method": "Solvent annealing",
                            "atmosphere": "Other",
                            "temperature": 100,
                            "duration": 600,
                            "additional_parameters": {
                                "solvent_vapor": "DMF"
                            }
                        }
                    ]
                },
                {
                    "name": "PCBM",
                    "thickness": 70,
                    "functionality": "Electron-transport"
                },
                {
                    "name": "Ag",
                    "thickness": 100,
                    "functionality": "Contact"
                }
            ]
        },
        {
            "perovskite_composition": {
                "formula": "MAPbI3",
                "a_ions": [
                    {
                        "abbreviation": "MA",
                        "common_name": "Methylammonium",
                        "molecular_formula": "CH6N+",
                        "coefficient": "1"
                    }
                ],
                "b_ions": [
                    {
                        "abbreviation": "Pb",
                        "common_name": "Lead",
                        "molecular_formula": "Pb2+",
                        "coefficient": "1"
                    }
                ],
                "x_ions": [
                    {
                        "abbreviation": "I",
                        "common_name": "Iodide",
                        "molecular_formula": "I-",
                        "coefficient": "3"
                    }
                ]
            },
            "pce": {
                "value": 13.3,
                "unit": "%"
            },
            "jsc": {
                "value": 20.4,
                "unit": "mA cm^-2"
            },
            "voc": {
                "value": 0.872,
                "unit": "V"
            },
            "ff": {
                "value": 0.831
            },
            "active_area": {
                "value": null
            },
            "device_architecture": "pin",
            "number_devices": 50,
            "averaged_quantites": true,
            "light_source": {
                "type": "AM 1.5G",
                "light_intensity": 100
            },
            "encapsulated": false,
            "stability": {
                "review_completed": true,
                "description": "ISOS-D1",
                "time": 1000,
                "humidity": 30,
                "temperature": 25,
                "PCE_at_the_start_of_the_experiment": {
                    "value": 13.3,
                    "unit": "%"
                },
                "PCE_after_1000_hours": 0,
                "PCE_at_the_end_of_experiment": 0,
                "potential_bias": "Open circuit"
            },
            "layers": [
                {
                    "name": "ITO",
                    "thickness": null,
                    "functionality": "Contact"
                },
                {
                    "review_completed": true,
                    "name": "PEDOT:PSS",
                    "thickness": null,
                    "functionality": "Hole-transport"
                },
                {
                    "name": "CH3NH3PbI3",
                    "thickness": 330,
                    "functionality": "Absorber",
                    "deposition": [
                        {
                            "method": "Spin-coating",
                            "atmosphere": "N2",
                            "temperature": null,
                            "duration": null
                        },
                        {
                            "method": "Solvent annealing",
                            "atmosphere": "Other",
                            "temperature": 100,
                            "duration": 600,
                            "additional_parameters": {
                                "solvent_vapor": "DMF"
                            }
                        }
                    ]
                },
                {
                    "name": "PCBM",
                    "thickness": 70,
                    "functionality": "Electron-transport"
                },
                {
                    "name": "Ag",
                    "thickness": 100,
                    "functionality": "Contact"
                }
            ]
        },
        {
            "perovskite_composition": {
                "formula": "MAPbI3",
                "a_ions": [
                    {
                        "abbreviation": "MA",
                        "common_name": "Methylammonium",
                        "molecular_formula": "CH6N+",
                        "coefficient": "1"
                    }
                ],
                "b_ions": [
                    {
                        "abbreviation": "Pb",
                        "common_name": "Lead",
                        "molecular_formula": "Pb2+",
                        "coefficient": "1"
                    }
                ],
                "x_ions": [
                    {
                        "abbreviation": "I",
                        "common_name": "Iodide",
                        "molecular_formula": "I-",
                        "coefficient": "3"
                    }
                ]
            },
            "pce": {
                "value": 14.45,
                "unit": "%"
            },
            "jsc": {
                "value": 22.1,
                "unit": "mA cm^-2"
            },
            "voc": {
                "value": 0.962,
                "unit": "V"
            },
            "ff": {
                "value": 0.77
            },
            "active_area": {
                "value": null
            },
            "device_architecture": "pin",
            "number_devices": 50,
            "averaged_quantites": true,
            "light_source": {
                "type": "AM 1.5G",
                "light_intensity": 100
            },
            "encapsulated": false,
            "stability": {
                "time": 1000,
                "description": "ISOS-D1",
                "humidity": 30,
                "temperature": 25,
                "PCE_at_the_start_of_the_experiment": {
                    "value": 14.45,
                    "unit": "%"
                },
                "PCE_at_the_end_of_experiment": {
                    "value": 7.225,
                    "unit": "%"
                },
                "PCE_after_1000_hours": {
                    "value": 7.225,
                    "unit": "%"
                },
                "potential_bias": "Open circuit"
            },
            "layers": [
                {
                    "name": "ITO",
                    "thickness": null,
                    "functionality": "Contact"
                },
                {
                    "review_completed": true,
                    "name": "rGO-BHS",
                    "thickness": null,
                    "functionality": "Hole-transport"
                },
                {
                    "name": "CH3NH3PbI3",
                    "thickness": 330,
                    "functionality": "Absorber",
                    "deposition": [
                        {
                            "method": "Spin-coating",
                            "atmosphere": "N2",
                            "temperature": null,
                            "duration": null
                        },
                        {
                            "method": "Solvent annealing",
                            "atmosphere": "Other",
                            "temperature": 100,
                            "duration": 600,
                            "additional_parameters": {
                                "solvent_vapor": "DMF"
                            }
                        }
                    ]
                },
                {
                    "name": "PCBM",
                    "thickness": 70,
                    "functionality": "Electron-transport"
                },
                {
                    "name": "Ag",
                    "thickness": 100,
                    "functionality": "Contact"
                }
            ]
        },
        {
            "perovskite_composition": {
                "formula": "MAPbI3",
                "a_ions": [
                    {
                        "abbreviation": "MA",
                        "common_name": "Methylammonium",
                        "molecular_formula": "CH6N+",
                        "coefficient": "1"
                    }
                ],
                "b_ions": [
                    {
                        "abbreviation": "Pb",
                        "common_name": "Lead",
                        "molecular_formula": "Pb2+",
                        "coefficient": "1"
                    }
                ],
                "x_ions": [
                    {
                        "abbreviation": "I",
                        "common_name": "Iodide",
                        "molecular_formula": "I-",
                        "coefficient": "3"
                    }
                ]
            },
            "pce": {
                "value": 12.1,
                "unit": "%"
            },
            "jsc": {
                "value": 19.5,
                "unit": "mA cm^-2"
            },
            "voc": {
                "value": 0.943,
                "unit": "V"
            },
            "ff": {
                "value": 0.751
            },
            "active_area": {
                "value": null
            },
            "device_architecture": "pin",
            "number_devices": 50,
            "averaged_quantites": true,
            "light_source": {
                "type": "AM 1.5G",
                "light_intensity": 100
            },
            "encapsulated": false,
            "stability": {
                "description": "ISOS-D1",
                "time": 1000,
                "humidity": 30,
                "temperature": 25,
                "PCE_at_the_start_of_the_experiment": {
                    "value": 12.1,
                    "unit": "%"
                },
                "PCE_after_1000_hours": {
                    "value": 6.05,
                    "unit": "%"
                },
                "PCE_at_the_end_of_experiment": {
                    "value": 6.05,
                    "unit": "%"
                },
                "potential_bias": "Open circuit"
            },
            "layers": [
                {
                    "name": "ITO",
                    "thickness": null,
                    "functionality": "Contact"
                },
                {
                    "review_completed": true,
                    "name": "GO",
                    "thickness": null,
                    "functionality": "Hole-transport"
                },
                {
                    "name": "CH3NH3PbI3",
                    "thickness": 330,
                    "functionality": "Absorber",
                    "deposition": [
                        {
                            "method": "Spin-coating",
                            "atmosphere": "N2",
                            "temperature": null,
                            "duration": null
                        },
                        {
                            "method": "Solvent annealing",
                            "atmosphere": "Other",
                            "temperature": 100,
                            "duration": 600,
                            "additional_parameters": {
                                "solvent_vapor": "DMF"
                            }
                        }
                    ]
                },
                {
                    "name": "PCBM",
                    "thickness": 70,
                    "functionality": "Electron-transport"
                },
                {
                    "name": "Ag",
                    "thickness": 100,
                    "functionality": "Contact"
                }
            ]
        },
        {
            "perovskite_composition": {
                "formula": "MAPbI3",
                "a_ions": [
                    {
                        "abbreviation": "MA",
                        "common_name": "Methylammonium",
                        "molecular_formula": "CH6N+",
                        "coefficient": "1"
                    }
                ],
                "b_ions": [
                    {
                        "abbreviation": "Pb",
                        "common_name": "Lead",
                        "molecular_formula": "Pb2+",
                        "coefficient": "1"
                    }
                ],
                "x_ions": [
                    {
                        "abbreviation": "I",
                        "common_name": "Iodide",
                        "molecular_formula": "I-",
                        "coefficient": "3"
                    }
                ]
            },
            "pce": {
                "value": 13.5,
                "unit": "%"
            },
            "jsc": {
                "value": 21.4,
                "unit": "mA cm^-2"
            },
            "voc": {
                "value": 0.965,
                "unit": "V"
            },
            "ff": {
                "value": 0.742
            },
            "active_area": {
                "value": null
            },
            "device_architecture": "pin",
            "number_devices": 50,
            "averaged_quantites": true,
            "light_source": {
                "type": "AM 1.5G",
                "light_intensity": 100
            },
            "encapsulated": false,
            "stability": null,
            "layers": [
                {
                    "name": "ITO",
                    "thickness": null,
                    "functionality": "Contact"
                },
                {
                    "name": "rGO-BH",
                    "thickness": null,
                    "functionality": "Hole-transport",
                    "review_completed": true
                },
                {
                    "name": "CH3NH3PbI3",
                    "thickness": 330,
                    "functionality": "Absorber",
                    "deposition": [
                        {
                            "method": "Spin-coating",
                            "atmosphere": "N2",
                            "temperature": null,
                            "duration": null
                        },
                        {
                            "method": "Solvent annealing",
                            "atmosphere": "Other",
                            "temperature": 100,
                            "duration": 600,
                            "additional_parameters": {
                                "solvent_vapor": "DMF"
                            }
                        }
                    ]
                },
                {
                    "name": "PCBM",
                    "thickness": 70,
                    "functionality": "Electron-transport"
                },
                {
                    "name": "Ag",
                    "thickness": 100,
                    "functionality": "Contact"
                }
            ]
        }
    ]
}
