Repository: lamalab-org/perla-extract

# Data Directory

This directory contains extraction results and ground truth data used for training, optimization, and evaluation of the Perovscribe pipeline.

## Directory Structure

```
data/
├── extractions/          # Extraction results from various sources
│   ├── humans/          # Human-annotated extractions
│   │   ├── Consensus/   # Consensus extractions between different human annotators
│   │   ├── Bear/        # Individual human annotator (anonymized)
│   │   ├── Bee/         # Individual human annotator (anonymized)
│   │   └── ...          # Additional anonymized human annotators
│   ├── claude-opus-4-1-20250805/  # LLM model extractions

File: src/perovscribe/data/extractions/humans/Bear/10.1002--smll.201704007.json
{"doi": "10.1002/smll.201704007", "author": "Rico Meitzner", "cells": [{"perovskite_composition": {"formula": "MAPbI3", "a_ions": [{"abbreviation": "MA", "common_name": "Methylammonium", "molecular_formula": "CH6N+", "coefficient": "1"}], "b_ions": [{"abbreviation": "Pb", "common_name": "Lead", "molecular_formula": "Pb2+", "coefficient": "1"}], "x_ions": [{"abbreviation": "I", "common_name": "Iodide", "molecular_formula": "I-", "coefficient": "3"}]}, "pce": {"value": 20.36, "unit": "%"}, "jsc": {"value": 23.39, "unit": "mA cm^-2"}, "voc": {"value": 1.12, "unit": "V"}, "ff": {"value": 77.7}, "active_area": {"value": 0.12}, "device_architecture": "nip", "number_devices": null, "averaged_quantites": true, "light_source": {"type": "AM 1.5G", "light_intensity": 100}, "encapsulated": false, "stability": null, "layers": [{"name": "ITO", "thickness": null, "functionality": "Contact"}, {"name": "PTAA:F4-TCNQ", "thickness": null, "functionality": "Hole-transport", "additional_treatment": "5 wt-% F4-TCNQ", "deposition": [{"method": "Spin-coating", "atmosphere": "N2", "temperature": null, "duration": null}]}, {"name": "PMMA", "thickness": null, "functionality": "Other", "deposition": [{"method": "Spin-coating", "atmosphere": "N2", "temperature": null, "duration": null}]}, {"name": "CH3NH3PbI3", "thickness": null, "functionality": "Absorber", "deposition": [{"method": "Spin-coating", "atmosphere": "N2", "temperature": null, "duration": null}]}, {"name": "PCBM", "thickness": null, "functionality": "Electron-transport", "deposition": [{"method": "Spin-coating", "atmosphere": "N2", "temperature": null, "duration": null}]}, {"name": "Bphen", "thickness": null, "functionality": "Electron-transport", "deposition": [{"method": "Spin-coating", "atmosphere": "N2", "temperature": null, "duration": null}]}, {"name": "Al", "thickness": 100, "functionality": "Contact", "deposition": [{"method": "Thermal evaporation", "atmosphere": "Vacuum", "temperature": null, "duration": null}]}]}, {"perovskite_composition": {"formula": "MAPbI3", "a_ions": [{"abbreviation": "MA", "common_name": "Methylammonium", "molecular_formula": "CH6N+", "coefficient": "1"}], "b_ions": [{"abbreviation": "Pb", "common_name": "Lead", "molecular_formula": "Pb2+", "coefficient": "1"}], "x_ions": [{"abbreviation": "I", "common_name": "Iodide", "molecular_formula": "I-", "coefficient": "3"}]}, "pce": {"value": 20.08, "unit": "%"}, "jsc": {"value": 23.36, "unit": "mA cm^-2"}, "voc": {"value": 1.12, "unit": "V"}, "ff": {"value": 0.769}, "active_area": {"value": 0.12}, "device_architecture": "nip", "number_devices": null, "averaged_quantites": true, "light_source": {"type": "AM 1.5G", "light_intensity": 100}, "encapsulated": false, "stability": null, "layers": [{"name": "ITO", "thickness": null, "functionality": "Contact"}, {"name": "PTAA:F4-TNCQ", "thickness": null, "functionality": "Hole-transport", "additional_treatment": "5 wt-% F4-TCNQ", "deposition": [{"method": "Spin-coating", "atmosphere": "N2", "temperature": null, "duration": null}]}, {"name": "PMMA", "thickness": null, "functionality": "Other", "additional_treatment": "3 wt-% PMMA", "deposition": [{"method": "Spin-coating", "atmosphere": "N2", "temperature": null, "duration": null}], "review_completed": true}, {"name": "CH3NH3PbI3", "thickness": null, "functionality": "Absorber", "deposition": [{"method": "Spin-coating", "atmosphere": "N2", "temperature": null, "duration": null}]}, {"name": "PCBM", "thickness": null, "functionality": "Electron-transport", "deposition": [{"method": "Spin-coating", "atmosphere": "N2", "temperature": null, "duration": null}]}, {"name": "Bphen", "thickness": null, "functionality": "Electron-transport", "deposition": [{"method": "Spin-coating", "atmosphere": "N2", "temperature": null, "duration": null}]}, {"name": "Al", "thickness": 100, "functionality": "Contact", "deposition": [{"method": "Thermal evaporation", "atmosphere": "Vacuum", "temperature": null, "duration": null}]}]}, {"perovskite_composition": {"formula": "MAPbI3", "a_ions": [{"abbreviation": "MA", "common_name": "Methylammonium", "molecular_formula": "CH6N+", "coefficient": "1"}], "b_ions": [{"abbreviation": "Pb", "common_name": "Lead", "molecular_formula": "Pb2+", "coefficient": "1"}], "x_ions": [{"abbreviation": "I", "common_name": "Iodide", "molecular_formula": "I-", "coefficient": "3"}]}, "pce": {"value": 18.47, "unit": "%"}, "jsc": {"value": 22.45, "unit": "mA cm^-2"}, "voc": {"value": 1.1, "unit": "V"}, "ff": {"value": 0.745}, "active_area": {"value": 0.12}, "device_architecture": "nip", "number_devices": null, "averaged_quantites": true, "light_source": {"type": "AM 1.5G", "light_intensity": 100}, "encapsulated": false, "stability": null, "layers": [{"name": "ITO", "thickness": null, "functionality": "Contact"}, {"name": "PTAA:F4-TNCQ", "thickness": null, "functionality": "Hole-transport", "deposition": [{"method": "Spin-coating", "atmosphere": "N2", "temperature": null, "duration": null}], "additional_treatment": "5 wt-% F4-TCNQ"}, {"name": "PMMA", "thickness": null, "functionality": "Other", "deposition": [{"method": "Spin-coating", "atmosphere": "N2", "temperature": null, "duration": null}], "additional_treatment": "1 wt-% PMMA"}, {"name": "CH3NH3PbI3", "thickness": null, "functionality": "Absorber", "deposition": [{"method": "Spin-coating", "atmosphere": "N2", "temperature": null, "duration": null}]}, {"name": "PCBM", "thickness": null, "functionality": "Electron-transport", "deposition": [{"method": "Spin-coating", "atmosphere": "N2", "temperature": null, "duration": null}]}, {"name": "Bphen", "thickness": null, "functionality": "Electron-transport", "deposition": [{"method": "Spin-coating", "atmosphere": "N2", "temperature": null, "duration": null}]}, {"name": "Al", "thickness": 100, "functionality": "Contact", "deposition": [{"method": "Thermal evaporation", "atmosphere": "Vacuum", "temperature": null, "duration": null}]}]}, {"perovskite_composition": {"formula": "MAPbI3", "a_ions": [{"abbreviation": "MA", "common_name": "Methylammonium", "molecular_formula": "CH6N+", "coefficient": "1"}], "b_ions": [{"abbreviation": "Pb", "common_name": "Lead", "molecular_formula": "Pb2+", "coefficient": "1"}], "x_ions": [{"abbreviation": "I", "common_name": "Iodide", "molecular_formula": "I-", "coefficient": "3"}]}, "pce": {"value": 20.16, "unit": "%"}, "jsc": {"value": 23.38, "unit": "mA cm^-2"}, "voc": {"value": 1.12, "unit": "V"}, "ff": {"value": 0.771}, "active_area": {"value": 0.12}, "device_architecture": "nip", "number_devices": null, "averaged_quantites": true, "light_source": {"type": "AM 1.5G", "light_intensity": 100}, "encapsulated": false, "stability": null, "layers": [{"name": "ITO", "thickness": null, "functionality": "Contact"}, {"name": "PTAA:F4-TNCQ", "thickness": null, "functionality": "Hole-transport", "additional_treatment": "5 wt-% F4-TCNQ", "deposition": [{"method": "Spin-coating", "atmosphere": "N2", "temperature": null, "duration": null}]}, {"review_completed": true, "name": "PMMA", "thickness": null, "functionality": "Other", "additional_treatment": "5 wt-% PMMA", "deposition": [{"method": "Spin-coating", "atmosphere": "N2", "temperature": null, "duration": null}]}, {"name": "CH3NH3PbI3", "thickness": null, "functionality": "Absorber", "deposition": [{"method": "Spin-coating", "atmosphere": "N2", "temperature": null, "duration": null}]}, {"name": "PCBM", "thickness": null, "functionality": "Electron-transport", "deposition": [{"method": "Spin-coating", "atmosphere": "N2", "temperature": null, "duration": null}]}, {"name": "Bphen", "thickness": null, "functionality": "Electron-transport", "deposition": [{"method": "Spin-coating", "atmosphere": "N2", "temperature": null, "duration": null}]}, {"name": "Al", "thickness": 100, "functionality": "Contact", "deposition": [{"method": "Thermal evaporation", "atmosphere": "Vacuum", "temperature": null, "duration": null}]}]}, {"perovskite_composition": {"formula": "MAPbI3", "a_ions": [{"abbreviation": "MA", "common_name": "Methylammonium", "molecular_formula": "CH6N+", "coefficient": "1"}], "b_ions": [{"abbreviation": "Pb", "common_name": "Lead", "molecular_formula": "Pb2+", "coefficient": "1"}], "x_ions": [{"abbreviation": "I", "common_name": "Iodide", "molecular_formula": "I-", "coefficient": "3"}]}, "pce": {"value": 19.9, "unit": "%"}, "jsc": {"value": 23.36, "unit": "mA cm^-2"}, "voc": {"value": 1.12, "unit": "V"}, "ff": {"value": 0.759}, "active_area": {"value": 0.12}, "device_architecture": "nip", "number_devices": null, "averaged_quantites": true, "light_source": {"type": "AM 1.5G", "light_intensity": 100}, "encapsulated": false, "stability": null, "layers": [{"name": "ITO", "thickness": null, "functionality": "Contact"}, {"name": "PTAA:F4-TNCQ", "thickness": null, "functionality": "Hole-transport", "additional_treatment": "5 wt-% F4-TCNQ", "deposition": [{"method": "Spin-coating", "atmosphere": "N2", "temperature": null, "duration": null}]}, {"review_completed": true, "name": "PMMA", "thickness": null, "functionality": "Other", "additional_treatment": "10 wt-% PMMA", "deposition": [{"method": "Spin-coating", "atmosphere": "N2", "temperature": null, "duration": null}]}, {"name": "CH3NH3PbI3", "thickness": null, "functionality": "Absorber", "deposition": [{"method": "Spin-coating", "atmosphere": "N2", "temperature": null, "duration": null}]}, {"name": "PCBM", "thickness": null, "functionality": "Electron-transport", "deposition": [{"method": "Spin-coating", "atmosphere": "N2", "temperature": null, "duration": null}]}, {"name": "Bphen", "thickness": null, "functionality": "Electron-transport", "deposition": [{"method": "Spin-coating", "atmosphere": "N2", "temperature": null, "duration": null}]}, {"name": "Al", "thickness": 100, "functionality": "Contact", "deposition": [{"method": "Thermal evaporation", "atmosphere": "Vacuum", "temperature": null, "duration": null}]}]}, {"perovskite_composition": {"formula": "MAPbI3", "a_ions": [{"abbreviation": "MA", "common_name": "Methylammonium", "molecular_formula": "CH6N+", "coefficient": "1"}], "b_ions": [{"abbreviation": "Pb", "common_name": "Lead", "molecular_formula": "Pb2+", "coefficient": "1"}], "x_ions": [{"abbreviation": "I", "common_name": "Iodide", "molecular_formula": "I-", "coefficient": "3"}]}, "pce": {"value": 18.94, "unit": "%"}, "jsc": {"value": 22.96, "unit": "mA cm^-2"}, "voc": {"value": 1.08, "unit": "V"}, "ff": {"value": 0.762}, "active_area": {"value": 0.12}, "device_architecture": "nip", "number_devices": null, "averaged_quantites": true, "light_source": {"type": "AM 1.5G", "light_intensity": 100}, "encapsulated": false, "stability": null, "layers": [{"name": "ITO", "thickness": null, "functionality": "Contact"}, {"review_completed": true, "name": "PTAA:F4-TCNQ", "thickness": null, "functionality": "Hole-transport", "additional_treatment": "3 wt-% F4-TCNQ", "deposition": [{"method": "Spin-coating", "atmosphere": "N2", "temperature": null, "duration": null}]}, {"name": "CH3NH3PbI3", "thickness": null, "functionality": "Absorber", "deposition": [{"method": "Spin-coating", "atmosphere": "N2", "temperature": null, "duration": null}]}, {"name": "PCBM", "thickness": null, "functionality": "Electron-transport", "deposition": [{"method": "Spin-coating", "atmosphere": "N2", "temperature": null, "duration": null}]}, {"name": "Bphen", "thickness": null, "functionality": "Electron-transport", "deposition": [{"method": "Spin-coating", "atmosphere": "N2", "temperature": null, "duration": null}]}, {"name": "Al", "thickness": 100, "functionality": "Contact", "deposition": [{"method": "Thermal evaporation", "atmosphere": "Vacuum", "temperature": null, "duration": null}]}]}, {"perovskite_composition": {"formula": "MAPbI3", "a_ions": [{"abbreviation": "MA", "common_name": "Methylammonium", "molecular_formula": "CH6N+", "coefficient": "1"}], "b_ions": [{"abbreviation": "Pb", "common_name": "Lead", "molecular_formula": "Pb2+", "coefficient": "1"}], "x_ions": [{"abbreviation": "I", "common_name": "Iodide", "molecular_formula": "I-", "coefficient": "3"}]}, "pce": {"value": 16.18, "unit": "%"}, "jsc": {"value": 20.67, "unit": "mA cm^-2"}, "voc": {"value": 1.06, "unit": "V"}, "ff": {"value": 0.736}, "active_area": {"value": 0.12}, "device_architecture": "nip", "number_devices": null, "averaged_quantites": true, "light_source": {"type": "AM 1.5G", "light_intensity": 100}, "encapsulated": false, "stability": null, "layers": [{"name": "ITO", "thickness": null, "functionality": "Contact"}, {"review_completed": true, "name": "PTAA", "thickness": null, "functionality": "Hole-transport", "deposition": [{"method": "Spin-coating", "atmosphere": "N2", "temperature": null, "duration": null}]}, {"name": "CH3NH3PbI3", "thickness": null, "functionality": "Absorber", "deposition": [{"method": "Spin-coating", "atmosphere": "N2", "temperature": null, "duration": null}]}, {"name": "PCBM", "thickness": null, "functionality": "Electron-transport", "deposition": [{"method": "Spin-coating", "atmosphere": "N2", "temperature": null, "duration": null}]}, {"name": "Bphen", "thickness": null, "functionality": "Electron-transport", "deposition": [{"method": "Spin-coating", "atmosphere": "N2", "temperature": null, "duration": null}]}, {"name": "Al", "thickness": 100, "functionality": "Contact", "deposition": [{"method": "Thermal evaporation", "atmosphere": "Vacuum", "temperature": null, "duration": null}]}]}, {"perovskite_composition": {"formula": "MAPbI3", "a_ions": [{"abbreviation": "MA", "common_name": "Methylammonium", "molecular_formula": "CH6N+", "coefficient": "1"}], "b_ions": [{"abbreviation": "Pb", "common_name": "Lead", "molecular_formula": "Pb2+", "coefficient": "1"}], "x_ions": [{"abbreviation": "I", "common_name": "Iodide", "molecular_formula": "I-", "coefficient": "3"}]}, "pce": {"value": 15.85, "unit": "%"}, "jsc": {"value": 20.75, "unit": "mA cm^-2"}, "voc": {"value": 1.08, "unit": "V"}, "ff": {"value": 0.709}, "active_area": {"value": 0.12}, "device_architecture": "nip", "number_devices": null, "averaged_quantites": true, "light_source": {"type": "AM 1.5G", "light_intensity": 100}, "encapsulated": false, "stability": null, "layers": [{"name": "ITO", "thickness": null, "functionality": "Contact"}, {"name": "PTAA", "thickness": null, "functionality": "Hole-transport", "deposition": [{"method": "Spin-coating", "atmosphere": "N2", "temperature": null, "duration": null}]}, {"name": "PMMA", "thickness": null, "functionality": "Other", "deposition": [{"method": "Spin-coating", "atmosphere": "N2", "temperature": null, "duration": null}]}, {"name": "CH3NH3PbI3", "thickness": null, "functionality": "Absorber", "deposition": [{"method": "Spin-coating", "atmosphere": "N2", "temperature": null, "duration": null}]}, {"name": "PCBM", "thickness": null, "functionality": "Electron-transport", "deposition": [{"method": "Spin-coating", "atmosphere": "N2", "temperature": null, "duration": null}]}, {"name": "Bphen", "thickness": null, "functionality": "Electron-transport", "deposition": [{"method": "Spin-coating", "atmosphere": "N2", "temperature": null, "duration": null}]}, {"name": "Al", "thickness": 100, "functionality": "Contact", "deposition": [{"method": "Thermal evaporation", "atmosphere": "Vacuum", "temperature": null, "duration": null}]}]}, {"perovskite_composition": {"formula": "MAPbI3", "a_ions": [{"abbreviation": "MA", "common_name": "Methylammonium", "molecular_formula": "CH6N+", "coefficient": "1"}], "b_ions": [{"abbreviation": "Pb", "common_name": "Lead", "molecular_formula": "Pb2+", "coefficient": "1"}], "x_ions": [{"abbreviation": "I", "common_name": "Iodide", "molecular_formula": "I-", "coefficient": "3"}]}, "pce": {"value": 18.5, "unit": "%"}, "jsc": {"value": 22.87, "unit": "mA cm^-2"}, "voc": {"value": 1.08, "unit": "V"}, "ff": {"value": 0.749}, "active_area": {"value": 0.12}, "device_architecture": "nip", "number_devices": null, "averaged_quantites": true, "light_source": {"type": "AM 1.5G", "light_intensity": 100}, "encapsulated": false, "stability": null, "layers": [{"name": "ITO", "thickness": null, "functionality": "Contact"}, {"review_completed": true, "name": "PTAA:F4-TCNQ", "thickness": null, "functionality": "Hole-transport", "additional_treatment": "5 wt-% F4-TCNQ", "deposition": [{"method": "Spin-coating", "atmosphere": "N2", "temperature": null, "duration": null}]}, {"name": "CH3NH3PbI3", "thickness": null, "functionality": "Absorber", "deposition": [{"method": "Spin-coating", "atmosphere": "N2", "temperature": null, "duration": null}]}, {"name": "PCBM", "thickness": null, "functionality": "Electron-transport", "deposition": [{"method": "Spin-coating", "atmosphere": "N2", "temperature": null, "duration": null}]}, {"name": "Bphen", "thickness": null, "functionality": "Electron-transport", "deposition": [{"method": "Spin-coating", "atmosphere": "N2", "temperature": null, "duration": null}]}, {"name": "Al", "thickness": 100, "functionality": "Contact", "deposition": [{"method": "Thermal evaporation", "atmosphere": "Vacuum", "temperature": null, "duration": null}]}]}, {"perovskite_composition": {"formula": "MAPbI3", "a_ions": [{"abbreviation": "MA", "common_name": "Methylammonium", "molecular_formula": "CH6N+", "coefficient": "1"}], "b_ions": [{"abbreviation": "Pb", "common_name": "Lead", "molecular_formula": "Pb2+", "coefficient": "1"}], "x_ions": [{"abbreviation": "I", "common_name": "Iodide", "molecular_formula": "I-", "coefficient": "3"}]}, "pce": {"value": 18.08, "unit": "%"}, "jsc": {"value": 22.16, "unit": "mA cm^-2"}, "voc": {"value": 1.08, "unit": "V"}, "ff": {"value": 0.756}, "active_area": {"value": 0.12}, "device_architecture": "nip", "number_devices": null, "averaged_quantites": true, "light_source": {"type": "AM 1.5G", "light_intensity": 100}, "encapsulated": false, "stability": null, "layers": [{"name": "ITO", "thickness": null, "functionality": "Contact"}, {"review_completed": true, "name": "PTAA:F4-TCNQ", "thickness": null, "functionality": "Hole-transport", "additional_treatment": "1 wt-% F4-TCNQ", "deposition": [{"method": "Spin-coating", "atmosphere": "N2", "temperature": null, "duration": null}]}, {"name": "CH3NH3PbI3", "thickness": null, "functionality": "Absorber", "deposition": [{"method": "Spin-coating", "atmosphere": "N2", "temperature": null, "duration": null}]}, {"name": "PCBM", "thickness": null, "functionality": "Electron-transport", "deposition": [{"method": "Spin-coating", "atmosphere": "N2", "temperature": null, "duration": null}]}, {"name": "Bphen", "thickness": null, "functionality": "Electron-transport", "deposition": [{"method": "Spin-coating", "atmosphere": "N2", "temperature": null, "duration": null}]}, {"name": "Al", "thickness": 100, "functionality": "Contact", "deposition": [{"method": "Thermal evaporation", "atmosphere": "Vacuum", "temperature": null, "duration": null}]}]}, {"perovskite_composition": {"formula": "MAPbI3", "a_ions": [{"abbreviation": "MA", "common_name": "Methylammonium", "molecular_formula": "CH6N+", "coefficient": "1"}], "b_ions": [{"abbreviation": "Pb", "common_name": "Lead", "molecular_formula": "Pb2+", "coefficient": "1"}], "x_ions": [{"abbreviation": "I", "common_name": "Iodide", "molecular_formula": "I-", "coefficient": "3"}]}, "pce": {"value": 17.37, "unit": "%"}, "jsc": {"value": 22.7, "unit": "mA cm^-2"}, "voc": {"value": 1.07, "unit": "V"}, "ff": {"value": 0.713}, "active_area": {"value": 0.12}, "device_architecture": "nip", "number_devices": null, "averaged_quantites": true, "light_source": {"type": "AM 1.5G", "light_intensity": 100}, "encapsulated": false, "stability": null, "layers": [{"name": "ITO", "thickness": null, "functionality": "Contact"}, {"review_completed": true, "name": "PTAA:F4-TCNQ", "thickness": null, "functionality": "Hole-transport", "additional_treatment": "10 wt-% F4-TCNQ", "deposition": [{"method": "Spin-coating", "atmosphere": "N2", "temperature": null, "duration": null}]}, {"name": "CH3NH3PbI3", "thickness": null, "functionality": "Absorber", "deposition": [{"method": "Spin-coating", "atmosphere": "N2", "temperature": null, "duration": null}]}, {"name": "PCBM", "thickness": null, "functionality": "Electron-transport", "deposition": [{"method": "Spin-coating", "atmosphere": "N2", "temperature": null, "duration": null}]}, {"name": "Bphen", "thickness": null, "functionality": "Electron-transport", "deposition": [{"method": "Spin-coating", "atmosphere": "N2", "temperature": null, "duration": null}]}, {"name": "Al", "thickness": 100, "functionality": "Contact", "deposition": [{"method": "Thermal evaporation", "atmosphere": "Vacuum", "temperature": null, "duration": null}]}]}]}

File: src/perovscribe/data/extractions/humans/Bear/10.1002--smtd.201900511.json
{"doi": "10.1002/smtd.201900511", "author": "Rico Meitzner", "cells": [{"perovskite_composition": {"formula": "MA0.85FA0.15Pb2+", "a_ions": [{"abbreviation": "MA", "common_name": "Methylammonium", "molecular_formula": "CH3NH3", "coefficient": "0.85"}, {"abbreviation": "FA", "common_name": "Formamidinium", "molecular_formula": "CH5N2+", "coefficient": "0.15"}], "b_ions": [{"abbreviation": "Pb2+", "common_name": "Lead", "molecular_formula": "Pb2+", "coefficient": "1"}], "x_ions": [{"abbreviation": "Iodide", "common_name": null, "molecular_formula": "I-", "coefficient": null}]}, "pce": {"value": 21.05, "unit": "%"}, "jsc": {"value": 23.52, "unit": "mA cm^-2"}, "voc": {"value": 1.091, "unit": "V"}, "ff": {"value": 82}, "active_area": {"value": 0.1}, "device_architecture": "nip", "number_devices": null, "averaged_quantites": false, "light_source": {"type": "AM 1.5G", "light_intensity": 100}, "encapsulated": false, "stability": {"PCE_at_end": 19.37, "potential_bias": "Open circuit", "PCE_at_start": 21.05, "temperature": 25, "humidity": 20, "description": "ISOS-D1", "time": 600, "review_completed": true}, "layers": [{"name": "SLG#"}, {"name": "FTO", "thickness": null, "functionality": "Substrate"}, {"name": "TiO2", "thickness": null, "functionality": "Electron-transport"}, {"name": "SnO2", "functionality": "Electron-transport"}, {"name": "MA0.85FA0.15PbI3 (MACl) + CNT-NH2", "thickness": null, "functionality": "Absorber", "deposition": [{"solution": {"review_completed": true, "solutes": [{"name": "MACl"}, {"name": "CNT-NH2"}, {"review_completed": true, "name": "MAI", "concentration": 1.19, "concentration_unit": "M"}, {"name": "FAI", "concentration": 0.21, "concentration_unit": "M"}, {"name": "PbI2", "concentration": 1.4, "concentration_unit": "M"}], "solvents": [{"name": "DMF", "volume_fraction": 0.8}, {"review_completed": true, "name": "DMSO", "volume_fraction": 0.2}]}}]}, {"name": "Spiro-MeOTAD", "thickness": null, "functionality": "Hole-transport"}, {"name": "Ag", "thickness": null, "functionality": "Contact"}]}]}

File: src/perovscribe/data/extractions/humans/Bear/10.1002--solr.201900370.json
{"doi": "10.1002/solr.201900370", "author": "Rico Meitzner", "cells": [{"perovskite_composition": {"formula": "FA0.85MA0.15PbI2.55Br0.45", "a_ions": [], "b_ions": [], "x_ions": []}, "pce": {"value": 20.3, "unit": "%"}, "jsc": {"value": 23.5, "unit": "mA cm^-2"}, "voc": {"value": 1.11, "unit": "V"}, "ff": {"value": 77.8}, "active_area": {"value": 0.06}, "device_architecture": "nip", "number_devices": null, "averaged_quantites": null, "light_source": {"type": "AM 1.5G", "light_intensity": 100.0}, "encapsulated": null, "stability": null, "layers": [{"name": "FTO", "thickness": null, "functionality": "Substrate", "deposition": null, "additional_treatment": null}, {"name": "SnO2", "thickness": null, "functionality": "Electron-transport", "deposition": null, "additional_treatment": null}, {"name": "FA0.85MA0.15PbI2.55Br0.45", "thickness": null, "functionality": "Absorber", "deposition": [{"step_name": null, "method": "Spin-coating", "atmosphere": "Ambient air", "temperature": null, "duration": null, "antisolvent": null, "solution": {"compounds": null, "solutes": [{"name": "FAI", "concentration": 1.0, "concentration_unit": "M"}, {"name": "PbI2", "concentration": 1.05, "concentration_unit": "M"}, {"name": "MABr", "concentration": 0.2, "concentration_unit": "M"}, {"name": "PbBr2", "concentration": 0.2, "concentration_unit": "M"}], "volume": null, "temperature": null, "solvents": [{"name": "DMF", "volume_fraction": null}, {"name": "DMSO", "volume_fraction": null}]}, "additional_parameters": null}], "additional_treatment": null}, {"name": "Spiro-OMeTAD", "thickness": null, "functionality": "Hole-transport", "deposition": null, "additional_treatment": null}, {"name": "Au", "thickness": null, "functionality": "Contact", "deposition": null, "additional_treatment": null}]}]}

File: src/perovscribe/data/extractions/humans/Bear/10.1002--solr.202000740.json
{"doi": "10.1002/solr.202000740", "author": "Rico Meitzner", "cells": [{"perovskite_composition": {"formula": "(FA0.79MA0.16Cs0.05)0.95Rb0.05Pb(I0.6Br0.4)3", "a_ions": [], "b_ions": [], "x_ions": []}, "pce": {"value": 17.71, "unit": "%"}, "jsc": {"value": 18.53, "unit": "mA cm^-2"}, "voc": {"value": 1.19, "unit": "V"}, "ff": {"value": 80.3}, "active_area": {"value": null}, "device_architecture": "pin", "number_devices": 30, "averaged_quantites": true, "light_source": {"type": "AM 1.5G", "light_intensity": 100.0}, "encapsulated": null, "stability": {"PCE_at_the_start_of_the_experiment": 17.71, "potential_bias": "Open circuit"}, "layers": null}]}

File: src/perovscribe/data/extractions/humans/Bear/10.1002--solr.202100879.json
{
    "doi": "10.1002/solr.202100879",
    "cells": [
        {
            "perovskite_composition": {
                "formula": "",
                "a_ions": [],
                "b_ions": [],
                "x_ions": []
            },
            "pce": {
                "value": 20.1,
                "unit": "%"
            },
            "jsc": {
                "value": 24.14,
                "unit": "mA cm^-2"
            },
            "voc": {
                "value": 1.09,
                "unit": "V"
            },
            "ff": {
                "value": 76.3
            },
            "active_area": {
                "value": null
            },
            "device_architecture": "nip",
            "number_devices": null,
            "averaged_quantites": false,
            "light_source": {
                "type": "AM 1.5G",
                "light_intensity": 100
            },
            "encapsulated": false,
            "stability": {
                "time": 3600000,
                "humidity": 50,
                "PCE_after_1000_hours": {
                    "value": 21.41,
                    "unit": "%"
                },
                "potential_bias": "Open circuit"
            },
            "layers": [
                {
                    "review_completed": true,
                    "name": "ITO",
                    "functionality": "Contact"
                },
                {
                    "review_completed": true,
                    "name": "SnO2",
                    "functionality": "Electron-transport"
                },
                {
                    "review_completed": true,
                    "name": "3D Perovskite",
                    "functionality": "Absorber"
                },
                {
                    "review_completed": true,
                    "name": "Spiro-OMeTAD",
                    "functionality": "Hole-transport",
                    "deposition": [
                        {
                            "review_completed": true,
                            "method": "spin-coating",
                            "atmosphere": "N2"
                        }
                    ]
                },
                {
                    "review_completed": true,
                    "name": "Au",
                    "functionality": "Contact",
                    "deposition": [
                        {
                            "review_completed": true,
                            "step_name": "Contact Deposition",
                            "method": "Evaporation",
                            "atmosphere": "Vacuum"
                        }
                    ]
                }
            ]
        },
        {
            "perovskite_composition": {
                "formula": "Me3SPbI3",
                "a_ions": [
                    {
                        "abbreviation": "Me3S",
                        "common_name": "Trimethylsulfonium",
                        "molecular_formula": "(CH3)3S",
                        "coefficient": "1"
                    }
                ],
                "b_ions": [
                    {
                        "abbreviation": "Pb",
                        "common_name": "Lead",
                        "molecular_formula": "Pb2+",
                        "coefficient": "1"
                    }
                ],
                "x_ions": [
                    {
                        "abbreviation": "I",
                        "common_name": "Iodide",
                        "molecular_formula": "I-",
                        "coefficient": "3"
                    }
                ]
            },
            "pce": {
                "value": 22.07,
                "unit": "%"
            },
            "jsc": {
                "value": 24.64,
                "unit": "mA cm^-2"
            },
            "voc": {
                "value": 1.14,
                "unit": "V"
            },
            "ff": {
                "value": 78.57
            },
            "active_area": {
                "value": null
            },
            "device_architecture": "nip",
            "number_devices": null,
            "averaged_quantites": null,
            "light_source": {
                "type": "AM 1.5G",
                "light_intensity": 100
            },
            "encapsulated": false,
            "stability": {
                "time": 3600000,
                "humidity": 50,
                "PCE_after_1000_hours": {
                    "value": 21.41,
                    "unit": "%"
                },
                "potential_bias": "Open circuit"
            },
            "layers": [
                {
                    "review_completed": true,
                    "name": "ITO",
                    "functionality": "Contact"
                },
                {
                    "review_completed": true,
                    "name": "SnO2",
                    "functionality": "Electron-transport"
                },
                {
                    "review_completed": true,
                    "name": "1D-3D Perovskite",
                    "functionality": "Absorber"
                },
                {
                    "review_completed": true,
                    "name": "Spiro-OMeTAD",
                    "functionality": "Hole-transport",
                    "deposition": [
                        {
                            "review_completed": true,
                            "method": "spin-coating",
                            "atmosphere": "N2"
                        }
                    ]
                },
                {
                    "review_completed": true,
                    "name": "Au",
                    "functionality": "Contact",
                    "deposition": [
                        {
                            "review_completed": true,
                            "step_name": "Contact Deposition",
                            "method": "Evaporation",
                            "atmosphere": "Vacuum"
                        }
                    ]
                }
            ]
        },
        {
            "perovskite_composition": {
                "formula": "Me3SPbI3",
                "a_ions": [
                    {
                        "abbreviation": "Me3S",
                        "common_name": "Trimethylsulfonium",
                        "molecular_formula": "(CH3)3S",
                        "coefficient": "1"
                    }
                ],
                "b_ions": [
                    {
                        "abbreviation": "Pb",
                        "common_name": "Lead",
                        "molecular_formula": "Pb2+",
                        "coefficient": "1"
                    }
                ],
                "x_ions": [
                    {
                        "abbreviation": "I",
                        "common_name": "Iodide",
                        "molecular_formula": "I-",
                        "coefficient": "3"
                    }
                ]
            },
            "pce": {
                "value": 2.09,
                "unit": "%"
            },
            "jsc": {
                "value": 3.76,
                "unit": "mA cm^-2"
            },
            "voc": {
                "value": 0.99,
                "unit": "V"
            },
            "ff": {
                "value": 56
            },
            "active_area": {
                "value": null
            },
            "device_architecture": "nip",
            "number_devices": null,
            "averaged_quantites": null,
            "light_source": {
                "type": "AM 1.5G",
                "light_intensity": 100
            },
            "encapsulated": false,
            "stability": {
                "time": 500,
                "humidity": 50,
                "potential_bias": "Open circuit",
                "PCE_at_the_start_of_the_experiment": {
                    "value": 2.09,
                    "unit": "%"
                },
                "PCE_at_the_end_of_experiment": {
                    "value": 2.09,
                    "unit": "%"
                },
                "review_completed": true
            },
            "layers": [
                {
                    "review_completed": true,
                    "name": "ITO",
                    "functionality": "Contact"
                },
                {
                    "review_completed": true,
                    "name": "SnO2",
                    "functionality": "Electron-transport"
                },
                {
                    "review_completed": true,
                    "name": "M3SPbI3",
                    "functionality": "Absorber"
                },
                {
                    "review_completed": true,
                    "name": "Spiro-OMeTAD",
                    "functionality": "Hole-transport",
                    "deposition": [
                        {
                            "review_completed": true,
                            "method": "spin-coating",
                            "atmosphere": "N2"
                        }
                    ]
                },
                {
                    "review_completed": true,
                    "name": "Au",
                    "functionality": "Contact",
                    "deposition": [
                        {
                            "review_completed": true,
                            "step_name": "Contact Deposition",
                            "method": "Evaporation",
                            "atmosphere": "Vacuum"
                        }
                    ]
                }
            ]
        }
    ]
}
