Repository: lamalab-org/perla-extract

# Data Directory

This directory contains extraction results and ground truth data used for training, optimization, and evaluation of the Perovscribe pipeline.

## Directory Structure

```
data/
├── extractions/          # Extraction results from various sources
│   ├── humans/          # Human-annotated extractions
│   │   ├── Consensus/   # Consensus extractions between different human annotators
│   │   ├── Bear/        # Individual human annotator (anonymized)
│   │   ├── Bee/         # Individual human annotator (anonymized)
│   │   └── ...          # Additional anonymized human annotators
│   ├── claude-opus-4-1-20250805/  # LLM model extractions

File: src/perovscribe/data/extractions/humans/Bear/10.1016--j.jallcom.2018.08.279.json
{"doi": "10.1016/j.jallcom.2018.08.279", "author": "Rico Meitzner", "cells": [{"perovskite_composition": {"formula": "CH3NH3PbI3-xClx", "a_ions": [], "b_ions": [], "x_ions": []}, "pce": {"value": 9.67, "unit": "%"}, "jsc": {"value": 18.7, "unit": "mA cm^-2"}, "voc": {"value": 0.8130000000000001, "unit": "V"}, "ff": {"value": 64.0}, "active_area": {"value": 0.09}, "device_architecture": "nip", "number_devices": null, "averaged_quantites": null, "light_source": {"type": "AM 1.5G", "light_intensity": 100.0}, "encapsulated": null, "stability": null, "layers": [{"name": "FTO", "thickness": null, "functionality": "Substrate", "deposition": null, "additional_treatment": null}, {"name": "TiO2", "thickness": 900.0, "functionality": "Electron-transport", "deposition": [{"step_name": null, "method": "Hydrothermal", "atmosphere": "Other", "temperature": 150.0, "duration": 9000.0, "antisolvent": null, "solution": null, "additional_parameters": null}], "additional_treatment": "Er/Mg co-doping"}, {"name": "CH3NH3PbI3-xClx", "thickness": null, "functionality": "Absorber", "deposition": [{"step_name": null, "method": "Spin-coating", "atmosphere": "Air", "temperature": null, "duration": 25.0, "antisolvent": null, "solution": null, "additional_parameters": null}, {"step_name": null, "method": "Thermal-annealing", "atmosphere": "Air", "temperature": 105.0, "duration": 2700.0, "antisolvent": null, "solution": null, "additional_parameters": null}], "additional_treatment": null}, {"name": "Spiro-OMeTAD", "thickness": null, "functionality": "Hole-transport", "deposition": [{"step_name": null, "method": "Spin-coating", "atmosphere": "Air", "temperature": null, "duration": 25.0, "antisolvent": null, "solution": null, "additional_parameters": null}], "additional_treatment": null}, {"name": "Ag", "thickness": null, "functionality": "Contact", "deposition": [{"step_name": null, "method": "Thermal evaporation", "atmosphere": "Other", "temperature": null, "duration": null, "antisolvent": null, "solution": null, "additional_parameters": null}], "additional_treatment": null}]}]}

File: src/perovscribe/data/extractions/humans/Bear/10.1016--j.jechem.2019.03.023.json
{"doi": "10.1016/j.jechem.2019.03.023", "author": "Rico Meitzner", "cells": [{"perovskite_composition": {"formula": "MAPbI3", "a_ions": [{"abbreviation": "MA", "common_name": "Methylammonium", "molecular_formula": "CH6N+", "coefficient": "1"}], "b_ions": [{"abbreviation": "Pb", "common_name": "Lead", "molecular_formula": "Pb2+", "coefficient": "1"}], "x_ions": [{"abbreviation": "I", "common_name": "Iodide", "molecular_formula": "I-", "coefficient": "3"}]}, "pce": {"value": 15.37, "unit": "%"}, "jsc": {"value": 20.031, "unit": "mA cm^-2"}, "voc": {"value": 1.113, "unit": "V"}, "ff": {"value": 68.777}, "active_area": {"value": 0.1}, "device_architecture": "nip", "number_devices": null, "averaged_quantites": null, "light_source": {"type": "AM 1.5G", "light_intensity": 100}, "encapsulated": null, "stability": null, "layers": [{"review_completed": true, "name": "SLG#", "functionality": "Substrate"}, {"name": "FTO", "thickness": null, "functionality": "Substrate"}, {"review_completed": true, "name": "NiOx", "thickness": null, "functionality": "Hole-transport"}, {"review_completed": true, "name": "MAPbI3", "thickness": 500, "functionality": "Absorber", "deposition": [{"review_completed": true, "method": "Doctor blade coating", "atmosphere": "N2", "temperature": 135, "duration": null, "solution": {"review_completed": true, "volume": null, "temperature": null, "solvents": [{"name": "DMF", "volume_fraction": 0.85}, {"review_completed": true, "name": "DMSO", "volume_fraction": 0.15}]}}, {"method": "Annealing", "atmosphere": "N2", "temperature": 90, "duration": 900, "review_completed": true}]}, {"name": "PC61BM", "thickness": null, "functionality": "Electron-transport"}, {"name": "BCP", "thickness": null, "functionality": "Electron-transport"}, {"name": "Ag", "thickness": 120, "functionality": "Contact"}]}, {"perovskite_composition": {"formula": "MAPbI3", "a_ions": [{"abbreviation": "MA", "common_name": "Methylammonium", "molecular_formula": "CH6N+", "coefficient": "1"}], "b_ions": [{"abbreviation": "Pb", "common_name": "Lead", "molecular_formula": "Pb2+", "coefficient": "1"}], "x_ions": [{"abbreviation": "I", "common_name": "Iodide", "molecular_formula": "I-", "coefficient": "3"}]}, "pce": {"value": 13.83, "unit": "%"}, "jsc": {"value": 19.98, "unit": "mA cm^-2"}, "voc": {"value": 0.908, "unit": "V"}, "ff": {"value": 76.26}, "active_area": {"value": 0.1}, "device_architecture": "nip", "number_devices": null, "averaged_quantites": true, "light_source": {"type": "AM 1.5G", "light_intensity": 100}, "encapsulated": false, "stability": null, "layers": [{"review_completed": true, "name": "SLG#", "functionality": "Substrate"}, {"name": "FTO", "thickness": null, "functionality": "Substrate"}, {"name": "PEDOT:PSS", "thickness": null, "functionality": "Hole-transport"}, {"review_completed": true, "name": "MAPbI3", "thickness": 500, "functionality": "Absorber", "deposition": [{"review_completed": true, "method": "Doctor blade coating", "atmosphere": "N2", "temperature": 135, "duration": null, "solution": {"review_completed": true, "volume": null, "temperature": null, "solvents": [{"name": "DMF", "volume_fraction": 0.85}, {"review_completed": true, "name": "DMSO", "volume_fraction": 0.15}]}}, {"method": "Annealing", "atmosphere": "N2", "temperature": 90, "duration": 900, "review_completed": true}]}, {"name": "PC61BM", "thickness": null, "functionality": "Electron-transport"}, {"name": "BCP", "thickness": null, "functionality": "Electron-transport"}, {"name": "Ag", "thickness": 120, "functionality": "Contact"}]}, {"perovskite_composition": {"formula": "MAPbI3", "a_ions": [{"abbreviation": "MA", "common_name": "Methylammonium", "molecular_formula": "CH6N+", "coefficient": "1"}], "b_ions": [{"abbreviation": "Pb", "common_name": "Lead", "molecular_formula": "Pb2+", "coefficient": "1"}], "x_ions": [{"abbreviation": "I", "common_name": "Iodide", "molecular_formula": "I-", "coefficient": "3"}]}, "pce": {"value": 12.13, "unit": "%"}, "jsc": {"value": 19.25, "unit": "mA cm^-2"}, "voc": {"value": 0.897, "unit": "V"}, "ff": {"value": 70.31}, "active_area": {"value": 0.1}, "device_architecture": "nip", "number_devices": null, "averaged_quantites": true, "light_source": {"type": "AM 1.5G", "light_intensity": 100}, "encapsulated": false, "stability": null, "layers": [{"review_completed": true, "name": "SLG#", "functionality": "Substrate"}, {"name": "FTO", "thickness": null, "functionality": "Substrate"}, {"name": "PEDOT:PSS", "thickness": null, "functionality": "Hole-transport"}, {"review_completed": true, "name": "MAPbI3", "thickness": 500, "functionality": "Absorber", "deposition": [{"review_completed": true, "method": "Doctor blade coating", "atmosphere": "N2", "temperature": 135, "duration": null, "solution": {"review_completed": true, "volume": null, "temperature": null, "solvents": [{"name": "DMF", "volume_fraction": 0.7}, {"review_completed": true, "name": "DMSO", "volume_fraction": 0.3}]}}, {"review_completed": true, "method": "Annealing", "atmosphere": "N2", "temperature": 90, "duration": 900}]}, {"name": "PC61BM", "thickness": null, "functionality": "Electron-transport"}, {"name": "BCP", "thickness": null, "functionality": "Electron-transport"}, {"name": "Ag", "thickness": 120, "functionality": "Contact"}]}, {"perovskite_composition": {"formula": "MAPbI3", "a_ions": [{"abbreviation": "MA", "common_name": "Methylammonium", "molecular_formula": "CH6N+", "coefficient": "1"}], "b_ions": [{"abbreviation": "Pb", "common_name": "Lead", "molecular_formula": "Pb2+", "coefficient": "1"}], "x_ions": [{"abbreviation": "I", "common_name": "Iodide", "molecular_formula": "I-", "coefficient": "3"}]}, "pce": {"value": 10.03, "unit": "%"}, "jsc": {"value": 16.6, "unit": "mA cm^-2"}, "voc": {"value": 0.872, "unit": "V"}, "ff": {"value": 69.26}, "active_area": {"value": 0.1}, "device_architecture": "nip", "number_devices": null, "averaged_quantites": true, "light_source": {"type": "AM 1.5G", "light_intensity": 100}, "encapsulated": false, "stability": null, "layers": [{"review_completed": true, "name": "SLG#", "functionality": "Substrate"}, {"name": "FTO", "thickness": null, "functionality": "Substrate"}, {"name": "PEDOT:PSS", "thickness": null, "functionality": "Hole-transport"}, {"review_completed": true, "name": "MAPbI3", "thickness": 500, "functionality": "Absorber", "deposition": [{"review_completed": true, "step_name": "Coating", "method": "Doctor blade coating", "atmosphere": "Ambient air", "temperature": 135, "duration": null, "solution": {"review_completed": true, "volume": null, "temperature": null, "solvents": [{"name": "DMF", "volume_fraction": 1}]}}, {"review_completed": true, "step_name": "Annealing", "atmosphere": "N2", "temperature": 90, "duration": 15, "method": "Annealing"}]}, {"name": "PC61BM", "thickness": null, "functionality": "Electron-transport"}, {"name": "BCP", "thickness": null, "functionality": "Electron-transport"}, {"name": "Ag", "thickness": 120, "functionality": "Contact"}]}, {"perovskite_composition": {"formula": "MAPbI3", "a_ions": [{"abbreviation": "MA", "common_name": "Methylammonium", "molecular_formula": "CH6N+", "coefficient": "1"}], "b_ions": [{"abbreviation": "Pb", "common_name": "Lead", "molecular_formula": "Pb2+", "coefficient": "1"}], "x_ions": [{"abbreviation": "I", "common_name": "Iodide", "molecular_formula": "I-", "coefficient": "3"}]}, "pce": {"value": 11.42, "unit": "%"}, "jsc": {"value": 18.93, "unit": "mA cm^-2"}, "voc": {"value": 0.894, "unit": "V"}, "ff": {"value": 67.54}, "active_area": {"value": 0.1}, "device_architecture": "nip", "number_devices": null, "averaged_quantites": true, "light_source": {"type": "AM 1.5G", "light_intensity": 100}, "encapsulated": false, "stability": null, "layers": [{"review_completed": true, "name": "SLG#", "functionality": "Substrate"}, {"name": "FTO", "thickness": null, "functionality": "Substrate"}, {"name": "PEDOT:PSS", "thickness": null, "functionality": "Hole-transport"}, {"review_completed": true, "name": "MAPbI3", "thickness": 500, "functionality": "Absorber", "deposition": [{"review_completed": true, "method": "Doctor blade coating", "atmosphere": "N2", "temperature": 135, "duration": null, "solution": {"review_completed": true, "volume": null, "temperature": null, "solvents": [{"name": "DMF", "volume_fraction": 0.55}, {"review_completed": true, "name": "DMSO", "volume_fraction": 0.45}]}}, {"review_completed": true, "method": "Annealing", "atmosphere": "N2", "temperature": 90, "duration": 900}]}, {"name": "PC61BM", "thickness": null, "functionality": "Electron-transport"}, {"name": "BCP", "thickness": null, "functionality": "Electron-transport"}, {"name": "Ag", "thickness": 120, "functionality": "Contact"}]}]}

File: src/perovscribe/data/extractions/humans/Bear/10.1016--j.jechem.2023.07.002.json
{"doi": "10.1016/j.jechem.2023.07.002", "author": "Rico Meitzner", "cells": [{"perovskite_composition": {"formula": "", "a_ions": [], "b_ions": [], "x_ions": []}, "pce": {"value": 22.06, "unit": "%"}, "jsc": {"value": 24.28, "unit": "mA cm^-2"}, "voc": {"value": 1.12, "unit": "V"}, "ff": {"value": 83.55}, "active_area": {"value": null}, "device_architecture": "pin", "number_devices": null, "averaged_quantites": true, "light_source": {"type": "AM 1.5G", "light_intensity": 100}, "encapsulated": false, "stability": {"review_completed": true, "time": 1000, "light_intensity": 100, "humidity": 0, "temperature": 45, "PCE_at_start": 22.06, "PCE_after_1000_hours": 19.3, "potential_bias": "Open circuit", "PCE_at_end": 19.3}, "layers": [{"review_completed": true, "name": "ITO", "functionality": "Contact"}, {"review_completed": true, "name": "NiOx", "functionality": "Hole-transport"}, {"review_completed": true, "name": "Al2O3", "functionality": "Other"}, {"name": "Perovskite+C-QD", "functionality": "Absorber", "deposition": [{"solution": {"solutes": [{}]}}]}, {"name": "PC61BM + C60", "functionality": "Electron-transport", "deposition": [{"review_completed": true, "method": "Spin Coating", "atmosphere": "N2", "solution": {"review_completed": true, "solutes": [{"name": "PC61BM"}, {"review_completed": true, "name": "C60"}]}}]}, {"name": "BCP", "functionality": "Electron-transport"}, {"review_completed": true, "name": "Ag", "functionality": "Contact", "deposition": [{"review_completed": true, "method": "Evaporation", "atmosphere": "Vacuum"}]}, {"review_completed": true, "name": "PTAA", "functionality": "Hole-transport", "deposition": [{"method": "Spin Coating", "atmosphere": "N2", "solution": {"solutes": [{"name": "PTAA"}]}}]}]}, {"perovskite_composition": {"formula": "", "a_ions": [], "b_ions": [], "x_ions": []}, "pce": {"value": 20.98, "unit": "%"}, "jsc": {"value": 23.63, "unit": "mA cm^-2"}, "voc": {"value": 1.07, "unit": "V"}, "ff": {"value": 80.21}, "active_area": {"value": null}, "device_architecture": "pin", "number_devices": null, "averaged_quantites": true, "light_source": {"type": "AM 1.5G", "light_intensity": 100}, "encapsulated": false, "stability": {"review_completed": true, "time": 1000, "light_intensity": 0, "humidity": 0, "temperature": 85, "PCE_at_start": 20.98, "PCE_after_1000_hours": 8.18, "potential_bias": "Open circuit"}, "layers": [{"review_completed": true, "name": "ITO", "functionality": "Contact"}, {"review_completed": true, "name": "NiOx", "functionality": "Hole-transport"}, {"review_completed": true, "name": "Al2O3", "functionality": "Other"}, {"name": "Perovskite", "functionality": "Absorber"}, {"name": "PC61BM + C60", "functionality": "Electron-transport", "deposition": [{"review_completed": true, "method": "Spin Coating", "atmosphere": "N2", "solution": {"review_completed": true, "solutes": [{"name": "PC61BM"}, {"review_completed": true, "name": "C60"}]}}]}, {"name": "BCP", "functionality": "Electron-transport"}, {"review_completed": true, "name": "Ag", "functionality": "Contact", "deposition": [{"review_completed": true, "method": "Evaporation", "atmosphere": "Vacuum"}]}, {"review_completed": true, "name": "PTAA", "functionality": "Hole-transport", "deposition": [{"method": "Spin Coating", "atmosphere": "N2", "solution": {"solutes": [{"name": "PTAA"}]}}]}]}, {"perovskite_composition": {"formula": "", "a_ions": [], "b_ions": [], "x_ions": []}, "pce": {"value": 22.06, "unit": "%"}, "jsc": {"value": 24.28, "unit": "mA cm^-2"}, "voc": {"value": 1.12, "unit": "V"}, "ff": {"value": 83.55}, "active_area": {"value": null}, "device_architecture": "pin", "number_devices": null, "averaged_quantites": true, "light_source": {"type": "AM 1.5G", "light_intensity": 100}, "encapsulated": true, "stability": {"review_completed": true, "time": 1000, "light_intensity": 0, "humidity": 0, "temperature": 85, "PCE_at_start": 22.06, "PCE_after_1000_hours": 19.19, "potential_bias": "Open circuit", "PCE_at_end": 19.19}, "layers": [{"review_completed": true, "name": "ITO", "functionality": "Contact"}, {"review_completed": true, "name": "NiOx", "functionality": "Hole-transport"}, {"review_completed": true, "name": "Al2O3", "functionality": "Other"}, {"name": "Perovskite+C-QD", "functionality": "Absorber", "deposition": [{"solution": {"solutes": [{}]}}]}, {"name": "PC61BM + C60", "functionality": "Electron-transport", "deposition": [{"review_completed": true, "method": "Spin Coating", "atmosphere": "N2", "solution": {"review_completed": true, "solutes": [{"name": "PC61BM"}, {"review_completed": true, "name": "C60"}]}}]}, {"name": "BCP", "functionality": "Electron-transport"}, {"review_completed": true, "name": "Ag", "functionality": "Contact", "deposition": [{"review_completed": true, "method": "Evaporation", "atmosphere": "Vacuum"}]}, {"review_completed": true, "name": "PTAA", "functionality": "Hole-transport", "deposition": [{"method": "Spin Coating", "atmosphere": "N2", "solution": {"solutes": [{"name": "PTAA"}]}}]}]}, {"perovskite_composition": {"formula": "", "a_ions": [], "b_ions": [], "x_ions": []}, "pce": {"value": 20.98, "unit": "%"}, "jsc": {"value": 23.63, "unit": "mA cm^-2"}, "voc": {"value": 1.07, "unit": "V"}, "ff": {"value": 80.21}, "active_area": {"value": null}, "device_architecture": "pin", "number_devices": null, "averaged_quantites": true, "light_source": {"type": "AM 1.5G", "light_intensity": 100}, "encapsulated": true, "stability": {"review_completed": true, "time": 1000, "light_intensity": 100, "humidity": 10, "temperature": 45, "PCE_at_start": 20.98, "potential_bias": "MPPT", "PCE_at_end": 12.94}, "layers": [{"review_completed": true, "name": "ITO", "functionality": "Contact"}, {"review_completed": true, "name": "NiOx", "functionality": "Hole-transport"}, {"review_completed": true, "name": "Al2O3", "functionality": "Other"}, {"name": "Perovskite", "functionality": "Absorber"}, {"name": "PC61BM + C60", "functionality": "Electron-transport", "deposition": [{"review_completed": true, "method": "Spin Coating", "atmosphere": "N2", "solution": {"review_completed": true, "solutes": [{"name": "PC61BM"}, {"review_completed": true, "name": "C60"}]}}]}, {"name": "BCP", "functionality": "Electron-transport"}, {"review_completed": true, "name": "Ag", "functionality": "Contact", "deposition": [{"review_completed": true, "method": "Evaporation", "atmosphere": "Vacuum"}]}, {"review_completed": true, "name": "PTAA", "functionality": "Hole-transport", "deposition": [{"method": "Spin Coating", "atmosphere": "N2", "solution": {"solutes": [{"name": "PTAA"}]}}]}]}]}

File: src/perovscribe/data/extractions/humans/Bear/10.1016--j.nanoen.2016.05.023.json
{
    "doi": "10.1016/j.nanoen.2016.05.023",
    "cells": [
        {
            "perovskite_composition": {
                "formula": "MAPbI3-xClx",
                "a_ions": [
                    {
                        "abbreviation": "MA",
                        "common_name": "Methylammonium",
                        "molecular_formula": "CH6N+",
                        "coefficient": "1"
                    }
                ],
                "b_ions": [
                    {
                        "abbreviation": "Pb",
                        "common_name": "Lead",
                        "molecular_formula": "Pb2+",
                        "coefficient": "1"
                    }
                ],
                "x_ions": [
                    {
                        "abbreviation": "I",
                        "common_name": "Iodide",
                        "molecular_formula": "I-",
                        "coefficient": "3-x"
                    },
                    {
                        "abbreviation": "Cl",
                        "common_name": "Chloride",
                        "molecular_formula": "Cl-",
                        "coefficient": "x"
                    }
                ]
            },
            "pce": {
                "value": 17.1,
                "unit": "%"
            },
            "jsc": {
                "value": 23.03,
                "unit": "mA cm^-2"
            },
            "voc": {
                "value": 1.1,
                "unit": "V"
            },
            "ff": {
                "value": 67.3
            },
            "active_area": {
                "value": 0.09
            },
            "device_architecture": "nip",
            "number_devices": null,
            "averaged_quantites": true,
            "light_source": {
                "type": "AM 1.5G",
                "light_intensity": 100
            },
            "encapsulated": false,
            "stability": {
                "time": 1200,
                "humidity": 50,
                "potential_bias": "Open circuit",
                "description": "ISOS-D1",
                "PCE_at_the_end_of_experiment": {
                    "value": 14.5,
                    "unit": "%"
                },
                "PCE_at_the_start_of_the_experiment": {
                    "value": 17.1,
                    "unit": "%"
                },
                "temperature": 25,
                "review_completed": true
            },
            "layers": [
                {
                    "name": "FTO",
                    "thickness": null,
                    "functionality": "Substrate"
                },
                {
                    "name": "TiO2",
                    "thickness": null,
                    "functionality": "Electron-transport",
                    "deposition": [
                        {
                            "method": "Spin-coating",
                            "atmosphere": "Air",
                            "temperature": null,
                            "duration": null
                        }
                    ]
                },
                {
                    "name": "Perovskite with PCBM/PEG network",
                    "thickness": null,
                    "functionality": "Absorber",
                    "deposition": [
                        {
                            "method": "Spin-coating",
                            "atmosphere": "Air",
                            "temperature": 100,
                            "duration": 5400
                        }
                    ]
                },
                {
                    "name": "Spiro-OMeTAD",
                    "thickness": null,
                    "functionality": "Hole-transport",
                    "deposition": [
                        {
                            "method": "Spin-coating",
                            "atmosphere": "Air",
                            "temperature": null,
                            "duration": null
                        }
                    ]
                },
                {
                    "name": "Au",
                    "thickness": 80,
                    "functionality": "Contact",
                    "deposition": [
                        {
                            "method": "Evaporation",
                            "atmosphere": "Vacuum",
                            "temperature": null,
                            "duration": null
                        }
                    ]
                }
            ]
        },
        {
            "perovskite_composition": {
                "formula": "MAPbI3-xClx",
                "a_ions": [
                    {
                        "abbreviation": "MA",
                        "common_name": "Methylammonium",
                        "molecular_formula": "CH6N+",
                        "coefficient": "1"
                    }
                ],
                "b_ions": [
                    {
                        "abbreviation": "Pb",
                        "common_name": "Lead",
                        "molecular_formula": "Pb2+",
                        "coefficient": "1"
                    }
                ],
                "x_ions": [
                    {
                        "abbreviation": "I",
                        "common_name": "Iodide",
                        "molecular_formula": "I-",
                        "coefficient": "3-x"
                    },
                    {
                        "abbreviation": "Cl",
                        "common_name": "Chloride",
                        "molecular_formula": "Cl-",
                        "coefficient": "x"
                    }
                ]
            },
            "pce": {
                "value": 16.3,
                "unit": "%"
            },
            "jsc": {
                "value": 22.92,
                "unit": "mA cm^-2"
            },
            "voc": {
                "value": 1.05,
                "unit": "V"
            },
            "ff": {
                "value": 65.8
            },
            "active_area": {
                "value": 0.09
            },
            "device_architecture": "nip",
            "number_devices": null,
            "averaged_quantites": true,
            "light_source": {
                "type": "AM 1.5G",
                "light_intensity": 100
            },
            "encapsulated": false,
            "stability": {
                "review_completed": true,
                "potential_bias": "Open circuit"
            },
            "layers": [
                {
                    "name": "FTO",
                    "thickness": null,
                    "functionality": "Substrate"
                },
                {
                    "name": "TiO2",
                    "thickness": null,
                    "functionality": "Electron-transport",
                    "deposition": [
                        {
                            "method": "Spin-coating",
                            "atmosphere": "Air",
                            "temperature": null,
                            "duration": null
                        }
                    ]
                },
                {
                    "name": "Perovskite with PEG network",
                    "thickness": null,
                    "functionality": "Absorber",
                    "deposition": [
                        {
                            "method": "Spin-coating",
                            "atmosphere": "Air",
                            "temperature": 100,
                            "duration": 5400
                        }
                    ]
                },
                {
                    "name": "Spiro-OMeTAD",
                    "thickness": null,
                    "functionality": "Hole-transport",
                    "deposition": [
                        {
                            "method": "Spin-coating",
                            "atmosphere": "Air",
                            "temperature": null,
                            "duration": null
                        }
                    ]
                },
                {
                    "name": "Au",
                    "thickness": 80,
                    "functionality": "Contact",
                    "deposition": [
                        {
                            "method": "Evaporation",
                            "atmosphere": "Vacuum",
                            "temperature": null,
                            "duration": null
                        }
                    ]
                }
            ]
        },
        {
            "perovskite_composition": {
                "formula": "MAPbI3-xClx",
                "a_ions": [
                    {
                        "abbreviation": "MA",
                        "common_name": "Methylammonium",
                        "molecular_formula": "CH6N+",
                        "coefficient": "1"
                    }
                ],
                "b_ions": [
                    {
                        "abbreviation": "Pb",
                        "common_name": "Lead",
                        "molecular_formula": "Pb2+",
                        "coefficient": "1"
                    }
                ],
                "x_ions": [
                    {
                        "abbreviation": "I",
                        "common_name": "Iodide",
                        "molecular_formula": "I-",
                        "coefficient": "3-x"
                    },
                    {
                        "abbreviation": "Cl",
                        "common_name": "Chloride",
                        "molecular_formula": "Cl-",
                        "coefficient": "x"
                    }
                ]
            },
            "pce": {
                "value": 14.2,
                "unit": "%"
            },
            "jsc": {
                "value": 22.88,
                "unit": "mA cm^-2"
            },
            "voc": {
                "value": 1.07,
                "unit": "V"
            },
            "ff": {
                "value": 58
            },
            "active_area": {
                "value": 0.09
            },
            "device_architecture": "nip",
            "number_devices": null,
            "averaged_quantites": true,
            "light_source": {
                "type": "AM 1.5G",
                "light_intensity": 100
            },
            "encapsulated": false,
            "stability": {
                "review_completed": true,
                "time": 75,
                "humidity": 50,
                "temperature": 25,
                "PCE_at_the_start_of_the_experiment": {
                    "value": 14.5,
                    "unit": "%"
                },
                "PCE_at_the_end_of_experiment": {
                    "value": 3.5,
                    "unit": "%"
                },
                "potential_bias": "Open circuit"
            },
            "layers": [
                {
                    "name": "FTO",
                    "thickness": null,
                    "functionality": "Substrate"
                },
                {
                    "name": "TiO2",
                    "thickness": null,
                    "functionality": "Electron-transport",
                    "deposition": [
                        {
                            "method": "Spin-coating",
                            "atmosphere": "Air",
                            "temperature": null,
                            "duration": null
                        }
                    ]
                },
                {
                    "name": "Perovskite with PCBM",
                    "thickness": null,
                    "functionality": "Absorber",
                    "deposition": [
                        {
                            "method": "Spin-coating",
                            "atmosphere": "Air",
                            "temperature": 100,
                            "duration": 5400
                        }
                    ]
                },
                {
                    "name": "Spiro-OMeTAD",
                    "thickness": null,
                    "functionality": "Hole-transport",
                    "deposition": [
                        {
                            "method": "Spin-coating",
                            "atmosphere": "Air",
                            "temperature": null,
                            "duration": null
                        }
                    ]
                },
                {
                    "name": "Au",
                    "thickness": 80,
                    "functionality": "Contact",
                    "deposition": [
                        {
                            "method": "Evaporation",
                            "atmosphere": "Vacuum",
                            "temperature": null,
                            "duration": null
                        }
                    ]
                }
            ]
        },
        {
            "perovskite_composition": {
                "formula": "MAPbI3-xClx",
                "a_ions": [
                    {
                        "abbreviation": "MA",
                        "common_name": "Methylammonium",
                        "molecular_formula": "CH6N+",
                        "coefficient": "1"
                    }
                ],
                "b_ions": [
                    {
                        "abbreviation": "Pb",
                        "common_name": "Lead",
                        "molecular_formula": "Pb2+",
                        "coefficient": "1"
                    }
                ],
                "x_ions": [
                    {
                        "abbreviation": "I",
                        "common_name": "Iodide",
                        "molecular_formula": "I-",
                        "coefficient": "3-x"
                    },
                    {
                        "abbreviation": "Cl",
                        "common_name": "Chloride",
                        "molecular_formula": "Cl-",
                        "coefficient": "x"
                    }
                ]
            },
            "pce": {
                "value": 12.5,
                "unit": "%"
            },
            "jsc": {
                "value": 22.47,
                "unit": "mA cm^-2"
            },
            "voc": {
                "value": 0.96,
                "unit": "V"
            },
            "ff": {
                "value": 57.9
            },
            "active_area": {
                "value": 0.09
            },
            "device_architecture": "nip",
            "number_devices": null,
            "averaged_quantites": true,
            "light_source": {
                "type": "AM 1.5G",
                "light_intensity": 100
            },
            "encapsulated": false,
            "stability": {
                "review_completed": true,
                "time": 75,
                "humidity": 50,
                "temperature": 25,
                "PCE_at_the_start_of_the_experiment": {
                    "value": 14.5,
                    "unit": "%"
                },
                "PCE_at_the_end_of_experiment": {
                    "value": 3.5,
                    "unit": "%"
                },
                "potential_bias": "Open circuit"
            },
            "layers": [
                {
                    "name": "FTO",
                    "thickness": null,
                    "functionality": "Substrate"
                },
                {
                    "name": "TiO2",
                    "thickness": null,
                    "functionality": "Electron-transport",
                    "deposition": [
                        {
                            "method": "Spin-coating",
                            "atmosphere": "Air",
                            "temperature": null,
                            "duration": null
                        }
                    ]
                },
                {
                    "name": "Perovskite",
                    "thickness": null,
                    "functionality": "Absorber",
                    "deposition": [
                        {
                            "method": "Spin-coating",
                            "atmosphere": "Air",
                            "temperature": 100,
                            "duration": 5400
                        }
                    ]
                },
                {
                    "name": "Spiro-OMeTAD",
                    "thickness": null,
                    "functionality": "Hole-transport",
                    "deposition": [
                        {
                            "method": "Spin-coating",
                            "atmosphere": "Air",
                            "temperature": null,
                            "duration": null
                        }
                    ]
                },
                {
                    "name": "Au",
                    "thickness": 80,
                    "functionality": "Contact",
                    "deposition": [
                        {
                            "method": "Evaporation",
                            "atmosphere": "Vacuum",
                            "temperature": null,
                            "duration": null
                        }
                    ]
                }
            ]
        }
    ]
}

File: src/perovscribe/data/extractions/humans/Bear/10.1021--acs.jpclett.1c04241.json
{"doi": "10.1021/acs.jpclett.1c04241", "author": "Rico Meitzner", "cells": [{"perovskite_composition": {"formula": "", "a_ions": [], "b_ions": [], "x_ions": []}, "pce": {"value": 25.17, "unit": "%"}, "jsc": {"value": 0, "unit": "mA cm^-2"}, "voc": {"value": 0, "unit": "V"}, "ff": {"value": 0}, "active_area": {"value": null}, "device_architecture": "nip", "number_devices": null, "averaged_quantites": false, "light_source": {"type": "AM 1.5G", "light_intensity": 100}, "encapsulated": false, "stability": null, "layers": null}]}

File: src/perovscribe/data/extractions/humans/Bear/10.1021--acsaem.0c02405.json
{"doi": "10.1021/acsaem.0c02405", "author": "Rico Meitzner", "cells": [{"perovskite_composition": {"formula": "Cs0.05FA0.79MA0.16PbBr0.51I2.49", "a_ions": [], "b_ions": [], "x_ions": []}, "pce": {"value": 0.5, "unit": "%"}, "jsc": {"value": 4.1, "unit": "mA cm^-2"}, "voc": {"value": 0.69, "unit": "V"}, "ff": {"value": 18.8}, "active_area": {"value": 0.126}, "device_architecture": "pin", "number_devices": 3, "averaged_quantites": true, "light_source": {"type": "AM 1.5G", "description": "Newport solar simulator (model 91160) with a xenon arc lamp and an AM 1.5 filter"}, "encapsulated": null, "stability": null, "layers": [{"name": "FTO", "thickness": null, "functionality": "Substrate", "deposition": null, "additional_treatment": null}, {"name": "NiOx", "thickness": 25.0, "functionality": "Hole-transport", "deposition": [{"step_name": null, "method": "Reactive pulsed DC sputtering", "atmosphere": "Other", "temperature": null, "duration": null, "antisolvent": null, "solution": null, "additional_parameters": {"power": "500 W", "gas_flows": "25 sccm O2, 25 sccm Ar", "pressure": "6 x 10^-3 Torr", "duration": "45 s"}}], "additional_treatment": null}, {"name": "Cs0.05FA0.79MA0.16PbBr0.51I2.49", "thickness": null, "functionality": "Absorber", "deposition": [{"step_name": null, "method": "Spin-coating", "atmosphere": "N2", "temperature": null, "duration": null, "antisolvent": null, "solution": null, "additional_parameters": {"first_step": "1000 rpm for 10 s", "second_step": "6000 rpm for 20 s", "antisolvent": "100 \u03bcL anhydrous chlorobenzene"}}], "additional_treatment": null}, {"name": "SnOx", "thickness": null, "functionality": "Electron-transport", "deposition": [{"step_name": null, "method": "Atomic layer deposition", "atmosphere": "Other", "temperature": 90.0, "duration": null, "antisolvent": null, "solution": null, "additional_parameters": {"precursors": "TDMASn and H2O", "cycle": "0.4 s TDMASn / 0.8 s N2 purge / 0.4 s H2O / 0.8 s N2 purge", "number_of_cycles": 75}}], "additional_treatment": null}, {"name": "ZnO/Al", "thickness": 230.0, "functionality": "Contact", "deposition": [{"step_name": null, "method": "Sputtering", "atmosphere": "Other", "temperature": null, "duration": null, "antisolvent": null, "solution": null, "additional_parameters": {"power": "400 W RF", "duration": "125 s"}}], "additional_treatment": null}]}]}
