Repository: lamalab-org/perla-extract

# Data Directory

This directory contains extraction results and ground truth data used for training, optimization, and evaluation of the Perovscribe pipeline.

## Directory Structure

```
data/
├── extractions/          # Extraction results from various sources
│   ├── humans/          # Human-annotated extractions
│   │   ├── Consensus/   # Consensus extractions between different human annotators
│   │   ├── Bear/        # Individual human annotator (anonymized)
│   │   ├── Bee/         # Individual human annotator (anonymized)
│   │   └── ...          # Additional anonymized human annotators
│   ├── claude-opus-4-1-20250805/  # LLM model extractions

File: src/perovscribe/data/extractions/humans/Bear/10.1039--c5dt02388b.json
{"doi": "10.1039/c5dt02388b", "author": "Rico Meitzner", "cells": [{"perovskite_composition": {"formula": "", "a_ions": [], "b_ions": [], "x_ions": []}, "pce": {"value": 12.4, "unit": "%"}, "jsc": {"value": 19, "unit": "mA cm^-2"}, "voc": {"value": 0.93, "unit": "V"}, "ff": {"value": 70.4}, "active_area": {"value": 0.09}, "device_architecture": "nip", "number_devices": null, "averaged_quantites": true, "light_source": {"type": "AM 1.5G", "light_intensity": 100}, "encapsulated": false, "stability": null, "layers": [{"name": "FTO", "thickness": null, "functionality": "Substrate"}, {"name": "TiO2, compact", "thickness": 50, "functionality": "Electron-transport", "deposition": [{"method": "Spin-coating", "atmosphere": "Air", "temperature": null, "duration": null}, {"method": "TiCl4 treatment", "atmosphere": "Air", "temperature": 70, "duration": 1800}]}, {"review_completed": true, "name": "TiO2, mesoporous", "thickness": 180, "functionality": "Electron-transport", "additional_treatment": "60 min TiCl4 treatment", "deposition": [{"method": "Spin-coating", "atmosphere": "Air", "temperature": null, "duration": null}, {"method": "TiCl4 treatment", "atmosphere": "Air", "temperature": 70, "duration": 1800}]}, {"name": "CH3NH3PbI3", "thickness": null, "functionality": "Absorber", "deposition": [{"step_name": "PbI2 deposition", "method": "Two-step sequential deposition", "atmosphere": "Air", "temperature": null, "duration": null, "solution": {"volume": null, "temperature": null, "solutes": [{"name": "PbI2", "concentration": 1, "concentration_unit": "M"}], "solvents": [{"name": "DMF", "volume_fraction": null}]}}, {"step_name": "MAI reaction", "method": "Two-step sequential deposition", "atmosphere": "Air", "temperature": null, "duration": 7200, "solution": {"volume": null, "temperature": null, "solutes": [{"name": "CH3NH3I", "concentration": 10, "concentration_unit": "mg/L"}], "solvents": [{"name": "2-propanol", "volume_fraction": null}]}}]}, {"name": "Spiro-MeOTAD", "thickness": null, "functionality": "Hole-transport", "deposition": [{"method": "Spin-coating", "atmosphere": "Air", "temperature": null, "duration": null, "solution": {"volume": null, "temperature": null, "solutes": [{"name": "Spiro-MeOTAD", "concentration": 72.3, "concentration_unit": "mg/L"}, {"name": "4-tert-butylpyridine", "concentration": 28.8, "concentration_unit": "vol%"}, {"name": "Lithium bis(trifluoromethylsulphonyl)imide", "concentration": 17.5, "concentration_unit": "vol%"}], "solvents": [{"name": "Chlorobenzene", "volume_fraction": null}]}}]}, {"name": "Ag", "thickness": 200, "functionality": "Contact", "deposition": [{"method": "Thermal evaporation", "atmosphere": "Vacuum", "temperature": null, "duration": null}]}]}, {"perovskite_composition": {"formula": "", "a_ions": [], "b_ions": [], "x_ions": []}, "pce": {"value": 8.4, "unit": "%"}, "jsc": {"value": 18.3, "unit": "mA cm^-2"}, "voc": {"value": 0.87, "unit": "V"}, "ff": {"value": 53.2}, "active_area": {"value": 0.09}, "device_architecture": "nip", "number_devices": null, "averaged_quantites": true, "light_source": {"type": "AM 1.5G", "light_intensity": 100}, "encapsulated": null, "stability": null, "layers": [{"name": "FTO", "thickness": null, "functionality": "Substrate"}, {"name": "TiO2, compact", "thickness": 50, "functionality": "Electron-transport", "deposition": [{"method": "Spin-coating", "atmosphere": "Air", "temperature": null, "duration": null}, {"method": "TiCl4 treatment", "atmosphere": "Air", "temperature": 70, "duration": 1800}]}, {"review_completed": true, "name": "TiO2, mesoporous", "thickness": 180, "functionality": "Electron-transport", "deposition": [{"method": "Spin-coating", "atmosphere": "Air", "temperature": null, "duration": null}, {"method": "TiCl4 treatment", "atmosphere": "Air", "temperature": 70, "duration": 1800}]}, {"name": "CH3NH3PbI3", "thickness": null, "functionality": "Absorber", "deposition": [{"step_name": "PbI2 deposition", "method": "Two-step sequential deposition", "atmosphere": "Air", "temperature": null, "duration": null, "solution": {"volume": null, "temperature": null, "solutes": [{"name": "PbI2", "concentration": 1, "concentration_unit": "M"}], "solvents": [{"name": "DMF", "volume_fraction": null}]}}, {"step_name": "MAI reaction", "method": "Two-step sequential deposition", "atmosphere": "Air", "temperature": null, "duration": 7200, "solution": {"volume": null, "temperature": null, "solutes": [{"name": "CH3NH3I", "concentration": 10, "concentration_unit": "mg/L"}], "solvents": [{"name": "2-propanol", "volume_fraction": null}]}}]}, {"name": "Spiro-MeOTAD", "thickness": null, "functionality": "Hole-transport", "deposition": [{"method": "Spin-coating", "atmosphere": "Air", "temperature": null, "duration": null, "solution": {"volume": null, "temperature": null, "solutes": [{"name": "Spiro-MeOTAD", "concentration": 72.3, "concentration_unit": "mg/L"}, {"name": "4-tert-butylpyridine", "concentration": 28.8, "concentration_unit": "vol%"}, {"name": "Lithium bis(trifluoromethylsulphonyl)imide", "concentration": 17.5, "concentration_unit": "vol%"}], "solvents": [{"name": "Chlorobenzene", "volume_fraction": null}]}}]}, {"name": "Ag", "thickness": 200, "functionality": "Contact", "deposition": [{"method": "Thermal evaporation", "atmosphere": "Vacuum", "temperature": null, "duration": null}]}]}, {"perovskite_composition": {"formula": "", "a_ions": [], "b_ions": [], "x_ions": []}, "pce": {"value": 14.6, "unit": "%"}, "jsc": {"value": 21.3, "unit": "mA cm^-2"}, "voc": {"value": 0.94, "unit": "V"}, "ff": {"value": 73.1}, "active_area": {"value": 0.09}, "device_architecture": "nip", "number_devices": null, "averaged_quantites": true, "light_source": {"type": "AM 1.5G", "light_intensity": 100}, "encapsulated": false, "stability": null, "layers": [{"name": "FTO", "thickness": null, "functionality": "Substrate"}, {"name": "TiO2, compact", "thickness": 50, "functionality": "Electron-transport", "deposition": [{"method": "Spin-coating", "atmosphere": "Air", "temperature": null, "duration": null}, {"method": "TiCl4 treatment", "atmosphere": "Air", "temperature": 70, "duration": 1800}]}, {"review_completed": true, "name": "TiO2, mesoporous", "thickness": 180, "functionality": "Electron-transport", "additional_treatment": "30 min TiCl4 treatment", "deposition": [{"method": "Spin-coating", "atmosphere": "Air", "temperature": null, "duration": null}, {"method": "TiCl4 treatment", "atmosphere": "Air", "temperature": 70, "duration": 1800}]}, {"name": "CH3NH3PbI3", "thickness": null, "functionality": "Absorber", "deposition": [{"step_name": "PbI2 deposition", "method": "Two-step sequential deposition", "atmosphere": "Air", "temperature": null, "duration": null, "solution": {"volume": null, "temperature": null, "solutes": [{"name": "PbI2", "concentration": 1, "concentration_unit": "M"}], "solvents": [{"name": "DMF", "volume_fraction": null}]}}, {"step_name": "MAI reaction", "method": "Two-step sequential deposition", "atmosphere": "Air", "temperature": null, "duration": 7200, "solution": {"volume": null, "temperature": null, "solutes": [{"name": "CH3NH3I", "concentration": 10, "concentration_unit": "mg/L"}], "solvents": [{"name": "2-propanol", "volume_fraction": null}]}}]}, {"name": "Spiro-MeOTAD", "thickness": null, "functionality": "Hole-transport", "deposition": [{"method": "Spin-coating", "atmosphere": "Air", "temperature": null, "duration": null, "solution": {"volume": null, "temperature": null, "solutes": [{"name": "Spiro-MeOTAD", "concentration": 72.3, "concentration_unit": "mg/L"}, {"name": "4-tert-butylpyridine", "concentration": 28.8, "concentration_unit": "vol%"}, {"name": "Lithium bis(trifluoromethylsulphonyl)imide", "concentration": 17.5, "concentration_unit": "vol%"}], "solvents": [{"name": "Chlorobenzene", "volume_fraction": null}]}}]}, {"name": "Ag", "thickness": 200, "functionality": "Contact", "deposition": [{"method": "Thermal evaporation", "atmosphere": "Vacuum", "temperature": null, "duration": null}]}]}, {"perovskite_composition": {"formula": "", "a_ions": [], "b_ions": [], "x_ions": []}, "pce": {"value": 13.1, "unit": "%"}, "jsc": {"value": 20.5, "unit": "mA cm^-2"}, "voc": {"value": 0.92, "unit": "V"}, "ff": {"value": 69.3}, "active_area": {"value": 0.09}, "device_architecture": "nip", "number_devices": null, "averaged_quantites": true, "light_source": {"type": "AM 1.5G", "light_intensity": 100}, "encapsulated": false, "stability": null, "layers": [{"name": "FTO", "thickness": null, "functionality": "Substrate"}, {"name": "TiO2, compact", "thickness": 50, "functionality": "Electron-transport", "deposition": [{"method": "Spin-coating", "atmosphere": "Air", "temperature": null, "duration": null}, {"method": "TiCl4 treatment", "atmosphere": "Air", "temperature": 70, "duration": 1800}]}, {"review_completed": true, "name": "TiO2, mesoporous", "thickness": 180, "functionality": "Electron-transport", "additional_treatment": "20 min TiCl4 treatment", "deposition": [{"method": "Spin-coating", "atmosphere": "Air", "temperature": null, "duration": null}, {"method": "TiCl4 treatment", "atmosphere": "Air", "temperature": 70, "duration": 1800}]}, {"name": "CH3NH3PbI3", "thickness": null, "functionality": "Absorber", "deposition": [{"step_name": "PbI2 deposition", "method": "Two-step sequential deposition", "atmosphere": "Air", "temperature": null, "duration": null, "solution": {"volume": null, "temperature": null, "solutes": [{"name": "PbI2", "concentration": 1, "concentration_unit": "M"}], "solvents": [{"name": "DMF", "volume_fraction": null}]}}, {"step_name": "MAI reaction", "method": "Two-step sequential deposition", "atmosphere": "Air", "temperature": null, "duration": 7200, "solution": {"volume": null, "temperature": null, "solutes": [{"name": "CH3NH3I", "concentration": 10, "concentration_unit": "mg/L"}], "solvents": [{"name": "2-propanol", "volume_fraction": null}]}}]}, {"name": "Spiro-MeOTAD", "thickness": null, "functionality": "Hole-transport", "deposition": [{"method": "Spin-coating", "atmosphere": "Air", "temperature": null, "duration": null, "solution": {"volume": null, "temperature": null, "solutes": [{"name": "Spiro-MeOTAD", "concentration": 72.3, "concentration_unit": "mg/L"}, {"name": "4-tert-butylpyridine", "concentration": 28.8, "concentration_unit": "vol%"}, {"name": "Lithium bis(trifluoromethylsulphonyl)imide", "concentration": 17.5, "concentration_unit": "vol%"}], "solvents": [{"name": "Chlorobenzene", "volume_fraction": null}]}}]}, {"name": "Ag", "thickness": 200, "functionality": "Contact", "deposition": [{"method": "Thermal evaporation", "atmosphere": "Vacuum", "temperature": null, "duration": null}]}]}, {"perovskite_composition": {"formula": "", "a_ions": [], "b_ions": [], "x_ions": []}, "pce": {"value": 11.8, "unit": "%"}, "jsc": {"value": 19.1, "unit": "mA cm^-2"}, "voc": {"value": 0.91, "unit": "V"}, "ff": {"value": 67.6}, "active_area": {"value": 0.09}, "device_architecture": "nip", "number_devices": null, "averaged_quantites": true, "light_source": {"type": "AM 1.5G", "light_intensity": 100}, "encapsulated": false, "stability": null, "layers": [{"name": "FTO", "thickness": null, "functionality": "Substrate"}, {"name": "TiO2, compact", "thickness": 50, "functionality": "Electron-transport", "deposition": [{"method": "Spin-coating", "atmosphere": "Air", "temperature": null, "duration": null}, {"method": "TiCl4 treatment", "atmosphere": "Air", "temperature": 70, "duration": 1800}]}, {"review_completed": true, "name": "TiO2, mesoporous", "thickness": 180, "functionality": "Electron-transport", "additional_treatment": "10 min TiCl4 treatment", "deposition": [{"method": "Spin-coating", "atmosphere": "Air", "temperature": null, "duration": null}, {"method": "TiCl4 treatment", "atmosphere": "Air", "temperature": 70, "duration": 1800}]}, {"name": "CH3NH3PbI3", "thickness": null, "functionality": "Absorber", "deposition": [{"step_name": "PbI2 deposition", "method": "Two-step sequential deposition", "atmosphere": "Air", "temperature": null, "duration": null, "solution": {"volume": null, "temperature": null, "solutes": [{"name": "PbI2", "concentration": 1, "concentration_unit": "M"}], "solvents": [{"name": "DMF", "volume_fraction": null}]}}, {"step_name": "MAI reaction", "method": "Two-step sequential deposition", "atmosphere": "Air", "temperature": null, "duration": 7200, "solution": {"volume": null, "temperature": null, "solutes": [{"name": "CH3NH3I", "concentration": 10, "concentration_unit": "mg/L"}], "solvents": [{"name": "2-propanol", "volume_fraction": null}]}}]}, {"name": "Spiro-MeOTAD", "thickness": null, "functionality": "Hole-transport", "deposition": [{"method": "Spin-coating", "atmosphere": "Air", "temperature": null, "duration": null, "solution": {"volume": null, "temperature": null, "solutes": [{"name": "Spiro-MeOTAD", "concentration": 72.3, "concentration_unit": "mg/L"}, {"name": "4-tert-butylpyridine", "concentration": 28.8, "concentration_unit": "vol%"}, {"name": "Lithium bis(trifluoromethylsulphonyl)imide", "concentration": 17.5, "concentration_unit": "vol%"}], "solvents": [{"name": "Chlorobenzene", "volume_fraction": null}]}}]}, {"name": "Ag", "thickness": 200, "functionality": "Contact", "deposition": [{"method": "Thermal evaporation", "atmosphere": "Vacuum", "temperature": null, "duration": null}]}]}, {"perovskite_composition": {"formula": "", "a_ions": [], "b_ions": [], "x_ions": []}, "pce": {"value": 9.7, "unit": "%"}, "jsc": {"value": 18.8, "unit": "mA cm^-2"}, "voc": {"value": 0.87, "unit": "V"}, "ff": {"value": 57}, "active_area": {"value": 0.09}, "device_architecture": "nip", "number_devices": null, "averaged_quantites": true, "light_source": {"type": "AM 1.5G", "light_intensity": 100}, "encapsulated": false, "stability": null, "layers": [{"name": "FTO", "thickness": null, "functionality": "Substrate"}, {"name": "TiO2, compact", "thickness": 50, "functionality": "Electron-transport", "deposition": [{"method": "Spin-coating", "atmosphere": "Air", "temperature": null, "duration": null}, {"method": "TiCl4 treatment", "atmosphere": "Air", "temperature": 70, "duration": 1800}]}, {"review_completed": true, "name": "TiO2, mesoporous", "thickness": 180, "functionality": "Electron-transport", "deposition": [{"method": "Spin-coating", "atmosphere": "Air", "temperature": null, "duration": null}, {"method": "TiCl4 treatment", "atmosphere": "Air", "temperature": 70, "duration": 1800}], "additional_treatment": "5 min TiCl4 treatment"}, {"name": "CH3NH3PbI3", "thickness": null, "functionality": "Absorber", "deposition": [{"step_name": "PbI2 deposition", "method": "Two-step sequential deposition", "atmosphere": "Air", "temperature": null, "duration": null, "solution": {"volume": null, "temperature": null, "solutes": [{"name": "PbI2", "concentration": 1, "concentration_unit": "M"}], "solvents": [{"name": "DMF", "volume_fraction": null}]}}, {"step_name": "MAI reaction", "method": "Two-step sequential deposition", "atmosphere": "Air", "temperature": null, "duration": 7200, "solution": {"volume": null, "temperature": null, "solutes": [{"name": "CH3NH3I", "concentration": 10, "concentration_unit": "mg/L"}], "solvents": [{"name": "2-propanol", "volume_fraction": null}]}}]}, {"name": "Spiro-MeOTAD", "thickness": null, "functionality": "Hole-transport", "deposition": [{"method": "Spin-coating", "atmosphere": "Air", "temperature": null, "duration": null, "solution": {"volume": null, "temperature": null, "solutes": [{"name": "Spiro-MeOTAD", "concentration": 72.3, "concentration_unit": "mg/L"}, {"name": "4-tert-butylpyridine", "concentration": 28.8, "concentration_unit": "vol%"}, {"name": "Lithium bis(trifluoromethylsulphonyl)imide", "concentration": 17.5, "concentration_unit": "vol%"}], "solvents": [{"name": "Chlorobenzene", "volume_fraction": null}]}}]}, {"name": "Ag", "thickness": 200, "functionality": "Contact", "deposition": [{"method": "Thermal evaporation", "atmosphere": "Vacuum", "temperature": null, "duration": null}]}]}]}

File: src/perovscribe/data/extractions/humans/Bear/10.1039--c5nr05563f.json
{"doi": "10.1039/c5nr05563f", "author": "Rico Meitzner", "cells": [{"perovskite_composition": {"formula": "CH3NH3PbI3", "a_ions": [], "b_ions": [], "x_ions": []}, "pce": {"value": 16.97, "unit": "%"}, "jsc": {"value": 22.48, "unit": "mA cm^-2"}, "voc": {"value": 1.063, "unit": "V"}, "ff": {"value": 71.0}, "active_area": {"value": 0.125}, "device_architecture": "nip", "number_devices": null, "averaged_quantites": null, "light_source": {"type": "AM 1.5G", "light_intensity": 100.0}, "encapsulated": null, "stability": null, "layers": [{"name": "FTO", "thickness": null, "functionality": "Substrate", "deposition": null, "additional_treatment": null}, {"name": "TiO2 quantum dots", "thickness": 52.0, "functionality": "Electron-transport", "deposition": [{"step_name": null, "method": "Spin-coating", "atmosphere": "Air", "temperature": null, "duration": null, "antisolvent": null, "solution": null, "additional_parameters": null}], "additional_treatment": null}, {"name": "Mesoporous TiO2", "thickness": 200.0, "functionality": "Electron-transport", "deposition": null, "additional_treatment": null}, {"name": "CH3NH3PbI3", "thickness": null, "functionality": "Absorber", "deposition": [{"step_name": null, "method": "Two-step spin-coating", "atmosphere": "Air", "temperature": null, "duration": null, "antisolvent": null, "solution": null, "additional_parameters": null}], "additional_treatment": null}, {"name": "Spiro-OMeTAD", "thickness": null, "functionality": "Hole-transport", "deposition": [{"step_name": null, "method": "Spin-coating", "atmosphere": "Air", "temperature": null, "duration": null, "antisolvent": null, "solution": null, "additional_parameters": null}], "additional_treatment": null}, {"name": "Au", "thickness": 80.0, "functionality": "Contact", "deposition": null, "additional_treatment": null}]}]}

File: src/perovscribe/data/extractions/humans/Bear/10.1039--c6ee02139e.json
{"doi": "10.1039/c6ee02139e", "author": "Rico Meitzner", "cells": [{"perovskite_composition": {"formula": "CH3NH3PbI3", "a_ions": [], "b_ions": [], "x_ions": []}, "pce": {"value": 19.62, "unit": "%"}, "jsc": {"value": 22.75, "unit": "mA cm^-2"}, "voc": {"value": 1.12, "unit": "V"}, "ff": {"value": 77.0}, "active_area": {"value": null}, "device_architecture": "pin", "number_devices": null, "averaged_quantites": false, "light_source": {"type": "AM 1.5G", "light_intensity": 100.0}, "encapsulated": false, "stability": {"time": 14400.0, "PCE_at_the_start_of_the_experiment": 19.62, "PCE_at_the_end_of_description": 16.68, "potential_bias": "Open circuit"}, "layers": [{"name": "FTO", "thickness": null, "functionality": "Substrate", "deposition": null, "additional_treatment": null}, {"name": "TiO2", "thickness": null, "functionality": "Electron-transport", "deposition": null, "additional_treatment": "Ionic liquid ([BMIM]BF4) surface modification"}, {"name": "CH3NH3PbI3", "thickness": 345.0, "functionality": "Absorber", "deposition": null, "additional_treatment": null}, {"name": "PTAA", "thickness": null, "functionality": "Hole-transport", "deposition": null, "additional_treatment": null}, {"name": "Au", "thickness": null, "functionality": "Contact", "deposition": null, "additional_treatment": null}]}]}

File: src/perovscribe/data/extractions/humans/Bear/10.1039--c9tc03259b.json
{
    "doi": "10.1039/c9tc03259b",
    "cells": [
        {
            "perovskite_composition": {
                "formula": "MAPbI3",
                "a_ions": [],
                "b_ions": [],
                "x_ions": []
            },
            "pce": {
                "value": 18.23,
                "unit": "%"
            },
            "jsc": {
                "value": 23.02,
                "unit": "mA cm^-2"
            },
            "voc": {
                "value": 1.04,
                "unit": "V"
            },
            "ff": {
                "value": 75.95
            },
            "active_area": {
                "value": 0.04
            },
            "device_architecture": "pin",
            "number_devices": null,
            "averaged_quantites": null,
            "light_source": {
                "type": "AM 1.5G",
                "light_intensity": {
                    "value": 100.0,
                    "unit": "mW cm^-2"
                }
            },
            "encapsulated": null,
            "stability": {
                "time": {
                    "value": 2592000.0,
                    "unit": "s"
                },
                "PCE_at_the_start_of_the_experiment": {
                    "value": 18.23,
                    "unit": "%"
                },
                "PCE_at_the_end_of_experiment": {
                    "value": 15.5,
                    "unit": "%"
                },
                "potential_bias": "Open circuit"
            },
            "layers": [
                {
                    "name": "ITO",
                    "thickness": {
                        "value": 140.0,
                        "unit": "nm"
                    },
                    "functionality": "Substrate",
                    "deposition": null,
                    "additional_treatment": null
                },
                {
                    "name": "NiOx",
                    "thickness": {
                        "value": 40.0,
                        "unit": "nm"
                    },
                    "functionality": "Hole-transport",
                    "deposition": null,
                    "additional_treatment": null
                },
                {
                    "name": "MAPbI3",
                    "thickness": {
                        "value": 300.0,
                        "unit": "nm"
                    },
                    "functionality": "Absorber",
                    "deposition": null,
                    "additional_treatment": null
                },
                {
                    "name": "PCBM",
                    "thickness": {
                        "value": 50.0,
                        "unit": "nm"
                    },
                    "functionality": "Electron-transport",
                    "deposition": null,
                    "additional_treatment": null
                },
                {
                    "name": "Ca(acac)2",
                    "thickness": null,
                    "functionality": "Electron-transport",
                    "deposition": null,
                    "additional_treatment": null
                },
                {
                    "name": "Ag",
                    "thickness": {
                        "value": 60.0,
                        "unit": "nm"
                    },
                    "functionality": "Contact",
                    "deposition": null,
                    "additional_treatment": null
                }
            ]
        }
    ]
}

File: src/perovscribe/data/extractions/humans/Bear/10.1186--s11671-017-1992-1.json
{"doi": "10.1186/s11671-017-1992-1", "author": "Rico Meitzner", "cells": [{"perovskite_composition": {"formula": "CH3NH3PbI3", "a_ions": [], "b_ions": [], "x_ions": []}, "pce": {"value": 12.1, "unit": "%"}, "jsc": {"value": 19.4, "unit": "mA cm^-2"}, "voc": {"value": 1.03, "unit": "V"}, "ff": {"value": 58.0}, "active_area": {"value": null}, "device_architecture": "nip", "number_devices": null, "averaged_quantites": null, "light_source": {"type": "AM 1.5G", "light_intensity": 100.0}, "encapsulated": null, "stability": null, "layers": [{"name": "FTO", "thickness": null, "functionality": "Substrate", "deposition": null, "additional_treatment": null}, {"name": "Al-doped SnO2", "thickness": null, "functionality": "Electron-transport", "deposition": [{"step_name": null, "method": "Spin-coating", "atmosphere": "Air", "temperature": 190.0, "duration": null, "antisolvent": null, "solution": null, "additional_parameters": null}], "additional_treatment": null}, {"name": "CH3NH3PbI3", "thickness": null, "functionality": "Absorber", "deposition": [{"step_name": null, "method": "Spin-coating", "atmosphere": "Air", "temperature": 100.0, "duration": 600.0, "antisolvent": "chlorobenzene", "solution": null, "additional_parameters": null}], "additional_treatment": null}, {"name": "Spiro-OMeTAD", "thickness": null, "functionality": "Hole-transport", "deposition": null, "additional_treatment": null}, {"name": "Au", "thickness": 100.0, "functionality": "Contact", "deposition": null, "additional_treatment": null}]}]}

File: src/perovscribe/data/extractions/humans/Bear/10.1246--cl.150984.json
{
    "doi": "10.1246/cl.150984",
    "cells": [
        {
            "perovskite_composition": {
                "formula": "MAPb0.95Sb0.05I3",
                "a_ions": [
                    {
                        "abbreviation": "MA",
                        "common_name": "Methylammonium",
                        "molecular_formula": "CH6N+",
                        "coefficient": "1"
                    }
                ],
                "b_ions": [
                    {
                        "abbreviation": "Pb",
                        "common_name": "Lead",
                        "molecular_formula": "Pb2+",
                        "coefficient": "0.93"
                    },
                    {
                        "abbreviation": "Sb",
                        "common_name": "Antimony",
                        "molecular_formula": "Sb3+",
                        "coefficient": "0.07"
                    }
                ],
                "x_ions": [
                    {
                        "abbreviation": "I",
                        "common_name": "Iodide",
                        "molecular_formula": "I-",
                        "coefficient": "3"
                    }
                ]
            },
            "pce": {
                "value": 5.11,
                "unit": "%"
            },
            "jsc": {
                "value": 14.7,
                "unit": "mA cm^-2"
            },
            "voc": {
                "value": 0.692,
                "unit": "V"
            },
            "ff": {
                "value": 0.502
            },
            "active_area": {
                "value": 0.09
            },
            "device_architecture": "nip",
            "number_devices": 4,
            "averaged_quantites": true,
            "light_source": {
                "type": "AM 1.5G",
                "light_intensity": 100
            },
            "encapsulated": false,
            "stability": null,
            "layers": [
                {
                    "name": "SLG#",
                    "functionality": "Substrate"
                },
                {
                    "name": "FTO",
                    "functionality": "Contact"
                },
                {
                    "name": "TiO2",
                    "functionality": "Electron-transport"
                },
                {
                    "name": "Perovskite",
                    "functionality": "Absorber"
                },
                {
                    "name": "Spiro-OMeTAD",
                    "functionality": "Hole-transport"
                },
                {
                    "review_completed": true,
                    "name": "Au",
                    "functionality": "Contact"
                }
            ]
        },
        {
            "perovskite_composition": {
                "formula": "MAPb0.9Sb0.1I3",
                "a_ions": [
                    {
                        "abbreviation": "MA",
                        "common_name": "Methylammonium",
                        "molecular_formula": "CH6N+",
                        "coefficient": "1"
                    }
                ],
                "b_ions": [
                    {
                        "abbreviation": "Pb",
                        "common_name": "Lead",
                        "molecular_formula": "Pb2+",
                        "coefficient": "0.85"
                    },
                    {
                        "abbreviation": "Sb",
                        "common_name": "Antimony",
                        "molecular_formula": "Sb3+",
                        "coefficient": "0.15"
                    }
                ],
                "x_ions": [
                    {
                        "abbreviation": "I",
                        "common_name": "Iodide",
                        "molecular_formula": "I-",
                        "coefficient": "3"
                    }
                ]
            },
            "pce": {
                "value": 3,
                "unit": "%"
            },
            "jsc": {
                "value": 13.1,
                "unit": "mA cm^-2"
            },
            "voc": {
                "value": 0.57,
                "unit": "V"
            },
            "ff": {
                "value": 0.402
            },
            "active_area": {
                "value": 0.09
            },
            "device_architecture": "nip",
            "number_devices": 4,
            "averaged_quantites": true,
            "light_source": {
                "type": "AM 1.5G",
                "light_intensity": 100
            },
            "encapsulated": false,
            "stability": null,
            "layers": [
                {
                    "name": "SLG#",
                    "functionality": "Substrate"
                },
                {
                    "name": "FTO",
                    "functionality": "Contact"
                },
                {
                    "name": "TiO2",
                    "functionality": "Electron-transport"
                },
                {
                    "name": "Perovskite",
                    "functionality": "Absorber"
                },
                {
                    "name": "Spiro-OMeTAD",
                    "functionality": "Hole-transport"
                },
                {
                    "review_completed": true,
                    "name": "Au",
                    "functionality": "Contact"
                }
            ]
        },
        {
            "perovskite_composition": {
                "formula": "MAPbI3",
                "a_ions": [
                    {
                        "abbreviation": "MA",
                        "common_name": "Methylammonium",
                        "molecular_formula": "CH6N+",
                        "coefficient": "1"
                    }
                ],
                "b_ions": [
                    {
                        "abbreviation": "Pb",
                        "common_name": "Lead",
                        "molecular_formula": "Pb2+",
                        "coefficient": "0.99"
                    },
                    {
                        "abbreviation": "Sb",
                        "common_name": null,
                        "molecular_formula": null,
                        "coefficient": "0.01"
                    }
                ],
                "x_ions": [
                    {
                        "abbreviation": "I",
                        "common_name": "Iodide",
                        "molecular_formula": "I-",
                        "coefficient": "3"
                    }
                ]
            },
            "pce": {
                "value": 6.74,
                "unit": "%"
            },
            "jsc": {
                "value": 16,
                "unit": "mA cm^-2"
            },
            "voc": {
                "value": 0.789,
                "unit": "V"
            },
            "ff": {
                "value": 0.534
            },
            "active_area": {
                "value": 0.09
            },
            "device_architecture": "nip",
            "number_devices": 4,
            "averaged_quantites": true,
            "light_source": {
                "type": "AM 1.5G",
                "light_intensity": 100
            },
            "encapsulated": false,
            "stability": null,
            "layers": [
                {
                    "name": "SLG#",
                    "functionality": "Substrate"
                },
                {
                    "name": "FTO",
                    "functionality": "Contact"
                },
                {
                    "name": "TiO2",
                    "functionality": "Electron-transport"
                },
                {
                    "name": "Perovskite",
                    "functionality": "Absorber"
                },
                {
                    "name": "Spiro-OMeTAD",
                    "functionality": "Hole-transport"
                },
                {
                    "review_completed": true,
                    "name": "Au",
                    "functionality": "Contact"
                }
            ]
        },
        {
            "perovskite_composition": {
                "formula": "MAPbI3",
                "a_ions": [
                    {
                        "abbreviation": "MA",
                        "common_name": "Methylammonium",
                        "molecular_formula": "CH6N+",
                        "coefficient": "1"
                    }
                ],
                "b_ions": [
                    {
                        "abbreviation": "Pb",
                        "common_name": "Lead",
                        "molecular_formula": "Pb2+",
                        "coefficient": "1"
                    }
                ],
                "x_ions": [
                    {
                        "abbreviation": "I",
                        "common_name": "Iodide",
                        "molecular_formula": "I-",
                        "coefficient": "3"
                    }
                ]
            },
            "pce": {
                "value": 6.56,
                "unit": "%"
            },
            "jsc": {
                "value": 17,
                "unit": "mA cm^-2"
            },
            "voc": {
                "value": 0.758,
                "unit": "V"
            },
            "ff": {
                "value": 50.9
            },
            "active_area": {
                "value": 0.09
            },
            "device_architecture": "nip",
            "number_devices": 4,
            "averaged_quantites": true,
            "light_source": {
                "type": "AM 1.5G",
                "light_intensity": 100
            },
            "encapsulated": false,
            "stability": null,
            "layers": [
                {
                    "name": "SLG#",
                    "functionality": "Substrate"
                },
                {
                    "name": "FTO",
                    "functionality": "Contact"
                },
                {
                    "name": "TiO2",
                    "functionality": "Electron-transport"
                },
                {
                    "name": "Perovskite",
                    "functionality": "Absorber"
                },
                {
                    "name": "Spiro-OMeTAD",
                    "functionality": "Hole-transport"
                },
                {
                    "review_completed": true,
                    "name": "Au",
                    "functionality": "Contact"
                }
            ]
        },
        {
            "perovskite_composition": {
                "formula": "MAPb0.93Sb0.07I3",
                "a_ions": [
                    {
                        "abbreviation": "MA",
                        "common_name": "Methylammonium",
                        "molecular_formula": "CH6N+",
                        "coefficient": "1"
                    }
                ],
                "b_ions": [
                    {
                        "abbreviation": "Pb",
                        "common_name": "Lead",
                        "molecular_formula": "Pb2+",
                        "coefficient": "0.9"
                    },
                    {
                        "abbreviation": "Sb",
                        "common_name": "Antimony",
                        "molecular_formula": "Sb3+",
                        "coefficient": "0.1"
                    }
                ],
                "x_ions": [
                    {
                        "abbreviation": "I",
                        "common_name": "Iodide",
                        "molecular_formula": "I-",
                        "coefficient": "3"
                    }
                ]
            },
            "pce": {
                "value": 3.63,
                "unit": "%"
            },
            "jsc": {
                "value": 12.1,
                "unit": "mA cm^-2"
            },
            "voc": {
                "value": 0.63,
                "unit": "V"
            },
            "ff": {
                "value": 0.476
            },
            "active_area": {
                "value": 0.09
            },
            "device_architecture": "nip",
            "number_devices": 4,
            "averaged_quantites": true,
            "light_source": {
                "type": "AM 1.5G",
                "light_intensity": 100
            },
            "encapsulated": false,
            "stability": null,
            "layers": [
                {
                    "name": "SLG#",
                    "functionality": "Substrate"
                },
                {
                    "name": "FTO",
                    "functionality": "Contact"
                },
                {
                    "name": "TiO2",
                    "functionality": "Electron-transport"
                },
                {
                    "name": "Perovskite",
                    "functionality": "Absorber"
                },
                {
                    "name": "Spiro-OMeTAD",
                    "functionality": "Hole-transport"
                },
                {
                    "review_completed": true,
                    "name": "Au",
                    "functionality": "Contact"
                }
            ]
        },
        {
            "perovskite_composition": {
                "formula": "MAPb0.99Sb0.01I3",
                "a_ions": [
                    {
                        "abbreviation": "MA",
                        "common_name": "Methylammonium",
                        "molecular_formula": "CH6N+",
                        "coefficient": "1"
                    }
                ],
                "b_ions": [
                    {
                        "abbreviation": "Pb",
                        "common_name": "Lead",
                        "molecular_formula": "Pb2+",
                        "coefficient": "0.98"
                    },
                    {
                        "abbreviation": "Sb",
                        "common_name": "Antimony",
                        "molecular_formula": "Sb3+",
                        "coefficient": "0.02"
                    }
                ],
                "x_ions": [
                    {
                        "abbreviation": "I",
                        "common_name": "Iodide",
                        "molecular_formula": "I-",
                        "coefficient": "3"
                    }
                ]
            },
            "pce": {
                "value": 6.94,
                "unit": "%"
            },
            "jsc": {
                "value": 16.9,
                "unit": "mA cm^-2"
            },
            "voc": {
                "value": 0.792,
                "unit": "V"
            },
            "ff": {
                "value": 0.518
            },
            "active_area": {
                "value": 0.09
            },
            "device_architecture": "nip",
            "number_devices": 4,
            "averaged_quantites": true,
            "light_source": {
                "type": "AM 1.5G",
                "light_intensity": 100
            },
            "encapsulated": false,
            "stability": null,
            "layers": [
                {
                    "name": "SLG#",
                    "functionality": "Substrate"
                },
                {
                    "name": "FTO",
                    "functionality": "Contact"
                },
                {
                    "name": "TiO2",
                    "functionality": "Electron-transport"
                },
                {
                    "name": "Perovskite",
                    "functionality": "Absorber"
                },
                {
                    "name": "Spiro-OMeTAD",
                    "functionality": "Hole-transport"
                },
                {
                    "review_completed": true,
                    "name": "Au",
                    "functionality": "Contact"
                }
            ]
        },
        {
            "perovskite_composition": {
                "formula": "MAPb0.98Sb0.02I3",
                "a_ions": [
                    {
                        "abbreviation": "MA",
                        "common_name": "Methylammonium",
                        "molecular_formula": "CH6N+",
                        "coefficient": "1"
                    }
                ],
                "b_ions": [
                    {
                        "abbreviation": "Pb",
                        "common_name": "Lead",
                        "molecular_formula": "Pb2+",
                        "coefficient": "0.97"
                    },
                    {
                        "abbreviation": "Sb",
                        "common_name": "Antimony",
                        "molecular_formula": "Sb3+",
                        "coefficient": "0.03"
                    }
                ],
                "x_ions": [
                    {
                        "abbreviation": "I",
                        "common_name": "Iodide",
                        "molecular_formula": "I-",
                        "coefficient": "3"
                    }
                ]
            },
            "pce": {
                "value": 9.07,
                "unit": "%"
            },
            "jsc": {
                "value": 19.2,
                "unit": "mA cm^-2"
            },
            "voc": {
                "value": 0.843,
                "unit": "V"
            },
            "ff": {
                "value": 0.56
            },
            "active_area": {
                "value": 0.09
            },
            "device_architecture": "nip",
            "number_devices": 4,
            "averaged_quantites": true,
            "light_source": {
                "type": "AM 1.5G",
                "light_intensity": 100
            },
            "encapsulated": false,
            "stability": null,
            "layers": [
                {
                    "name": "SLG#",
                    "functionality": "Substrate"
                },
                {
                    "name": "FTO",
                    "functionality": "Contact"
                },
                {
                    "name": "TiO2",
                    "functionality": "Electron-transport"
                },
                {
                    "name": "Perovskite",
                    "functionality": "Absorber"
                },
                {
                    "name": "Spiro-OMeTAD",
                    "functionality": "Hole-transport"
                },
                {
                    "review_completed": true,
                    "name": "Au",
                    "functionality": "Contact"
                }
            ]
        },
        {
            "perovskite_composition": {
                "formula": "MAPb0.97Sb0.03I3",
                "a_ions": [
                    {
                        "abbreviation": "MA",
                        "common_name": "Methylammonium",
                        "molecular_formula": "CH6N+",
                        "coefficient": "1"
                    }
                ],
                "b_ions": [
                    {
                        "abbreviation": "Pb",
                        "common_name": "Lead",
                        "molecular_formula": "Pb2+",
                        "coefficient": "0.95"
                    },
                    {
                        "abbreviation": "Sb",
                        "common_name": "Antimony",
                        "molecular_formula": "Sb3+",
                        "coefficient": "0.05"
                    }
                ],
                "x_ions": [
                    {
                        "abbreviation": "I",
                        "common_name": "Iodide",
                        "molecular_formula": "I-",
                        "coefficient": "3"
                    }
                ]
            },
            "pce": {
                "value": 6.82,
                "unit": "%"
            },
            "jsc": {
                "value": 15.7,
                "unit": "mA cm^-2"
            },
            "voc": {
                "value": 0.755,
                "unit": "V"
            },
            "ff": {
                "value": 0.575
            },
            "active_area": {
                "value": 0.09
            },
            "device_architecture": "nip",
            "number_devices": 4,
            "averaged_quantites": true,
            "light_source": {
                "type": "AM 1.5G",
                "light_intensity": 100
            },
            "encapsulated": false,
            "stability": null,
            "layers": [
                {
                    "name": "SLG#",
                    "functionality": "Substrate"
                },
                {
                    "name": "FTO",
                    "functionality": "Contact"
                },
                {
                    "name": "TiO2",
                    "functionality": "Electron-transport"
                },
                {
                    "name": "Perovskite",
                    "functionality": "Absorber"
                },
                {
                    "name": "Spiro-OMeTAD",
                    "functionality": "Hole-transport"
                },
                {
                    "review_completed": true,
                    "name": "Au",
                    "functionality": "Contact"
                }
            ]
        }
    ]
}
