Repository: lamalab-org/perla-extract

# PERLA Extract

Turn photovoltaic papers and supporting information into source-linked device,
performance, processing and stability records.

## Extract a paper

```bash
export OPENAI_API_KEY="your-openai-key"
perla-extract --pdf paper.pdf --supplement paper_si.pdf \
  --model openai/gpt-6.1-sol \
  --max-output-tokens 40000 \
  --output-dir results/paper
```

Docling parses the paper and SI. Open `extraction.json` for records and
`report.json` for usage and issues. Omit `--supplement` when there is no SI.

| Optional pass | When to use it |
| --- | --- |
| Refinement | Test whether one source-and-draft review improves accuracy enough to justify its cost |
| Enrichment | Produce separate composition/processing interpretations for database export |

Both are off by default. [Stage and context details](docs/workflows/extraction.md)
and [other providers](docs/workflows/open-models.md) are documented separately.

## Compare two extraction choices

```bash
cp examples/experiment.toml my-experiment.toml

# Edit my-experiment.toml: model, paper/SI paths and control/treatment settings.
perla-experiment my-experiment.toml --check
perla-experiment my-experiment.toml
```

Open the generated `summary.md` first; `figure-data/` contains plotting tables.
Build [model-generated development references](benchmarks/development) to tune
Astra versus cheaper models; evaluate frozen choices on the [human test set](benchmarks/test).
[Experiment guide](docs/workflows/extraction-ablations.md).

# Data Directory

This directory contains extraction results and ground truth data used for training, optimization, and evaluation of the Perovscribe pipeline.

## Directory Structure

```
data/
├── extractions/          # Extraction results from various sources
│   ├── humans/          # Human-annotated extractions
│   │   ├── Consensus/   # Consensus extractions between different human annotators
│   │   ├── Bear/        # Individual human annotator (anonymized)
│   │   ├── Bee/         # Individual human annotator (anonymized)
│   │   └── ...          # Additional anonymized human annotators
│   ├── claude-opus-4-1-20250805/  # LLM model extractions
│   ├── gpt-4o-2024-08-06/         # LLM model extractions
│   └── ...              # Additional LLM model extraction folders
└── ground_truth/        # Manually checked and corrected gold standard data
    ├── dev/             # Development set used to build and optimize the pipeline
    └── test/            # Test set used to evaluate the pipeline
```

## Extractions

The `extractions/` directory contains structured data extracted from scientific papers about perovskite solar cells. Each subdirectory represents a different extraction source:

### Human Extractions (`extractions/humans/`)

- **Consensus/**: Contains consensus extractions that represent agreement between different human annotators. These are used as a reference for human performance evaluation.
- **Individual Annotators**: Folders with anonymized names (e.g., Bear, Bee, Dove, etc.) contain extractions made by individual human annotators. These are used to study inter-annotator agreement and human performance variability.

### LLM Model Extractions

Folders named after LLM models (e.g., `claude-opus-4-1-20250805/`, `gpt-4o-2024-08-06/`) contain extractions generated by different language models. These are used to:
- Compare model performance
- Evaluate extraction quality
- Benchmark against ground truth and human performance

## Ground Truth

The `ground_truth/` directory contains manually checked and corrected extractions that serve as the gold standard for evaluation:

- **dev/**: Development set used during pipeline development and optimization. This data was used to:
  - Build the extraction pipeline
  - Optimize prompts and parameters
  - Tune model configurations

- **test/**: Test set used for final evaluation of the pipeline. This data was:
  - Held out during development
  - Used to evaluate model performance
  - Used to compare against human performance

## File Format

All extraction files are JSON files following the Perovscribe data schema. Each file is named using the paper's DOI (e.g., `10.1002--adfm.201500335.json`).

## Usage

### Evaluating Model Performance

Compare model extractions against the test set:

```bash
perovscribe evaluate src/perovscribe/data/extractions/claude-opus-4-1-20250805/ src/perovscribe/data/ground_truth/test/
```

### Evaluating Human Performance

Compare human consensus extractions against the test set:

```bash
perovscribe evaluate src/perovscribe/data/extractions/humans/Consensus/ src/perovscribe/data/ground_truth/test/
```

### Comparing Individual Annotators

Compare individual human annotator extractions:

```bash
perovscribe evaluate src/perovscribe/data/extractions/humans/Bear/ src/perovscribe/data/extractions/humans/Consensus/
```

File: src/perovscribe/data/extractions/humans/Bee/10.1002--adfm.201500335.json
{"doi": "10.1002/adfm.201500335", "author": "Jessica helisa Hautrive rossato", "cells": [{"perovskite_composition": {"formula": "CH3NH3PbI3-xClx", "a_ions": [], "b_ions": [], "x_ions": []}, "pce": {"value": 14.13, "unit": "%"}, "jsc": {"value": 22.59, "unit": "mA cm^-2"}, "voc": {"value": 0.9, "unit": "V"}, "ff": {"value": 69.5}, "active_area": {"value": 0.045}, "device_architecture": "nip", "number_devices": null, "averaged_quantites": null, "light_source": {"type": "AM 1.5G", "light_intensity": 100.0}, "encapsulated": null, "stability": null, "layers": [{"name": "ITO", "thickness": null, "functionality": "Substrate", "deposition": null, "additional_treatment": null}, {"name": "PEDOT:PSS", "thickness": 35.0, "functionality": "Hole-transport", "deposition": [{"step_name": null, "method": "Spin-coating", "atmosphere": "Air", "temperature": 150.0, "duration": 600.0, "antisolvent": null, "solution": null, "additional_parameters": null}], "additional_treatment": null}, {"name": "CH3NH3PbI3-xClx", "thickness": null, "functionality": "Absorber", "deposition": [{"step_name": null, "method": "Spin-coating", "atmosphere": "N2", "temperature": 90.0, "duration": 1800.0, "antisolvent": null, "solution": null, "additional_parameters": null}], "additional_treatment": null}, {"name": "PC61BM", "thickness": 100.0, "functionality": "Electron-transport", "deposition": null, "additional_treatment": null}, {"name": "Al", "thickness": 120.0, "functionality": "Contact", "deposition": null, "additional_treatment": null}]}]}

File: src/perovscribe/data/extractions/humans/Bee/10.1002--adfm.201904856.json
{"doi": "10.1002/adfm.201904856", "author": "Jessica helisa Hautrive rossato", "cells": [{"perovskite_composition": {"formula": "Cs0.05FA0.81MA0.14PbI2.55Br0.45", "a_ions": [], "b_ions": [], "x_ions": []}, "pce": {"value": 20.19, "unit": "%"}, "jsc": {"value": 23.64, "unit": "mA cm^-2"}, "voc": {"value": 1.14, "unit": "V"}, "ff": {"value": 75.08}, "active_area": {"value": 0.1}, "device_architecture": "nip", "number_devices": 15, "averaged_quantites": true, "light_source": {"type": "AM 1.5G", "light_intensity": 100.0}, "encapsulated": null, "stability": {"time": 2592000.0, "PCE_at_the_start_of_the_experiment": 20.19, "PCE_after_1000_hours": 18.63, "PCE_at_the_end_of_description": 18.63, "potential_bias": "Open circuit"}, "layers": [{"name": "FTO", "thickness": null, "functionality": "Substrate", "deposition": null, "additional_treatment": null}, {"name": "c-TiO2", "thickness": null, "functionality": "Electron-transport", "deposition": null, "additional_treatment": null}, {"name": "m-TiO2", "thickness": null, "functionality": "Electron-transport", "deposition": null, "additional_treatment": null}, {"name": "Cs0.05FA0.81MA0.14PbI2.55Br0.45", "thickness": null, "functionality": "Absorber", "deposition": null, "additional_treatment": null}, {"name": "DTB(3%DEG)", "thickness": null, "functionality": "Hole-transport", "deposition": null, "additional_treatment": null}, {"name": "Au", "thickness": 100.0, "functionality": "Contact", "deposition": null, "additional_treatment": null}]}]}

File: src/perovscribe/data/extractions/humans/Bee/10.1002--adma.202302143.json
{"doi": "10.1002/adma.202302143", "author": "Jessica helisa Hautrive rossato", "cells": [{"perovskite_composition": {"formula": "PEA2MA4Pb5I16", "a_ions": [{"abbreviation": "PEA", "common_name": "Phenylethylammonium", "molecular_formula": "C8H12N+", "coefficient": "2"}, {"abbreviation": "MA", "common_name": "Methylammonium", "molecular_formula": "CH6N+", "coefficient": "4"}], "b_ions": [{"abbreviation": "Pb", "common_name": "Lead", "molecular_formula": "Pb2+", "coefficient": "5"}], "x_ions": [{"abbreviation": "I", "common_name": "Iodide", "molecular_formula": "I-", "coefficient": "16"}]}, "pce": {"value": 17.53, "unit": "%"}, "jsc": {"value": 18.44, "unit": "mA cm^-2"}, "voc": {"value": 1.21, "unit": "V"}, "ff": {"value": 78.52}, "active_area": {"value": null}, "device_architecture": "pin", "number_devices": null, "averaged_quantites": false, "light_source": {"type": "AM 1.5G", "description": "Sol 3A, Newport Corp", "light_intensity": 100}, "encapsulated": false, "stability": {"review_completed": true, "time": 340, "light_intensity": 100, "potential_bias": "MPPT"}, "layers": [{"review_completed": true, "name": "ITO", "thickness": null, "functionality": "Contact"}, {"review_completed": true, "name": "2PACz", "thickness": null, "functionality": "Hole-transport", "deposition": [{"review_completed": true, "step_name": "SC - SAM", "method": "Spin-coating", "atmosphere": "Unknown", "duration": 30, "solution": {"review_completed": true, "solutes": [{"name": "2-(9H-Carbazol-9-yl)ethyl]phosphonic acid", "concentration": 1}], "solvents": [{"name": "Ethanol", "volume_fraction": 1}]}}, {"step_name": "Annealing", "method": "Annealing", "temperature": 60, "duration": 180}]}, {"name": "(PEA)2MA4Pb5I16", "thickness": null, "functionality": "Absorber", "deposition": [{"step_name": "Spin-coating", "method": "Spin-coating", "atmosphere": "N2", "temperature": 100, "duration": 20, "solution": {"solutes": [{"review_completed": true, "name": "PEAI", "concentration": 0.4, "concentration_unit": "M"}, {"review_completed": true, "name": "MAI", "concentration": 0.9, "concentration_unit": "M"}, {"review_completed": true, "name": "PbI2", "concentration": 0.95, "concentration_unit": "M"}, {"review_completed": true, "name": "PbCl2", "concentration": 0.05, "concentration_unit": "M"}], "solvents": [{"review_completed": true, "name": "DMF", "volume_fraction": 9}, {"review_completed": true, "name": "DMSO", "volume_fraction": 1}]}}, {"step_name": "Low\u2013vacuum processing", "method": "low\u2013vacuum processing", "atmosphere": "Vacuum", "duration": 480}, {"step_name": "Annealing", "method": "Annealing", "temperature": 100, "duration": 600}]}, {"name": "PC60BM", "thickness": null, "functionality": "Electron-transport", "deposition": [{"step_name": "Spin-coating", "method": "Spin-coating", "duration": 30, "solution": {"solutes": [{"review_completed": true, "name": "PC60BM", "concentration": 20}], "solvents": [{"review_completed": true, "name": "Chlorobenzene", "volume_fraction": 1}]}}]}, {"review_completed": true, "name": "PEI", "thickness": null, "functionality": "Electron-transport", "deposition": [{"review_completed": true, "step_name": "Spin-coating", "method": "Spin-coating", "duration": 20, "solution": {"solutes": [{"review_completed": true, "name": "Polyethylenimine", "concentration": 0.5}], "solvents": [{"review_completed": true, "name": "Isopropyl alcohol", "volume_fraction": 1}]}}, {"review_completed": true, "step_name": "Annealing", "method": "Annealing", "temperature": 100, "duration": 300}]}, {"review_completed": true, "name": "Ag", "thickness": 100, "functionality": "Contact", "deposition": [{"review_completed": true, "step_name": "Thermalevaporation", "atmosphere": "Vacuum"}]}]}, {"perovskite_composition": {"formula": "PEA2MA4Pb5I16", "a_ions": [{"abbreviation": "PEA", "common_name": "Phenylethylammonium", "molecular_formula": "C8H12N+", "coefficient": "2"}, {"abbreviation": "MA", "common_name": "Methylammonium", "molecular_formula": "CH6N+", "coefficient": "4"}], "b_ions": [{"abbreviation": "Pb", "common_name": "Lead", "molecular_formula": "Pb2+", "coefficient": "5"}], "x_ions": [{"abbreviation": "I", "common_name": "Iodide", "molecular_formula": "I-", "coefficient": "16"}]}, "pce": {"value": 20.05, "unit": "%"}, "jsc": {"value": 20.71, "unit": "mA cm^-2"}, "voc": {"value": 1.22, "unit": "V"}, "ff": {"value": 79.36}, "active_area": {"value": null}, "device_architecture": "pin", "number_devices": null, "averaged_quantites": false, "light_source": {"type": "AM 1.5G", "description": "Sol 3A, Newport Corp", "light_intensity": 100}, "encapsulated": false, "stability": {"review_completed": true, "time": 340, "light_intensity": 100, "potential_bias": "MPPT"}, "layers": [{"review_completed": true, "name": "ITO", "thickness": null, "functionality": "Contact"}, {"review_completed": true, "name": "2PACz", "thickness": null, "functionality": "Hole-transport", "deposition": [{"review_completed": true, "step_name": "SC - SAM", "method": "Spin-coating", "atmosphere": "Unknown", "duration": 30, "solution": {"review_completed": true, "solutes": [{"name": "2-(9H-Carbazol-9-yl)ethyl]phosphonic acid", "concentration": 1}], "solvents": [{"name": "Ethanol", "volume_fraction": 1}]}}, {"step_name": "Annealing", "method": "Annealing", "temperature": 60, "duration": 180}]}, {"name": "(PEA)2MA4Pb5I16", "thickness": null, "functionality": "Absorber", "additional_treatment": "PBN passivation solution", "deposition": [{"step_name": "Spin-coating", "method": "Spin-coating", "atmosphere": "N2", "temperature": 100, "duration": 20, "solution": {"solutes": [{"review_completed": true, "name": "PEAI", "concentration": 0.4, "concentration_unit": "M"}, {"review_completed": true, "name": "MAI", "concentration": 0.9, "concentration_unit": "M"}, {"review_completed": true, "name": "PbI2", "concentration": 0.95, "concentration_unit": "M"}, {"review_completed": true, "name": "PbCl2", "concentration": 0.05, "concentration_unit": "M"}], "solvents": [{"review_completed": true, "name": "DMF", "volume_fraction": 9}, {"review_completed": true, "name": "DMSO", "volume_fraction": 1}]}}, {"step_name": "Low\u2013vacuum processing", "method": "low\u2013vacuum processing", "atmosphere": "Vacuum", "duration": 480}, {"step_name": "Annealing", "method": "Annealing", "temperature": 100, "duration": 600}, {"step_name": "PBN passivation solution", "method": "Spin-cast", "duration": 20, "solution": {"solutes": [{"review_completed": true, "name": "Zwitterionic n-tert-butyl-\ud835\udf36-phenylnitrone (PBN)", "concentration": 5, "concentration_unit": "mmol/L"}], "solvents": [{"review_completed": true, "name": "IPA"}]}}]}, {"name": "PC60BM", "thickness": null, "functionality": "Electron-transport", "deposition": [{"step_name": "Spin-coating", "method": "Spin-coating", "duration": 30, "solution": {"solutes": [{"review_completed": true, "name": "PC60BM", "concentration": 20}], "solvents": [{"review_completed": true, "name": "Chlorobenzene", "volume_fraction": 1}]}}]}, {"review_completed": true, "name": "PEI", "thickness": null, "functionality": "Electron-transport", "deposition": [{"review_completed": true, "step_name": "Spin-coating", "method": "Spin-coating", "duration": 20, "solution": {"solutes": [{"review_completed": true, "name": "Polyethylenimine", "concentration": 0.5}], "solvents": [{"review_completed": true, "name": "Isopropyl alcohol", "volume_fraction": 1}]}}, {"review_completed": true, "step_name": "Annealing", "method": "Annealing", "temperature": 100, "duration": 300}]}, {"review_completed": true, "name": "Ag", "thickness": 100, "functionality": "Contact", "deposition": [{"review_completed": true, "step_name": "Thermalevaporation", "atmosphere": "Vacuum"}]}]}]}

File: src/perovscribe/data/extractions/humans/Bee/10.1002--advs.201903009.json
{"doi": "10.1002/advs.201903009", "author": "Jessica helisa Hautrive rossato", "cells": [{"perovskite_composition": {"formula": "Cs0.1FA0.85MA0.05PbI2.85Br0.15", "a_ions": [], "b_ions": [], "x_ions": []}, "pce": {"value": 21.14, "unit": "%"}, "jsc": {"value": 23.91, "unit": "mA cm^-2"}, "voc": {"value": 1.112, "unit": "V"}, "ff": {"value": 79.52}, "active_area": {"value": 0.09}, "device_architecture": "nip", "number_devices": null, "averaged_quantites": null, "light_source": {"type": "AM 1.5G", "light_intensity": 100.0}, "encapsulated": null, "stability": {"time": 345600.0, "light_intensity": 100.0, "humidity": 30.0, "PCE_at_the_start_of_the_experiment": 21.14, "PCE_at_the_end_of_description": 11.42, "potential_bias": "Open circuit"}, "layers": [{"name": "FTO", "thickness": null, "functionality": "Substrate", "deposition": null, "additional_treatment": null}, {"name": "Nb-doped TiO2", "thickness": 30.0, "functionality": "Electron-transport", "deposition": [{"step_name": null, "method": "Chemical bath deposition", "atmosphere": "Air", "temperature": 70.0, "duration": 4560.0, "antisolvent": null, "solution": null, "additional_parameters": null}], "additional_treatment": null}, {"name": "Perovskite", "thickness": null, "functionality": "Absorber", "deposition": [{"step_name": null, "method": "Spin-coating", "atmosphere": "N2", "temperature": null, "duration": null, "antisolvent": null, "solution": {"compounds": ["PbI2", "PbBr2", "FAI", "MABr", "CsI"], "solutes": null, "volume": null, "temperature": null, "solvents": [{"name": "DMF", "volume_fraction": null}, {"name": "TMSO", "volume_fraction": null}]}, "additional_parameters": null}, {"step_name": null, "method": "Vacuum quenching", "atmosphere": "N2", "temperature": null, "duration": null, "antisolvent": null, "solution": null, "additional_parameters": null}, {"step_name": null, "method": "Thermal-annealing", "atmosphere": "N2", "temperature": 130.0, "duration": 900.0, "antisolvent": null, "solution": null, "additional_parameters": null}], "additional_treatment": null}, {"name": "Spiro-OMeTAD", "thickness": null, "functionality": "Hole-transport", "deposition": [{"step_name": null, "method": "Spin-coating", "atmosphere": "N2", "temperature": null, "duration": null, "antisolvent": null, "solution": {"compounds": ["Spiro-OMeTAD", "Li-TFSI", "FK209", "TBP"], "solutes": null, "volume": null, "temperature": null, "solvents": [{"name": "Chlorobenzene", "volume_fraction": null}]}, "additional_parameters": null}], "additional_treatment": null}, {"name": "Au", "thickness": 100.0, "functionality": "Contact", "deposition": [{"step_name": null, "method": "Thermal evaporation", "atmosphere": "Vacuum", "temperature": null, "duration": null, "antisolvent": null, "solution": null, "additional_parameters": null}], "additional_treatment": null}]}]}

File: src/perovscribe/data/extractions/humans/Bee/10.1002--aenm.201802051.json
{"doi": "10.1002/aenm.201802051", "author": "Jessica helisa Hautrive rossato", "cells": [{"perovskite_composition": {"formula": "AgBiI4", "a_ions": [], "b_ions": [], "x_ions": []}, "pce": {"value": 2.18, "unit": "%"}, "jsc": {"value": 5.24, "unit": "mA cm^-2"}, "voc": {"value": 0.67, "unit": "V"}, "ff": {"value": 62.09}, "active_area": {"value": 0.2}, "device_architecture": "nip", "number_devices": null, "averaged_quantites": null, "light_source": {"type": "AM 1.5G", "light_intensity": 100.0}, "encapsulated": null, "stability": {"time": 2629800.0, "humidity": 60.0, "temperature": 20.0, "PCE_at_the_start_of_the_experiment": 2.18, "PCE_after_1000_hours": 2.18, "PCE_at_the_end_of_description": 2.18, "potential_bias": "Open circuit"}, "layers": [{"name": "FTO", "thickness": null, "functionality": "Substrate", "deposition": null, "additional_treatment": null}, {"name": "c-TiO2", "thickness": null, "functionality": "Electron-transport", "deposition": null, "additional_treatment": null}, {"name": "m-TiO2", "thickness": null, "functionality": "Electron-transport", "deposition": null, "additional_treatment": null}, {"name": "AgBiI4", "thickness": null, "functionality": "Absorber", "deposition": null, "additional_treatment": null}, {"name": "PTAA", "thickness": null, "functionality": "Hole-transport", "deposition": null, "additional_treatment": null}, {"name": "Au", "thickness": 70.0, "functionality": "Contact", "deposition": null, "additional_treatment": null}]}]}

File: src/perovscribe/data/extractions/humans/Bee/10.1002--aenm.201802346.json
{"doi": "10.1002/aenm.201802346", "author": "Jessica helisa Hautrive rossato", "cells": [{"perovskite_composition": {"formula": "CsPb0.97Sm0.03Br3", "a_ions": [{"abbreviation": "Cs", "common_name": "Cesium ion", "molecular_formula": "Cs+", "coefficient": "1"}], "b_ions": [{"abbreviation": "Pb", "common_name": "Lead", "molecular_formula": "Pb2+", "coefficient": "0.97"}, {"abbreviation": "Sm", "common_name": "Samarium", "molecular_formula": "Sm3+", "coefficient": "0.03"}], "x_ions": [{"abbreviation": "Br", "common_name": "Bromide", "molecular_formula": "Br-", "coefficient": "3"}]}, "pce": {"value": 10.14, "unit": "%"}, "jsc": {"value": 7.48, "unit": "mA cm^-2"}, "voc": {"value": 1.594, "unit": "V"}, "ff": {"value": 85.1}, "active_area": {"value": 0.09}, "device_architecture": "nip", "number_devices": null, "averaged_quantites": true, "light_source": {"type": "AM 1.5G", "description": "Newport, Oriel Class A, 91195A", "light_intensity": 100}, "encapsulated": null, "stability": {"time": 9504000, "temperature": 80, "PCE_at_start": 10.14, "potential_bias": "Open circuit"}, "layers": [{"name": "FTO", "thickness": null, "functionality": "Substrate"}, {"name": "c-TiO2", "thickness": null, "functionality": "Electron-transport", "deposition": [{"review_completed": true, "step_name": "Spin coating ", "method": "Spin-coating", "atmosphere": "Unknown", "temperature": null, "duration": 30, "solution": {"volume": null, "temperature": null, "solutes": [{"name": "titanium isopropoxide", "concentration": 0.5, "concentration_unit": "M"}, {"name": "diethanol amine", "concentration": 0.5, "concentration_unit": "M"}], "solvents": [{"name": "ethanol", "volume_fraction": null}]}}, {"review_completed": true, "step_name": "Thermal-annealing", "method": "Thermal-annealing", "atmosphere": "Air", "temperature": 500, "duration": 7200}]}, {"review_completed": true, "name": "m-TiO2", "thickness": null, "functionality": "Electron-transport", "deposition": [{"review_completed": true, "step_name": "Spin-coating", "method": "Spin-coating", "atmosphere": "Unknown", "temperature": null, "duration": 30, "solution": {"review_completed": true, "solutes": [{"review_completed": true, "name": "TiO2 Paste"}]}}, {"review_completed": true, "step_name": "Thermal-annealing", "method": "Thermal-annealing", "temperature": 450, "duration": 1800}, {"review_completed": true, "step_name": "Solvothermal treatment", "method": "Solvothermal treatment", "atmosphere": "Unknown", "temperature": 70, "duration": 1800, "solution": {"review_completed": true, "solutes": [{"name": "TiCl4", "concentration": 0.04, "concentration_unit": "M"}], "solvents": [{"review_completed": true, "name": "water", "volume_fraction": 1}]}}, {"review_completed": true, "step_name": "Thermal-annealing TiCl4", "method": "Thermal-annealing", "atmosphere": "Air", "temperature": 450, "duration": 1800}]}, {"name": "CsPb0.97Sm0.03Br3", "thickness": 400, "functionality": "Absorber", "deposition": [{"review_completed": true, "step_name": "SC PbBr2", "method": "Spin-coating", "atmosphere": "Unknown", "temperature": 90, "duration": 30, "solution": {"review_completed": true, "volume": null, "temperature": null, "solutes": [{"review_completed": true, "name": "PbBr2", "concentration": 0.97, "concentration_unit": "M"}, {"review_completed": true, "name": "SmBr3", "concentration": 0.03, "concentration_unit": "M"}], "solvents": [{"review_completed": true, "name": "DMF", "volume_fraction": null}]}}, {"review_completed": true, "step_name": "SC CsBr", "method": "Spin-coating", "atmosphere": "Unknown", "duration": 30, "solution": {"review_completed": true, "volume": null, "temperature": null, "solutes": [{"name": "CsBr", "concentration": 0.07, "concentration_unit": "M"}], "solvents": [{"review_completed": true, "name": "methanol", "volume_fraction": null}]}}, {"step_name": "Thermal-annealing", "method": "Thermal-annealing", "temperature": 250, "duration": 300}]}, {"name": "Carbon", "thickness": null, "functionality": "Contact", "deposition": [{"step_name": "Doctor blading", "method": "Doctor blading", "atmosphere": "Unknown", "temperature": null, "duration": null, "solution": {"solutes": [{"name": "carbon paste (purchased from Shanghai MaterWin New Materials Co., Ltd.)"}]}}]}]}, {"perovskite_composition": {"formula": "CsPbBr3", "a_ions": [{"abbreviation": "Cs", "common_name": "Cesium ion", "molecular_formula": "Cs+", "coefficient": "1"}], "b_ions": [{"abbreviation": "Pb", "common_name": "Lead", "molecular_formula": "Pb2+", "coefficient": "1"}], "x_ions": [{"abbreviation": "Br", "common_name": "Bromide", "molecular_formula": "Br-", "coefficient": "3"}]}, "pce": {"value": 6.99, "unit": "%"}, "jsc": {"value": 6.94, "unit": "mA cm^-2"}, "voc": {"value": 1.352, "unit": "V"}, "ff": {"value": 74.5}, "active_area": {"value": 0.09}, "device_architecture": "nip", "number_devices": null, "averaged_quantites": true, "light_source": {"type": "AM 1.5G", "description": "Newport, Oriel Class A, 91195A", "light_intensity": 100}, "encapsulated": null, "stability": {"review_completed": true, "time": 9504000, "temperature": 80, "PCE_T80": 1444, "PCE_at_start": 6.99, "potential_bias": "Open circuit"}, "layers": [{"name": "FTO", "thickness": null, "functionality": "Substrate"}, {"name": "c-TiO2", "thickness": null, "functionality": "Electron-transport", "deposition": [{"review_completed": true, "step_name": "Spin coating ", "method": "Spin-coating", "atmosphere": "Unknown", "temperature": null, "duration": 30, "solution": {"volume": null, "temperature": null, "solutes": [{"name": "titanium isopropoxide", "concentration": 0.5, "concentration_unit": "M"}, {"name": "diethanol amine", "concentration": 0.5}], "solvents": [{"name": "ethanol", "volume_fraction": null}]}}, {"review_completed": true, "step_name": "Thermal-annealing", "method": "Thermal-annealing", "atmosphere": "Air", "temperature": 500, "duration": 7200}]}, {"review_completed": true, "name": "m-TiO2", "thickness": null, "functionality": "Electron-transport", "deposition": [{"review_completed": true, "step_name": "Spin-coating", "method": "Spin-coating", "atmosphere": "Unknown", "temperature": null, "duration": 30, "solution": {"review_completed": true, "solutes": [{"review_completed": true, "name": "TiO2 Paste"}]}}, {"review_completed": true, "step_name": "Thermal-annealing", "method": "Thermal-annealing", "temperature": 450, "duration": 1800}, {"review_completed": true, "step_name": "Solvothermal treatment", "method": "Solvothermal treatment", "atmosphere": "Unknown", "temperature": 70, "duration": 1800, "solution": {"review_completed": true, "solutes": [{"name": "TiCl4", "concentration": 0.04, "concentration_unit": "M"}], "solvents": [{"review_completed": true, "name": "water", "volume_fraction": 1}]}}, {"review_completed": true, "step_name": "Thermal-annealing TiCl4", "method": "Thermal-annealing", "atmosphere": "Air", "temperature": 450, "duration": 1800}]}, {"name": "CsPbBr3", "thickness": 400, "functionality": "Absorber", "deposition": [{"review_completed": true, "step_name": "SC PbBr2", "method": "Spin-coating", "atmosphere": "Unknown", "temperature": 90, "duration": 30, "solution": {"review_completed": true, "volume": null, "temperature": null, "solutes": [{"review_completed": true, "name": "PbBr2", "concentration": 1, "concentration_unit": "M"}], "solvents": [{"review_completed": true, "name": "DMF", "volume_fraction": null}]}}, {"review_completed": true, "step_name": "SC CsBr", "method": "Spin-coating", "atmosphere": "Unknown", "duration": 30, "solution": {"review_completed": true, "volume": null, "temperature": null, "solutes": [{"name": "CsBr", "concentration": 0.07, "concentration_unit": "M"}], "solvents": [{"review_completed": true, "name": "methanol", "volume_fraction": null}]}}, {"step_name": "Thermal-annealing", "method": "Thermal-annealing", "temperature": 250, "duration": 300}]}, {"name": "Carbon", "thickness": null, "functionality": "Contact", "deposition": [{"step_name": "Doctor blading", "method": "Doctor blading", "atmosphere": "Unknown", "temperature": null, "duration": null, "solution": {"solutes": [{"name": "carbon paste (purchased from Shanghai MaterWin New Materials Co., Ltd.)"}]}}]}]}]}

File: src/perovscribe/data/extractions/humans/Bee/10.1002--aenm.202000566.json
{
    "doi": "10.1002/aenm.202000566",
    "cells": [
        {
            "perovskite_composition": {
                "formula": "FA0.66MA0.34Pb0.5Sn0.5I3",
                "a_ions": [
                    {
                        "abbreviation": "FA",
                        "common_name": "Formamidinium",
                        "molecular_formula": "CH5N2+",
                        "coefficient": "0.66"
                    },
                    {
                        "abbreviation": "MA",
                        "common_name": "Methylammonium",
                        "molecular_formula": "CH6N+",
                        "coefficient": "0.34"
                    }
                ],
                "b_ions": [
                    {
                        "abbreviation": "Pb",
                        "common_name": "Lead",
                        "molecular_formula": "Pb2+",
                        "coefficient": "0.5"
                    },
                    {
                        "abbreviation": "Sn",
                        "common_name": "Tin",
                        "molecular_formula": "Sn2+",
                        "coefficient": "0.5"
                    }
                ],
                "x_ions": [
                    {
                        "abbreviation": "I",
                        "common_name": "Iodide",
                        "molecular_formula": "I-",
                        "coefficient": "3"
                    }
                ]
            },
            "pce": {
                "value": 15.9,
                "unit": "%"
            },
            "jsc": {
                "value": 28,
                "unit": "mA cm^-2"
            },
            "voc": {
                "value": 0.78,
                "unit": "V"
            },
            "ff": {
                "value": 73
            },
            "active_area": {
                "value": null
            },
            "device_architecture": "pin",
            "number_devices": null,
            "averaged_quantites": false,
            "light_source": {
                "type": "AM 1.5G",
                "light_intensity": 100
            },
            "encapsulated": true,
            "stability": {
                "review_completed": true,
                "type": "AM 1.5G",
                "time": {
                    "value": 0.0833333333333333,
                    "unit": "s"
                },
                "PCE_at_the_end_of_experiment": {
                    "value": 16.1,
                    "unit": "%"
                },
                "potential_bias": "Open circuit"
            },
            "layers": [
                {
                    "name": "ITO",
                    "thickness": null,
                    "functionality": "Contact"
                },
                {
                    "name": "PEDOT:PSS",
                    "thickness": null,
                    "functionality": "Hole-transport"
                },
                {
                    "review_completed": true,
                    "name": "FA0.66MA0.34Pb0.5Sn0.5I3",
                    "thickness": 460,
                    "functionality": "Absorber",
                    "additional_treatment": "NH4SCN post-treatment",
                    "deposition": [
                        {
                            "step_name": "Spin-coating Sequential deposition",
                            "method": "Sequential deposition of PbI2 + SnI2 ",
                            "atmosphere": "Other",
                            "temperature": null,
                            "duration": null,
                            "solution": {
                                "review_completed": true,
                                "solutes": [
                                    {
                                        "review_completed": true,
                                        "name": "PbI2",
                                        "concentration": 0.5
                                    },
                                    {
                                        "name": "SnI2",
                                        "concentration": 0.5,
                                        "concentration_unit": "Unknown"
                                    }
                                ],
                                "solvents": [
                                    {
                                        "name": "DMF:DMSO"
                                    }
                                ]
                            }
                        },
                        {
                            "step_name": "Spin-coating Sequential deposition",
                            "method": "Sequential deposition FAI/MAI",
                            "solution": {
                                "solutes": [
                                    {
                                        "review_completed": true,
                                        "name": "FAI",
                                        "concentration": 66,
                                        "concentration_unit": "M"
                                    },
                                    {
                                        "review_completed": true,
                                        "name": "MAI",
                                        "concentration": 34,
                                        "concentration_unit": "M"
                                    }
                                ],
                                "solvents": [
                                    {
                                        "review_completed": true,
                                        "name": "isopropanol"
                                    }
                                ]
                            }
                        },
                        {
                            "step_name": " Thermal-annealing",
                            "method": " Thermal-annealing"
                        }
                    ]
                },
                {
                    "name": "C60",
                    "thickness": null,
                    "functionality": "Electron-transport"
                },
                {
                    "name": "BCP",
                    "thickness": null,
                    "functionality": "Electron-transport"
                },
                {
                    "name": "Ag",
                    "thickness": null,
                    "functionality": "Contact"
                }
            ]
        },
        {
            "perovskite_composition": {
                "formula": "FA0.66MA0.34Pb0.5Sn0.5I3",
                "a_ions": [
                    {
                        "abbreviation": "FA",
                        "common_name": "Formamidinium",
                        "molecular_formula": "CH5N2+",
                        "coefficient": "0.66"
                    },
                    {
                        "abbreviation": "MA",
                        "common_name": "Methylammonium",
                        "molecular_formula": "CH6N+",
                        "coefficient": "0.34"
                    }
                ],
                "b_ions": [
                    {
                        "abbreviation": "Pb",
                        "common_name": "Lead",
                        "molecular_formula": "Pb2+",
                        "coefficient": "0.5"
                    },
                    {
                        "abbreviation": "Sn",
                        "common_name": "Tin",
                        "molecular_formula": "Sn2+",
                        "coefficient": "0.5"
                    }
                ],
                "x_ions": [
                    {
                        "abbreviation": "I",
                        "common_name": "Iodide",
                        "molecular_formula": "I-",
                        "coefficient": "3"
                    }
                ]
            },
            "pce": {
                "value": 0,
                "unit": "%"
            },
            "jsc": {
                "value": 0,
                "unit": "mA cm^-2"
            },
            "voc": {
                "value": 0,
                "unit": "V"
            },
            "ff": {
                "value": 0
            },
            "active_area": {
                "value": null
            },
            "device_architecture": "pin",
            "number_devices": null,
            "averaged_quantites": false,
            "light_source": {
                "type": "AM 1.5G",
                "light_intensity": 100
            },
            "encapsulated": true,
            "stability": {
                "review_completed": true,
                "type": "AM 1.5G",
                "time": {
                    "value": 0.0833333333333333,
                    "unit": "s"
                },
                "PCE_at_the_end_of_experiment": {
                    "value": 16.1,
                    "unit": "%"
                },
                "potential_bias": "Open circuit"
            },
            "layers": [
                {
                    "name": "ITO",
                    "thickness": null,
                    "functionality": "Contact"
                },
                {
                    "name": "PEDOT:PSS",
                    "thickness": null,
                    "functionality": "Hole-transport"
                },
                {
                    "review_completed": true,
                    "name": "FA0.66MA0.34Pb0.5Sn0.5I3",
                    "functionality": "Absorber",
                    "deposition": [
                        {
                            "step_name": "Spin-coating Sequential deposition",
                            "method": "Sequential deposition of PbI2 + SnI2 ",
                            "atmosphere": "Other",
                            "temperature": null,
                            "duration": null,
                            "solution": {
                                "review_completed": true,
                                "solutes": [
                                    {
                                        "review_completed": true,
                                        "name": "PbI2",
                                        "concentration": 0.5
                                    },
                                    {
                                        "name": "SnI2",
                                        "concentration": 0.5,
                                        "concentration_unit": "Unknown"
                                    }
                                ],
                                "solvents": [
                                    {
                                        "name": "DMF:DMSO"
                                    }
                                ]
                            }
                        },
                        {
                            "step_name": "Spin-coating Sequential deposition",
                            "method": "Sequential deposition FAI/MAI",
                            "solution": {
                                "solutes": [
                                    {
                                        "review_completed": true,
                                        "name": "FAI",
                                        "concentration": 66,
                                        "concentration_unit": "M"
                                    },
                                    {
                                        "review_completed": true,
                                        "name": "MAI",
                                        "concentration": 34,
                                        "concentration_unit": "M"
                                    }
                                ],
                                "solvents": [
                                    {
                                        "review_completed": true,
                                        "name": "isopropanol"
                                    }
                                ]
                            }
                        },
                        {
                            "step_name": " Thermal-annealing",
                            "method": " Thermal-annealing"
                        }
                    ]
                },
                {
                    "name": "C60",
                    "thickness": null,
                    "functionality": "Electron-transport"
                },
                {
                    "name": "BCP",
                    "thickness": null,
                    "functionality": "Electron-transport"
                },
                {
                    "name": "Ag",
                    "thickness": null,
                    "functionality": "Contact"
                }
            ]
        }
    ]
}

File: src/perovscribe/data/extractions/humans/Bee/10.1002--cptc.201900245.json
{"doi": "10.1002/cptc.201900245", "author": "Jessica helisa Hautrive rossato", "cells": [{"perovskite_composition": {"formula": "[Cs0.05(FA0.83MA0.17)0.95]Pb(I0.83Br0.17)3", "a_ions": [], "b_ions": [], "x_ions": []}, "pce": {"value": 15.5, "unit": "%"}, "jsc": {"value": 21.6, "unit": "mA cm^-2"}, "voc": {"value": 1.08, "unit": "V"}, "ff": {"value": 67.6}, "active_area": {"value": 0.25}, "device_architecture": "nip", "number_devices": 8, "averaged_quantites": true, "light_source": {"type": "AM 1.5G", "light_intensity": 100.0}, "encapsulated": null, "stability": null, "layers": [{"name": "FTO", "thickness": null, "functionality": "Substrate", "deposition": null, "additional_treatment": null}, {"name": "c-TiO2", "thickness": null, "functionality": "Electron-transport", "deposition": [{"step_name": null, "method": "Spray pyrolysis", "atmosphere": "Air", "temperature": 450.0, "duration": null, "antisolvent": null, "solution": null, "additional_parameters": null}], "additional_treatment": null}, {"name": "m-TiO2", "thickness": null, "functionality": "Electron-transport", "deposition": [{"step_name": null, "method": "Spin-coating", "atmosphere": "Air", "temperature": null, "duration": null, "antisolvent": null, "solution": null, "additional_parameters": {"speed": 5000, "time": 15, "ramp_rate": 2000}}], "additional_treatment": null}, {"name": "[Cs0.05(FA0.83MA0.17)0.95]Pb(I0.83Br0.17)3", "thickness": null, "functionality": "Absorber", "deposition": [{"step_name": null, "method": "Spin-coating", "atmosphere": "N2", "temperature": null, "duration": null, "antisolvent": null, "solution": null, "additional_parameters": {"speed1": 1000, "time1": 10, "speed2": 4000, "time2": 30}}, {"step_name": null, "method": "Antisolvent-quenching", "atmosphere": "N2", "temperature": null, "duration": null, "antisolvent": "chlorobenzene", "solution": null, "additional_parameters": {"volume": 200, "unit": "\u03bcL", "time_before_end": 5}}, {"step_name": null, "method": "Thermal-annealing", "atmosphere": "N2", "temperature": 100.0, "duration": 3600.0, "antisolvent": null, "solution": null, "additional_parameters": null}], "additional_treatment": null}, {"name": "ZnPc th ZnPc 1", "thickness": 20.0, "functionality": "Hole-transport", "deposition": [{"step_name": null, "method": "Spin-coating", "atmosphere": "N2", "temperature": null, "duration": null, "antisolvent": null, "solution": {"compounds": null, "solutes": [{"name": "ZnPc th ZnPc 1", "concentration": 3.74, "concentration_unit": "mmol/L"}], "volume": null, "temperature": null, "solvents": [{"name": "chlorobenzene", "volume_fraction": 0.95}, {"name": "THF", "volume_fraction": 0.05}]}, "additional_parameters": {"speed": 2000, "time": 40, "acceleration": 1000}}], "additional_treatment": null}, {"name": "Au", "thickness": 80.0, "functionality": "Contact", "deposition": [{"step_name": null, "method": "Thermal evaporation", "atmosphere": "Vacuum", "temperature": null, "duration": null, "antisolvent": null, "solution": null, "additional_parameters": null}], "additional_treatment": null}]}]}

File: src/perovscribe/data/extractions/humans/Bee/10.1002--solr.202100454.json
{"doi": "10.1002/solr.202100454", "author": "Jessica helisa Hautrive rossato", "cells": [{"perovskite_composition": {"formula": "FA0.66MA0.34Pb0.5Sn0.5I3", "a_ions": [], "b_ions": [], "x_ions": []}, "pce": {"value": 16.1, "unit": "%"}, "jsc": {"value": 29.1, "unit": "mA cm^-2"}, "voc": {"value": 0.77, "unit": "V"}, "ff": {"value": 0.72}, "active_area": {"value": null}, "device_architecture": "pin", "number_devices": null, "averaged_quantites": null, "light_source": {"type": "AM 1.5G"}, "encapsulated": null, "stability": {"potential_bias": "Open circuit"}, "layers": [{"name": "PDAI", "thickness": 10.0, "functionality": "Hole-transport", "deposition": [{"step_name": null, "method": "Thermal evaporation", "atmosphere": "Vacuum", "temperature": null, "duration": null, "antisolvent": null, "solution": null, "additional_parameters": null}], "additional_treatment": null}, {"name": "FA0.66MA0.34Pb0.5Sn0.5I3", "thickness": null, "functionality": "Absorber", "deposition": null, "additional_treatment": null}, {"name": "C60", "thickness": null, "functionality": "Electron-transport", "deposition": null, "additional_treatment": null}, {"name": "BCP", "thickness": null, "functionality": "Electron-transport", "deposition": null, "additional_treatment": null}, {"name": "Ag", "thickness": null, "functionality": "Contact", "deposition": null, "additional_treatment": null}]}]}
