Repository: lamalab-org/perla-extract

# Data Directory

This directory contains extraction results and ground truth data used for training, optimization, and evaluation of the Perovscribe pipeline.

## Directory Structure

```
data/
├── extractions/          # Extraction results from various sources
│   ├── humans/          # Human-annotated extractions
│   │   ├── Consensus/   # Consensus extractions between different human annotators
│   │   ├── Bear/        # Individual human annotator (anonymized)
│   │   ├── Bee/         # Individual human annotator (anonymized)
│   │   └── ...          # Additional anonymized human annotators
│   ├── claude-opus-4-1-20250805/  # LLM model extractions

File: src/perovscribe/data/extractions/humans/Bee/10.1002--solr.202100879.json
{"doi": "10.1002/solr.202100879", "author": "Jessica helisa Hautrive rossato", "cells": [{"perovskite_composition": {"formula": "Me3SPbI3/3D perovskite", "a_ions": [], "b_ions": [], "x_ions": []}, "pce": {"value": 22.07, "unit": "%"}, "jsc": {"value": 24.64, "unit": "mA cm^-2"}, "voc": {"value": 1.14, "unit": "V"}, "ff": {"value": 78.57}, "active_area": {"value": 0.09}, "device_architecture": "nip", "number_devices": null, "averaged_quantites": null, "light_source": {"type": "AM 1.5G", "light_intensity": 100.0}, "encapsulated": false, "stability": {"time": 3600000.0, "humidity": 50.0, "PCE_at_the_start_of_the_experiment": 22.07, "PCE_after_1000_hours": 21.41, "PCE_at_the_end_of_description": 21.41, "potential_bias": "Open circuit"}, "layers": null}]}

File: src/perovscribe/data/extractions/humans/Bee/10.1016--j.jechem.2023.09.023.json
{"doi": "10.1016/j.jechem.2023.09.023", "author": "Jessica helisa Hautrive rossato", "cells": [{"perovskite_composition": {"formula": "FA0.6MA0.4Pb(I0.6Br0.4)3", "a_ions": [], "b_ions": [], "x_ions": []}, "pce": {"value": 17.62, "unit": "%"}, "jsc": {"value": 18.05, "unit": "mA cm^-2"}, "voc": {"value": 1.194, "unit": "V"}, "ff": {"value": 81.75}, "active_area": {"value": 0.093}, "device_architecture": "pin", "number_devices": null, "averaged_quantites": null, "light_source": {"type": "AM 1.5G", "light_intensity": 100.0}, "encapsulated": null, "stability": {"time": 300.0, "PCE_at_the_start_of_the_experiment": 17.3, "PCE_after_1000_hours": 15.57, "PCE_at_the_end_of_description": 16.8, "potential_bias": "MPPT"}, "layers": [{"name": "ITO", "thickness": null, "functionality": "Substrate", "deposition": null, "additional_treatment": null}, {"name": "2PACz-SAM", "thickness": null, "functionality": "Hole-transport", "deposition": [{"step_name": null, "method": "Self-assembly", "atmosphere": "Other", "temperature": null, "duration": null, "antisolvent": null, "solution": null, "additional_parameters": null}, {"step_name": null, "method": "DMSO treatment", "atmosphere": "Other", "temperature": null, "duration": null, "antisolvent": null, "solution": null, "additional_parameters": null}], "additional_treatment": null}, {"name": "FA0.6MA0.4Pb(I0.6Br0.4)3", "thickness": 410.0, "functionality": "Absorber", "deposition": null, "additional_treatment": null}, {"name": "C60", "thickness": null, "functionality": "Electron-transport", "deposition": null, "additional_treatment": null}, {"name": "BCP", "thickness": null, "functionality": "Electron-transport", "deposition": null, "additional_treatment": null}, {"name": "Cu", "thickness": null, "functionality": "Contact", "deposition": null, "additional_treatment": null}]}]}

File: src/perovscribe/data/extractions/humans/Bee/10.1021--acsaem.9b01928.json
{"doi": "10.1021/acsaem.9b01928", "author": "Jessica helisa Hautrive rossato", "cells": [{"perovskite_composition": {"formula": "MAPbI3", "a_ions": [{"abbreviation": "MA", "common_name": "Methylammonium", "molecular_formula": "CH6N+", "coefficient": "1"}], "b_ions": [{"abbreviation": "Pb", "common_name": "Lead", "molecular_formula": "Pb2+", "coefficient": "1"}], "x_ions": [{"abbreviation": "I", "common_name": "Iodide", "molecular_formula": "I-", "coefficient": "3"}]}, "pce": {"value": 18.54, "unit": "%"}, "jsc": {"value": 22.51, "unit": "mA cm^-2"}, "voc": {"value": 1.06, "unit": "V"}, "ff": {"value": 78}, "active_area": {"value": null}, "device_architecture": "nip", "number_devices": 20, "averaged_quantites": false, "light_source": {"type": "Unknown"}, "encapsulated": null, "stability": null, "layers": [{"review_completed": true, "name": "FTO", "thickness": null, "functionality": "Substrate"}, {"review_completed": true, "name": "ZnAl-MMOs/mp-TiO2", "thickness": null, "functionality": "Electron-transport", "additional_treatment": "ZnAl-MMOs infiltrated into mesoporous TiO2"}, {"name": "CH3NH3PbI3", "thickness": null, "functionality": "Absorber", "deposition": [{"method": "AC-VASP", "atmosphere": "Ambient air", "temperature": null, "duration": null}]}, {"name": "Spiro-MeOTAD", "thickness": null, "functionality": "Hole-transport"}, {"name": "Au", "thickness": null, "functionality": "Contact"}]}, {"perovskite_composition": {"formula": "MAPbI3", "a_ions": [{"abbreviation": "MA", "common_name": "Methylammonium", "molecular_formula": "CH6N+", "coefficient": "1"}], "b_ions": [{"abbreviation": "Pb", "common_name": "Lead", "molecular_formula": "Pb2+", "coefficient": "1"}], "x_ions": [{"abbreviation": "I", "common_name": "Iodide", "molecular_formula": "I-", "coefficient": "3"}]}, "pce": {"value": 13.59, "unit": "%"}, "jsc": {"value": 19.9, "unit": "mA cm^-2"}, "voc": {"value": 0.9, "unit": "V"}, "ff": {"value": 76}, "active_area": {"value": null}, "device_architecture": "nip", "number_devices": 20, "averaged_quantites": false, "light_source": {"type": "Unknown"}, "encapsulated": null, "stability": null, "layers": [{"review_completed": true, "name": "FTO", "thickness": null, "functionality": "Substrate"}, {"review_completed": true, "name": "mp-TiO2", "thickness": null, "functionality": "Electron-transport"}, {"name": "CH3NH3PbI3", "thickness": null, "functionality": "Absorber", "deposition": [{"method": "AC-VASP", "atmosphere": "Ambient air", "temperature": null, "duration": null}]}, {"name": "Spiro-MeOTAD", "thickness": null, "functionality": "Hole-transport"}, {"name": "Au", "thickness": null, "functionality": "Contact"}]}]}

File: src/perovscribe/data/extractions/humans/Bee/10.1021--acsami.7b01038.json
{
    "doi": "10.1021/acsami.7b01038",
    "cells": [
        {
            "perovskite_composition": {
                "formula": "MAPbI3",
                "a_ions": [
                    {
                        "abbreviation": "MA",
                        "common_name": "Methylammonium",
                        "molecular_formula": "CH6N+",
                        "coefficient": "1"
                    }
                ],
                "b_ions": [
                    {
                        "abbreviation": "Pb",
                        "common_name": "Lead",
                        "molecular_formula": "Pb2+",
                        "coefficient": "1"
                    }
                ],
                "x_ions": [
                    {
                        "abbreviation": "I",
                        "common_name": "Iodide",
                        "molecular_formula": "I-",
                        "coefficient": "3"
                    }
                ]
            },
            "pce": {
                "value": 16.27,
                "unit": "%"
            },
            "jsc": {
                "value": 20.3,
                "unit": "mA cm^-2"
            },
            "voc": {
                "value": 1.09,
                "unit": "V"
            },
            "ff": {
                "value": 73.19
            },
            "active_area": {
                "value": 0.04
            },
            "device_architecture": "nip",
            "number_devices": null,
            "averaged_quantites": false,
            "light_source": {
                "type": "AM 1.5G",
                "description": "Oriel 9600 solar simulator",
                "light_intensity": 100
            },
            "encapsulated": false,
            "stability": null,
            "layers": [
                {
                    "name": "ITO",
                    "thickness": null,
                    "functionality": "Contact"
                },
                {
                    "name": "ZnO",
                    "thickness": null,
                    "functionality": "Electron-transport",
                    "deposition": [
                        {
                            "method": "Spin-coating",
                            "atmosphere": "Ambient air",
                            "temperature": null,
                            "duration": 40,
                            "solution": {
                                "review_completed": true,
                                "solutes": [
                                    {
                                        "name": "Sol-gel ZnO"
                                    }
                                ]
                            }
                        },
                        {
                            "step_name": "Thermal-annealing",
                            "method": "Thermal-annealing",
                            "atmosphere": "Ambient air",
                            "temperature": 150,
                            "duration": 300
                        }
                    ]
                },
                {
                    "review_completed": true,
                    "name": "MAPbI3",
                    "thickness": null,
                    "functionality": "Absorber",
                    "deposition": [
                        {
                            "review_completed": true,
                            "step_name": "Spin-coating",
                            "method": "Spin-coating",
                            "atmosphere": "Ambient air",
                            "temperature": null,
                            "duration": 20,
                            "solution": {
                                "temperature": 80,
                                "solutes": [
                                    {
                                        "name": "PbI2",
                                        "concentration": 462,
                                        "concentration_unit": "mg/L"
                                    }
                                ],
                                "solvents": [
                                    {
                                        "name": "DMF"
                                    }
                                ]
                            }
                        },
                        {
                            "review_completed": true,
                            "step_name": "Spin-coating 2",
                            "method": "Spin-coating",
                            "atmosphere": "Ambient air",
                            "temperature": null,
                            "duration": 20,
                            "solution": {
                                "solvents": [
                                    {
                                        "name": "isopropanol, 99.5%"
                                    }
                                ]
                            }
                        },
                        {
                            "review_completed": true,
                            "step_name": "Spin-coating 3",
                            "method": "Spin-coating",
                            "solution": {
                                "solutes": [
                                    {
                                        "name": "PbI2",
                                        "concentration": 38,
                                        "concentration_unit": "mg/L"
                                    }
                                ],
                                "solvents": [
                                    {
                                        "name": "isopropanol"
                                    }
                                ]
                            }
                        },
                        {
                            "review_completed": true,
                            "step_name": "Thermal-annealing",
                            "method": "Thermal-annealing",
                            "temperature": 80,
                            "duration": 300
                        }
                    ],
                    "additional_treatment": "extra dry isopropanol (IPA100)"
                },
                {
                    "review_completed": true,
                    "name": "Spiro-OMeTAD",
                    "thickness": null,
                    "functionality": "Hole-transport",
                    "additional_treatment": "Add 28.5 \u03bcL of 4-tert-butylpyridine (96%, Sigma- Aldrich) and 17.5 \u03bcL of lithium bis(trifluoromethane sulfonyl)imide (Li-TFSI, 98%, Alfa Aesar) solution (520 mg Li-TFSI in 1 mL of acetonitrile)",
                    "deposition": [
                        {
                            "review_completed": true,
                            "method": "Spin-coating",
                            "atmosphere": "Ambient air",
                            "temperature": null,
                            "duration": 20,
                            "solution": {
                                "review_completed": true,
                                "solutes": [
                                    {
                                        "review_completed": true,
                                        "name": "Spiro-OMeTAD (99%, ShiFeng Technology Co., Ltd.)",
                                        "concentration": 80,
                                        "concentration_unit": "mg/L"
                                    }
                                ],
                                "solvents": [
                                    {
                                        "review_completed": true,
                                        "name": "chlorobenzene",
                                        "volume_fraction": 1
                                    }
                                ]
                            }
                        }
                    ]
                },
                {
                    "review_completed": true,
                    "name": "Ag",
                    "thickness": 100,
                    "functionality": "Contact",
                    "deposition": [
                        {
                            "step_name": "Evaporation",
                            "method": "Evaporation",
                            "atmosphere": "Vacuum"
                        }
                    ]
                }
            ]
        },
        {
            "perovskite_composition": {
                "formula": "MAPbI3",
                "a_ions": [
                    {
                        "abbreviation": "MA",
                        "common_name": "Methylammonium",
                        "molecular_formula": "CH6N+",
                        "coefficient": "1"
                    }
                ],
                "b_ions": [
                    {
                        "abbreviation": "Pb",
                        "common_name": "Lead",
                        "molecular_formula": "Pb2+",
                        "coefficient": "1"
                    }
                ],
                "x_ions": [
                    {
                        "abbreviation": "I",
                        "common_name": "Iodide",
                        "molecular_formula": "I-",
                        "coefficient": "3"
                    }
                ]
            },
            "pce": {
                "value": 12.46,
                "unit": "%"
            },
            "jsc": {
                "value": 18.78,
                "unit": "mA cm^-2"
            },
            "voc": {
                "value": 1.03,
                "unit": "V"
            },
            "ff": {
                "value": 63.97
            },
            "active_area": {
                "value": 0.04
            },
            "device_architecture": "nip",
            "number_devices": 10,
            "averaged_quantites": true,
            "light_source": {
                "type": "AM 1.5G",
                "description": "Oriel 9600 solar simulator",
                "light_intensity": 100
            },
            "encapsulated": false,
            "stability": null,
            "layers": [
                {
                    "name": "ITO",
                    "thickness": null,
                    "functionality": "Contact"
                },
                {
                    "name": "ZnO",
                    "thickness": null,
                    "functionality": "Electron-transport",
                    "deposition": [
                        {
                            "method": "Spin-coating",
                            "atmosphere": "Ambient air",
                            "temperature": null,
                            "duration": 40,
                            "solution": {
                                "review_completed": true,
                                "solutes": [
                                    {
                                        "name": "Sol-gel ZnO"
                                    }
                                ]
                            }
                        },
                        {
                            "step_name": "Thermal-annealing",
                            "method": "Thermal-annealing",
                            "atmosphere": "Ambient air",
                            "temperature": 150,
                            "duration": 300
                        }
                    ]
                },
                {
                    "review_completed": true,
                    "name": "MAPbI3",
                    "thickness": null,
                    "functionality": "Absorber",
                    "deposition": [
                        {
                            "review_completed": true,
                            "step_name": "Spin-coating",
                            "method": "Spin-coating",
                            "atmosphere": "Ambient air",
                            "temperature": null,
                            "duration": 20,
                            "solution": {
                                "temperature": 80,
                                "solutes": [
                                    {
                                        "name": "PbI2",
                                        "concentration": 462,
                                        "concentration_unit": "mg/L"
                                    }
                                ],
                                "solvents": [
                                    {
                                        "name": "DMF"
                                    }
                                ]
                            }
                        },
                        {
                            "review_completed": true,
                            "step_name": "Spin-coating 3",
                            "method": "Spin-coating",
                            "solution": {
                                "solutes": [
                                    {
                                        "name": "PbI2",
                                        "concentration": 38,
                                        "concentration_unit": "mg/L"
                                    }
                                ],
                                "solvents": [
                                    {
                                        "name": "isopropanol"
                                    }
                                ]
                            }
                        },
                        {
                            "review_completed": true,
                            "step_name": "Thermal-annealing",
                            "method": "Thermal-annealing",
                            "temperature": 80,
                            "duration": 300
                        }
                    ]
                },
                {
                    "review_completed": true,
                    "name": "Spiro-OMeTAD",
                    "thickness": null,
                    "functionality": "Hole-transport",
                    "additional_treatment": "Add 28.5 \u03bcL of 4-tert-butylpyridine (96%, Sigma- Aldrich) and 17.5 \u03bcL of lithium bis(trifluoromethane sulfonyl)imide (Li-TFSI, 98%, Alfa Aesar) solution (520 mg Li-TFSI in 1 mL of acetonitrile)",
                    "deposition": [
                        {
                            "review_completed": true,
                            "method": "Spin-coating",
                            "atmosphere": "Ambient air",
                            "temperature": null,
                            "duration": 20,
                            "solution": {
                                "review_completed": true,
                                "solutes": [
                                    {
                                        "review_completed": true,
                                        "name": "Spiro-OMeTAD (99%, ShiFeng Technology Co., Ltd.)",
                                        "concentration": 80,
                                        "concentration_unit": "mg/L"
                                    }
                                ],
                                "solvents": [
                                    {
                                        "review_completed": true,
                                        "name": "chlorobenzene",
                                        "volume_fraction": 1
                                    }
                                ]
                            }
                        }
                    ]
                },
                {
                    "review_completed": true,
                    "name": "Ag",
                    "thickness": 100,
                    "functionality": "Contact",
                    "deposition": [
                        {
                            "step_name": "Evaporation",
                            "method": "Evaporation",
                            "atmosphere": "Vacuum"
                        }
                    ]
                }
            ]
        }
    ]
}

File: src/perovscribe/data/extractions/humans/Bee/10.1021--acsnano.7b02015.json
{"doi": "10.1021/acsnano.7b02015", "author": "Jessica helisa Hautrive rossato", "cells": [{"perovskite_composition": {"formula": "(FAPbI3)0.85(MAPbBr3)0.15", "a_ions": [], "b_ions": [], "x_ions": []}, "pce": {"value": 20.75, "unit": "%"}, "jsc": {"value": 23.6, "unit": "mA cm^-2"}, "voc": {"value": 1.129, "unit": "V"}, "ff": {"value": 77.88}, "active_area": {"value": 0.1}, "device_architecture": "pin", "number_devices": 20, "averaged_quantites": true, "light_source": {"type": "AM 1.5G", "light_intensity": 100.0}, "encapsulated": null, "stability": null, "layers": [{"name": "FTO", "thickness": null, "functionality": "Substrate", "deposition": null, "additional_treatment": null}, {"name": "TiO2", "thickness": 50.0, "functionality": "Electron-transport", "deposition": null, "additional_treatment": null}, {"name": "(FAPbI3)0.85(MAPbBr3)0.15", "thickness": 650.0, "functionality": "Absorber", "deposition": [{"step_name": null, "method": "Spin-coating", "atmosphere": "Other", "temperature": null, "duration": null, "antisolvent": null, "solution": null, "additional_parameters": {"speed1": "2000 rpm for 5 s", "speed2": "6000 rpm for 20 s", "antisolvent": "1 mL toluene"}}], "additional_treatment": null}, {"name": "Spiro-OMeTAD", "thickness": 300.0, "functionality": "Hole-transport", "deposition": null, "additional_treatment": null}, {"name": "Au", "thickness": 80.0, "functionality": "Contact", "deposition": null, "additional_treatment": null}]}]}

File: src/perovscribe/data/extractions/humans/Bee/10.1038--s41467-024-53953-4.json
{
    "doi": "10.1038/s41467-024-53953-4",
    "cells": [
        {
            "perovskite_composition": {
                "formula": "Cs0.05FA0.95PbI3",
                "a_ions": [],
                "b_ions": [],
                "x_ions": []
            },
            "pce": {
                "value": 25.5,
                "unit": "%"
            },
            "jsc": {
                "value": 26.4,
                "unit": "mA cm^-2"
            },
            "voc": {
                "value": 1.15,
                "unit": "V"
            },
            "ff": {
                "value": 84.0
            },
            "active_area": {
                "value": 0.1
            },
            "device_architecture": "nip",
            "number_devices": null,
            "averaged_quantites": null,
            "light_source": {
                "type": "AM 1.5G",
                "light_intensity": {
                    "value": 100.0,
                    "unit": "mW cm^-2"
                }
            },
            "encapsulated": null,
            "stability": {
                "time": {
                    "value": 7200000.0,
                    "unit": "s"
                },
                "light_intensity": {
                    "value": 100.0,
                    "unit": "mW cm^-2"
                },
                "temperature": {
                    "value": 70.0,
                    "unit": "\u00b0C"
                },
                "PCE_at_the_start_of_the_experiment": {
                    "value": 25.5,
                    "unit": "%"
                },
                "PCE_after_1000_hours": {
                    "value": 24.225,
                    "unit": "%"
                },
                "PCE_at_the_end_of_experiment": {
                    "value": 24.225,
                    "unit": "%"
                },
                "potential_bias": "MPPT"
            },
            "layers": [
                {
                    "name": "FTO",
                    "thickness": null,
                    "functionality": "Substrate",
                    "deposition": null,
                    "additional_treatment": null
                },
                {
                    "name": "c-TiO2",
                    "thickness": null,
                    "functionality": "Electron-transport",
                    "deposition": null,
                    "additional_treatment": null
                },
                {
                    "name": "c-SnO2",
                    "thickness": null,
                    "functionality": "Electron-transport",
                    "deposition": null,
                    "additional_treatment": null
                },
                {
                    "name": "Cs0.05FA0.95PbI3",
                    "thickness": null,
                    "functionality": "Absorber",
                    "deposition": null,
                    "additional_treatment": null
                },
                {
                    "name": "Spiro-OMeTAD",
                    "thickness": null,
                    "functionality": "Hole-transport",
                    "deposition": null,
                    "additional_treatment": null
                },
                {
                    "name": "Au",
                    "thickness": null,
                    "functionality": "Contact",
                    "deposition": null,
                    "additional_treatment": null
                }
            ]
        }
    ]
}

File: src/perovscribe/data/extractions/humans/Bee/10.1039--c4ta04179h.json
{"doi": "10.1039/c4ta04179h", "author": "Jessica helisa Hautrive rossato", "cells": [{"perovskite_composition": {"formula": "CH3NH3PbI3", "a_ions": [], "b_ions": [], "x_ions": []}, "pce": {"value": 11.86, "unit": "%"}, "jsc": {"value": 18.39, "unit": "mA cm^-2"}, "voc": {"value": 0.924, "unit": "V"}, "ff": {"value": 69.8}, "active_area": {"value": 0.16}, "device_architecture": "nip", "number_devices": null, "averaged_quantites": null, "light_source": {"type": "AM 1.5G", "light_intensity": 100.0}, "encapsulated": null, "stability": {"time": 900000.0, "PCE_at_the_start_of_the_experiment": 11.24, "PCE_at_the_end_of_description": 8.42, "potential_bias": "Open circuit"}, "layers": [{"name": "FTO", "thickness": null, "functionality": "Substrate", "deposition": null, "additional_treatment": null}, {"name": "compact TiO2", "thickness": null, "functionality": "Electron-transport", "deposition": null, "additional_treatment": null}, {"name": "mesoporous TiO2", "thickness": 260.0, "functionality": "Electron-transport", "deposition": null, "additional_treatment": null}, {"name": "CH3NH3PbI3", "thickness": 140.0, "functionality": "Absorber", "deposition": null, "additional_treatment": null}, {"name": "FA-MeOPh", "thickness": 150.0, "functionality": "Hole-transport", "deposition": null, "additional_treatment": null}, {"name": "Au", "thickness": 60.0, "functionality": "Contact", "deposition": null, "additional_treatment": null}]}]}

File: src/perovscribe/data/extractions/humans/Bee/10.1039--c5ee03874j.json
{
    "doi": "10.1039/c5ee03874j",
    "cells": [
        {
            "perovskite_composition": {
                "formula": "Cs0.05(MA0.17FA0.83)0.95Pb(I0.83Br0.17)3",
                "a_ions": [],
                "b_ions": [],
                "x_ions": []
            },
            "pce": {
                "value": 21.1,
                "unit": "%"
            },
            "jsc": {
                "value": 22.69,
                "unit": "mA cm^-2"
            },
            "voc": {
                "value": 1.1320000000000001,
                "unit": "V"
            },
            "ff": {
                "value": 74.8
            },
            "active_area": {
                "value": null
            },
            "device_architecture": "nip",
            "number_devices": 98,
            "averaged_quantites": true,
            "light_source": {
                "type": "AM 1.5G",
                "light_intensity": {
                    "value": 100.0,
                    "unit": "mW cm^-2"
                }
            },
            "encapsulated": null,
            "stability": {
                "time": {
                    "value": 900000.0,
                    "unit": "s"
                },
                "PCE_at_the_start_of_the_experiment": {
                    "value": 20.0,
                    "unit": "%"
                },
                "PCE_at_the_end_of_experiment": {
                    "value": 18.0,
                    "unit": "%"
                },
                "potential_bias": "MPPT"
            },
            "layers": [
                {
                    "name": "FTO",
                    "thickness": null,
                    "functionality": "Substrate",
                    "deposition": null,
                    "additional_treatment": null
                },
                {
                    "name": "compact TiO2",
                    "thickness": null,
                    "functionality": "Electron-transport",
                    "deposition": null,
                    "additional_treatment": null
                },
                {
                    "name": "Li-doped mesoporous TiO2",
                    "thickness": null,
                    "functionality": "Electron-transport",
                    "deposition": null,
                    "additional_treatment": null
                },
                {
                    "name": "Cs0.05(MA0.17FA0.83)0.95Pb(I0.83Br0.17)3",
                    "thickness": null,
                    "functionality": "Absorber",
                    "deposition": null,
                    "additional_treatment": null
                },
                {
                    "name": "spiro-OMeTAD",
                    "thickness": null,
                    "functionality": "Hole-transport",
                    "deposition": null,
                    "additional_treatment": null
                },
                {
                    "name": "Au",
                    "thickness": null,
                    "functionality": "Contact",
                    "deposition": null,
                    "additional_treatment": null
                }
            ]
        }
    ]
}

File: src/perovscribe/data/extractions/humans/Bee/10.1039--c6ra25149h.json
{"doi": "10.1039/c6ra25149h", "author": "Jessica helisa Hautrive rossato", "cells": [{"perovskite_composition": {"formula": "CH3NH3PbI3", "a_ions": [], "b_ions": [], "x_ions": []}, "pce": {"value": 8.28, "unit": "%"}, "jsc": {"value": 14.07, "unit": "mA cm^-2"}, "voc": {"value": 1.02, "unit": "V"}, "ff": {"value": 58.0}, "active_area": {"value": 0.16}, "device_architecture": "nip", "number_devices": 20, "averaged_quantites": true, "light_source": {"type": "AM 1.5G", "light_intensity": 100.0}, "encapsulated": null, "stability": null, "layers": [{"name": "FTO", "thickness": null, "functionality": "Substrate", "deposition": null, "additional_treatment": null}, {"name": "TiO2", "thickness": 35.0, "functionality": "Electron-transport", "deposition": null, "additional_treatment": null}, {"name": "CH3NH3PbI3", "thickness": 140.0, "functionality": "Absorber", "deposition": null, "additional_treatment": null}, {"name": "Spiro-OMeTAD", "thickness": null, "functionality": "Hole-transport", "deposition": null, "additional_treatment": null}, {"name": "Au", "thickness": 80.0, "functionality": "Contact", "deposition": null, "additional_treatment": null}]}]}

File: src/perovscribe/data/extractions/humans/Bee/10.1039--c9se00513g.json
{"doi": "10.1039/c9se00513g", "author": "Jessica helisa Hautrive rossato", "cells": [{"perovskite_composition": {"formula": "Cs0.05(FA0.85MA0.15)0.95Pb(I0.9Br0.1)3", "a_ions": [], "b_ions": [], "x_ions": []}, "pce": {"value": 16.0, "unit": "%"}, "jsc": {"value": 0, "unit": "mA cm^-2"}, "voc": {"value": 0, "unit": "V"}, "ff": {"value": 0}, "active_area": {"value": null}, "device_architecture": "pin", "number_devices": null, "averaged_quantites": null, "light_source": {"type": "AM 1.5G", "light_intensity": 100.0}, "encapsulated": null, "stability": {"time": 10800000.0, "temperature": 85.0, "potential_bias": "Open circuit"}, "layers": [{"name": "FTO", "thickness": null, "functionality": "Substrate", "deposition": null, "additional_treatment": null}, {"name": "CL1-2", "thickness": null, "functionality": "Hole-transport", "deposition": null, "additional_treatment": null}, {"name": "Cs0.05(FA0.85MA0.15)0.95Pb(I0.9Br0.1)3", "thickness": null, "functionality": "Absorber", "deposition": null, "additional_treatment": null}, {"name": "PCBM", "thickness": null, "functionality": "Electron-transport", "deposition": null, "additional_treatment": null}, {"name": "BCP", "thickness": null, "functionality": "Electron-transport", "deposition": null, "additional_treatment": null}, {"name": "Ag", "thickness": null, "functionality": "Contact", "deposition": null, "additional_treatment": null}]}]}

File: src/perovscribe/data/extractions/humans/Bee/10.1039--d1ta04330g.json
{"doi": "10.1039/d1ta04330g", "author": "Jessica helisa Hautrive rossato", "cells": [{"perovskite_composition": {"formula": "", "a_ions": [], "b_ions": [], "x_ions": []}, "pce": {"value": 19.02, "unit": "%"}, "jsc": {"value": 19.45, "unit": "mA cm^-2"}, "voc": {"value": 1.21, "unit": "V"}, "ff": {"value": 79}, "active_area": {"value": null}, "device_architecture": "nip", "number_devices": null, "averaged_quantites": null, "light_source": {"type": "AM 1.5G", "light_intensity": 100}, "encapsulated": null, "stability": {"time": 3600000, "light_intensity": 100, "temperature": 25, "PCE_after_1000_hours": 15.74, "potential_bias": "MPPT"}, "layers": [{"name": "FTO", "thickness": null, "functionality": "Substrate"}, {"name": "TiO2", "thickness": 65, "functionality": "Electron-transport"}, {"name": "Cs0.15FA0.85Pb(I0.7Br0.3)3", "thickness": 500, "functionality": "Absorber", "additional_treatment": "GuaBr passivation"}, {"name": "Spiro-OMeTAD", "thickness": 250, "functionality": "Hole-transport"}, {"name": "Au", "thickness": 80, "functionality": "Contact"}]}]}

File: src/perovscribe/data/extractions/humans/Bee/10.1557--s43578-021-00155-z.json
{"doi": "10.1557/s43578-021-00155-z", "author": "Jessica helisa Hautrive rossato", "cells": [{"perovskite_composition": {"formula": "Cs0.3MA2.7Bi2I9", "a_ions": [{"abbreviation": "Cs", "common_name": "Cesium ion", "molecular_formula": "Cs+", "coefficient": "0.3"}, {"abbreviation": "MA", "common_name": "Methylammonium", "molecular_formula": "CH6N+", "coefficient": "2.7"}], "b_ions": [{"abbreviation": "Bi", "common_name": "Bismuth\u00a0", "molecular_formula": "Bi3+", "coefficient": "2"}], "x_ions": [{"abbreviation": "I", "common_name": "Iodide", "molecular_formula": "I-", "coefficient": "9"}]}, "pce": {"value": 1.5, "unit": "%"}, "jsc": {"value": 4, "unit": "mA cm^-2"}, "voc": {"value": 0.652, "unit": "V"}, "ff": {"value": 57.43}, "active_area": {"value": 0.09}, "device_architecture": "nip", "number_devices": null, "averaged_quantites": null, "light_source": {"type": "AM 1.5G", "description": "WACOM-WXS-140S-Super-L2 class AAA solar simulator", "light_intensity": 100, "lamp": "xenon/halogen lamp-based system"}, "encapsulated": null, "stability": null, "layers": [{"name": "FTO", "thickness": null, "functionality": "Substrate"}, {"review_completed": true, "name": "Compact TiO2", "functionality": "Electron-transport", "deposition": [{"review_completed": true, "step_name": "spray pyrolysis process", "method": "spray pyrolysis process", "temperature": 480, "solution": {"review_completed": true, "solutes": [{"review_completed": true, "name": "titanium diisopropoxide bis(acetylacetonate)", "concentration": 0.2, "concentration_unit": "M"}], "solvents": [{"review_completed": true, "name": "ethanol"}]}}]}, {"name": "TiO2", "functionality": "Electron-transport", "deposition": [{"step_name": "Spin-coating", "method": "Spin-coating", "duration": 45, "solution": {"review_completed": true, "solutes": [{"review_completed": true, "name": "titanium dioxide paste (18NR-T)", "concentration": 1, "concentration_unit": "wt%"}], "solvents": [{"review_completed": true, "name": "ethanol", "volume_fraction": 4}]}}, {"review_completed": true, "step_name": "Thermal-annealing", "method": "Thermal-annealing", "temperature": 480, "duration": 2700}]}, {"name": "(Cs0.1MA0.9)3Bi2I9", "thickness": null, "functionality": "Absorber", "additional_treatment": "anti-solvent at 45th  second", "deposition": [{"review_completed": true, "step_name": "Spin-coating 1", "method": "Spin-coating", "duration": 10, "solution": {"solutes": [{"review_completed": true, "name": "bismuth iodide ", "concentration": 2, "concentration_unit": "wt%"}, {"review_completed": true, "name": "CsMA", "concentration": 3, "concentration_unit": "wt%"}], "solvents": [{"review_completed": true, "name": "DMF"}]}}, {"review_completed": true, "step_name": "Spin-coating 2", "method": "Spin-coating 2", "duration": 25}, {"review_completed": true, "step_name": "Spin-coating 3", "method": "Spin-coating 3", "duration": 25}, {"step_name": " Thermal-annealing", "method": " Thermal-annealing", "atmosphere": "N2", "temperature": 100, "duration": 3600}]}, {"review_completed": true, "name": "Spiro-OMeTAD", "thickness": null, "functionality": "Hole-transport", "additional_treatment": "45 \u03bcL of lithium, 28.8 \u03bcL TBP and 17.5 \u03bcL of a solution of 52 mg LiTFSI in 100 \u03bcL acetonitrile)", "deposition": [{"review_completed": true, "step_name": "Spin-coating", "method": "Spin-coating", "duration": 45, "solution": {"review_completed": true, "solutes": [{"review_completed": true, "name": "spiro-OMeTAD", "concentration": 72.3, "concentration_unit": "g/L"}], "solvents": [{"name": "Chlorobenzene", "volume_fraction": 1}]}}]}, {"review_completed": true, "name": "Au", "thickness": null, "functionality": "Contact", "deposition": [{"review_completed": true, "step_name": "Evaporation", "method": "Evaporation"}]}]}]}
