Repository: lamalab-org/perla-extract

# PERLA Extract

Turn photovoltaic papers and supporting information into source-linked device,
performance, processing and stability records.

## Extract a paper

```bash
export OPENAI_API_KEY="your-openai-key"
perla-extract --pdf paper.pdf --supplement paper_si.pdf \
  --model openai/gpt-6.1-sol \
  --max-output-tokens 40000 \
  --output-dir results/paper
```

Docling parses the paper and SI. Open `extraction.json` for records and
`report.json` for usage and issues. Omit `--supplement` when there is no SI.

| Optional pass | When to use it |
| --- | --- |
| Refinement | Test whether one source-and-draft review improves accuracy enough to justify its cost |
| Enrichment | Produce separate composition/processing interpretations for database export |

Both are off by default. [Stage and context details](docs/workflows/extraction.md)
and [other providers](docs/workflows/open-models.md) are documented separately.

## Compare two extraction choices

```bash
cp examples/experiment.toml my-experiment.toml

# Edit my-experiment.toml: model, paper/SI paths and control/treatment settings.
perla-experiment my-experiment.toml --check
perla-experiment my-experiment.toml
```

Open the generated `summary.md` first; `figure-data/` contains plotting tables.
Build [model-generated development references](benchmarks/development) to tune
Astra versus cheaper models; evaluate frozen choices on the [human test set](benchmarks/test).
[Experiment guide](docs/workflows/extraction-ablations.md).

# Data Directory

This directory contains extraction results and ground truth data used for training, optimization, and evaluation of the Perovscribe pipeline.

## Directory Structure

```
data/
├── extractions/          # Extraction results from various sources
│   ├── humans/          # Human-annotated extractions
│   │   ├── Consensus/   # Consensus extractions between different human annotators
│   │   ├── Bear/        # Individual human annotator (anonymized)
│   │   ├── Bee/         # Individual human annotator (anonymized)
│   │   └── ...          # Additional anonymized human annotators
│   ├── claude-opus-4-1-20250805/  # LLM model extractions
│   ├── gpt-4o-2024-08-06/         # LLM model extractions
│   └── ...              # Additional LLM model extraction folders
└── ground_truth/        # Manually checked and corrected gold standard data
    ├── dev/             # Development set used to build and optimize the pipeline
    └── test/            # Test set used to evaluate the pipeline
```

## Extractions

The `extractions/` directory contains structured data extracted from scientific papers about perovskite solar cells. Each subdirectory represents a different extraction source:

### Human Extractions (`extractions/humans/`)

- **Consensus/**: Contains consensus extractions that represent agreement between different human annotators. These are used as a reference for human performance evaluation.
- **Individual Annotators**: Folders with anonymized names (e.g., Bear, Bee, Dove, etc.) contain extractions made by individual human annotators. These are used to study inter-annotator agreement and human performance variability.

### LLM Model Extractions

Folders named after LLM models (e.g., `claude-opus-4-1-20250805/`, `gpt-4o-2024-08-06/`) contain extractions generated by different language models. These are used to:
- Compare model performance
- Evaluate extraction quality
- Benchmark against ground truth and human performance

## Ground Truth

The `ground_truth/` directory contains manually checked and corrected extractions that serve as the gold standard for evaluation:

- **dev/**: Development set used during pipeline development and optimization. This data was used to:
  - Build the extraction pipeline
  - Optimize prompts and parameters
  - Tune model configurations

- **test/**: Test set used for final evaluation of the pipeline. This data was:
  - Held out during development
  - Used to evaluate model performance
  - Used to compare against human performance

## File Format

All extraction files are JSON files following the Perovscribe data schema. Each file is named using the paper's DOI (e.g., `10.1002--adfm.201500335.json`).

## Usage

### Evaluating Model Performance

Compare model extractions against the test set:

```bash
perovscribe evaluate src/perovscribe/data/extractions/claude-opus-4-1-20250805/ src/perovscribe/data/ground_truth/test/
```

### Evaluating Human Performance

Compare human consensus extractions against the test set:

```bash
perovscribe evaluate src/perovscribe/data/extractions/humans/Consensus/ src/perovscribe/data/ground_truth/test/
```

### Comparing Individual Annotators

Compare individual human annotator extractions:

```bash
perovscribe evaluate src/perovscribe/data/extractions/humans/Bear/ src/perovscribe/data/extractions/humans/Consensus/
```

File: src/perovscribe/data/extractions/humans/Dove/10.1002--adma.202400105.json
{"doi": "10.1002/adma.202400105", "author": "Jesper Jacobsson", "cells": [{"perovskite_composition": {"formula": "Cs0.25FA0.7MA0.05Br0.6I2.4", "a_ions": [{"abbreviation": "Cs", "common_name": "Cesium ion", "molecular_formula": "Cs+", "coefficient": "0.25"}, {"abbreviation": "FA", "common_name": "Formamidinium", "molecular_formula": "CH5N2+", "coefficient": "0.7"}, {"abbreviation": "MA", "common_name": "Methylammonium", "molecular_formula": "CH6N+", "coefficient": "0.05"}], "b_ions": [{"abbreviation": "Pb", "common_name": "Lead", "molecular_formula": "Pb2+", "coefficient": null}], "x_ions": [{"abbreviation": "Br", "common_name": "Bromide", "molecular_formula": "Br-", "coefficient": "0.6"}, {"abbreviation": "I", "common_name": "Iodide", "molecular_formula": "I-", "coefficient": "2.4"}]}, "pce": {"value": 20.06, "unit": "%"}, "jsc": {"value": 19.96, "unit": "mA cm^-2"}, "voc": {"value": 1.23, "unit": "V"}, "ff": {"value": 81.84}, "active_area": {"value": 0.07}, "device_architecture": "pin", "number_devices": null, "averaged_quantites": null, "light_source": {"type": "AM 1.5G", "light_intensity": 100}, "encapsulated": null, "stability": {"review_completed": true, "potential_bias": "Unknown"}, "layers": [{"review_completed": true, "name": "SLG", "functionality": "Substrate"}, {"review_completed": true, "name": "ITO", "thickness": null, "functionality": "Contact", "deposition": [{"review_completed": true, "step_name": "Sputtering", "method": "Sputtering"}]}, {"review_completed": true, "name": "NiO", "thickness": null, "functionality": "Hole-transport"}, {"review_completed": true, "name": "Me-4PACz", "thickness": null, "functionality": "Hole-transport", "additional_treatment": "Self-assembled monolayers (SAMs)"}, {"review_completed": true, "name": "Perovskite", "thickness": null, "functionality": "Absorber", "deposition": [{"step_name": "Blade coating", "method": "Blade coating", "atmosphere": "Unknown", "temperature": null, "duration": null, "review_completed": true}]}, {"review_completed": true, "name": "C60", "thickness": null, "functionality": "Electron-transport"}, {"review_completed": true, "name": "SnO2", "thickness": 20, "functionality": "Electron-transport", "deposition": [{"review_completed": true, "step_name": "ALD", "method": "ALD"}]}, {"review_completed": true, "name": "ITO", "thickness": null, "functionality": "Contact", "deposition": [{"review_completed": true, "step_name": "Sputtering", "method": "Sputtering"}]}]}, {"perovskite_composition": {"formula": "Cs0.25FA0.7MA0.05Br0.6I2.4", "a_ions": [{"abbreviation": "Cs", "common_name": "Cesium ion", "molecular_formula": "Cs+", "coefficient": "0.25"}, {"abbreviation": "FA", "common_name": "Formamidinium", "molecular_formula": "CH5N2+", "coefficient": "0.7"}, {"abbreviation": "MA", "common_name": "Methylammonium", "molecular_formula": "CH6N+", "coefficient": "0.05"}], "b_ions": [{"abbreviation": "Pb", "common_name": "Lead", "molecular_formula": "Pb2+", "coefficient": null}], "x_ions": [{"abbreviation": "Br", "common_name": "Bromide", "molecular_formula": "Br-", "coefficient": "0.6"}, {"abbreviation": "I", "common_name": "Iodide", "molecular_formula": "I-", "coefficient": "2.4"}]}, "pce": {"value": 20.8, "unit": "%"}, "jsc": {"value": 20.95, "unit": "mA cm^-2"}, "voc": {"value": 1.24, "unit": "V"}, "ff": {"value": 83.31}, "active_area": {"value": 0.07}, "device_architecture": "pin", "number_devices": null, "averaged_quantites": null, "light_source": {"type": "AM 1.5G", "light_intensity": 100}, "encapsulated": null, "stability": {"review_completed": true, "time": 500, "light_intensity": 100, "humidity": 30, "temperature": 40, "PCE_at_start": 1, "PCE_at_end": 1, "potential_bias": "MPPT"}, "layers": [{"review_completed": true, "name": "SLG", "functionality": "Substrate"}, {"review_completed": true, "name": "ITO", "thickness": null, "functionality": "Contact"}, {"review_completed": true, "name": "NiO", "thickness": null, "functionality": "Hole-transport"}, {"review_completed": true, "name": "Me-4PACz", "thickness": null, "functionality": "Hole-transport", "additional_treatment": "Self-assembled monolayers (SAMs)"}, {"review_completed": true, "name": "Perovskite", "thickness": null, "functionality": "Absorber", "deposition": [{"step_name": "Blade coating", "method": "Blade coating", "atmosphere": "Unknown", "temperature": null, "duration": null, "review_completed": true}]}, {"review_completed": true, "name": "C60", "thickness": null, "functionality": "Electron-transport"}, {"review_completed": true, "name": "BCP", "thickness": null, "functionality": "Electron-transport"}, {"review_completed": true, "name": "Cu", "thickness": null, "functionality": "Contact"}]}, {"perovskite_composition": {"formula": "Cs0.25FA0.7MA0.05Br0.6I2.4", "a_ions": [{"abbreviation": "Cs", "common_name": "Cesium ion", "molecular_formula": "Cs+", "coefficient": "0.25"}, {"abbreviation": "FA", "common_name": "Formamidinium", "molecular_formula": "CH5N2+", "coefficient": "0.7"}, {"abbreviation": "MA", "common_name": "Methylammonium", "molecular_formula": "CH6N+", "coefficient": "0.05"}], "b_ions": [{"abbreviation": "Pb", "common_name": "Lead", "molecular_formula": "Pb2+", "coefficient": null}], "x_ions": [{"abbreviation": "Br", "common_name": "Bromide", "molecular_formula": "Br-", "coefficient": "0.6"}, {"abbreviation": "I", "common_name": "Iodide", "molecular_formula": "I-", "coefficient": "2.4"}]}, "pce": {"value": 19.63, "unit": "%"}, "jsc": {"value": 20.15, "unit": "mA cm^-2"}, "voc": {"value": 1.26, "unit": "V"}, "ff": {"value": 76.98}, "active_area": {"value": 1.02}, "device_architecture": "pin", "number_devices": null, "averaged_quantites": null, "light_source": {"type": "AM 1.5G", "light_intensity": 100}, "encapsulated": null, "stability": {"review_completed": true, "potential_bias": "Unknown"}, "layers": [{"review_completed": true, "name": "SLG", "functionality": "Substrate"}, {"review_completed": true, "name": "ITO", "thickness": null, "functionality": "Contact"}, {"review_completed": true, "name": "NiO", "thickness": null, "functionality": "Hole-transport"}, {"review_completed": true, "name": "Me-4PACz", "thickness": null, "functionality": "Hole-transport", "additional_treatment": "Self-assembled monolayers (SAMs)"}, {"review_completed": true, "name": "Perovskite", "thickness": null, "functionality": "Absorber", "deposition": [{"step_name": "Blade coating", "method": "Blade coating", "atmosphere": "Unknown", "temperature": null, "duration": null, "review_completed": true}]}, {"review_completed": true, "name": "C60", "thickness": null, "functionality": "Electron-transport"}, {"review_completed": true, "name": "BCP", "thickness": null, "functionality": "Electron-transport"}, {"review_completed": true, "name": "Cu", "thickness": null, "functionality": "Contact"}]}, {"perovskite_composition": {"formula": "Cs0.25FA0.7MA0.05Br0.6I2.4", "a_ions": [{"abbreviation": "Cs", "common_name": "Cesium ion", "molecular_formula": "Cs+", "coefficient": "0.25"}, {"abbreviation": "FA", "common_name": "Formamidinium", "molecular_formula": "CH5N2+", "coefficient": "0.7"}, {"abbreviation": "MA", "common_name": "Methylammonium", "molecular_formula": "CH6N+", "coefficient": "0.05"}], "b_ions": [{"abbreviation": "Pb", "common_name": "Lead", "molecular_formula": "Pb2+", "coefficient": null}], "x_ions": [{"abbreviation": "Br", "common_name": "Bromide", "molecular_formula": "Br-", "coefficient": "0.6"}, {"abbreviation": "I", "common_name": "Iodide", "molecular_formula": "I-", "coefficient": "2.4"}]}, "pce": {"value": 22.55, "unit": "%"}, "jsc": {"value": 21.05, "unit": "mA cm^-2"}, "voc": {"value": 1.25, "unit": "V"}, "ff": {"value": 84.34}, "active_area": {"value": 0.07}, "device_architecture": "pin", "number_devices": null, "averaged_quantites": null, "light_source": {"type": "AM 1.5G", "light_intensity": 100}, "encapsulated": null, "stability": {"review_completed": true, "potential_bias": "Unknown"}, "layers": [{"review_completed": true, "name": "SLG", "functionality": "Substrate"}, {"review_completed": true, "name": "ITO", "thickness": null, "functionality": "Contact"}, {"review_completed": true, "name": "NiO", "thickness": null, "functionality": "Hole-transport"}, {"review_completed": true, "name": "Me-4PACz", "thickness": null, "functionality": "Hole-transport", "additional_treatment": "Self-assembled monolayers (SAMs)"}, {"review_completed": true, "name": "Perovskite", "thickness": null, "functionality": "Absorber", "deposition": [{"step_name": "Blade coating", "method": "Blade coating", "atmosphere": "Unknown", "temperature": null, "duration": null, "review_completed": true}]}, {"review_completed": true, "name": "C60", "thickness": null, "functionality": "Electron-transport"}, {"review_completed": true, "name": "BCP", "thickness": null, "functionality": "Electron-transport"}, {"review_completed": true, "name": "Cu", "thickness": null, "functionality": "Contact"}]}, {"perovskite_composition": {"formula": "Cs0.25FA0.7MA0.05Br0.6I2.4", "a_ions": [{"abbreviation": "Cs", "common_name": "Cesium ion", "molecular_formula": "Cs+", "coefficient": "0.25"}, {"abbreviation": "FA", "common_name": "Formamidinium", "molecular_formula": "CH5N2+", "coefficient": "0.7"}, {"abbreviation": "MA", "common_name": "Methylammonium", "molecular_formula": "CH6N+", "coefficient": "0.05"}], "b_ions": [{"abbreviation": "Pb", "common_name": "Lead", "molecular_formula": "Pb2+", "coefficient": null}], "x_ions": [{"abbreviation": "Br", "common_name": "Bromide", "molecular_formula": "Br-", "coefficient": "0.6"}, {"abbreviation": "I", "common_name": "Iodide", "molecular_formula": "I-", "coefficient": "2.4"}]}, "pce": {"value": 19.4, "unit": "%"}, "jsc": {"value": 20.88, "unit": "mA cm^-2"}, "voc": {"value": 1.22, "unit": "V"}, "ff": {"value": 77.54}, "active_area": {"value": 0.07}, "device_architecture": "pin", "number_devices": null, "averaged_quantites": null, "light_source": {"type": "AM 1.5G", "light_intensity": 100}, "encapsulated": null, "stability": {"review_completed": true, "potential_bias": "Unknown"}, "layers": [{"review_completed": true, "name": "SLG", "functionality": "Substrate"}, {"review_completed": true, "name": "ITO", "thickness": null, "functionality": "Contact"}, {"review_completed": true, "name": "NiO", "thickness": null, "functionality": "Hole-transport"}, {"review_completed": true, "name": "Me-4PACz", "thickness": null, "functionality": "Hole-transport", "additional_treatment": "Self-assembled monolayers (SAMs)"}, {"review_completed": true, "name": "Perovskite", "thickness": null, "functionality": "Absorber", "deposition": [{"step_name": "Blade coating", "method": "Blade coating", "atmosphere": "Unknown", "temperature": null, "duration": null, "review_completed": true}]}, {"review_completed": true, "name": "C60", "thickness": null, "functionality": "Electron-transport"}, {"review_completed": true, "name": "BCP", "thickness": null, "functionality": "Electron-transport"}, {"review_completed": true, "name": "Cu", "thickness": null, "functionality": "Contact"}]}]}

File: src/perovscribe/data/extractions/humans/Dove/10.1002--aenm.201701640.json
{"doi": "10.1002/aenm.201701640", "author": "Jesper Jacobsson", "cells": [{"perovskite_composition": {"formula": "", "a_ions": [{"abbreviation": null, "common_name": null, "molecular_formula": null, "coefficient": "1"}], "b_ions": [{"abbreviation": null, "common_name": null, "molecular_formula": null, "coefficient": "1"}], "x_ions": [{"abbreviation": null, "common_name": null, "molecular_formula": null, "coefficient": "3"}]}, "pce": {"value": 13.8, "unit": "%"}, "jsc": {"value": 19.5, "unit": "mA cm^-2"}, "voc": {"value": 0.943, "unit": "V"}, "ff": {"value": 75.1}, "active_area": {"value": null}, "device_architecture": "pin", "number_devices": null, "averaged_quantites": false, "light_source": {"type": "AM 1.5G", "light_intensity": 100, "lamp": "XES-40S1, SAN-E1"}, "encapsulated": null, "stability": {"review_completed": true, "time": 1000, "light_intensity": 0, "humidity": 30, "temperature": 25, "PCE_at_start": 1, "PCE_at_end": 0.5, "potential_bias": "Open circuit", "PCE_after_1000_hours": 0.5}, "layers": [{"name": "ITO", "thickness": null, "functionality": "Contact", "review_completed": true}, {"name": "GO", "thickness": null, "functionality": "Hole-transport", "review_completed": true, "deposition": [{"review_completed": true, "step_name": "Spin-coating", "method": "Spin-coating", "atmosphere": "Air", "duration": 40, "solution": {"review_completed": true, "solvents": [{"review_completed": true, "name": "DMF", "volume_fraction": 1}], "solutes": [{"review_completed": true, "name": "GO", "concentration": 0.5, "concentration_unit": "g/L"}]}}, {"review_completed": true, "step_name": "Annealing", "method": "Thermal-annealing", "atmosphere": "Air", "duration": 900, "temperature": 120}]}, {"name": "Perovskite", "thickness": 330, "functionality": "Absorber", "deposition": [{"method": "Spin-coating", "atmosphere": "N2", "temperature": null, "duration": 15, "review_completed": true, "step_name": "Spin-coating", "solution": {"review_completed": true, "solvents": [{"review_completed": true, "name": "DMF", "volume_fraction": 1}], "solutes": [{"review_completed": true, "name": "MAI"}, {"review_completed": true, "name": "PbI2"}]}}, {"review_completed": true, "step_name": "Anisolvent", "method": "Anisolvent", "atmosphere": "N2", "duration": 10, "solution": {"review_completed": true, "solvents": [{"review_completed": true, "name": "Chlorobenzene", "volume_fraction": 1}]}}, {"review_completed": true, "step_name": "Annealing", "method": "Thermal-annealing", "atmosphere": "N2", "duration": 120, "temperature": 100}, {"review_completed": true, "step_name": "Solvent annealing", "method": "Solvent annealing", "atmosphere": "Other", "temperature": 100, "duration": 600, "solution": {"review_completed": true, "solvents": [{"review_completed": true, "name": "DMF", "volume_fraction": 1}]}}], "review_completed": true}, {"name": "PCBM", "thickness": 70, "functionality": "Electron-transport", "review_completed": true, "deposition": [{"review_completed": true, "step_name": "Spin-coating", "method": "Spin-coating", "atmosphere": "N2", "duration": 30, "solution": {"review_completed": true, "solvents": [{"review_completed": true, "name": "Chlorobenzene", "volume_fraction": 1}], "solutes": [{"review_completed": true, "name": "PCBM-60", "concentration": 20, "concentration_unit": "g/L"}]}}]}, {"name": "Ag", "thickness": 100, "functionality": "Contact", "review_completed": true, "deposition": [{"review_completed": true, "step_name": "Evaporation", "method": "Thermal-evaporation", "atmosphere": "Vacuum"}]}, {"review_completed": true, "name": "SLG", "functionality": "Substrate"}]}, {"perovskite_composition": {"formula": "MAPbI3", "a_ions": [{"abbreviation": "MA", "common_name": "Methylammonium", "molecular_formula": "CH6N+", "coefficient": "1"}], "b_ions": [{"abbreviation": "Pb", "common_name": "Lead", "molecular_formula": "Pb2+", "coefficient": "1"}], "x_ions": [{"abbreviation": "I", "common_name": "Iodide", "molecular_formula": "I-", "coefficient": "3"}]}, "pce": {"value": 15.3, "unit": "%"}, "jsc": {"value": 21.4, "unit": "mA cm^-2"}, "voc": {"value": 0.965, "unit": "V"}, "ff": {"value": 74.2}, "active_area": {"value": null}, "device_architecture": "pin", "number_devices": null, "averaged_quantites": false, "light_source": {"type": "AM 1.5G", "light_intensity": 100, "lamp": "XES-40S1, SAN-E1"}, "encapsulated": null, "stability": {"review_completed": true, "potential_bias": "Unknown"}, "layers": [{"review_completed": true, "name": "SLG", "functionality": "Substrate"}, {"review_completed": true, "name": "ITO", "thickness": null, "functionality": "Contact"}, {"review_completed": true, "name": "rGO-BH", "thickness": null, "functionality": "Hole-transport", "deposition": [{"review_completed": true, "step_name": "Spin-coating", "method": "Spin-coating", "atmosphere": "Air", "duration": 40, "solution": {"review_completed": true, "solutes": [{"review_completed": true, "name": "rGO-BH", "concentration": 0.5, "concentration_unit": "g/L"}], "solvents": [{"review_completed": true, "name": "DMF", "volume_fraction": 1}]}}, {"review_completed": true, "step_name": "Annealing", "method": "Thermal-annealing", "atmosphere": "Air", "temperature": 120, "duration": 900}]}, {"review_completed": true, "name": "Perovskite", "thickness": 330, "functionality": "Absorber", "deposition": [{"review_completed": true, "step_name": "Spin-coating", "method": "Spin-coating", "atmosphere": "N2", "temperature": null, "duration": 15, "solution": {"review_completed": true, "solutes": [{"review_completed": true, "name": "MAI"}, {"review_completed": true, "name": "PbI2"}], "solvents": [{"review_completed": true, "name": "DMF", "volume_fraction": 1}]}}, {"review_completed": true, "step_name": "Anisolvent", "method": "Anisolvent", "atmosphere": "N2", "duration": 10, "solution": {"review_completed": true, "solvents": [{"review_completed": true, "name": "Chlorobenzene", "volume_fraction": 1}]}}, {"review_completed": true, "step_name": "Annealing", "method": "Thermal-annealing", "atmosphere": "N2", "temperature": 100, "duration": 120}, {"review_completed": true, "step_name": "Solvent annealing", "method": "Solvent annealing", "atmosphere": "Other", "temperature": 100, "duration": 600, "solution": {"review_completed": true, "solvents": [{"review_completed": true, "name": "DMF", "volume_fraction": 1}]}}]}, {"review_completed": true, "name": "PCBM", "thickness": 70, "functionality": "Electron-transport", "deposition": [{"review_completed": true, "step_name": "Spin-coating", "method": "Spin-coating", "atmosphere": "N2", "duration": 30, "solution": {"review_completed": true, "solutes": [{"review_completed": true, "name": "PCBM-60", "concentration": 20, "concentration_unit": "g/L"}], "solvents": [{"review_completed": true, "name": "Chlorobenzene", "volume_fraction": 1}]}}]}, {"review_completed": true, "name": "Ag", "thickness": 100, "functionality": "Contact", "deposition": [{"review_completed": true, "step_name": "Evaporation", "method": "Thermal-evaporation", "atmosphere": "Vacuum"}]}]}, {"perovskite_composition": {"formula": "MAPbI3", "a_ions": [{"abbreviation": "MA", "common_name": "Methylammonium", "molecular_formula": "CH6N+", "coefficient": "1"}], "b_ions": [{"abbreviation": "Pb", "common_name": "Lead", "molecular_formula": "Pb2+", "coefficient": "1"}], "x_ions": [{"abbreviation": "I", "common_name": "Iodide", "molecular_formula": "I-", "coefficient": "3"}]}, "pce": {"value": 16, "unit": "%"}, "jsc": {"value": 21.3, "unit": "mA cm^-2"}, "voc": {"value": 0.963, "unit": "V"}, "ff": {"value": 78.7}, "active_area": {"value": null}, "device_architecture": "pin", "number_devices": null, "averaged_quantites": false, "light_source": {"type": "AM 1.5G", "light_intensity": 100, "lamp": "XES-40S1, SAN-E1"}, "encapsulated": null, "stability": {"review_completed": true, "potential_bias": "Unknown"}, "layers": [{"review_completed": true, "name": "SLG", "functionality": "Substrate"}, {"review_completed": true, "name": "ITO", "thickness": null, "functionality": "Contact"}, {"review_completed": true, "name": "rGO-NH", "thickness": null, "functionality": "Hole-transport", "deposition": [{"review_completed": true, "step_name": "Spin-coating", "method": "Spin-coating", "atmosphere": "Air", "duration": 40, "solution": {"review_completed": true, "solutes": [{"review_completed": true, "name": "rGO-NH", "concentration": 0.5, "concentration_unit": "g/L"}], "solvents": [{"review_completed": true, "name": "DMF", "volume_fraction": 1}]}}, {"review_completed": true, "step_name": "Annealing", "method": "Thermal-annealing", "atmosphere": "Air", "temperature": 120, "duration": 900}]}, {"review_completed": true, "name": "Perovskite", "thickness": 330, "functionality": "Absorber", "deposition": [{"review_completed": true, "step_name": "Spin-coating", "method": "Spin-coating", "atmosphere": "N2", "temperature": null, "duration": 15, "solution": {"review_completed": true, "solutes": [{"review_completed": true, "name": "MAI"}, {"review_completed": true, "name": "PbI2"}], "solvents": [{"review_completed": true, "name": "DMF", "volume_fraction": 1}]}}, {"review_completed": true, "step_name": "Anisolvent", "method": "Anisolvent", "atmosphere": "N2", "duration": 10, "solution": {"review_completed": true, "solvents": [{"review_completed": true, "name": "Chlorobenzene", "volume_fraction": 1}]}}, {"review_completed": true, "step_name": "Annealing", "method": "Thermal-annealing", "atmosphere": "N2", "temperature": 100, "duration": 120}, {"review_completed": true, "step_name": "Solvent annealing", "method": "Solvent annealing", "atmosphere": "Other", "temperature": 100, "duration": 600, "solution": {"review_completed": true, "solvents": [{"review_completed": true, "name": "DMF", "volume_fraction": 1}]}}]}, {"review_completed": true, "name": "PCBM", "thickness": 70, "functionality": "Electron-transport", "deposition": [{"review_completed": true, "step_name": "Spin-coating", "method": "Spin-coating", "atmosphere": "N2", "duration": 30, "solution": {"review_completed": true, "solutes": [{"review_completed": true, "name": "PCBM-60", "concentration": 20, "concentration_unit": "g/L"}], "solvents": [{"review_completed": true, "name": "Chlorobenzene", "volume_fraction": 1}]}}]}, {"review_completed": true, "name": "Ag", "thickness": 100, "functionality": "Contact", "deposition": [{"review_completed": true, "step_name": "Evaporation", "method": "Thermal-evaporation", "atmosphere": "Vacuum"}]}]}, {"perovskite_composition": {"formula": "MAPbI3", "a_ions": [{"abbreviation": "MA", "common_name": "Methylammonium", "molecular_formula": "CH6N+", "coefficient": "1"}], "b_ions": [{"abbreviation": "Pb", "common_name": "Lead", "molecular_formula": "Pb2+", "coefficient": "1"}], "x_ions": [{"abbreviation": "I", "common_name": "Iodide", "molecular_formula": "I-", "coefficient": "3"}]}, "pce": {"value": 16.4, "unit": "%"}, "jsc": {"value": 22.1, "unit": "mA cm^-2"}, "voc": {"value": 0.962, "unit": "V"}, "ff": {"value": 77}, "active_area": {"value": null}, "device_architecture": "pin", "number_devices": null, "averaged_quantites": false, "light_source": {"type": "AM 1.5G", "light_intensity": 100, "lamp": "XES-40S1, SAN-E1"}, "encapsulated": null, "stability": {"review_completed": true, "time": 1000, "light_intensity": 0, "humidity": 30, "temperature": 25, "PCE_at_start": 1, "PCE_after_1000_hours": 0.5, "PCE_at_end": 0.5, "potential_bias": "Open circuit"}, "layers": [{"review_completed": true, "name": "SLG", "functionality": "Substrate"}, {"review_completed": true, "name": "ITO", "thickness": null, "functionality": "Contact"}, {"review_completed": true, "name": "rGO-HBS", "thickness": null, "functionality": "Hole-transport", "deposition": [{"review_completed": true, "step_name": "Spin-coating", "method": "Spin-coating", "atmosphere": "Air", "duration": 40, "solution": {"review_completed": true, "solutes": [{"review_completed": true, "name": "rGO-HBS", "concentration": 0.5, "concentration_unit": "g/L"}], "solvents": [{"review_completed": true, "name": "DMF", "volume_fraction": 1}]}}, {"review_completed": true, "step_name": "Annealing", "method": "Thermal-annealing", "atmosphere": "Air", "temperature": 120, "duration": 900}]}, {"review_completed": true, "name": "Perovskite", "thickness": 330, "functionality": "Absorber", "deposition": [{"review_completed": true, "step_name": "Spin-coating", "method": "Spin-coating", "atmosphere": "N2", "temperature": null, "duration": 15, "solution": {"review_completed": true, "solutes": [{"review_completed": true, "name": "MAI"}, {"review_completed": true, "name": "PbI2"}], "solvents": [{"review_completed": true, "name": "DMF", "volume_fraction": 1}]}}, {"review_completed": true, "step_name": "Anisolvent", "method": "Anisolvent", "atmosphere": "N2", "duration": 10, "solution": {"review_completed": true, "solvents": [{"review_completed": true, "name": "Chlorobenzene", "volume_fraction": 1}]}}, {"review_completed": true, "step_name": "Annealing", "method": "Thermal-annealing", "atmosphere": "N2", "temperature": 100, "duration": 120}, {"review_completed": true, "step_name": "Solvent annealing", "method": "Solvent annealing", "atmosphere": "Other", "temperature": 100, "duration": 600, "solution": {"review_completed": true, "solvents": [{"review_completed": true, "name": "DMF", "volume_fraction": 1}]}}]}, {"review_completed": true, "name": "PCBM", "thickness": 70, "functionality": "Electron-transport", "deposition": [{"review_completed": true, "step_name": "Spin-coating", "method": "Spin-coating", "atmosphere": "N2", "duration": 30, "solution": {"review_completed": true, "solutes": [{"review_completed": true, "name": "PCBM-60", "concentration": 20, "concentration_unit": "g/L"}], "solvents": [{"review_completed": true, "name": "Chlorobenzene", "volume_fraction": 1}]}}]}, {"review_completed": true, "name": "Ag", "thickness": 100, "functionality": "Contact", "deposition": [{"review_completed": true, "step_name": "Evaporation", "method": "Thermal-evaporation", "atmosphere": "Vacuum"}]}]}, {"perovskite_composition": {"formula": "MAPbI3", "a_ions": [{"abbreviation": "MA", "common_name": "Methylammonium", "molecular_formula": "CH6N+", "coefficient": "1"}], "b_ions": [{"abbreviation": "Pb", "common_name": "Lead", "molecular_formula": "Pb2+", "coefficient": "1"}], "x_ions": [{"abbreviation": "I", "common_name": "Iodide", "molecular_formula": "I-", "coefficient": "3"}]}, "pce": {"value": 14.8, "unit": "%"}, "jsc": {"value": 20.4, "unit": "mA cm^-2"}, "voc": {"value": 0.872, "unit": "V"}, "ff": {"value": 83.1}, "active_area": {"value": null}, "device_architecture": "pin", "number_devices": null, "averaged_quantites": false, "light_source": {"type": "AM 1.5G", "light_intensity": 100, "lamp": "XES-40S1, SAN-E1"}, "encapsulated": null, "stability": {"review_completed": true, "time": 650, "light_intensity": 0, "humidity": 30, "temperature": 25, "PCE_at_start": 1, "PCE_at_end": 0, "potential_bias": "Open circuit"}, "layers": [{"review_completed": true, "name": "SLG", "functionality": "Substrate"}, {"review_completed": true, "name": "ITO", "thickness": null, "functionality": "Contact"}, {"review_completed": true, "name": "PEDOT:PSS", "thickness": null, "functionality": "Hole-transport", "deposition": [{"review_completed": true, "step_name": "Spin-coating", "method": "Spin-coating", "atmosphere": "Air"}]}, {"review_completed": true, "name": "Perovskite", "thickness": 330, "functionality": "Absorber", "deposition": [{"review_completed": true, "step_name": "Spin-coating", "method": "Spin-coating", "atmosphere": "N2", "temperature": null, "duration": 15, "solution": {"review_completed": true, "solutes": [{"review_completed": true, "name": "MAI"}, {"review_completed": true, "name": "PbI2"}], "solvents": [{"review_completed": true, "name": "DMF", "volume_fraction": 1}]}}, {"review_completed": true, "step_name": "Anisolvent", "method": "Anisolvent", "atmosphere": "N2", "duration": 10, "solution": {"review_completed": true, "solvents": [{"review_completed": true, "name": "Chlorobenzene", "volume_fraction": 1}]}}, {"review_completed": true, "step_name": "Annealing", "method": "Thermal-annealing", "atmosphere": "N2", "temperature": 100, "duration": 120}, {"review_completed": true, "step_name": "Solvent annealing", "method": "Solvent annealing", "atmosphere": "Other", "temperature": 100, "duration": 600, "solution": {"review_completed": true, "solvents": [{"review_completed": true, "name": "DMF", "volume_fraction": 1}]}}]}, {"review_completed": true, "name": "PCBM", "thickness": 70, "functionality": "Electron-transport", "deposition": [{"review_completed": true, "step_name": "Spin-coating", "method": "Spin-coating", "atmosphere": "N2", "duration": 30, "solution": {"review_completed": true, "solutes": [{"review_completed": true, "name": "PCBM-60", "concentration": 20, "concentration_unit": "g/L"}], "solvents": [{"review_completed": true, "name": "Chlorobenzene", "volume_fraction": 1}]}}]}, {"review_completed": true, "name": "Ag", "thickness": 100, "functionality": "Contact", "deposition": [{"review_completed": true, "step_name": "Evaporation", "method": "Thermal-evaporation", "atmosphere": "Vacuum"}]}]}, {"perovskite_composition": {"formula": "MAPbI3", "a_ions": [{"abbreviation": "MA", "common_name": "Methylammonium", "molecular_formula": "CH6N+", "coefficient": "1"}], "b_ions": [{"abbreviation": "Pb", "common_name": "Lead", "molecular_formula": "Pb2+", "coefficient": "1"}], "x_ions": [{"abbreviation": "I", "common_name": "Iodide", "molecular_formula": "I-", "coefficient": "3"}]}, "pce": {"value": 13.8, "unit": "%"}, "jsc": {"value": 0, "unit": "mA cm^-2"}, "voc": {"value": 0, "unit": "V"}, "ff": {"value": 0}, "active_area": {"value": null}, "device_architecture": "pin", "number_devices": null, "averaged_quantites": false, "light_source": {"type": "AM 1.5G", "light_intensity": 100, "lamp": "XES-40S1, SAN-E1"}, "encapsulated": null, "stability": {"review_completed": true, "potential_bias": "Unknown"}, "layers": [{"review_completed": true, "name": "PEN", "functionality": "Substrate"}, {"review_completed": true, "name": "ITO", "thickness": null, "functionality": "Contact"}, {"review_completed": true, "name": "rGO-NH", "thickness": null, "functionality": "Hole-transport", "deposition": [{"review_completed": true, "step_name": "Spin-coating", "method": "Spin-coating", "atmosphere": "Air", "duration": 40, "solution": {"review_completed": true, "solutes": [{"review_completed": true, "name": "rGO-NH", "concentration": 0.5, "concentration_unit": "g/L"}], "solvents": [{"review_completed": true, "name": "DMF", "volume_fraction": 1}]}}, {"review_completed": true, "step_name": "Annealing", "method": "Thermal-annealing", "atmosphere": "Air", "temperature": 120, "duration": 900}]}, {"review_completed": true, "name": "Perovskite", "thickness": 330, "functionality": "Absorber", "deposition": [{"review_completed": true, "step_name": "Spin-coating", "method": "Spin-coating", "atmosphere": "N2", "temperature": null, "duration": 15, "solution": {"review_completed": true, "solutes": [{"review_completed": true, "name": "MAI"}, {"review_completed": true, "name": "PbI2"}], "solvents": [{"review_completed": true, "name": "DMF", "volume_fraction": 1}]}}, {"review_completed": true, "step_name": "Anisolvent", "method": "Anisolvent", "atmosphere": "N2", "duration": 10, "solution": {"review_completed": true, "solvents": [{"review_completed": true, "name": "Chlorobenzene", "volume_fraction": 1}]}}, {"review_completed": true, "step_name": "Annealing", "method": "Thermal-annealing", "atmosphere": "N2", "temperature": 100, "duration": 120}, {"review_completed": true, "step_name": "Solvent annealing", "method": "Solvent annealing", "atmosphere": "Other", "temperature": 100, "duration": 600, "solution": {"review_completed": true, "solvents": [{"review_completed": true, "name": "DMF", "volume_fraction": 1}]}}]}, {"review_completed": true, "name": "PCBM", "thickness": 70, "functionality": "Electron-transport", "deposition": [{"review_completed": true, "step_name": "Spin-coating", "method": "Spin-coating", "atmosphere": "N2", "duration": 30, "solution": {"review_completed": true, "solutes": [{"review_completed": true, "name": "PCBM-60", "concentration": 20, "concentration_unit": "g/L"}], "solvents": [{"review_completed": true, "name": "Chlorobenzene", "volume_fraction": 1}]}}]}, {"review_completed": true, "name": "Ag", "thickness": 100, "functionality": "Contact", "deposition": [{"review_completed": true, "step_name": "Evaporation", "method": "Thermal-evaporation", "atmosphere": "Vacuum"}]}]}, {"perovskite_composition": {"formula": "MAPbI3", "a_ions": [{"abbreviation": "MA", "common_name": "Methylammonium", "molecular_formula": "CH6N+", "coefficient": "1"}], "b_ions": [{"abbreviation": "Pb", "common_name": "Lead", "molecular_formula": "Pb2+", "coefficient": "1"}], "x_ions": [{"abbreviation": "I", "common_name": "Iodide", "molecular_formula": "I-", "coefficient": "3"}]}, "pce": {"value": 16, "unit": "%"}, "jsc": {"value": 21.3, "unit": "mA cm^-2"}, "voc": {"value": 0.963, "unit": "V"}, "ff": {"value": 78.7}, "active_area": {"value": null}, "device_architecture": "pin", "number_devices": null, "averaged_quantites": false, "light_source": {"type": "AM 1.5G", "light_intensity": 100, "lamp": "XES-40S1, SAN-E1"}, "encapsulated": null, "stability": {"review_completed": true, "potential_bias": "Unknown"}, "layers": [{"review_completed": true, "name": "SLG", "functionality": "Substrate"}, {"review_completed": true, "name": "ITO", "thickness": null, "functionality": "Contact"}, {"review_completed": true, "name": "rGO-NH", "thickness": null, "functionality": "Hole-transport", "deposition": [{"review_completed": true, "step_name": "Spin-coating", "method": "Spin-coating", "atmosphere": "Air", "duration": 40, "solution": {"review_completed": true, "solutes": [{"review_completed": true, "name": "rGO-NH", "concentration": 0.5, "concentration_unit": "g/L"}], "solvents": [{"review_completed": true, "name": "DMF", "volume_fraction": 1}]}}, {"review_completed": true, "step_name": "Annealing", "method": "Thermal-annealing", "atmosphere": "Air", "temperature": 120, "duration": 900}]}, {"review_completed": true, "name": "Perovskite", "thickness": 330, "functionality": "Absorber", "deposition": [{"review_completed": true, "step_name": "Spin-coating", "method": "Spin-coating", "atmosphere": "N2", "temperature": null, "duration": 15, "solution": {"review_completed": true, "solutes": [{"review_completed": true, "name": "MAI"}, {"review_completed": true, "name": "PbI2"}], "solvents": [{"review_completed": true, "name": "DMF", "volume_fraction": 1}]}}, {"review_completed": true, "step_name": "Anisolvent", "method": "Anisolvent", "atmosphere": "N2", "duration": 10, "solution": {"review_completed": true, "solvents": [{"review_completed": true, "name": "Chlorobenzene", "volume_fraction": 1}]}}, {"review_completed": true, "step_name": "Annealing", "method": "Thermal-annealing", "atmosphere": "N2", "temperature": 100, "duration": 120}, {"review_completed": true, "step_name": "Solvent annealing", "method": "Solvent annealing", "atmosphere": "Other", "temperature": 100, "duration": 600, "solution": {"review_completed": true, "solvents": [{"review_completed": true, "name": "DMF", "volume_fraction": 1}]}}]}, {"review_completed": true, "name": "PCBM", "thickness": 70, "functionality": "Electron-transport", "deposition": [{"review_completed": true, "step_name": "Spin-coating", "method": "Spin-coating", "atmosphere": "N2", "duration": 30, "solution": {"review_completed": true, "solutes": [{"review_completed": true, "name": "PCBM-60", "concentration": 20, "concentration_unit": "g/L"}], "solvents": [{"review_completed": true, "name": "Chlorobenzene", "volume_fraction": 1}]}}]}, {"review_completed": true, "name": "Ag", "thickness": 100, "functionality": "Contact", "deposition": [{"review_completed": true, "step_name": "Evaporation", "method": "Thermal-evaporation", "atmosphere": "Vacuum"}]}]}]}

File: src/perovscribe/data/extractions/humans/Dove/10.1002--smtd.201900511.json
{"doi": "10.1002/smtd.201900511", "author": "Jesper Jacobsson", "cells": [{"perovskite_composition": {"formula": "FA0.15MA0.85PbI3", "a_ions": [{"abbreviation": "FA", "common_name": "Formamidinium", "molecular_formula": "CH5N2+", "coefficient": "0.15"}, {"abbreviation": "MA", "common_name": "Methylammonium", "molecular_formula": "CH6N+", "coefficient": "0.85"}], "b_ions": [{"abbreviation": "Pb", "common_name": "Lead", "molecular_formula": "Pb2+", "coefficient": "1"}], "x_ions": [{"abbreviation": "I", "common_name": "Iodide", "molecular_formula": "I-", "coefficient": "3"}]}, "pce": {"value": 21.05, "unit": "%"}, "jsc": {"value": 23.52, "unit": "mA cm^-2"}, "voc": {"value": 1.091, "unit": "V"}, "ff": {"value": 0.82}, "active_area": {"value": 0.12}, "device_architecture": "nip", "number_devices": null, "averaged_quantites": null, "light_source": {"type": "AM 1.5G", "light_intensity": 100, "lamp": "Enlitech\u2019s 3A"}, "encapsulated": null, "stability": {"review_completed": true, "time": 600, "light_intensity": 0, "humidity": 20, "temperature": 25, "PCE_at_start": 1, "PCE_at_end": 0.92, "potential_bias": "Open circuit"}, "layers": [{"review_completed": true, "name": "SLG", "functionality": "Substrate"}, {"review_completed": true, "name": "FTO", "thickness": null, "functionality": "Contact"}, {"review_completed": true, "name": "TiO2-c", "thickness": null, "functionality": "Electron-transport", "deposition": [{"review_completed": true, "step_name": " Spray pyrolysis", "method": " spray pyrolysis", "atmosphere": "Air", "temperature": 450, "solution": {"review_completed": true, "solutes": [{"review_completed": true, "name": " Ti(IV) bis(ethyl  acetoacetate)-diisopropoxide", "concentration": 0.2, "concentration_unit": "M"}], "solvents": [{"review_completed": true, "name": "1-butanol", "volume_fraction": 1}]}}, {"review_completed": true, "step_name": "Annealing", "method": "Thermal annealing", "atmosphere": "Air", "temperature": 450, "duration": 3600}]}, {"review_completed": true, "name": "SnO2", "functionality": "Electron-transport", "deposition": [{"review_completed": true, "step_name": "Spin-coating", "method": "Spin-coating", "atmosphere": "Air", "duration": 30, "solution": {"review_completed": true, "solutes": [{"review_completed": true, "name": "SnO2-np", "concentration": 1.5, "concentration_unit": "wt%"}], "solvents": [{"review_completed": true, "name": "Water", "volume_fraction": 1}]}}, {"review_completed": true, "step_name": "Annealing", "method": "Thermal-annealing", "atmosphere": "Air", "temperature": 180, "duration": 1800}]}, {"review_completed": true, "name": "Perovskite", "thickness": null, "functionality": "Absorber", "deposition": [{"review_completed": true, "step_name": "Spin-coating", "method": "Spin-coating", "atmosphere": "Dry air", "duration": 20, "solution": {"review_completed": true, "solutes": [{"review_completed": true, "name": "MAI", "concentration": 1.19, "concentration_unit": "M"}, {"review_completed": true, "name": "MACl", "concentration": 0.21, "concentration_unit": "M"}, {"review_completed": true, "name": "FAI", "concentration": 0.21, "concentration_unit": "M"}, {"review_completed": true, "name": "PbI2", "concentration": 1.4, "concentration_unit": "M"}, {"review_completed": true, "name": "CNT-NH2", "concentration": 0.05, "concentration_unit": "g/L"}], "solvents": [{"review_completed": true, "name": "DMF", "volume_fraction": 0.8}, {"review_completed": true, "name": "DMSO", "volume_fraction": 0.2}]}}, {"review_completed": true, "step_name": "Anti-solvent", "method": "Anti-solvent", "atmosphere": "Dry air", "duration": 15, "solution": {"review_completed": true, "volume": 0.0005, "solutes": [{"review_completed": true}], "solvents": [{"review_completed": true, "name": "Chlorobenzene"}]}}, {"review_completed": true, "step_name": "Annealing", "method": "Thermal-annealing", "atmosphere": "Dry air", "temperature": 120, "duration": 1200}]}, {"review_completed": true, "name": "Spiro-MeOTAD", "thickness": null, "functionality": "Hole-transport", "deposition": [{"review_completed": true, "step_name": "Spin-coating", "method": "Spin-coating", "atmosphere": "Dry air", "duration": 25, "solution": {"review_completed": true, "solutes": [{"review_completed": true, "name": "spiro-MeOTAD", "concentration": 0.1, "concentration_unit": "M"}, {"review_completed": true, "name": "Li-TFSi", "concentration": 0.035, "concentration_unit": "M"}, {"review_completed": true, "name": "tBP", "concentration": 0.12, "concentration_unit": "M"}], "solvents": [{"review_completed": true, "name": "Chlorobenzene", "volume_fraction": 1}]}}]}, {"review_completed": true, "name": "Au", "thickness": 100, "functionality": "Contact", "deposition": [{"review_completed": true, "step_name": "Evaporation", "method": "Thermal-evaporation", "atmosphere": "Vacuum"}]}]}]}
