Repository: lamalab-org/perla-extract

# Data Directory

This directory contains extraction results and ground truth data used for training, optimization, and evaluation of the Perovscribe pipeline.

## Directory Structure

```
data/
├── extractions/          # Extraction results from various sources
│   ├── humans/          # Human-annotated extractions
│   │   ├── Consensus/   # Consensus extractions between different human annotators
│   │   ├── Bear/        # Individual human annotator (anonymized)
│   │   ├── Bee/         # Individual human annotator (anonymized)
│   │   └── ...          # Additional anonymized human annotators
│   ├── claude-opus-4-1-20250805/  # LLM model extractions

File: src/perovscribe/data/extractions/humans/Dove/10.1016--j.jcou.2019.04.001.json
{"doi": "10.1016/j.jcou.2019.04.001", "author": "Jesper Jacobsson", "cells": [{"perovskite_composition": {"formula": "MAPbI3", "a_ions": [{"abbreviation": "MA", "common_name": "Methylammonium", "molecular_formula": "CH6N+", "coefficient": "1"}], "b_ions": [{"abbreviation": "Pb", "common_name": "Lead", "molecular_formula": "Pb2+", "coefficient": "1"}], "x_ions": [{"abbreviation": "I", "common_name": "Iodide", "molecular_formula": "I-", "coefficient": "3"}]}, "pce": {"value": 18.1, "unit": "%"}, "jsc": {"value": 23.18, "unit": "mA cm^-2"}, "voc": {"value": 1.06, "unit": "V"}, "ff": {"value": 73.7}, "active_area": {"value": 0.81}, "device_architecture": "nip", "number_devices": null, "averaged_quantites": null, "light_source": {"type": "AM 1.5G", "light_intensity": 100}, "encapsulated": null, "stability": {"review_completed": true, "potential_bias": "Unknown"}, "layers": [{"review_completed": true, "name": "SLG", "functionality": "Substrate"}, {"review_completed": true, "name": "FTO", "thickness": null, "functionality": "Contact"}, {"review_completed": true, "name": "TiO2", "thickness": 50, "functionality": "Electron-transport", "deposition": [{"review_completed": true, "step_name": "CBD", "method": "Chemical bath deposition", "atmosphere": "Air", "temperature": 70, "duration": 3600, "solution": {"review_completed": true, "temperature": 70, "solutes": [{"review_completed": true, "name": "TiCl4", "concentration": 2.25, "concentration_unit": "vol%"}], "solvents": [{"review_completed": true, "name": "Water", "volume_fraction": 1}]}}, {"review_completed": true, "step_name": "CO2 plasma treatment", "method": "CO2 plasma treatment", "atmosphere": "Other", "temperature": null, "duration": 90}], "additional_treatment": "Surface passivation treatments"}, {"review_completed": true, "name": "Perovskite", "thickness": 350, "functionality": "Absorber", "deposition": [{"review_completed": true, "step_name": "Spin-coating", "method": "Spin-coating", "atmosphere": "Unknown", "temperature": null, "duration": 30, "solution": {"review_completed": true, "solutes": [{"review_completed": true, "name": "PbI2", "concentration": 553, "concentration_unit": "g/L"}, {"review_completed": true, "name": "CH3NH3I", "concentration": 190, "concentration_unit": "g/L"}], "solvents": [{"review_completed": true, "name": "GBL", "volume_fraction": 1}]}}, {"review_completed": true, "step_name": "Annealing", "method": "Thermal-annealing", "atmosphere": "Air", "temperature": 120, "duration": 600}]}, {"review_completed": true, "name": "Spiro-OMeTAD", "thickness": 250, "functionality": "Hole-transport", "deposition": [{"review_completed": true, "step_name": "Spin-coating", "method": "Spin-coating", "atmosphere": "Air", "temperature": null, "duration": 35}]}, {"review_completed": true, "name": "Au", "thickness": 80, "functionality": "Contact", "deposition": [{"review_completed": true, "step_name": "Thermal evaporation", "method": "Thermal evaporation", "atmosphere": "Vacuum", "temperature": null, "duration": null}]}]}, {"perovskite_composition": {"formula": "MAPbI3", "a_ions": [{"abbreviation": "MA", "common_name": "Methylammonium", "molecular_formula": "CH6N+", "coefficient": "1"}], "b_ions": [{"abbreviation": "Pb", "common_name": "Lead", "molecular_formula": "Pb2+", "coefficient": "1"}], "x_ions": [{"abbreviation": "I", "common_name": "Iodide", "molecular_formula": "I-", "coefficient": "3"}]}, "pce": {"value": 16.47, "unit": "%"}, "jsc": {"value": 20.72, "unit": "mA cm^-2"}, "voc": {"value": 1.08, "unit": "V"}, "ff": {"value": 73.6}, "active_area": {"value": 0.81}, "device_architecture": "nip", "number_devices": null, "averaged_quantites": null, "light_source": {"type": "AM 1.5G", "light_intensity": 100}, "encapsulated": null, "stability": {"review_completed": true, "potential_bias": "Unknown"}, "layers": [{"review_completed": true, "name": "SLG", "functionality": "Substrate"}, {"review_completed": true, "name": "FTO", "thickness": null, "functionality": "Contact"}, {"review_completed": true, "name": "TiO2", "thickness": 50, "functionality": "Electron-transport", "deposition": [{"review_completed": true, "step_name": "CBD", "method": "Chemical bath deposition", "atmosphere": "Air", "temperature": 70, "duration": 3600, "solution": {"review_completed": true, "temperature": 70, "solutes": [{"review_completed": true, "name": "TiCl4", "concentration": 2.25, "concentration_unit": "vol%"}], "solvents": [{"review_completed": true, "name": "Water", "volume_fraction": 1}]}}]}, {"review_completed": true, "name": "Perovskite", "thickness": 350, "functionality": "Absorber", "deposition": [{"review_completed": true, "step_name": "Spin-coating", "method": "Spin-coating", "atmosphere": "Unknown", "temperature": null, "duration": 30, "solution": {"review_completed": true, "solutes": [{"review_completed": true, "name": "PbI2", "concentration": 553, "concentration_unit": "g/L"}, {"review_completed": true, "name": "CH3NH3I", "concentration": 190, "concentration_unit": "g/L"}], "solvents": [{"review_completed": true, "name": "GBL", "volume_fraction": 1}]}}, {"review_completed": true, "step_name": "Annealing", "method": "Thermal-annealing", "atmosphere": "Air", "temperature": 120, "duration": 600}]}, {"review_completed": true, "name": "Spiro-OMeTAD", "thickness": 250, "functionality": "Hole-transport", "deposition": [{"review_completed": true, "step_name": "Spin-coating", "method": "Spin-coating", "atmosphere": "Air", "temperature": null, "duration": 35}]}, {"review_completed": true, "name": "Au", "thickness": 80, "functionality": "Contact", "deposition": [{"review_completed": true, "step_name": "Thermal evaporation", "method": "Thermal evaporation", "atmosphere": "Vacuum", "temperature": null, "duration": null}]}]}, {"perovskite_composition": {"formula": "MAPbI3", "a_ions": [{"abbreviation": "MA", "common_name": "Methylammonium", "molecular_formula": "CH6N+", "coefficient": "1"}], "b_ions": [{"abbreviation": "Pb", "common_name": "Lead", "molecular_formula": "Pb2+", "coefficient": "1"}], "x_ions": [{"abbreviation": "I", "common_name": "Iodide", "molecular_formula": "I-", "coefficient": "3"}]}, "pce": {"value": 8.03, "unit": "%"}, "jsc": {"value": 15.72, "unit": "mA cm^-2"}, "voc": {"value": 1.06, "unit": "V"}, "ff": {"value": 48.2}, "active_area": {"value": 0.81}, "device_architecture": "nip", "number_devices": null, "averaged_quantites": null, "light_source": {"type": "AM 1.5G", "light_intensity": 100}, "encapsulated": null, "stability": {"review_completed": true, "potential_bias": "Unknown"}, "layers": [{"review_completed": true, "name": "SLG", "functionality": "Substrate"}, {"review_completed": true, "name": "FTO", "thickness": null, "functionality": "Contact"}, {"review_completed": true, "name": "TiO2", "thickness": 50, "functionality": "Electron-transport", "deposition": [{"review_completed": true, "step_name": "CBD", "method": "Chemical bath deposition", "atmosphere": "Air", "temperature": 70, "duration": 3600, "solution": {"review_completed": true, "temperature": 70, "solutes": [{"review_completed": true, "name": "TiCl4", "concentration": 2.25, "concentration_unit": "vol%"}], "solvents": [{"review_completed": true, "name": "Water", "volume_fraction": 1}]}}, {"review_completed": true, "step_name": "H2 plasma treatment", "method": "H2 plasma treatment", "atmosphere": "Other", "temperature": null, "duration": 90}], "additional_treatment": "Surface passivation treatments"}, {"review_completed": true, "name": "Perovskite", "thickness": 350, "functionality": "Absorber", "deposition": [{"review_completed": true, "step_name": "Spin-coating", "method": "Spin-coating", "atmosphere": "Unknown", "temperature": null, "duration": 30, "solution": {"review_completed": true, "solutes": [{"review_completed": true, "name": "PbI2", "concentration": 553, "concentration_unit": "g/L"}, {"review_completed": true, "name": "CH3NH3I", "concentration": 190, "concentration_unit": "g/L"}], "solvents": [{"review_completed": true, "name": "GBL", "volume_fraction": 1}]}}, {"review_completed": true, "step_name": "Annealing", "method": "Thermal-annealing", "atmosphere": "Air", "temperature": 120, "duration": 600}]}, {"review_completed": true, "name": "Spiro-OMeTAD", "thickness": 250, "functionality": "Hole-transport", "deposition": [{"review_completed": true, "step_name": "Spin-coating", "method": "Spin-coating", "atmosphere": "Air", "temperature": null, "duration": 35}]}, {"review_completed": true, "name": "Au", "thickness": 80, "functionality": "Contact", "deposition": [{"review_completed": true, "step_name": "Thermal evaporation", "method": "Thermal evaporation", "atmosphere": "Vacuum", "temperature": null, "duration": null}]}]}, {"perovskite_composition": {"formula": "MAPbI3", "a_ions": [{"abbreviation": "MA", "common_name": "Methylammonium", "molecular_formula": "CH6N+", "coefficient": "1"}], "b_ions": [{"abbreviation": "Pb", "common_name": "Lead", "molecular_formula": "Pb2+", "coefficient": "1"}], "x_ions": [{"abbreviation": "I", "common_name": "Iodide", "molecular_formula": "I-", "coefficient": "3"}]}, "pce": {"value": 14.88, "unit": "%"}, "jsc": {"value": 18.86, "unit": "mA cm^-2"}, "voc": {"value": 1.1, "unit": "V"}, "ff": {"value": 71.7}, "active_area": {"value": 0.81}, "device_architecture": "nip", "number_devices": null, "averaged_quantites": null, "light_source": {"type": "AM 1.5G", "light_intensity": 100}, "encapsulated": null, "stability": {"review_completed": true, "potential_bias": "Unknown"}, "layers": [{"review_completed": true, "name": "SLG", "functionality": "Substrate"}, {"review_completed": true, "name": "FTO", "thickness": null, "functionality": "Contact"}, {"review_completed": true, "name": "TiO2", "thickness": 50, "functionality": "Electron-transport", "additional_treatment": "Surface passivation treatments", "deposition": [{"review_completed": true, "step_name": "CBD", "method": "Chemical bath deposition", "atmosphere": "Air", "temperature": 70, "duration": 3600, "solution": {"review_completed": true, "temperature": 70, "solutes": [{"review_completed": true, "name": "TiCl4", "concentration": 2.25, "concentration_unit": "vol%"}], "solvents": [{"review_completed": true, "name": "Water", "volume_fraction": 1}]}}, {"review_completed": true, "step_name": "He2 plasma treatment", "method": "He2 plasma treatment", "atmosphere": "Other", "temperature": null, "duration": 90}]}, {"review_completed": true, "name": "Perovskite", "thickness": 350, "functionality": "Absorber", "deposition": [{"review_completed": true, "step_name": "Spin-coating", "method": "Spin-coating", "atmosphere": "Unknown", "temperature": null, "duration": 30, "solution": {"review_completed": true, "solutes": [{"review_completed": true, "name": "PbI2", "concentration": 553, "concentration_unit": "g/L"}, {"review_completed": true, "name": "CH3NH3I", "concentration": 190, "concentration_unit": "g/L"}], "solvents": [{"review_completed": true, "name": "GBL", "volume_fraction": 1}]}}, {"review_completed": true, "step_name": "Annealing", "method": "Thermal-annealing", "atmosphere": "Air", "temperature": 120, "duration": 600}]}, {"review_completed": true, "name": "Spiro-OMeTAD", "thickness": 250, "functionality": "Hole-transport", "deposition": [{"review_completed": true, "step_name": "Spin-coating", "method": "Spin-coating", "atmosphere": "Air", "temperature": null, "duration": 35}]}, {"review_completed": true, "name": "Au", "thickness": 80, "functionality": "Contact", "deposition": [{"review_completed": true, "step_name": "Thermal evaporation", "method": "Thermal evaporation", "atmosphere": "Vacuum", "temperature": null, "duration": null}]}]}]}

File: src/perovscribe/data/extractions/humans/Dove/10.1016--j.jechem.2019.03.023.json
{"doi": "10.1016/j.jechem.2019.03.023", "author": "Jesper Jacobsson", "cells": [{"perovskite_composition": {"formula": "MAPbI3", "a_ions": [{"abbreviation": "MA", "common_name": "Methylammonium", "molecular_formula": "CH6N+", "coefficient": "1"}], "b_ions": [{"abbreviation": "Pb", "common_name": "Lead", "molecular_formula": "Pb2+", "coefficient": "1"}], "x_ions": [{"abbreviation": "I", "common_name": "Iodide", "molecular_formula": "I-", "coefficient": "3"}]}, "pce": {"value": 12.9, "unit": "%"}, "jsc": {"value": 19.98, "unit": "mA cm^-2"}, "voc": {"value": 0.903, "unit": "V"}, "ff": {"value": 71.55}, "active_area": {"value": 0.1}, "device_architecture": "pin", "number_devices": 15, "averaged_quantites": true, "light_source": {"type": "AM 1.5G", "description": "Xenon", "light_intensity": 100, "lamp": "Enlitech SS-F7-3A"}, "encapsulated": null, "stability": null, "layers": [{"review_completed": true, "name": "SLG", "functionality": "Substrate"}, {"review_completed": true, "name": "FTO", "thickness": null, "functionality": "Contact"}, {"review_completed": true, "name": "PEDOT:PSS", "thickness": null, "functionality": "Hole-transport", "deposition": [{"review_completed": true, "step_name": "Spin-coating", "method": "Spin-coating", "atmosphere": "Air", "duration": 35, "solution": {"review_completed": true, "solutes": [{"review_completed": true, "name": "PEDOT:PSS"}, {"review_completed": true, "name": "PSSH"}], "solvents": [{"review_completed": true, "name": "Water", "volume_fraction": 1}]}}, {"review_completed": true, "step_name": "Annealing", "method": "Thermal-annealing", "atmosphere": "Air", "temperature": 150, "duration": 1200}]}, {"review_completed": true, "name": "Perovskite", "thickness": 500, "functionality": "Absorber", "deposition": [{"review_completed": true, "step_name": "Blade coating", "method": "Blade coating", "atmosphere": "Ambient air", "temperature": 135, "duration": null, "solution": {"review_completed": true, "volume": null, "temperature": null, "solutes": [{"review_completed": true, "name": "PbI2", "concentration": 1, "concentration_unit": "M"}, {"review_completed": true, "name": "CH3NH3I", "concentration": 1, "concentration_unit": "M"}], "solvents": [{"review_completed": true, "name": "DMF", "volume_fraction": 0.85}, {"review_completed": true, "name": "DMSO", "volume_fraction": 0.15}]}}, {"review_completed": true, "step_name": "Annealing", "method": "Thermal-annealing", "atmosphere": "Air", "temperature": 90, "duration": 900}]}, {"review_completed": true, "name": "PCBM-60", "thickness": null, "functionality": "Electron-transport", "deposition": [{"review_completed": true, "step_name": "Spin-coating", "method": "Spin-coating", "atmosphere": "N2", "duration": 30, "solution": {"review_completed": true, "volume": 4e-05, "solutes": [{"review_completed": true, "name": "PCBM-60", "concentration": 20, "concentration_unit": "g/L"}], "solvents": [{"review_completed": true, "name": "Chlorobenzene", "volume_fraction": 1}]}}]}, {"review_completed": true, "name": "BCP", "thickness": null, "functionality": "Electron-transport", "deposition": [{"review_completed": true, "step_name": "Spin-coating", "method": "Spin-coating", "atmosphere": "N2", "duration": 30, "solution": {"review_completed": true, "volume": 8e-05, "solutes": [{"review_completed": true, "name": "BCP", "concentration": 0.5, "concentration_unit": "g/L"}], "solvents": [{"review_completed": true, "name": "IPA", "volume_fraction": 1}]}}]}, {"name": "Ag", "thickness": 120, "functionality": "Contact", "deposition": [{"review_completed": true, "step_name": "Evaporation", "method": "Thermal evaporation", "atmosphere": "Vacuum"}]}]}, {"perovskite_composition": {"formula": "MAPbI3", "a_ions": [{"abbreviation": "MA", "common_name": "Methylammonium", "molecular_formula": "CH6N+", "coefficient": "1"}], "b_ions": [{"abbreviation": "Pb", "common_name": "Lead", "molecular_formula": "Pb2+", "coefficient": "1"}], "x_ions": [{"abbreviation": "I", "common_name": "Iodide", "molecular_formula": "I-", "coefficient": "3"}]}, "pce": {"value": 13.03, "unit": "%"}, "jsc": {"value": 19.25, "unit": "mA cm^-2"}, "voc": {"value": 0.902, "unit": "V"}, "ff": {"value": 75.04}, "active_area": {"value": 0.1}, "device_architecture": "pin", "number_devices": null, "averaged_quantites": null, "light_source": {"type": "AM 1.5G", "description": "Xenon", "light_intensity": 100, "lamp": "Enlitech SS-F7-3A"}, "encapsulated": null, "stability": null, "layers": [{"review_completed": true, "name": "SLG", "functionality": "Substrate"}, {"review_completed": true, "name": "FTO", "thickness": null, "functionality": "Contact"}, {"review_completed": true, "name": "PEDOT:PSS", "thickness": null, "functionality": "Hole-transport", "deposition": [{"review_completed": true, "step_name": "Spin-coating", "method": "Spin-coating", "atmosphere": "Air", "duration": 35, "solution": {"review_completed": true, "solutes": [{"review_completed": true, "name": "PEDOT:PSS"}, {"review_completed": true, "name": "PSSH"}], "solvents": [{"review_completed": true, "name": "Water", "volume_fraction": 1}]}}, {"review_completed": true, "step_name": "Annealing", "method": "Thermal-annealing", "atmosphere": "Air", "temperature": 150, "duration": 1200}]}, {"review_completed": true, "name": "Perovskite", "thickness": 500, "functionality": "Absorber", "deposition": [{"review_completed": true, "step_name": "Blade coating", "method": "Blade coating", "atmosphere": "Ambient air", "temperature": 135, "duration": null, "solution": {"review_completed": true, "volume": null, "temperature": null, "solutes": [{"review_completed": true, "name": "PbI2", "concentration": 1, "concentration_unit": "M"}, {"review_completed": true, "name": "CH3NH3I", "concentration": 1, "concentration_unit": "M"}], "solvents": [{"review_completed": true, "name": "DMF", "volume_fraction": 0.7}, {"review_completed": true, "name": "DMSO", "volume_fraction": 0.3}]}}, {"review_completed": true, "step_name": "Annealing", "method": "Thermal-annealing", "atmosphere": "Air", "temperature": 90, "duration": 900}]}, {"review_completed": true, "name": "PCBM-60", "thickness": null, "functionality": "Electron-transport", "deposition": [{"review_completed": true, "step_name": "Spin-coating", "method": "Spin-coating", "atmosphere": "N2", "duration": 30, "solution": {"review_completed": true, "volume": 4e-05, "solutes": [{"review_completed": true, "name": "PCBM-60", "concentration": 20, "concentration_unit": "g/L"}], "solvents": [{"review_completed": true, "name": "Chlorobenzene", "volume_fraction": 1}]}}]}, {"review_completed": true, "name": "BCP", "thickness": null, "functionality": "Electron-transport", "deposition": [{"review_completed": true, "step_name": "Spin-coating", "method": "Spin-coating", "atmosphere": "N2", "duration": 30, "solution": {"review_completed": true, "volume": 8e-05, "solutes": [{"review_completed": true, "name": "BCP", "concentration": 0.5, "concentration_unit": "g/L"}], "solvents": [{"review_completed": true, "name": "IPA", "volume_fraction": 1}]}}]}, {"name": "Ag", "thickness": 120, "functionality": "Contact", "deposition": [{"review_completed": true, "step_name": "Evaporation", "method": "Thermal evaporation", "atmosphere": "Vacuum"}]}]}, {"perovskite_composition": {"formula": "MAPbI3", "a_ions": [{"abbreviation": "MA", "common_name": "Methylammonium", "molecular_formula": "CH6N+", "coefficient": "1"}], "b_ions": [{"abbreviation": "Pb", "common_name": "Lead", "molecular_formula": "Pb2+", "coefficient": "1"}], "x_ions": [{"abbreviation": "I", "common_name": "Iodide", "molecular_formula": "I-", "coefficient": "3"}]}, "pce": {"value": 12.36, "unit": "%"}, "jsc": {"value": 19.34, "unit": "mA cm^-2"}, "voc": {"value": 0.871, "unit": "V"}, "ff": {"value": 73.38}, "active_area": {"value": 0.1}, "device_architecture": "pin", "number_devices": null, "averaged_quantites": null, "light_source": {"type": "AM 1.5G", "description": "Xenon", "light_intensity": 100, "lamp": "Enlitech SS-F7-3A"}, "encapsulated": null, "stability": null, "layers": [{"review_completed": true, "name": "SLG", "functionality": "Substrate"}, {"review_completed": true, "name": "FTO", "thickness": null, "functionality": "Contact"}, {"review_completed": true, "name": "PEDOT:PSS", "thickness": null, "functionality": "Hole-transport", "deposition": [{"review_completed": true, "step_name": "Spin-coating", "method": "Spin-coating", "atmosphere": "Air", "duration": 35, "solution": {"review_completed": true, "solutes": [{"review_completed": true, "name": "PEDOT:PSS"}, {"review_completed": true, "name": "PSSH"}], "solvents": [{"review_completed": true, "name": "Water", "volume_fraction": 1}]}}, {"review_completed": true, "step_name": "Annealing", "method": "Thermal-annealing", "atmosphere": "Air", "temperature": 150, "duration": 1200}]}, {"review_completed": true, "name": "Perovskite", "thickness": 500, "functionality": "Absorber", "deposition": [{"review_completed": true, "step_name": "Blade coating", "method": "Blade coating", "atmosphere": "Ambient air", "temperature": 135, "duration": null, "solution": {"review_completed": true, "volume": null, "temperature": null, "solutes": [{"review_completed": true, "name": "PbI2", "concentration": 1, "concentration_unit": "M"}, {"review_completed": true, "name": "CH3NH3I", "concentration": 1, "concentration_unit": "M"}], "solvents": [{"review_completed": true, "name": "DMF", "volume_fraction": 0.55}, {"review_completed": true, "name": "DMSO", "volume_fraction": 0.45}]}}, {"review_completed": true, "step_name": "Annealing", "method": "Thermal-annealing", "atmosphere": "Air", "temperature": 90, "duration": 900}]}, {"review_completed": true, "name": "PCBM-60", "thickness": null, "functionality": "Electron-transport", "deposition": [{"review_completed": true, "step_name": "Spin-coating", "method": "Spin-coating", "atmosphere": "N2", "duration": 30, "solution": {"review_completed": true, "volume": 4e-05, "solutes": [{"review_completed": true, "name": "PCBM-60", "concentration": 20, "concentration_unit": "g/L"}], "solvents": [{"review_completed": true, "name": "Chlorobenzene", "volume_fraction": 1}]}}]}, {"review_completed": true, "name": "BCP", "thickness": null, "functionality": "Electron-transport", "deposition": [{"review_completed": true, "step_name": "Spin-coating", "method": "Spin-coating", "atmosphere": "N2", "duration": 30, "solution": {"review_completed": true, "volume": 8e-05, "solutes": [{"review_completed": true, "name": "BCP", "concentration": 0.5, "concentration_unit": "g/L"}], "solvents": [{"review_completed": true, "name": "IPA", "volume_fraction": 1}]}}]}, {"name": "Ag", "thickness": 120, "functionality": "Contact", "deposition": [{"review_completed": true, "step_name": "Evaporation", "method": "Thermal evaporation", "atmosphere": "Vacuum"}]}]}, {"perovskite_composition": {"formula": "MAPbI3", "a_ions": [{"abbreviation": "MA", "common_name": "Methylammonium", "molecular_formula": "CH6N+", "coefficient": "1"}], "b_ions": [{"abbreviation": "Pb", "common_name": "Lead", "molecular_formula": "Pb2+", "coefficient": "1"}], "x_ions": [{"abbreviation": "I", "common_name": "Iodide", "molecular_formula": "I-", "coefficient": "3"}]}, "pce": {"value": 10.98, "unit": "%"}, "jsc": {"value": 17.21, "unit": "mA cm^-2"}, "voc": {"value": 0.872, "unit": "V"}, "ff": {"value": 73.09}, "active_area": {"value": 0.1}, "device_architecture": "pin", "number_devices": null, "averaged_quantites": null, "light_source": {"type": "AM 1.5G", "description": "Xenon", "light_intensity": 100, "lamp": "Enlitech SS-F7-3A"}, "encapsulated": null, "stability": null, "layers": [{"name": "FTO", "thickness": null, "functionality": "Contact", "review_completed": true}, {"name": "PEDOT:PSS", "thickness": null, "functionality": "Hole-transport", "review_completed": true, "deposition": [{"review_completed": true, "step_name": "Spin-coating", "method": "Spin-coating", "atmosphere": "Air", "duration": 35, "solution": {"review_completed": true, "solutes": [{"review_completed": true, "name": "PEDOT:PSS"}, {"review_completed": true, "name": "PSSH"}], "solvents": [{"review_completed": true, "name": "Water", "volume_fraction": 1}]}}, {"review_completed": true, "step_name": "Annealing", "method": "Thermal-annealing", "atmosphere": "Air", "temperature": 150, "duration": 1200}]}, {"name": "Perovskite", "thickness": 500, "functionality": "Absorber", "deposition": [{"method": "Blade coating", "atmosphere": "Ambient air", "temperature": 135, "duration": null, "solution": {"volume": null, "temperature": null, "solvents": [{"name": "DMF", "volume_fraction": 1, "review_completed": true}], "review_completed": true, "solutes": [{"review_completed": true, "name": "PbI2", "concentration": 1, "concentration_unit": "M"}, {"review_completed": true, "name": "CH3NH3I", "concentration": 1, "concentration_unit": "M"}]}, "review_completed": true, "step_name": "Blade coating"}, {"review_completed": true, "step_name": "Annealing", "method": "Thermal-annealing", "atmosphere": "Air", "temperature": 90, "duration": 900}], "review_completed": true}, {"name": "PCBM-60", "thickness": null, "functionality": "Electron-transport", "review_completed": true, "deposition": [{"review_completed": true, "step_name": "Spin-coating", "method": "Spin-coating", "atmosphere": "N2", "duration": 30, "solution": {"review_completed": true, "solvents": [{"review_completed": true, "name": "Chlorobenzene", "volume_fraction": 1}], "solutes": [{"review_completed": true, "name": "PCBM-60", "concentration": 20, "concentration_unit": "g/L"}], "volume": 4e-05}}]}, {"name": "BCP", "thickness": null, "functionality": "Electron-transport", "review_completed": true, "deposition": [{"review_completed": true, "step_name": "Spin-coating", "method": "Spin-coating", "atmosphere": "N2", "duration": 30, "solution": {"review_completed": true, "solvents": [{"review_completed": true, "name": "IPA", "volume_fraction": 1}], "solutes": [{"review_completed": true, "name": "BCP", "concentration": 0.5, "concentration_unit": "g/L"}], "volume": 8e-05}}]}, {"name": "Ag", "thickness": 120, "functionality": "Contact", "deposition": [{"review_completed": true, "step_name": "Evaporation", "method": "Thermal evaporation", "atmosphere": "Vacuum"}]}, {"review_completed": true, "name": "SLG", "functionality": "Substrate"}]}, {"perovskite_composition": {"formula": "MAPbI3", "a_ions": [{"abbreviation": "MA", "common_name": "Methylammonium", "molecular_formula": "CH6N+", "coefficient": "1"}], "b_ions": [{"abbreviation": "Pb", "common_name": "Lead", "molecular_formula": "Pb2+", "coefficient": "1"}], "x_ions": [{"abbreviation": "I", "common_name": "Iodide", "molecular_formula": "I-", "coefficient": "3"}]}, "pce": {"value": 13.83, "unit": "%"}, "jsc": {"value": 19.98, "unit": "mA cm^-2"}, "voc": {"value": 0.908, "unit": "V"}, "ff": {"value": 76.26}, "active_area": {"value": 0.1}, "device_architecture": "pin", "number_devices": null, "averaged_quantites": null, "light_source": {"type": "AM 1.5G", "description": "Xenon", "light_intensity": 100, "lamp": "Enlitech SS-F7-3A"}, "encapsulated": null, "stability": null, "layers": [{"review_completed": true, "name": "SLG", "functionality": "Substrate"}, {"review_completed": true, "name": "FTO", "thickness": null, "functionality": "Contact"}, {"review_completed": true, "name": "PEDOT:PSS", "thickness": null, "functionality": "Hole-transport", "deposition": [{"review_completed": true, "step_name": "Spin-coating", "method": "Spin-coating", "atmosphere": "Air", "duration": 35, "solution": {"review_completed": true, "solutes": [{"review_completed": true, "name": "PEDOT:PSS"}, {"review_completed": true, "name": "PSSH"}], "solvents": [{"review_completed": true, "name": "Water", "volume_fraction": 1}]}}, {"review_completed": true, "step_name": "Annealing", "method": "Thermal-annealing", "atmosphere": "Air", "temperature": 150, "duration": 1200}]}, {"review_completed": true, "name": "Perovskite", "thickness": 500, "functionality": "Absorber", "deposition": [{"review_completed": true, "step_name": "Blade coating", "method": "Blade coating", "atmosphere": "Ambient air", "temperature": 135, "duration": null, "solution": {"review_completed": true, "volume": null, "temperature": null, "solutes": [{"review_completed": true, "name": "PbI2", "concentration": 1, "concentration_unit": "M"}, {"review_completed": true, "name": "CH3NH3I", "concentration": 1, "concentration_unit": "M"}], "solvents": [{"review_completed": true, "name": "DMF", "volume_fraction": 0.85}, {"name": "DMSO", "review_completed": true, "volume_fraction": 0.15}]}}, {"review_completed": true, "step_name": "Annealing", "method": "Thermal-annealing", "atmosphere": "Air", "temperature": 90, "duration": 900}]}, {"review_completed": true, "name": "PCBM-60", "thickness": null, "functionality": "Electron-transport", "deposition": [{"review_completed": true, "step_name": "Spin-coating", "method": "Spin-coating", "atmosphere": "N2", "duration": 30, "solution": {"review_completed": true, "volume": 4e-05, "solutes": [{"review_completed": true, "name": "PCBM-60", "concentration": 20, "concentration_unit": "g/L"}], "solvents": [{"review_completed": true, "name": "Chlorobenzene", "volume_fraction": 1}]}}]}, {"review_completed": true, "name": "BCP", "thickness": null, "functionality": "Electron-transport", "deposition": [{"review_completed": true, "step_name": "Spin-coating", "method": "Spin-coating", "atmosphere": "N2", "duration": 30, "solution": {"review_completed": true, "volume": 8e-05, "solutes": [{"review_completed": true, "name": "BCP", "concentration": 0.5, "concentration_unit": "g/L"}], "solvents": [{"review_completed": true, "name": "IPA", "volume_fraction": 1}]}}]}, {"name": "Ag", "thickness": 120, "functionality": "Contact", "deposition": [{"review_completed": true, "step_name": "Evaporation", "method": "Thermal evaporation", "atmosphere": "Vacuum"}]}]}, {"perovskite_composition": {"formula": "MAPbI3", "a_ions": [{"abbreviation": "MA", "common_name": "Methylammonium", "molecular_formula": "CH6N+", "coefficient": "1"}], "b_ions": [{"abbreviation": "Pb", "common_name": "Lead", "molecular_formula": "Pb2+", "coefficient": "1"}], "x_ions": [{"abbreviation": "I", "common_name": "Iodide", "molecular_formula": "I-", "coefficient": "3"}]}, "pce": {"value": 13.83, "unit": "%"}, "jsc": {"value": 19.98, "unit": "mA cm^-2"}, "voc": {"value": 0.908, "unit": "V"}, "ff": {"value": 76.26}, "active_area": {"value": 0.1}, "device_architecture": "pin", "number_devices": null, "averaged_quantites": null, "light_source": {"type": "AM 1.5G", "description": "Xenon", "light_intensity": 100, "lamp": "Enlitech SS-F7-3A"}, "encapsulated": null, "stability": null, "layers": [{"review_completed": true, "name": "SLG", "functionality": "Substrate"}, {"review_completed": true, "name": "FTO", "thickness": null, "functionality": "Contact"}, {"review_completed": true, "name": "PEDOT:PSS", "thickness": null, "functionality": "Hole-transport", "deposition": [{"review_completed": true, "step_name": "Spin-coating", "method": "Spin-coating", "atmosphere": "Air", "duration": 35, "solution": {"review_completed": true, "solutes": [{"review_completed": true, "name": "PEDOT:PSS"}, {"review_completed": true, "name": "PSSH"}], "solvents": [{"review_completed": true, "name": "Water", "volume_fraction": 1}]}}, {"review_completed": true, "step_name": "Annealing", "method": "Thermal-annealing", "atmosphere": "Air", "temperature": 150, "duration": 1200}]}, {"review_completed": true, "name": "Perovskite", "thickness": 500, "functionality": "Absorber", "deposition": [{"review_completed": true, "step_name": "Blade coating", "method": "Blade coating", "atmosphere": "Ambient air", "temperature": 135, "duration": null, "solution": {"review_completed": true, "volume": null, "temperature": null, "solutes": [{"review_completed": true, "name": "PbI2", "concentration": 1, "concentration_unit": "M"}, {"review_completed": true, "name": "CH3NH3I", "concentration": 1, "concentration_unit": "M"}], "solvents": [{"review_completed": true, "name": "DMF", "volume_fraction": 0.85}, {"name": "DMSO", "review_completed": true, "volume_fraction": 0.15}]}}, {"review_completed": true, "step_name": "Annealing", "method": "Thermal-annealing", "atmosphere": "Air", "temperature": 90, "duration": 900}]}, {"review_completed": true, "name": "PCBM-60", "thickness": null, "functionality": "Electron-transport", "deposition": [{"review_completed": true, "step_name": "Spin-coating", "method": "Spin-coating", "atmosphere": "N2", "duration": 30, "solution": {"review_completed": true, "volume": 4e-05, "solutes": [{"review_completed": true, "name": "PCBM-60", "concentration": 20, "concentration_unit": "g/L"}], "solvents": [{"review_completed": true, "name": "Chlorobenzene", "volume_fraction": 1}]}}]}, {"review_completed": true, "name": "BCP", "thickness": null, "functionality": "Electron-transport", "deposition": [{"review_completed": true, "step_name": "Spin-coating", "method": "Spin-coating", "atmosphere": "N2", "duration": 30, "solution": {"review_completed": true, "volume": 8e-05, "solutes": [{"review_completed": true, "name": "BCP", "concentration": 0.5, "concentration_unit": "g/L"}], "solvents": [{"review_completed": true, "name": "IPA", "volume_fraction": 1}]}}]}, {"name": "Ag", "thickness": 120, "functionality": "Contact", "deposition": [{"review_completed": true, "step_name": "Evaporation", "method": "Thermal evaporation", "atmosphere": "Vacuum"}]}]}, {"perovskite_composition": {"formula": "MAPbI3", "a_ions": [{"abbreviation": "MA", "common_name": "Methylammonium", "molecular_formula": "CH6N+", "coefficient": "1"}], "b_ions": [{"abbreviation": "Pb", "common_name": "Lead", "molecular_formula": "Pb2+", "coefficient": "1"}], "x_ions": [{"abbreviation": "I", "common_name": "Iodide", "molecular_formula": "I-", "coefficient": "3"}]}, "pce": {"value": 15.34, "unit": "%"}, "jsc": {"value": 20.03, "unit": "mA cm^-2"}, "voc": {"value": 1.113, "unit": "V"}, "ff": {"value": 68.777}, "active_area": {"value": 0.1}, "device_architecture": "pin", "number_devices": null, "averaged_quantites": null, "light_source": {"type": "AM 1.5G", "description": "Xenon", "light_intensity": 100, "lamp": "Enlitech SS-F7-3A"}, "encapsulated": null, "stability": null, "layers": [{"review_completed": true, "name": "SLG", "functionality": "Substrate"}, {"review_completed": true, "name": "FTO", "thickness": null, "functionality": "Contact"}, {"review_completed": true, "name": "NiO", "thickness": null, "functionality": "Hole-transport", "deposition": [{"review_completed": true, "step_name": "Spin-coating", "method": "Spin-coating", "atmosphere": "Air", "duration": 30, "solution": {"review_completed": true, "solutes": [{"review_completed": true, "name": "Ni(Ac)2", "concentration": 0.1, "concentration_unit": "M"}, {"review_completed": true, "name": "Ethanolamine", "concentration": 0.1, "concentration_unit": "M"}], "solvents": [{"review_completed": true, "name": "IPA", "volume_fraction": 1}]}}, {"review_completed": true, "step_name": "Annealing", "method": "Thermal-annealing", "atmosphere": "Air", "temperature": 280, "duration": 3600}]}, {"review_completed": true, "name": "Perovskite", "thickness": 500, "functionality": "Absorber", "deposition": [{"review_completed": true, "step_name": "Blade coating", "method": "Blade coating", "atmosphere": "Ambient air", "temperature": 135, "duration": null, "solution": {"review_completed": true, "volume": null, "temperature": null, "solutes": [{"review_completed": true, "name": "PbI2", "concentration": 1, "concentration_unit": "M"}, {"review_completed": true, "name": "CH3NH3I", "concentration": 1, "concentration_unit": "M"}], "solvents": [{"review_completed": true, "name": "DMF", "volume_fraction": 0.85}, {"review_completed": true, "name": "DMSO", "volume_fraction": 0.15}]}}, {"review_completed": true, "step_name": "Annealing", "method": "Thermal-annealing", "atmosphere": "Air", "temperature": 90, "duration": 900}]}, {"review_completed": true, "name": "PCBM-60", "thickness": null, "functionality": "Electron-transport", "deposition": [{"review_completed": true, "step_name": "Spin-coating", "method": "Spin-coating", "atmosphere": "N2", "duration": 30, "solution": {"review_completed": true, "volume": 4e-05, "solutes": [{"review_completed": true, "name": "PCBM-60", "concentration": 20, "concentration_unit": "g/L"}], "solvents": [{"review_completed": true, "name": "Chlorobenzene", "volume_fraction": 1}]}}]}, {"review_completed": true, "name": "BCP", "thickness": null, "functionality": "Electron-transport", "deposition": [{"review_completed": true, "step_name": "Spin-coating", "method": "Spin-coating", "atmosphere": "N2", "duration": 30, "solution": {"review_completed": true, "volume": 8e-05, "solutes": [{"review_completed": true, "name": "BCP", "concentration": 0.5, "concentration_unit": "g/L"}], "solvents": [{"review_completed": true, "name": "IPA", "volume_fraction": 1}]}}]}, {"name": "Ag", "thickness": 120, "functionality": "Contact", "deposition": [{"review_completed": true, "step_name": "Evaporation", "method": "Thermal evaporation", "atmosphere": "Vacuum"}]}]}, {"perovskite_composition": {"formula": "MAPbI3", "a_ions": [{"abbreviation": "MA", "common_name": "Methylammonium", "molecular_formula": "CH6N+", "coefficient": "1"}], "b_ions": [{"abbreviation": "Pb", "common_name": "Lead", "molecular_formula": "Pb2+", "coefficient": "1"}], "x_ions": [{"abbreviation": "I", "common_name": "Iodide", "molecular_formula": "I-", "coefficient": "3"}]}, "pce": {"value": 12.13, "unit": "%"}, "jsc": {"value": 19.25, "unit": "mA cm^-2"}, "voc": {"value": 0.897, "unit": "V"}, "ff": {"value": 70.31}, "active_area": {"value": 0.1}, "device_architecture": "pin", "number_devices": 15, "averaged_quantites": true, "light_source": {"type": "AM 1.5G", "description": "Xenon", "light_intensity": 100, "lamp": "Enlitech SS-F7-3A"}, "encapsulated": null, "stability": null, "layers": [{"review_completed": true, "name": "SLG", "functionality": "Substrate"}, {"review_completed": true, "name": "FTO", "thickness": null, "functionality": "Contact"}, {"review_completed": true, "name": "PEDOT:PSS", "thickness": null, "functionality": "Hole-transport", "deposition": [{"review_completed": true, "step_name": "Spin-coating", "method": "Spin-coating", "atmosphere": "Air", "duration": 35, "solution": {"review_completed": true, "solutes": [{"review_completed": true, "name": "PEDOT:PSS"}, {"review_completed": true, "name": "PSSH"}], "solvents": [{"review_completed": true, "name": "Water", "volume_fraction": 1}]}}, {"review_completed": true, "step_name": "Annealing", "method": "Thermal-annealing", "atmosphere": "Air", "temperature": 150, "duration": 1200}]}, {"review_completed": true, "name": "Perovskite", "thickness": 500, "functionality": "Absorber", "deposition": [{"review_completed": true, "step_name": "Blade coating", "method": "Blade coating", "atmosphere": "Ambient air", "temperature": 135, "duration": null, "solution": {"review_completed": true, "volume": null, "temperature": null, "solutes": [{"review_completed": true, "name": "PbI2", "concentration": 1, "concentration_unit": "M"}, {"review_completed": true, "name": "CH3NH3I", "concentration": 1, "concentration_unit": "M"}], "solvents": [{"review_completed": true, "name": "DMF", "volume_fraction": 0.7}, {"review_completed": true, "name": "DMSO", "volume_fraction": 0.3}]}}, {"review_completed": true, "step_name": "Annealing", "method": "Thermal-annealing", "atmosphere": "Air", "temperature": 90, "duration": 900}]}, {"review_completed": true, "name": "PCBM-60", "thickness": null, "functionality": "Electron-transport", "deposition": [{"review_completed": true, "step_name": "Spin-coating", "method": "Spin-coating", "atmosphere": "N2", "duration": 30, "solution": {"review_completed": true, "volume": 4e-05, "solutes": [{"review_completed": true, "name": "PCBM-60", "concentration": 20, "concentration_unit": "g/L"}], "solvents": [{"review_completed": true, "name": "Chlorobenzene", "volume_fraction": 1}]}}]}, {"review_completed": true, "name": "BCP", "thickness": null, "functionality": "Electron-transport", "deposition": [{"review_completed": true, "step_name": "Spin-coating", "method": "Spin-coating", "atmosphere": "N2", "duration": 30, "solution": {"review_completed": true, "volume": 8e-05, "solutes": [{"review_completed": true, "name": "BCP", "concentration": 0.5, "concentration_unit": "g/L"}], "solvents": [{"review_completed": true, "name": "IPA", "volume_fraction": 1}]}}]}, {"name": "Ag", "thickness": 120, "functionality": "Contact", "deposition": [{"review_completed": true, "step_name": "Evaporation", "method": "Thermal evaporation", "atmosphere": "Vacuum"}]}]}, {"perovskite_composition": {"formula": "MAPbI3", "a_ions": [{"abbreviation": "MA", "common_name": "Methylammonium", "molecular_formula": "CH6N+", "coefficient": "1"}], "b_ions": [{"abbreviation": "Pb", "common_name": "Lead", "molecular_formula": "Pb2+", "coefficient": "1"}], "x_ions": [{"abbreviation": "I", "common_name": "Iodide", "molecular_formula": "I-", "coefficient": "3"}]}, "pce": {"value": 10.03, "unit": "%"}, "jsc": {"value": 16.6, "unit": "mA cm^-2"}, "voc": {"value": 0.872, "unit": "V"}, "ff": {"value": 69.26}, "active_area": {"value": 0.1}, "device_architecture": "pin", "number_devices": 15, "averaged_quantites": true, "light_source": {"type": "AM 1.5G", "description": "Xenon", "light_intensity": 100, "lamp": "Enlitech SS-F7-3A"}, "encapsulated": null, "stability": null, "layers": [{"review_completed": true, "name": "SLG", "functionality": "Substrate"}, {"review_completed": true, "name": "FTO", "thickness": null, "functionality": "Contact"}, {"review_completed": true, "name": "PEDOT:PSS", "thickness": null, "functionality": "Hole-transport", "deposition": [{"review_completed": true, "step_name": "Spin-coating", "method": "Spin-coating", "atmosphere": "Air", "duration": 35, "solution": {"review_completed": true, "solutes": [{"review_completed": true, "name": "PEDOT:PSS"}, {"review_completed": true, "name": "PSSH"}], "solvents": [{"review_completed": true, "name": "Water", "volume_fraction": 1}]}}, {"review_completed": true, "step_name": "Annealing", "method": "Thermal-annealing", "atmosphere": "Air", "temperature": 150, "duration": 1200}]}, {"review_completed": true, "name": "Perovskite", "thickness": 500, "functionality": "Absorber", "deposition": [{"review_completed": true, "step_name": "Blade coating", "method": "Blade coating", "atmosphere": "Ambient air", "temperature": 135, "duration": null, "solution": {"review_completed": true, "volume": null, "temperature": null, "solutes": [{"review_completed": true, "name": "PbI2", "concentration": 1, "concentration_unit": "M"}, {"review_completed": true, "name": "CH3NH3I", "concentration": 1, "concentration_unit": "M"}], "solvents": [{"review_completed": true, "name": "DMF", "volume_fraction": 1}]}}, {"review_completed": true, "step_name": "Annealing", "method": "Thermal-annealing", "atmosphere": "Air", "temperature": 90, "duration": 900}]}, {"review_completed": true, "name": "PCBM-60", "thickness": null, "functionality": "Electron-transport", "deposition": [{"review_completed": true, "step_name": "Spin-coating", "method": "Spin-coating", "atmosphere": "N2", "duration": 30, "solution": {"review_completed": true, "volume": 4e-05, "solutes": [{"review_completed": true, "name": "PCBM-60", "concentration": 20, "concentration_unit": "g/L"}], "solvents": [{"review_completed": true, "name": "Chlorobenzene", "volume_fraction": 1}]}}]}, {"review_completed": true, "name": "BCP", "thickness": null, "functionality": "Electron-transport", "deposition": [{"review_completed": true, "step_name": "Spin-coating", "method": "Spin-coating", "atmosphere": "N2", "duration": 30, "solution": {"review_completed": true, "volume": 8e-05, "solutes": [{"review_completed": true, "name": "BCP", "concentration": 0.5, "concentration_unit": "g/L"}], "solvents": [{"review_completed": true, "name": "IPA", "volume_fraction": 1}]}}]}, {"name": "Ag", "thickness": 120, "functionality": "Contact", "deposition": [{"review_completed": true, "step_name": "Evaporation", "method": "Thermal evaporation", "atmosphere": "Vacuum"}]}]}, {"perovskite_composition": {"formula": "MAPbI3", "a_ions": [{"abbreviation": "MA", "common_name": "Methylammonium", "molecular_formula": "CH6N+", "coefficient": "1"}], "b_ions": [{"abbreviation": "Pb", "common_name": "Lead", "molecular_formula": "Pb2+", "coefficient": "1"}], "x_ions": [{"abbreviation": "I", "common_name": "Iodide", "molecular_formula": "I-", "coefficient": "3"}]}, "pce": {"value": 11.42, "unit": "%"}, "jsc": {"value": 18.93, "unit": "mA cm^-2"}, "voc": {"value": 0.894, "unit": "V"}, "ff": {"value": 67.54}, "active_area": {"value": 0.1}, "device_architecture": "pin", "number_devices": 15, "averaged_quantites": true, "light_source": {"type": "AM 1.5G", "description": "Xenon", "light_intensity": 100, "lamp": "Enlitech SS-F7-3A"}, "encapsulated": null, "stability": null, "layers": [{"review_completed": true, "name": "SLG", "functionality": "Substrate"}, {"review_completed": true, "name": "FTO", "thickness": null, "functionality": "Contact"}, {"review_completed": true, "name": "PEDOT:PSS", "thickness": null, "functionality": "Hole-transport", "deposition": [{"review_completed": true, "step_name": "Spin-coating", "method": "Spin-coating", "atmosphere": "Air", "duration": 35, "solution": {"review_completed": true, "solutes": [{"review_completed": true, "name": "PEDOT:PSS"}, {"review_completed": true, "name": "PSSH"}], "solvents": [{"review_completed": true, "name": "Water", "volume_fraction": 1}]}}, {"review_completed": true, "step_name": "Annealing", "method": "Thermal-annealing", "atmosphere": "Air", "temperature": 150, "duration": 1200}]}, {"review_completed": true, "name": "Perovskite", "thickness": 500, "functionality": "Absorber", "deposition": [{"review_completed": true, "step_name": "Blade coating", "method": "Blade coating", "atmosphere": "Ambient air", "temperature": 135, "duration": null, "solution": {"review_completed": true, "volume": null, "temperature": null, "solutes": [{"review_completed": true, "name": "PbI2", "concentration": 1, "concentration_unit": "M"}, {"review_completed": true, "name": "CH3NH3I", "concentration": 1, "concentration_unit": "M"}], "solvents": [{"review_completed": true, "name": "DMF", "volume_fraction": 0.55}, {"review_completed": true, "name": "DMSO", "volume_fraction": 0.45}]}}, {"review_completed": true, "step_name": "Annealing", "method": "Thermal-annealing", "atmosphere": "Air", "temperature": 90, "duration": 900}]}, {"review_completed": true, "name": "PCBM-60", "thickness": null, "functionality": "Electron-transport", "deposition": [{"review_completed": true, "step_name": "Spin-coating", "method": "Spin-coating", "atmosphere": "N2", "duration": 30, "solution": {"review_completed": true, "volume": 4e-05, "solutes": [{"review_completed": true, "name": "PCBM-60", "concentration": 20, "concentration_unit": "g/L"}], "solvents": [{"review_completed": true, "name": "Chlorobenzene", "volume_fraction": 1}]}}]}, {"review_completed": true, "name": "BCP", "thickness": null, "functionality": "Electron-transport", "deposition": [{"review_completed": true, "step_name": "Spin-coating", "method": "Spin-coating", "atmosphere": "N2", "duration": 30, "solution": {"review_completed": true, "volume": 8e-05, "solutes": [{"review_completed": true, "name": "BCP", "concentration": 0.5, "concentration_unit": "g/L"}], "solvents": [{"review_completed": true, "name": "IPA", "volume_fraction": 1}]}}]}, {"name": "Ag", "thickness": 120, "functionality": "Contact", "deposition": [{"review_completed": true, "step_name": "Evaporation", "method": "Thermal evaporation", "atmosphere": "Vacuum"}]}]}]}
