Repository: lamalab-org/perla-extract

# Data Directory

This directory contains extraction results and ground truth data used for training, optimization, and evaluation of the Perovscribe pipeline.

## Directory Structure

```
data/
├── extractions/          # Extraction results from various sources
│   ├── humans/          # Human-annotated extractions
│   │   ├── Consensus/   # Consensus extractions between different human annotators
│   │   ├── Bear/        # Individual human annotator (anonymized)
│   │   ├── Bee/         # Individual human annotator (anonymized)
│   │   └── ...          # Additional anonymized human annotators
│   ├── claude-opus-4-1-20250805/  # LLM model extractions

File: src/perovscribe/data/extractions/humans/Dove/10.1016--j.jechem.2023.07.002.json
{"doi": "10.1016/j.jechem.2023.07.002", "author": "Jesper Jacobsson", "cells": [{"perovskite_composition": {"formula": "", "a_ions": [], "b_ions": [], "x_ions": []}, "pce": {"value": 24.02, "unit": "%"}, "jsc": {"value": 24.28, "unit": "mA cm^-2"}, "voc": {"value": 1.18, "unit": "V"}, "ff": {"value": 83.55}, "active_area": {"value": null}, "device_architecture": "nip", "number_devices": null, "averaged_quantites": false, "light_source": {"type": "AM 1.5G", "light_intensity": 100.0}, "encapsulated": true, "stability": {"time": 3600000.0, "light_intensity": 100.0, "temperature": 45.0, "PCE_at_the_start_of_the_experiment": 24.02, "PCE_after_1000_hours": 21.02, "PCE_at_the_end_of_description": 21.02, "potential_bias": "MPPT"}, "layers": null}]}

File: src/perovscribe/data/extractions/humans/Dove/10.1016--j.matlet.2016.07.004.json
{"doi": "10.1016/j.matlet.2016.07.004", "author": "Jesper Jacobsson", "cells": [{"perovskite_composition": {"formula": "MAPbI3", "a_ions": [{"abbreviation": "MA", "common_name": "Methylammonium", "molecular_formula": "CH6N+", "coefficient": "1"}], "b_ions": [{"abbreviation": "Pb", "common_name": "Lead", "molecular_formula": "Pb2+", "coefficient": "1"}], "x_ions": [{"abbreviation": "I", "common_name": "Iodide", "molecular_formula": "I-", "coefficient": "3"}]}, "pce": {"value": 2.83, "unit": "%"}, "jsc": {"value": 8.23, "unit": "mA cm^-2"}, "voc": {"value": 0.82, "unit": "V"}, "ff": {"value": 42}, "active_area": {"value": 0.1}, "device_architecture": "nip", "number_devices": null, "averaged_quantites": null, "light_source": {"type": "AM 1.5G", "light_intensity": 100}, "encapsulated": null, "stability": null, "layers": [{"review_completed": true, "name": "SLG", "functionality": "Substrate"}, {"review_completed": true, "name": "FTO", "functionality": "Contact"}, {"review_completed": true, "name": "TiO2-c", "thickness": null, "functionality": "Electron-transport", "deposition": [{"review_completed": true, "step_name": "Spin-coating", "method": "Spin-coating", "atmosphere": "Air", "temperature": null, "duration": 60, "solution": {"review_completed": true, "solutes": [{"review_completed": true, "name": "Titanium isopropoxide"}], "solvents": [{"review_completed": true, "name": "Ethanol", "volume_fraction": 1}]}}, {"review_completed": true, "step_name": "Drying", "method": "Drying", "atmosphere": "Air", "temperature": 150, "duration": 1800}, {"review_completed": true, "step_name": "Annealing", "method": "Thermal.annealing", "atmosphere": "Air", "temperature": 500, "duration": 1800}]}, {"review_completed": true, "name": "TiO2-mp", "functionality": "Electron-transport", "deposition": [{"review_completed": true, "step_name": "Spin-coating", "method": "Spin-coating", "atmosphere": "Air", "solution": {"review_completed": true, "solutes": [{"review_completed": true, "name": "TiO2 paste", "concentration": 22, "concentration_unit": "wt%"}], "solvents": [{"review_completed": true, "name": "Ethanol", "volume_fraction": 1}]}}, {"review_completed": true, "step_name": "Annealing-1", "method": "Annealing", "atmosphere": "Air", "temperature": 125, "duration": 600}, {"review_completed": true, "step_name": "Annealing.2", "method": "Annealing", "atmosphere": "Air", "temperature": 325, "duration": 900}, {"review_completed": true, "step_name": "Annealing-3", "method": "Annealing", "atmosphere": "Air", "temperature": 375, "duration": 900}, {"review_completed": true, "step_name": "Annealing", "method": "Annealing", "atmosphere": "Air", "temperature": 450, "duration": 900}, {"review_completed": true, "step_name": "Annealing", "method": "Annealing", "atmosphere": "Air", "temperature": 500, "duration": 900}]}, {"review_completed": true, "name": "Perovskite", "thickness": null, "functionality": "Absorber", "deposition": [{"review_completed": true, "step_name": "Spin-coating", "method": "Spin-coating", "atmosphere": "Unknown", "temperature": 75, "duration": 30, "solution": {"review_completed": true, "temperature": 75, "solutes": [{"review_completed": true, "name": "PbI2", "concentration": 462, "concentration_unit": "g/L"}], "solvents": [{"review_completed": true, "name": "DMF", "volume_fraction": 1}]}}, {"review_completed": true, "step_name": "Drying", "method": "Drying", "atmosphere": "Unknown", "temperature": 75, "duration": 1800}, {"review_completed": true, "step_name": "Dip-coating/Ion-exchange", "method": "Dip-coating/Ion-exchange", "atmosphere": "Unknown", "duration": 20, "solution": {"review_completed": true, "solutes": [{"review_completed": true, "name": "CH3CN3I", "concentration": 10, "concentration_unit": "g/L"}], "solvents": [{"review_completed": true, "name": "IPA", "volume_fraction": 1}]}}, {"review_completed": true, "step_name": "Drying", "method": "Drying", "atmosphere": "Unknown", "temperature": 75, "duration": 1800}]}, {"review_completed": true, "name": "Spiro-MeOTAD", "thickness": null, "functionality": "Hole-transport", "deposition": [{"review_completed": true, "step_name": "Spin-coating", "method": "Spin-coating", "atmosphere": "Unknown", "temperature": null, "duration": 45, "solution": {"review_completed": true, "solutes": [{"review_completed": true, "name": "Spiro-MeOTAD", "concentration": 72.3, "concentration_unit": "g/L"}, {"review_completed": true, "name": "tBP", "concentration": 28.8, "concentration_unit": "mg/L"}, {"review_completed": true, "name": "Li-TFSI", "concentration": 0.06, "concentration_unit": "M"}], "solvents": [{"review_completed": true, "name": "Chlorobenzene", "volume_fraction": 1}]}}]}, {"review_completed": true, "name": "Carbon", "thickness": 27500, "functionality": "Contact", "deposition": [{"review_completed": true, "method": "Soot collection/Lamination", "atmosphere": "Air", "temperature": null, "duration": 20}]}, {"review_completed": true, "name": "FTO", "functionality": "Contact"}, {"review_completed": true, "name": "SLG", "functionality": "Substrate"}]}, {"perovskite_composition": {"formula": "MAPbI3", "a_ions": [{"abbreviation": "MA", "common_name": "Methylammonium", "molecular_formula": "CH6N+", "coefficient": "1"}], "b_ions": [{"abbreviation": "Pb", "common_name": "Lead", "molecular_formula": "Pb2+", "coefficient": "1"}], "x_ions": [{"abbreviation": "I", "common_name": "Iodide", "molecular_formula": "I-", "coefficient": "3"}]}, "pce": {"value": 8.05, "unit": "%"}, "jsc": {"value": 16.88, "unit": "mA cm^-2"}, "voc": {"value": 0.9, "unit": "V"}, "ff": {"value": 53}, "active_area": {"value": 0.1}, "device_architecture": "nip", "number_devices": null, "averaged_quantites": null, "light_source": {"type": "AM 1.5G", "light_intensity": 100}, "encapsulated": null, "stability": null, "layers": [{"review_completed": true, "name": "SLG", "functionality": "Substrate"}, {"review_completed": true, "name": "FTO", "functionality": "Contact"}, {"review_completed": true, "name": "TiO2-c", "thickness": null, "functionality": "Electron-transport", "deposition": [{"review_completed": true, "step_name": "Spin-coating", "method": "Spin-coating", "atmosphere": "Air", "temperature": null, "duration": 60, "solution": {"review_completed": true, "solutes": [{"review_completed": true, "name": "Titanium isopropoxide"}], "solvents": [{"review_completed": true, "name": "Ethanol", "volume_fraction": 1}]}}, {"review_completed": true, "step_name": "Drying", "method": "Drying", "atmosphere": "Air", "temperature": 150, "duration": 1800}, {"review_completed": true, "step_name": "Annealing", "method": "Thermal.annealing", "atmosphere": "Air", "temperature": 500, "duration": 1800}]}, {"review_completed": true, "name": "TiO2-mp", "functionality": "Electron-transport", "deposition": [{"review_completed": true, "step_name": "Spin-coating", "method": "Spin-coating", "atmosphere": "Air", "solution": {"review_completed": true, "solutes": [{"review_completed": true, "name": "TiO2 paste", "concentration": 22, "concentration_unit": "wt%"}], "solvents": [{"review_completed": true, "name": "Ethanol", "volume_fraction": 1}]}}, {"review_completed": true, "step_name": "Annealing-1", "method": "Annealing", "atmosphere": "Air", "temperature": 125, "duration": 600}, {"review_completed": true, "step_name": "Annealing.2", "method": "Annealing", "atmosphere": "Air", "temperature": 325, "duration": 900}, {"review_completed": true, "step_name": "Annealing-3", "method": "Annealing", "atmosphere": "Air", "temperature": 375, "duration": 900}, {"review_completed": true, "step_name": "Annealing", "method": "Annealing", "atmosphere": "Air", "temperature": 450, "duration": 900}, {"review_completed": true, "step_name": "Annealing", "method": "Annealing", "atmosphere": "Air", "temperature": 500, "duration": 900}]}, {"review_completed": true, "name": "Perovskite", "thickness": null, "functionality": "Absorber", "deposition": [{"review_completed": true, "step_name": "Spin-coating", "method": "Spin-coating", "atmosphere": "Unknown", "temperature": 75, "duration": 30, "solution": {"review_completed": true, "temperature": 75, "solutes": [{"review_completed": true, "name": "PbI2", "concentration": 462, "concentration_unit": "g/L"}], "solvents": [{"review_completed": true, "name": "DMF", "volume_fraction": 1}]}}, {"review_completed": true, "step_name": "Drying", "method": "Drying", "atmosphere": "Unknown", "temperature": 75, "duration": 1800}, {"review_completed": true, "step_name": "Dip-coating/Ion-exchange", "method": "Dip-coating/Ion-exchange", "atmosphere": "Unknown", "duration": 20, "solution": {"review_completed": true, "solutes": [{"review_completed": true, "name": "CH3CN3I", "concentration": 10, "concentration_unit": "g/L"}], "solvents": [{"review_completed": true, "name": "IPA", "volume_fraction": 1}]}}, {"review_completed": true, "step_name": "Drying", "method": "Drying", "atmosphere": "Unknown", "temperature": 75, "duration": 1800}]}, {"review_completed": true, "name": "Spiro-MeOTAD", "thickness": null, "functionality": "Hole-transport", "deposition": [{"review_completed": true, "step_name": "Spin-coating", "method": "Spin-coating", "atmosphere": "Unknown", "temperature": null, "duration": 45, "solution": {"review_completed": true, "solutes": [{"review_completed": true, "name": "Spiro-MeOTAD", "concentration": 72.3, "concentration_unit": "g/L"}, {"review_completed": true, "name": "tBP", "concentration": 28.8, "concentration_unit": "mg/L"}, {"review_completed": true, "name": "Li-TFSI", "concentration": 0.06, "concentration_unit": "M"}], "solvents": [{"review_completed": true, "name": "Chlorobenzene", "volume_fraction": 1}]}}]}, {"review_completed": true, "name": "Au", "thickness": 60, "functionality": "Contact", "deposition": [{"review_completed": true, "method": "Evaporation", "atmosphere": "Vacuum", "temperature": null}]}]}, {"perovskite_composition": {"formula": "MAPbI3", "a_ions": [{"abbreviation": "MA", "common_name": "Methylammonium", "molecular_formula": "CH6N+", "coefficient": "1"}], "b_ions": [{"abbreviation": "Pb", "common_name": "Lead", "molecular_formula": "Pb2+", "coefficient": "1"}], "x_ions": [{"abbreviation": "I", "common_name": "Iodide", "molecular_formula": "I-", "coefficient": "3"}]}, "pce": {"value": 4.24, "unit": "%"}, "jsc": {"value": 12.3, "unit": "mA cm^-2"}, "voc": {"value": 0.82, "unit": "V"}, "ff": {"value": 42}, "active_area": {"value": 0.1}, "device_architecture": "nip", "number_devices": null, "averaged_quantites": null, "light_source": {"type": "AM 1.5G", "light_intensity": 100}, "encapsulated": null, "stability": null, "layers": [{"review_completed": true, "name": "SLG", "functionality": "Substrate"}, {"review_completed": true, "name": "FTO", "functionality": "Contact"}, {"review_completed": true, "name": "TiO2-c", "thickness": null, "functionality": "Electron-transport", "deposition": [{"review_completed": true, "step_name": "Spin-coating", "method": "Spin-coating", "atmosphere": "Air", "temperature": null, "duration": 60, "solution": {"review_completed": true, "solutes": [{"review_completed": true, "name": "Titanium isopropoxide"}], "solvents": [{"review_completed": true, "name": "Ethanol", "volume_fraction": 1}]}}, {"review_completed": true, "step_name": "Drying", "method": "Drying", "atmosphere": "Air", "temperature": 150, "duration": 1800}, {"review_completed": true, "step_name": "Annealing", "method": "Thermal.annealing", "atmosphere": "Air", "temperature": 500, "duration": 1800}]}, {"review_completed": true, "name": "TiO2-mp", "functionality": "Electron-transport", "deposition": [{"review_completed": true, "step_name": "Spin-coating", "method": "Spin-coating", "atmosphere": "Air", "solution": {"review_completed": true, "solutes": [{"review_completed": true, "name": "TiO2 paste", "concentration": 22, "concentration_unit": "wt%"}], "solvents": [{"review_completed": true, "name": "Ethanol", "volume_fraction": 1}]}}, {"review_completed": true, "step_name": "Annealing-1", "method": "Annealing", "atmosphere": "Air", "temperature": 125, "duration": 600}, {"review_completed": true, "step_name": "Annealing.2", "method": "Annealing", "atmosphere": "Air", "temperature": 325, "duration": 900}, {"review_completed": true, "step_name": "Annealing-3", "method": "Annealing", "atmosphere": "Air", "temperature": 375, "duration": 900}, {"review_completed": true, "step_name": "Annealing", "method": "Annealing", "atmosphere": "Air", "temperature": 450, "duration": 900}, {"review_completed": true, "step_name": "Annealing", "method": "Annealing", "atmosphere": "Air", "temperature": 500, "duration": 900}]}, {"review_completed": true, "name": "Perovskite", "thickness": null, "functionality": "Absorber", "deposition": [{"review_completed": true, "step_name": "Spin-coating", "method": "Spin-coating", "atmosphere": "Unknown", "temperature": 75, "duration": 30, "solution": {"review_completed": true, "temperature": 75, "solutes": [{"review_completed": true, "name": "PbI2", "concentration": 462, "concentration_unit": "g/L"}], "solvents": [{"review_completed": true, "name": "DMF", "volume_fraction": 1}]}}, {"review_completed": true, "step_name": "Drying", "method": "Drying", "atmosphere": "Unknown", "temperature": 75, "duration": 1800}, {"review_completed": true, "step_name": "Dip-coating/Ion-exchange", "method": "Dip-coating/Ion-exchange", "atmosphere": "Unknown", "duration": 20, "solution": {"review_completed": true, "solutes": [{"review_completed": true, "name": "CH3CN3I", "concentration": 10, "concentration_unit": "g/L"}], "solvents": [{"review_completed": true, "name": "IPA", "volume_fraction": 1}]}}, {"review_completed": true, "step_name": "Drying", "method": "Drying", "atmosphere": "Unknown", "temperature": 75, "duration": 1800}]}, {"review_completed": true, "name": "Spiro-MeOTAD", "thickness": null, "functionality": "Hole-transport", "deposition": [{"review_completed": true, "step_name": "Spin-coating", "method": "Spin-coating", "atmosphere": "Unknown", "temperature": null, "duration": 45, "solution": {"review_completed": true, "solutes": [{"review_completed": true, "name": "Spiro-MeOTAD", "concentration": 72.3, "concentration_unit": "g/L"}, {"review_completed": true, "name": "tBP", "concentration": 28.8, "concentration_unit": "mg/L"}, {"review_completed": true, "name": "Li-TFSI", "concentration": 0.06, "concentration_unit": "M"}], "solvents": [{"review_completed": true, "name": "Chlorobenzene", "volume_fraction": 1}]}}]}, {"review_completed": true, "name": "Carbon", "thickness": 19999.999999999996, "functionality": "Contact", "deposition": [{"review_completed": true, "method": "Soot collection/Lamination", "atmosphere": "Air", "temperature": null, "duration": 15}]}, {"review_completed": true, "name": "FTO", "functionality": "Contact"}, {"review_completed": true, "name": "SLG", "functionality": "Substrate"}]}, {"perovskite_composition": {"formula": "MAPbI3", "a_ions": [{"abbreviation": "MA", "common_name": "Methylammonium", "molecular_formula": "CH6N+", "coefficient": "1"}], "b_ions": [{"abbreviation": "Pb", "common_name": "Lead", "molecular_formula": "Pb2+", "coefficient": "1"}], "x_ions": [{"abbreviation": "I", "common_name": "Iodide", "molecular_formula": "I-", "coefficient": "3"}]}, "pce": {"value": 2.96, "unit": "%"}, "jsc": {"value": 8.6, "unit": "mA cm^-2"}, "voc": {"value": 0.8, "unit": "V"}, "ff": {"value": 43}, "active_area": {"value": 0.1}, "device_architecture": "nip", "number_devices": null, "averaged_quantites": null, "light_source": {"type": "AM 1.5G", "light_intensity": 100}, "encapsulated": null, "stability": null, "layers": [{"review_completed": true, "name": "SLG", "functionality": "Substrate"}, {"review_completed": true, "name": "FTO", "functionality": "Contact"}, {"review_completed": true, "name": "TiO2-c", "thickness": null, "functionality": "Electron-transport", "deposition": [{"review_completed": true, "step_name": "Spin-coating", "method": "Spin-coating", "atmosphere": "Air", "temperature": null, "duration": 60, "solution": {"review_completed": true, "solutes": [{"review_completed": true, "name": "Titanium isopropoxide"}], "solvents": [{"review_completed": true, "name": "Ethanol", "volume_fraction": 1}]}}, {"review_completed": true, "step_name": "Drying", "method": "Drying", "atmosphere": "Air", "temperature": 150, "duration": 1800}, {"review_completed": true, "step_name": "Annealing", "method": "Thermal.annealing", "atmosphere": "Air", "temperature": 500, "duration": 1800}]}, {"review_completed": true, "name": "TiO2-mp", "functionality": "Electron-transport", "deposition": [{"review_completed": true, "step_name": "Spin-coating", "method": "Spin-coating", "atmosphere": "Air", "solution": {"review_completed": true, "solutes": [{"review_completed": true, "name": "TiO2 paste", "concentration": 22, "concentration_unit": "wt%"}], "solvents": [{"review_completed": true, "name": "Ethanol", "volume_fraction": 1}]}}, {"review_completed": true, "step_name": "Annealing-1", "method": "Annealing", "atmosphere": "Air", "temperature": 125, "duration": 600}, {"review_completed": true, "step_name": "Annealing.2", "method": "Annealing", "atmosphere": "Air", "temperature": 325, "duration": 900}, {"review_completed": true, "step_name": "Annealing-3", "method": "Annealing", "atmosphere": "Air", "temperature": 375, "duration": 900}, {"review_completed": true, "step_name": "Annealing", "method": "Annealing", "atmosphere": "Air", "temperature": 450, "duration": 900}, {"review_completed": true, "step_name": "Annealing", "method": "Annealing", "atmosphere": "Air", "temperature": 500, "duration": 900}]}, {"review_completed": true, "name": "Perovskite", "thickness": null, "functionality": "Absorber", "deposition": [{"review_completed": true, "step_name": "Spin-coating", "method": "Spin-coating", "atmosphere": "Unknown", "temperature": 75, "duration": 30, "solution": {"review_completed": true, "temperature": 75, "solutes": [{"review_completed": true, "name": "PbI2", "concentration": 462, "concentration_unit": "g/L"}], "solvents": [{"review_completed": true, "name": "DMF", "volume_fraction": 1}]}}, {"review_completed": true, "step_name": "Drying", "method": "Drying", "atmosphere": "Unknown", "temperature": 75, "duration": 1800}, {"review_completed": true, "step_name": "Dip-coating/Ion-exchange", "method": "Dip-coating/Ion-exchange", "atmosphere": "Unknown", "duration": 20, "solution": {"review_completed": true, "solutes": [{"review_completed": true, "name": "CH3CN3I", "concentration": 10, "concentration_unit": "g/L"}], "solvents": [{"review_completed": true, "name": "IPA", "volume_fraction": 1}]}}, {"review_completed": true, "step_name": "Drying", "method": "Drying", "atmosphere": "Unknown", "temperature": 75, "duration": 1800}]}, {"review_completed": true, "name": "Spiro-MeOTAD", "thickness": null, "functionality": "Hole-transport", "deposition": [{"review_completed": true, "step_name": "Spin-coating", "method": "Spin-coating", "atmosphere": "Unknown", "temperature": null, "duration": 45, "solution": {"review_completed": true, "solutes": [{"review_completed": true, "name": "Spiro-MeOTAD", "concentration": 72.3, "concentration_unit": "g/L"}, {"review_completed": true, "name": "tBP", "concentration": 28.8, "concentration_unit": "mg/L"}, {"review_completed": true, "name": "Li-TFSI", "concentration": 0.06, "concentration_unit": "M"}], "solvents": [{"review_completed": true, "name": "Chlorobenzene", "volume_fraction": 1}]}}]}, {"review_completed": true, "name": "Carbon", "thickness": 16500, "functionality": "Contact", "deposition": [{"review_completed": true, "method": "Soot collection/Lamination", "atmosphere": "Air", "temperature": null, "duration": 10}]}, {"review_completed": true, "name": "FTO", "functionality": "Contact"}, {"review_completed": true, "name": "SLG", "functionality": "Substrate"}]}, {"perovskite_composition": {"formula": "MAPbI3", "a_ions": [{"abbreviation": "MA", "common_name": "Methylammonium", "molecular_formula": "CH6N+", "coefficient": "1"}], "b_ions": [{"abbreviation": "Pb", "common_name": "Lead", "molecular_formula": "Pb2+", "coefficient": "1"}], "x_ions": [{"abbreviation": "I", "common_name": "Iodide", "molecular_formula": "I-", "coefficient": "3"}]}, "pce": {"value": 0.05, "unit": "%"}, "jsc": {"value": 0.28, "unit": "mA cm^-2"}, "voc": {"value": 0.75, "unit": "V"}, "ff": {"value": 23}, "active_area": {"value": 0.1}, "device_architecture": "nip", "number_devices": null, "averaged_quantites": null, "light_source": {"type": "AM 1.5G", "light_intensity": 100}, "encapsulated": null, "stability": null, "layers": [{"review_completed": true, "name": "SLG", "functionality": "Substrate"}, {"review_completed": true, "name": "FTO", "functionality": "Contact"}, {"review_completed": true, "name": "TiO2-c", "thickness": null, "functionality": "Electron-transport", "deposition": [{"review_completed": true, "step_name": "Spin-coating", "method": "Spin-coating", "atmosphere": "Air", "temperature": null, "duration": 60, "solution": {"review_completed": true, "solutes": [{"review_completed": true, "name": "Titanium isopropoxide"}], "solvents": [{"review_completed": true, "name": "Ethanol", "volume_fraction": 1}]}}, {"review_completed": true, "step_name": "Drying", "method": "Drying", "atmosphere": "Air", "temperature": 150, "duration": 1800}, {"review_completed": true, "step_name": "Annealing", "method": "Thermal.annealing", "atmosphere": "Air", "temperature": 500, "duration": 1800}]}, {"review_completed": true, "name": "TiO2-mp", "functionality": "Electron-transport", "deposition": [{"review_completed": true, "step_name": "Spin-coating", "method": "Spin-coating", "atmosphere": "Air", "solution": {"review_completed": true, "solutes": [{"review_completed": true, "name": "TiO2 paste", "concentration": 22, "concentration_unit": "wt%"}], "solvents": [{"review_completed": true, "name": "Ethanol", "volume_fraction": 1}]}}, {"review_completed": true, "step_name": "Annealing-1", "method": "Annealing", "atmosphere": "Air", "temperature": 125, "duration": 600}, {"review_completed": true, "step_name": "Annealing.2", "method": "Annealing", "atmosphere": "Air", "temperature": 325, "duration": 900}, {"review_completed": true, "step_name": "Annealing-3", "method": "Annealing", "atmosphere": "Air", "temperature": 375, "duration": 900}, {"review_completed": true, "step_name": "Annealing", "method": "Annealing", "atmosphere": "Air", "temperature": 450, "duration": 900}, {"review_completed": true, "step_name": "Annealing", "method": "Annealing", "atmosphere": "Air", "temperature": 500, "duration": 900}]}, {"review_completed": true, "name": "Perovskite", "thickness": null, "functionality": "Absorber", "deposition": [{"review_completed": true, "step_name": "Spin-coating", "method": "Spin-coating", "atmosphere": "Unknown", "temperature": 75, "duration": 30, "solution": {"review_completed": true, "temperature": 75, "solutes": [{"review_completed": true, "name": "PbI2", "concentration": 462, "concentration_unit": "g/L"}], "solvents": [{"review_completed": true, "name": "DMF", "volume_fraction": 1}]}}, {"review_completed": true, "step_name": "Drying", "method": "Drying", "atmosphere": "Unknown", "temperature": 75, "duration": 1800}, {"review_completed": true, "step_name": "Dip-coating/Ion-exchange", "method": "Dip-coating/Ion-exchange", "atmosphere": "Unknown", "duration": 20, "solution": {"review_completed": true, "solutes": [{"review_completed": true, "name": "CH3CN3I", "concentration": 10, "concentration_unit": "g/L"}], "solvents": [{"review_completed": true, "name": "IPA", "volume_fraction": 1}]}}, {"review_completed": true, "step_name": "Drying", "method": "Drying", "atmosphere": "Unknown", "temperature": 75, "duration": 1800}]}, {"review_completed": true, "name": "Spiro-MeOTAD", "thickness": null, "functionality": "Hole-transport", "deposition": [{"review_completed": true, "step_name": "Spin-coating", "method": "Spin-coating", "atmosphere": "Unknown", "temperature": null, "duration": 45, "solution": {"review_completed": true, "solutes": [{"review_completed": true, "name": "Spiro-MeOTAD", "concentration": 72.3, "concentration_unit": "g/L"}, {"review_completed": true, "name": "tBP", "concentration": 28.8, "concentration_unit": "mg/L"}, {"review_completed": true, "name": "Li-TFSI", "concentration": 0.06, "concentration_unit": "M"}], "solvents": [{"review_completed": true, "name": "Chlorobenzene", "volume_fraction": 1}]}}]}, {"review_completed": true, "name": "Au", "thickness": 200, "functionality": "Contact", "deposition": [{"review_completed": true, "method": "Sputtering/Lamination", "atmosphere": "Vacuum", "temperature": null}]}, {"review_completed": true, "name": "FTO", "functionality": "Contact"}, {"review_completed": true, "name": "SLG", "functionality": "Substrate"}]}]}

File: src/perovscribe/data/extractions/humans/Dove/10.1016--j.nanoen.2016.05.023.json
{"doi": "10.1016/j.nanoen.2016.05.023", "author": "Jesper Jacobsson", "cells": [{"perovskite_composition": {"formula": "MAPbI3", "a_ions": [{"abbreviation": "MA", "common_name": "Methylammonium", "molecular_formula": "CH6N+", "coefficient": "1"}], "b_ions": [{"abbreviation": "Pb", "common_name": "Lead", "molecular_formula": "Pb2+", "coefficient": "1"}], "x_ions": [{"abbreviation": "I", "common_name": "Iodide", "molecular_formula": "I-", "coefficient": "3"}]}, "pce": {"value": 17.1, "unit": "%"}, "jsc": {"value": 23.03, "unit": "mA cm^-2"}, "voc": {"value": 1.1, "unit": "V"}, "ff": {"value": 67.3}, "active_area": {"value": 0.09}, "device_architecture": "nip", "number_devices": null, "averaged_quantites": false, "light_source": {"type": "AM 1.5G", "light_intensity": 100, "lamp": "Solar IV-150A, Zolix"}, "encapsulated": null, "stability": {"review_completed": true, "time": 1200, "light_intensity": 0, "humidity": 50, "temperature": 30, "PCE_at_start": 17.1, "PCE_at_end": 14.5, "potential_bias": "Open circuit"}, "layers": [{"review_completed": true, "name": "SLG", "functionality": "Substrate"}, {"name": "FTO", "thickness": null, "functionality": "Contact"}, {"review_completed": true, "name": "TiO2-c", "thickness": null, "functionality": "Electron-transport", "deposition": [{"review_completed": true, "step_name": "Spin-coating", "method": "Spin-coating", "atmosphere": "Air", "temperature": null, "duration": null, "solution": {"review_completed": true, "solutes": [{"review_completed": true, "name": "titanium diiso- propoxide bis(acetylacetonate", "concentration": 5, "concentration_unit": "vol%"}], "solvents": [{"review_completed": true, "name": "Ethanol", "volume_fraction": 1}]}}, {"review_completed": true, "step_name": "Annealing", "method": "Annealing", "atmosphere": "Air", "temperature": 450, "duration": 1800}]}, {"review_completed": true, "name": "Perovskite", "thickness": 400, "functionality": "Absorber", "deposition": [{"review_completed": true, "method": "Spin-coating", "atmosphere": "Unknown", "temperature": 70, "solution": {"review_completed": true, "solutes": [{"review_completed": true, "name": "PbCl2"}, {"review_completed": true, "name": "CH3NH3I"}, {"review_completed": true, "name": "PCBM-60"}, {"review_completed": true, "name": "PEG"}], "solvents": [{"review_completed": true, "name": "DMF", "volume_fraction": 1}]}}, {"review_completed": true, "step_name": "Annealing", "method": "Thermal annelaing", "atmosphere": "Unknown", "temperature": 50, "duration": 3600}, {"review_completed": true, "step_name": "Annealing", "method": "Thermal-annealing", "atmosphere": "Unknown", "temperature": 100, "duration": 5400}]}, {"review_completed": true, "name": "Spiro-OMeTAD", "thickness": null, "functionality": "Hole-transport", "deposition": [{"review_completed": true, "step_name": "Spin-coating", "method": "Spin-coating", "atmosphere": "Unknown", "temperature": null, "duration": 60, "solution": {"review_completed": true, "solutes": [{"review_completed": true, "name": "Spiro-OMeTAD", "concentration": 73, "concentration_unit": "g/L"}, {"review_completed": true, "name": "tBP", "concentration": 2.95, "concentration_unit": "vol%"}, {"review_completed": true, "name": "Li-TFSI", "concentration": 9.62, "concentration_unit": "g/L"}], "solvents": [{"review_completed": true, "name": "Chlorobenzene", "volume_fraction": 1}]}}]}, {"review_completed": true, "name": "Au", "thickness": 80, "functionality": "Contact", "deposition": [{"review_completed": true, "step_name": "Evaporation", "method": "Evaporation", "atmosphere": "Vacuum", "temperature": null, "duration": null}]}]}, {"perovskite_composition": {"formula": "MAPbI3", "a_ions": [{"abbreviation": "MA", "common_name": "Methylammonium", "molecular_formula": "CH6N+", "coefficient": "1"}], "b_ions": [{"abbreviation": "Pb", "common_name": "Lead", "molecular_formula": "Pb2+", "coefficient": "1"}], "x_ions": [{"abbreviation": "I", "common_name": "Iodide", "molecular_formula": "I-", "coefficient": "3"}]}, "pce": {"value": 12.5, "unit": "%"}, "jsc": {"value": 22.47, "unit": "mA cm^-2"}, "voc": {"value": 0.96, "unit": "V"}, "ff": {"value": 57.9}, "active_area": {"value": 0.09}, "device_architecture": "nip", "number_devices": null, "averaged_quantites": false, "light_source": {"type": "AM 1.5G", "light_intensity": 100, "lamp": "Solar IV-150A, Zolix"}, "encapsulated": null, "stability": {"review_completed": true, "time": 1200, "light_intensity": 0, "humidity": 50, "temperature": 30, "PCE_at_start": 12.5, "PCE_at_end": 3, "potential_bias": "Open circuit"}, "layers": [{"review_completed": true, "name": "SLG", "functionality": "Substrate"}, {"name": "FTO", "thickness": null, "functionality": "Contact"}, {"review_completed": true, "name": "TiO2-c", "thickness": null, "functionality": "Electron-transport", "deposition": [{"review_completed": true, "step_name": "Spin-coating", "method": "Spin-coating", "atmosphere": "Air", "temperature": null, "duration": null, "solution": {"review_completed": true, "solutes": [{"review_completed": true, "name": "titanium diiso- propoxide bis(acetylacetonate", "concentration": 5, "concentration_unit": "vol%"}], "solvents": [{"review_completed": true, "name": "Ethanol", "volume_fraction": 1}]}}, {"review_completed": true, "step_name": "Annealing", "method": "Annealing", "atmosphere": "Air", "temperature": 450, "duration": 1800}]}, {"review_completed": true, "name": "Perovskite", "thickness": 400, "functionality": "Absorber", "deposition": [{"method": "Spin-coating", "atmosphere": "Unknown", "temperature": 70, "solution": {"review_completed": true, "solutes": [{"review_completed": true, "name": "PbCl2"}, {"review_completed": true, "name": "CH3NH3I"}], "solvents": [{"review_completed": true, "name": "DMF", "volume_fraction": 1}]}, "review_completed": true}, {"review_completed": true, "step_name": "Annealing", "method": "Thermal annelaing", "atmosphere": "Unknown", "temperature": 50, "duration": 3600}, {"review_completed": true, "step_name": "Annealing", "method": "Thermal-annealing", "atmosphere": "Unknown", "temperature": 100, "duration": 5400}]}, {"review_completed": true, "name": "Spiro-OMeTAD", "thickness": null, "functionality": "Hole-transport", "deposition": [{"review_completed": true, "step_name": "Spin-coating", "method": "Spin-coating", "atmosphere": "Unknown", "temperature": null, "duration": 60, "solution": {"review_completed": true, "solutes": [{"review_completed": true, "name": "Spiro-OMeTAD", "concentration": 73, "concentration_unit": "g/L"}, {"review_completed": true, "name": "tBP", "concentration": 2.95, "concentration_unit": "vol%"}, {"review_completed": true, "name": "Li-TFSI", "concentration": 9.62, "concentration_unit": "g/L"}], "solvents": [{"review_completed": true, "name": "Chlorobenzene", "volume_fraction": 1}]}}]}, {"review_completed": true, "name": "Au", "thickness": 80, "functionality": "Contact", "deposition": [{"review_completed": true, "step_name": "Evaporation", "method": "Evaporation", "atmosphere": "Vacuum", "temperature": null, "duration": null}]}]}, {"perovskite_composition": {"formula": "MAPbI3", "a_ions": [{"abbreviation": "MA", "common_name": "Methylammonium", "molecular_formula": "CH6N+", "coefficient": "1"}], "b_ions": [{"abbreviation": "Pb", "common_name": "Lead", "molecular_formula": "Pb2+", "coefficient": "1"}], "x_ions": [{"abbreviation": "I", "common_name": "Iodide", "molecular_formula": "I-", "coefficient": "3"}]}, "pce": {"value": 14.2, "unit": "%"}, "jsc": {"value": 22.88, "unit": "mA cm^-2"}, "voc": {"value": 1.07, "unit": "V"}, "ff": {"value": 58}, "active_area": {"value": 0.09}, "device_architecture": "nip", "number_devices": null, "averaged_quantites": false, "light_source": {"type": "AM 1.5G", "light_intensity": 100, "lamp": "Solar IV-150A, Zolix"}, "encapsulated": null, "stability": {"review_completed": true, "time": 1200, "light_intensity": 0, "humidity": 50, "temperature": 30, "PCE_at_start": 14.2, "PCE_at_end": 3, "potential_bias": "Open circuit"}, "layers": [{"review_completed": true, "name": "SLG", "functionality": "Substrate"}, {"name": "FTO", "thickness": null, "functionality": "Contact"}, {"review_completed": true, "name": "TiO2-c", "thickness": null, "functionality": "Electron-transport", "deposition": [{"review_completed": true, "step_name": "Spin-coating", "method": "Spin-coating", "atmosphere": "Air", "temperature": null, "duration": null, "solution": {"review_completed": true, "solutes": [{"review_completed": true, "name": "titanium diiso- propoxide bis(acetylacetonate", "concentration": 5, "concentration_unit": "vol%"}], "solvents": [{"review_completed": true, "name": "Ethanol", "volume_fraction": 1}]}}, {"review_completed": true, "step_name": "Annealing", "method": "Annealing", "atmosphere": "Air", "temperature": 450, "duration": 1800}]}, {"review_completed": true, "name": "Perovskite", "thickness": 400, "functionality": "Absorber", "deposition": [{"method": "Spin-coating", "atmosphere": "Unknown", "temperature": 70, "solution": {"review_completed": true, "solutes": [{"review_completed": true, "name": "PbCl2"}, {"review_completed": true, "name": "CH3NH3I"}, {"review_completed": true, "name": "PCBM-60"}], "solvents": [{"review_completed": true, "name": "DMF", "volume_fraction": 1}]}, "review_completed": true}, {"review_completed": true, "step_name": "Annealing", "method": "Thermal annelaing", "atmosphere": "Unknown", "temperature": 50, "duration": 3600}, {"review_completed": true, "step_name": "Annealing", "method": "Thermal-annealing", "atmosphere": "Unknown", "temperature": 100, "duration": 5400}]}, {"review_completed": true, "name": "Spiro-OMeTAD", "thickness": null, "functionality": "Hole-transport", "deposition": [{"review_completed": true, "step_name": "Spin-coating", "method": "Spin-coating", "atmosphere": "Unknown", "temperature": null, "duration": 60, "solution": {"review_completed": true, "solutes": [{"review_completed": true, "name": "Spiro-OMeTAD", "concentration": 73, "concentration_unit": "g/L"}, {"review_completed": true, "name": "tBP", "concentration": 2.95, "concentration_unit": "vol%"}, {"review_completed": true, "name": "Li-TFSI", "concentration": 9.62, "concentration_unit": "g/L"}], "solvents": [{"review_completed": true, "name": "Chlorobenzene", "volume_fraction": 1}]}}]}, {"review_completed": true, "name": "Au", "thickness": 80, "functionality": "Contact", "deposition": [{"review_completed": true, "step_name": "Evaporation", "method": "Evaporation", "atmosphere": "Vacuum", "temperature": null, "duration": null}]}]}, {"perovskite_composition": {"formula": "MAPbI3", "a_ions": [{"abbreviation": "MA", "common_name": "Methylammonium", "molecular_formula": "CH6N+", "coefficient": "1"}], "b_ions": [{"abbreviation": "Pb", "common_name": "Lead", "molecular_formula": "Pb2+", "coefficient": "1"}], "x_ions": [{"abbreviation": "I", "common_name": "Iodide", "molecular_formula": "I-", "coefficient": "3"}]}, "pce": {"value": 16.3, "unit": "%"}, "jsc": {"value": 22.92, "unit": "mA cm^-2"}, "voc": {"value": 1.08, "unit": "V"}, "ff": {"value": 63.7}, "active_area": {"value": 0.09}, "device_architecture": "nip", "number_devices": null, "averaged_quantites": false, "light_source": {"type": "AM 1.5G", "light_intensity": 100, "lamp": "Solar IV-150A, Zolix"}, "encapsulated": null, "stability": {"review_completed": true, "potential_bias": "Unknown"}, "layers": [{"review_completed": true, "name": "SLG", "functionality": "Substrate"}, {"name": "FTO", "thickness": null, "functionality": "Contact"}, {"review_completed": true, "name": "TiO2-c", "thickness": null, "functionality": "Electron-transport", "deposition": [{"review_completed": true, "step_name": "Spin-coating", "method": "Spin-coating", "atmosphere": "Air", "temperature": null, "duration": null, "solution": {"review_completed": true, "solutes": [{"review_completed": true, "name": "titanium diiso- propoxide bis(acetylacetonate", "concentration": 5, "concentration_unit": "vol%"}], "solvents": [{"review_completed": true, "name": "Ethanol", "volume_fraction": 1}]}}, {"review_completed": true, "step_name": "Annealing", "method": "Annealing", "atmosphere": "Air", "temperature": 450, "duration": 1800}]}, {"review_completed": true, "name": "Perovskite", "thickness": 400, "functionality": "Absorber", "deposition": [{"review_completed": true, "method": "Spin-coating", "atmosphere": "Unknown", "temperature": 70, "solution": {"review_completed": true, "solutes": [{"review_completed": true, "name": "PbCl2"}, {"review_completed": true, "name": "CH3NH3I"}, {"review_completed": true, "name": "PEG"}], "solvents": [{"review_completed": true, "name": "DMF", "volume_fraction": 1}]}}, {"review_completed": true, "step_name": "Annealing", "method": "Thermal annelaing", "atmosphere": "Unknown", "temperature": 50, "duration": 3600}, {"review_completed": true, "step_name": "Annealing", "method": "Thermal-annealing", "atmosphere": "Unknown", "temperature": 100, "duration": 5400}]}, {"review_completed": true, "name": "Spiro-OMeTAD", "thickness": null, "functionality": "Hole-transport", "deposition": [{"review_completed": true, "step_name": "Spin-coating", "method": "Spin-coating", "atmosphere": "Unknown", "temperature": null, "duration": 60, "solution": {"review_completed": true, "solutes": [{"review_completed": true, "name": "Spiro-OMeTAD", "concentration": 73, "concentration_unit": "g/L"}, {"review_completed": true, "name": "tBP", "concentration": 2.95, "concentration_unit": "vol%"}, {"review_completed": true, "name": "Li-TFSI", "concentration": 9.62, "concentration_unit": "g/L"}], "solvents": [{"review_completed": true, "name": "Chlorobenzene", "volume_fraction": 1}]}}]}, {"review_completed": true, "name": "Au", "thickness": 80, "functionality": "Contact", "deposition": [{"review_completed": true, "step_name": "Evaporation", "method": "Evaporation", "atmosphere": "Vacuum", "temperature": null, "duration": null}]}]}]}
