Repository: lamalab-org/perla-extract

# Data Directory

This directory contains extraction results and ground truth data used for training, optimization, and evaluation of the Perovscribe pipeline.

## Directory Structure

```
data/
├── extractions/          # Extraction results from various sources
│   ├── humans/          # Human-annotated extractions
│   │   ├── Consensus/   # Consensus extractions between different human annotators
│   │   ├── Bear/        # Individual human annotator (anonymized)
│   │   ├── Bee/         # Individual human annotator (anonymized)
│   │   └── ...          # Additional anonymized human annotators
│   ├── claude-opus-4-1-20250805/  # LLM model extractions

File: src/perovscribe/data/extractions/humans/Dove/10.1016--j.nanoen.2022.107416.json
{"doi": "10.1016/j.nanoen.2022.107416", "author": "Jesper Jacobsson", "cells": [{"perovskite_composition": {"formula": "FA0.75MA0.25SnI2.75Br0.25", "a_ions": [], "b_ions": [], "x_ions": []}, "pce": {"value": 13.43, "unit": "%"}, "jsc": {"value": 20.98, "unit": "mA cm^-2"}, "voc": {"value": 0.9, "unit": "V"}, "ff": {"value": 71.22}, "active_area": {"value": null}, "device_architecture": "nip", "number_devices": 20, "averaged_quantites": true, "light_source": {"type": "AM 1.5G", "light_intensity": 100.0}, "encapsulated": null, "stability": {"time": 3600000.0, "temperature": 85.0, "PCE_at_the_start_of_the_experiment": 13.43, "PCE_after_1000_hours": 10.744, "PCE_at_the_end_of_description": 10.744, "potential_bias": "Open circuit"}, "layers": null}]}

File: src/perovscribe/data/extractions/humans/Dove/10.1016--j.synthmet.2017.08.007.json (part 1 of 2)
{"doi": "10.1016/j.synthmet.2017.08.007", "author": "Jesper Jacobsson", "cells": [{"perovskite_composition": {"formula": "MAPbI3", "a_ions": [{"abbreviation": "MA", "common_name": "Methylammonium", "molecular_formula": "CH6N+", "coefficient": "1"}], "b_ions": [{"abbreviation": "Pb", "common_name": "Lead", "molecular_formula": "Pb2+", "coefficient": "1"}], "x_ions": [{"abbreviation": "I", "common_name": "Iodide", "molecular_formula": "I-", "coefficient": "3"}]}, "pce": {"value": 3.8, "unit": "%"}, "jsc": {"value": 8.4, "unit": "mA cm^-2"}, "voc": {"value": 0.665, "unit": "V"}, "ff": {"value": 59}, "active_area": {"value": 0.05}, "device_architecture": "nip", "number_devices": null, "averaged_quantites": null, "light_source": {"type": "AM 1.5G", "description": "xenon arc lamp", "light_intensity": 100}, "encapsulated": null, "stability": {"review_completed": true, "potential_bias": "Unknown"}, "layers": [{"review_completed": true, "name": "SLG", "functionality": "Substrate"}, {"review_completed": true, "name": "FTO", "thickness": null, "functionality": "Contact"}, {"review_completed": true, "name": "TiO2-c", "thickness": 150, "functionality": "Electron-transport", "deposition": [{"review_completed": true, "step_name": "Spin-coating", "method": "Spin-coating", "atmosphere": "Ambient air", "duration": 60, "solution": {"review_completed": true, "solutes": [{"review_completed": true, "name": "titanium isopropoxide", "concentration": 0.34, "concentration_unit": "M"}], "solvents": [{"review_completed": true, "name": "Ethanol", "volume_fraction": 1}]}}, {"review_completed": true, "step_name": "Annealing", "method": "Thermal-annealing", "atmosphere": "Ambient air", "temperature": 100}]}, {"review_completed": true, "name": "TiO2-mp", "thickness": 100, "functionality": "Electron-transport", "deposition": [{"review_completed": true, "step_name": "Spin-coating", "method": "Spin-coating", "atmosphere": "Ambient air", "duration": 30, "solution": {"review_completed": true, "solutes": [{"review_completed": true, "name": "TiO2-np"}], "solvents": [{"review_completed": true, "name": "Water", "volume_fraction": 1}]}}, {"review_completed": true, "step_name": "Annealing", "method": "Thermal-annealing", "atmosphere": "Ambient air", "temperature": 470, "duration": 1800}, {"review_completed": true, "step_name": "Dip-coating", "method": "Dip-coating", "atmosphere": "Ambient air", "temperature": 70, "duration": 20, "solution": {"temperature": 70, "solutes": [{"review_completed": true, "name": "TiCl4", "concentration": 0.05, "concentration_unit": "M"}], "solvents": [{"review_completed": true, "name": "Water", "volume_fraction": 1}]}}, {"review_completed": true, "step_name": "Annealing", "method": "Thermal-annealing", "atmosphere": "Ambient air", "temperature": 475, "duration": 1800}]}, {"review_completed": true, "name": "Perovskite", "thickness": 150, "functionality": "Absorber", "deposition": [{"review_completed": true, "step_name": "Spin-coating", "method": "Spin-coating", "atmosphere": "Ambient air", "temperature": null, "duration": 45, "solution": {"review_completed": true, "solutes": [{"review_completed": true, "name": "PbI2", "concentration": 0.55, "concentration_unit": "M"}, {"review_completed": true, "name": "CH3NH3I", "concentration": 0.55, "concentration_unit": "M"}], "solvents": [{"review_completed": true, "name": "DMF", "volume_fraction": 1}]}}, {"review_completed": true, "step_name": "Annealing", "method": "Thermal-annealing", "atmosphere": "N2", "temperature": 100}]}, {"review_completed": true, "name": "X60", "thickness": 200, "functionality": "Hole-transport", "deposition": [{"review_completed": true, "step_name": "Spin-coating", "method": "Spin-coating", "atmosphere": "Ambient air", "duration": 30, "solution": {"review_completed": true, "solutes": [{"review_completed": true, "name": "tBP", "concentration": 0.0288, "concentration_unit": "vol%"}, {"review_completed": true, "name": "Li-TFSI", "concentration": 9, "concentration_unit": "g/L"}, {"review_completed": true, "name": "X60", "concentration": 60, "concentration_unit": "mmol/L"}], "solvents": [{"review_completed": true, "name": "Chlorobenzene", "volume_fraction": 1}], "volume": 7e-05}}]}, {"review_completed": true, "name": "Au", "thickness": 100, "functionality": "Contact", "deposition": [{"review_completed": true, "step_name": "Evaporation", "method": "Thermal-evaporation", "atmosphere": "Vacuum"}]}]}, {"perovskite_composition": {"formula": "MAPbI3", "a_ions": [{"abbreviation": "MA", "common_name": "Methylammonium", "molecular_formula": "CH6N+", "coefficient": "1"}], "b_ions": [{"abbreviation": "Pb", "common_name": "Lead", "molecular_formula": "Pb2+", "coefficient": "1"}], "x_ions": [{"abbreviation": "I", "common_name": "Iodide", "molecular_formula": "I-", "coefficient": "3"}]}, "pce": {"value": 8.2, "unit": "%"}, "jsc": {"value": 16.9, "unit": "mA cm^-2"}, "voc": {"value": 0.842, "unit": "V"}, "ff": {"value": 58}, "active_area": {"value": 0.05}, "device_architecture": "nip", "number_devices": null, "averaged_quantites": null, "light_source": {"type": "AM 1.5G", "description": "xenon arc lamp", "light_intensity": 100}, "encapsulated": null, "stability": {"review_completed": true, "potential_bias": "Unknown"}, "layers": [{"review_completed": true, "name": "SLG", "functionality": "Substrate"}, {"review_completed": true, "name": "FTO", "thickness": null, "functionality": "Contact"}, {"review_completed": true, "name": "TiO2-c", "thickness": 150, "functionality": "Electron-transport", "deposition": [{"review_completed": true, "step_name": "Spin-coating", "method": "Spin-coating", "atmosphere": "Ambient air", "duration": 60, "solution": {"review_completed": true, "solutes": [{"review_completed": true, "name": "titanium isopropoxide", "concentration": 0.34, "concentration_unit": "M"}], "solvents": [{"review_completed": true, "name": "Ethanol", "volume_fraction": 1}]}}, {"review_completed": true, "step_name": "Annealing", "method": "Thermal-annealing", "atmosphere": "Ambient air", "temperature": 100}]}, {"review_completed": true, "name": "TiO2-mp", "thickness": 100, "functionality": "Electron-transport", "deposition": [{"review_completed": true, "step_name": "Spin-coating", "method": "Spin-coating", "atmosphere": "Ambient air", "duration": 30, "solution": {"review_completed": true, "solutes": [{"review_completed": true, "name": "TiO2-np"}], "solvents": [{"review_completed": true, "name": "Water", "volume_fraction": 1}]}}, {"review_completed": true, "step_name": "Annealing", "method": "Thermal-annealing", "atmosphere": "Ambient air", "temperature": 470, "duration": 1800}, {"review_completed": true, "step_name": "Dip-coating", "method": "Dip-coating", "atmosphere": "Ambient air", "temperature": 70, "duration": 20, "solution": {"temperature": 70, "solutes": [{"review_completed": true, "name": "TiCl4", "concentration": 0.05, "concentration_unit": "M"}], "solvents": [{"review_completed": true, "name": "Water", "volume_fraction": 1}]}}, {"review_completed": true, "step_name": "Annealing", "method": "Thermal-annealing", "atmosphere": "Ambient air", "temperature": 475, "duration": 1800}]}, {"review_completed": true, "name": "Perovskite", "thickness": 150, "functionality": "Absorber", "deposition": [{"review_completed": true, "step_name": "Spin-coating", "method": "Spin-coating", "atmosphere": "Ambient air", "temperature": null, "duration": 5, "solution": {"review_completed": true, "volume": 2e-05, "solutes": [{"review_completed": true, "name": "PbI2", "concentration": 0.55, "concentration_unit": "M"}], "solvents": [{"review_completed": true, "name": "DMF", "volume_fraction": 1}]}}, {"review_completed": true, "step_name": "Annealing", "method": "Thermal-annealing", "atmosphere": "Ambient air", "temperature": 40, "duration": 180}, {"review_completed": true, "step_name": "Annealing", "method": "Thermal-annealing", "atmosphere": "Ambient air", "temperature": 100, "duration": 300}, {"review_completed": true, "step_name": "Spin-coating", "method": "Spin-coating", "atmosphere": "Ambient air", "duration": 20, "solution": {"review_completed": true, "volume": 0.0003, "solutes": [{"review_completed": true, "name": "CH3NH3", "concentration": 0.05, "concentration_unit": "M"}], "solvents": [{"review_completed": true, "name": "IPA", "volume_fraction": 1}]}}, {"review_completed": true, "step_name": "Annealing", "method": "Thermal-annealing", "atmosphere": "N2", "temperature": 100}]}, {"review_completed": true, "name": "Spiro-MeOTADX60", "thickness": 200, "functionality": "Hole-transport", "deposition": [{"review_completed": true, "step_name": "Spin-coating", "method": "Spin-coating", "atmosphere": "Ambient air", "duration": 30, "solution": {"review_completed": true, "volume": 7e-05, "solutes": [{"review_completed": true, "name": "tBP", "concentration": 0.0288, "concentration_unit": "vol%"}, {"review_completed": true, "name": "Li-TFSI", "concentration": 9, "concentration_unit": "g/L"}, {"review_completed": true, "name": "X60", "concentration": 30, "concentration_unit": "mmol/L"}, {"review_completed": true, "name": "Spiro-MeOTAD", "concentration": 30, "concentration_unit": "mmol/L"}], "solvents": [{"review_completed": true, "name": "Chlorobenzene", "volume_fraction": 1}]}}]}, {"review_completed": true, "name": "Au", "thickness": 100, "functionality": "Contact", "deposition": [{"review_completed": true, "step_name": "Evaporation", "method": "Thermal-evaporation", "atmosphere": "Vacuum"}]}]}, {"perovskite_composition": {"formula": "MAPbI3", "a_ions": [{"abbreviation": "MA", "common_name": "Methylammonium", "molecular_formula": "CH6N+", "coefficient": "1"}], "b_ions": [{"abbreviation": "Pb", "common_name": "Lead", "molecular_formula": "Pb2+", "coefficient": "1"}], "x_ions": [{"abbreviation": "I", "common_name": "Iodide", "molecular_formula": "I-", "coefficient": "3"}]}, "pce": {"value": 4.4, "unit": "%"}, "jsc": {"value": 13.1, "unit": "mA cm^-2"}, "voc": {"value": 0.794, "unit": "V"}, "ff": {"value": 43}, "active_area": {"value": 0.05}, "device_architecture": "nip", "number_devices": null, "averaged_quantites": null, "light_source": {"type": "AM 1.5G", "description": "xenon arc lamp", "light_intensity": 100}, "encapsulated": null, "stability": {"review_completed": true, "potential_bias": "Unknown"}, "layers": [{"review_completed": true, "name": "SLG", "functionality": "Substrate"}, {"review_completed": true, "name": "FTO", "thickness": null, "functionality": "Contact"}, {"review_completed": true, "name": "TiO2-c", "thickness": 150, "functionality": "Electron-transport", "deposition": [{"review_completed": true, "step_name": "Spin-coating", "method": "Spin-coating", "atmosphere": "Ambient air", "duration": 60, "solution": {"review_completed": true, "solutes": [{"review_completed": true, "name": "titanium isopropoxide", "concentration": 0.34, "concentration_unit": "M"}], "solvents": [{"review_completed": true, "name": "Ethanol", "volume_fraction": 1}]}}, {"review_completed": true, "step_name": "Annealing", "method": "Thermal-annealing", "atmosphere": "Ambient air", "temperature": 100}]}, {"review_completed": true, "name": "TiO2-mp", "thickness": 100, "functionality": "Electron-transport", "deposition": [{"review_completed": true, "step_name": "Spin-coating", "method": "Spin-coating", "atmosphere": "Ambient air", "duration": 30, "solution": {"review_completed": true, "solutes": [{"review_completed": true, "name": "TiO2-np"}], "solvents": [{"review_completed": true, "name": "Water", "volume_fraction": 1}]}}, {"review_completed": true, "step_name": "Annealing", "method": "Thermal-annealing", "atmosphere": "Ambient air", "temperature": 470, "duration": 1800}, {"review_completed": true, "step_name": "Dip-coating", "method": "Dip-coating", "atmosphere": "Ambient air", "temperature": 70, "duration": 20, "solution": {"temperature": 70, "solutes": [{"review_completed": true, "name": "TiCl4", "concentration": 0.05, "concentration_unit": "M"}], "solvents": [{"review_completed": true, "name": "Water", "volume_fraction": 1}]}}, {"review_completed": true, "step_name": "Annealing", "method": "Thermal-annealing", "atmosphere": "Ambient air", "temperature": 475, "duration": 1800}]}, {"review_completed": true, "name": "Perovskite", "thickness": 250, "functionality": "Absorber", "deposition": [{"review_completed": true, "step_name": "Spin-coating", "method": "Spin-coating", "atmosphere": "Ambient air", "temperature": null, "duration": 45, "solution": {"review_completed": true, "solutes": [{"review_completed": true, "name": "PbI2", "concentration": 1, "concentration_unit": "M"}, {"review_completed": true, "name": "CH3NH3I", "concentration": 1, "concentration_unit": "M"}], "solvents": [{"review_completed": true, "name": "DMF", "volume_fraction": 1}]}}, {"review_completed": true, "step_name": "Annealing", "method": "Thermal-annealing", "atmosphere": "N2", "temperature": 100}]}, {"review_completed": true, "name": "X60", "thickness": 200, "functionality": "Hole-transport", "deposition": [{"review_completed": true, "step_name": "Spin-coating", "method": "Spin-coating", "atmosphere": "Ambient air", "duration": 30, "solution": {"review_completed": true, "solutes": [{"review_completed": true, "name": "tBP", "concentration": 0.0288, "concentration_unit": "vol%"}, {"review_completed": true, "name": "Li-TFSI", "concentration": 9, "concentration_unit": "g/L"}, {"review_completed": true, "name": "X60", "concentration": 60, "concentration_unit": "mmol/L"}], "solvents": [{"review_completed": true, "name": "Chlorobenzene", "volume_fraction": 1}], "volume": 7e-05}}]}, {"review_completed": true, "name": "Au", "thickness": 100, "functionality": "Contact", "deposition": [{"review_completed": true, "step_name": "Evaporation", "method": "Thermal-evaporation", "atmosphere": "Vacuum"}]}]}, {"perovskite_composition": {"formula": "MAPbI3", "a_ions": [{"abbreviation": "MA", "common_name": "Methylammonium", "molecular_formula": "CH6N+", "coefficient": "1"}], "b_ions": [{"abbreviation": "Pb", "common_name": "Lead", "molecular_formula": "Pb2+", "coefficient": "1"}], "x_ions": [{"abbreviation": "I", "common_name": "Iodide", "molecular_formula": "I-", "coefficient": "3"}]}, "pce": {"value": 5.2, "unit": "%"}, "jsc": {"value": 13.6, "unit": "mA cm^-2"}, "voc": {"value": 0.755, "unit": "V"}, "ff": {"value": 51}, "active_area": {"value": 0.05}, "device_architecture": "nip", "number_devices": null, "averaged_quantites": null, "light_source": {"type": "AM 1.5G", "description": "xenon arc lamp", "light_intensity": 100}, "encapsulated": null, "stability": {"review_completed": true, "potential_bias": "Unknown"}, "layers": [{"review_completed": true, "name": "SLG", "functionality": "Substrate"}, {"review_completed": true, "name": "FTO", "thickness": null, "functionality": "Contact"}, {"review_completed": true, "name": "TiO2-c", "thickness": 150, "functionality": "Electron-transport", "deposition": [{"review_completed": true, "step_name": "Spin-coating", "method": "Spin-coating", "atmosphere": "Ambient air", "duration": 60, "solution": {"review_completed": true, "solutes": [{"review_completed": true, "name": "titanium isopropoxide", "concentration": 0.34, "concentration_unit": "M"}], "solvents": [{"review_completed": true, "name": "Ethanol", "volume_fraction": 1}]}}, {"review_completed": true, "step_name": "Annealing", "method": "Thermal-annealing", "atmosphere": "Ambient air", "temperature": 100}]}, {"review_completed": true, "name": "TiO2-mp", "thickness": 100, "functionality": "Electron-transport", "deposition": [{"review_completed": true, "step_name": "Spin-coating", "method": "Spin-coating", "atmosphere": "Ambient air", "duration": 30, "solution": {"review_completed": true, "solutes": [{"review_completed": true, "name": "TiO2-np"}], "solvents": [{"review_completed": true, "name": "Water", "volume_fraction": 1}]}}, {"review_completed": true, "step_name": "Annealing", "method": "Thermal-annealing", "atmosphere": "Ambient air", "temperature": 470, "duration": 1800}, {"review_completed": true, "step_name": "Dip-coating", "method": "Dip-coating", "atmosphere": "Ambient air", "temperature": 70, "duration": 20, "solution": {"temperature": 70, "solutes": [{"review_completed": true, "name": "TiCl4", "concentration": 0.05, "concentration_unit": "M"}], "solvents": [{"review_completed": true, "name": "Water", "volume_fraction": 1}]}}, {"review_completed": true, "step_name": "Annealing", "method": "Thermal-annealing", "atmosphere": "Ambient air", "temperature": 475, "duration": 1800}]}, {"review_completed": true, "name": "Perovskite", "thickness": 250, "functionality": "Absorber", "deposition": [{"review_completed": true, "step_name": "Spin-coating", "method": "Spin-coating", "atmosphere": "Ambient air", "temperature": null, "duration": 45, "solution": {"review_completed": true, "solutes": [{"review_completed": true, "name": "PbI2", "concentration": 1, "concentration_unit": "M"}, {"review_completed": true, "name": "CH3NH3I", "concentration": 1, "concentration_unit": "M"}], "solvents": [{"review_completed": true, "name": "DMF", "volume_fraction": 1}]}}, {"review_completed": true, "step_name": "Annealing", "method": "Thermal-annealing", "atmosphere": "N2", "temperature": 100}]}, {"review_completed": true, "name": "spiro-OMeTAD", "thickness": 200, "functionality": "Hole-transport", "deposition": [{"review_completed": true, "step_name": "Spin-coating", "method": "Spin-coating", "atmosphere": "Ambient air", "duration": 30, "solution": {"review_completed": true, "solutes": [{"review_completed": true, "name": "spiro-MeOTAD", "concentration": 60, "concentration_unit": "mmol/L"}, {"review_completed": true, "name": "tBP", "concentration": 0.0288, "concentration_unit": "vol%"}, {"review_completed": true, "name": "Li-TFSI", "concentration": 9, "concentration_unit": "g/L"}], "solvents": [{"review_completed": true, "name": "Chlorobenzene", "volume_fraction": 1}], "volume": 7e-05}}]}, {"review_completed": true, "name": "Au", "thickness": 100, "functionality": "Contact", "deposition": [{"review_completed": true, "step_name": "Evaporation", "method": "Thermal-evaporation", "atmosphere": "Vacuum"}]}]}, {"perovskite_composition": {"formula": "MAPbI3", "a_ions": [{"abbreviation": "MA", "common_name": "Methylammonium", "molecular_formula": "CH6N+", "coefficient": "1"}], "b_ions": [{"abbreviation": "Pb", "common_name": "Lead", "molecular_formula": "Pb2+", "coefficient": "1"}], "x_ions": [{"abbreviation": "I", "common_name": "Iodide", "molecular_formula": "I-", "coefficient": "3"}]}, "pce": {"value": 3.5, "unit": "%"}, "jsc": {"value": 10.5, "unit": "mA cm^-2"}, "voc": {"value": 0.665, "unit": "V"}, "ff": {"value": 51}, "active_area": {"value": 0.05}, "device_architecture": "nip", "number_devices": null, "averaged_quantites": null, "light_source": {"type": "AM 1.5G", "description": "xenon arc lamp", "light_intensity": 100}, "encapsulated": null, "stability": {"review_completed": true, "potential_bias": "Unknown"}, "layers": [{"review_completed": true, "name": "SLG", "functionality": "Substrate"}, {"review_completed": true, "name": "FTO", "thickness": null, "functionality": "Contact"}, {"review_completed": true, "name": "TiO2-c", "thickness": 150, "functionality": "Electron-transport", "deposition": [{"review_completed": true, "step_name": "Spin-coating", "method": "Spin-coating", "atmosphere": "Ambient air", "duration": 60, "solution": {"review_completed": true, "solutes": [{"review_completed": true, "name": "titanium isopropoxide", "concentration": 0.34, "concentration_unit": "M"}], "solvents": [{"review_completed": true, "name": "Ethanol", "volume_fraction": 1}]}}, {"review_completed": true, "step_name": "Annealing", "method": "Thermal-annealing", "atmosphere": "Ambient air", "temperature": 100}]}, {"review_completed": true, "name": "TiO2-mp", "thickness": 100, "functionality": "Electron-transport", "deposition": [{"review_completed": true, "step_name": "Spin-coating", "method": "Spin-coating", "atmosphere": "Ambient air", "duration": 30, "solution": {"review_completed": true, "solutes": [{"review_completed": true, "name": "TiO2-np"}], "solvents": [{"review_completed": true, "name": "Water", "volume_fraction": 1}]}}, {"review_completed": true, "step_name": "Annealing", "method": "Thermal-annealing", "atmosphere": "Ambient air", "temperature": 470, "duration": 1800}, {"review_completed": true, "step_name": "Dip-coating", "method": "Dip-coating", "atmosphere": "Ambient air", "temperature": 70, "duration": 20, "solution": {"temperature": 70, "solutes": [{"review_completed": true, "name": "TiCl4", "concentration": 0.05, "concentration_unit": "M"}], "solvents": [{"review_completed": true, "name": "Water", "volume_fraction": 1}]}}, {"review_completed": true, "step_name": "Annealing", "method": "Thermal-annealing", "atmosphere": "Ambient air", "temperature": 475, "duration": 1800}]}, {"review_completed": true, "name": "Perovskite", "thickness": 150, "functionality": "Absorber", "deposition": [{"review_completed": true, "step_name": "Spin-coating", "method": "Spin-coating", "atmosphere": "Ambient air", "temperature": null, "duration": 5, "solution": {"review_completed": true, "volume": 2e-05, "solutes": [{"review_completed": true, "name": "PbI2", "concentration": 0.55, "concentration_unit": "M"}], "solvents": [{"review_completed": true, "name": "DMF", "volume_fraction": 1}]}}, {"review_completed": true, "step_name": "Annealing", "method": "Thermal-annealing", "atmosphere": "Ambient air", "temperature": 40, "duration": 180}, {"review_completed": true, "step_name": "Annealing", "method": "Thermal-annealing", "atmosphere": "Ambient air", "temperature": 100, "duration": 300}, {"review_completed": true, "step_name": "Spin-coating", "method": "Spin-coating", "atmosphere": "Ambient air", "duration": 20, "solution": {"review_completed": true, "volume": 0.0003, "solutes": [{"review_completed": true, "name": "CH3NH3", "concentration": 0.05, "concentration_unit": "M"}], "solvents": [{"review_completed": true, "name": "IPA", "volume_fraction": 1}]}}, {"review_completed": true, "step_name": "Annealing", "method": "Thermal-annealing", "atmosphere": "N2", "temperature": 100}]}, {"review_completed": true, "name": "X60", "thickness": 200, "functionality": "Hole-transport", "deposition": [{"review_completed": true, "step_name": "Spin-coating", "method": "Spin-coating", "atmosphere": "Ambient air", "duration": 30, "solution": {"review_completed": true, "volume": 7e-05, "solutes": [{"review_completed": true, "name": "tBP", "concentration": 0.0288, "concentration_unit": "vol%"}, {"review_completed": true, "name": "Li-TFSI", "concentration": 9, "concentration_unit": "g/L"}, {"review_completed": true, "name": "X60", "concentration": 60, "concentration_unit": "mmol/L"}], "solvents": [{"review_completed": true, "name": "Chlorobenzene", "volume_fraction": 1}]}}]}, {"review_completed": true, "name": "Au", "thickness": 100, "functionality": "Contact", "deposition": [{"review_completed": true, "step_name": "Evaporation", "method": "Thermal-evaporation", "atmosphere": "Vacuum"}]}]}, {"perovskite_composition": {"formula": "MAPbI3", "a_ions": [{"abbreviation": "MA", "common_name": "Methylammonium", "molecular_formula": "CH6N+", "coefficient": "1"}], "b_ions": [{"abbreviation": "Pb", "common_name": "Lead", "molecular_formula": "Pb2+", "coefficient": "1"}], "x_ions": [{"abbreviation": "I", "common_name": "Iodide", "molecular_formula": "I-", "coefficient": "3"}]}, "pce": {"value": 3.3, "unit": "%"}, "jsc": {"value": 8.4, "unit": "mA cm^-2"}, "voc": {"value": 0.665, "unit": "V"}, "ff": {"value": 59}, "active_area": {"value": 0.05}, "device_architecture": "nip", "number_devices": null, "averaged_quantites": null, "light_source": {"type": "AM 1.5G", "description": "xenon arc lamp", "light_intensity": 100}, "encapsulated": null, "stability": {"review_completed": true, "potential_bias": "Unknown"}, "layers": [{"review_completed": true, "name": "SLG", "functionality": "Substrate"}, {"review_completed": true, "name": "FTO", "thickness": null, "functionality": "Contact"}, {"review_completed": true, "name": "TiO2-c", "thickness": 150, "functionality": "Electron-transport", "deposition": [{"review_completed": true, "step_name": "Spin-coating", "method": "Spin-coating", "atmosphere": "Ambient air", "duration": 60, "solution": {"review_completed": true, "solutes": [{"review_completed": true, "name": "titanium isopropoxide", "concentration": 0.34, "concentration_unit": "M"}], "solvents": [{"review_completed": true, "name": "Ethanol", "volume_fraction": 1}]}}, {"review_completed": true, "step_name": "Annealing", "method": "Thermal-annealing", "atmosphere": "Ambient air", "temperature": 100}]}, {"review_completed": true, "name": "TiO2-mp", "thickness": 100, "functionality": "Electron-transport", "deposition": [{"review_completed": true, "step_name": "Spin-coating", "method": "Spin-coating", "atmosphere": "Ambient air", "duration": 30, "solution": {"review_completed": true, "solutes": [{"review_completed": true, "name": "TiO2-np"}], "solvents": [{"review_completed": true, "name": "Water", "volume_fraction": 1}]}}, {"review_completed": true, "step_name": "Annealing", "method": "Thermal-annealing", "atmosphere": "Ambient air", "temperature": 470, "duration": 1800}, {"review_completed": true, "step_name": "Dip-coating", "method": "Dip-coating", "atmosphere": "Ambient air", "temperature": 70, "duration": 20, "solution": {"temperature": 70, "solutes": [{"review_completed": true, "name": "TiCl4", "concentration": 0.05, "concentration_unit": "M"}], "solvents": [{"review_completed": true, "name": "Water", "volume_fraction": 1}]}}, {"review_completed": true, "step_name": "Annealing", "method": "Thermal-annealing", "atmosphere": "Ambient air", "temperature": 475, "duration": 1800}]}, {"review_completed": true, "name": "Perovskite", "thickness": 250, "functionality": "Absorber", "deposition": [{"review_completed": true, "step_name": "Spin-coating", "method": "Spin-coating", "atmosphere": "Ambient air", "temperature": null, "duration": 20, "solution": {"review_completed": true, "solutes": [{"review_completed": true, "name": "PbCl", "concentration": 1, "concentration_unit": "M"}, {"review_completed": true, "name": "CH3NH3I", "concentration": 3, "concentration_unit": "M"}], "solvents": [{"review_completed": true, "name": "DMF", "volume_fraction": 1}]}}, {"review_completed": true, "step_name": "Annealing", "method": "Thermal-annealing", "atmosphere": "N2", "temperature": 100}]}, {"review_completed": true, "name": "spiro-OMeTAD", "thickness": 200, "functionality": "Hole-transport", "deposition": [{"review_completed": true, "step_name": "Spin-coating", "method": "Spin-coating", "atmosphere": "Ambient air", "duration": 30, "solution": {"review_completed": true, "solutes": [{"review_completed": true, "name": "spiro-MeOTAD", "concentration": 60, "concentration_unit": "mmol/L"}, {"review_completed": true, "name": "tBP", "concentration": 0.0288, "concentration_unit": "vol%"}, {"review_completed": true, "name": "Li-TFSI", "concentration": 9, "concentration_unit": "g/L"}], "solvents": [{"review_completed": true, "name": "Chlorobenzene", "volume_fraction": 1}], "volume": 7e-05}}]}, {"review_completed": true, "name": "Au", "thickness": 100, "functionality": "Contact", "deposition": [{"review_completed": true, "step_name": "Evaporation", "method": "Thermal-evaporation", "atmosphere": "Vacuum"}]}]}, {"perovskite_composition": {"formula": "MAPbI3", "a_ions": [{"abbreviation": "MA", "common_name": "Methylammonium", "molecular_formula": "CH6N+", "coefficient": "1"}], "b_ions": [{"abbreviation": "Pb", "common_name": "Lead", "molecular_formula": "Pb2+", "coefficient": "1"}], "x_ions": [{"abbreviation": "I", "common_name": "Iodide", "molecular_formula": "I-", "coefficient": "3"}]}, "pce": {"value": 7, "unit": "%"}, "jsc": {"value": 13.9, "unit": "mA cm^-2"}, "voc": {"value": 0.903, "unit": "V"}, "ff": {"value": 56}, "active_area": {"value": 0.05}, "device_architecture": "nip", "number_devices": null, "averaged_quantites": null, "light_source": {"type": "AM 1.5G", "description": "xenon arc lamp", "light_intensity": 100}, "encapsulated": null, "stability": {"review_completed": true, "potential_bias": "Unknown"}, "layers": [{"review_completed": true, "name": "SLG", "functionality": "Substrate"}, {"review_completed": true, "name": "FTO", "thickness": null, "functionality": "Contact"}, {"review_completed": true, "name": "TiO2-c", "thickness": 150, "functionality": "Electron-transport", "deposition": [{"review_completed": true, "step_name": "Spin-coating", "method": "Spin-coating", "atmosphere": "Ambient air", "duration": 60, "solution": {"review_completed": true, "solutes": [{"review_completed": true, "name": "titanium isopropoxide", "concentration": 0.34, "concentration_unit": "M"}], "solvents": [{"review_completed": true, "name": "Ethanol", "volume_fraction": 1}]}}, {"review_completed": true, "step_name": "Annealing", "method": "Thermal-annealing", "atmosphere": "Ambient air", "temperature": 100}]}, {"review_completed": true, "name": "TiO2-mp", "thickness": 100, "functionality": "Electron-transport", "deposition": [{"review_completed": true, "step_name": "Spin-coating", "method": "Spin-coating", "atmosphere": "Ambient air", "duration": 30, "solution": {"review_completed": true, "solutes": [{"review_completed": true, "name": "TiO2-np"}], "solvents": [{"review_completed": true, "name": "Water", "volume_fraction": 1}]}}, {"review_completed": true, "step_name": "Annealing", "method": "Thermal-annealing", "atmosphere": "Ambient air", "temperature": 470, "duration": 1800}, {"review_completed": true, "step_name": "Dip-coating", "method": "Dip-coating", "atmosphere": "Ambient air", "temperature": 70, "duration": 20, "solution": {"temperature": 70, "solutes": [{"review_completed": true, "name": "TiCl4", "concentration": 0.05, "concentration_unit": "M"}], "solvents": [{"review_completed": true, "name": "Water", "volume_fraction": 1}]}}, {"review_completed": true, "step_name": "Annealing", "method": "Thermal-annealing", "atmosphere": "Ambient air", "temperature": 475, "duration": 1800}]}, {"review_completed": true, "name": "Perovskite", "thickness": 150, "functionality": "Absorber", "deposition": [{"review_completed": true, "step_name": "Spin-coating", "method": "Spin-coating", "atmosphere": "Ambient air", "temperature": null, "duration": 5, "solution": {"review_completed": true, "solutes": [{"review_completed": true, "name": "PbI2", "concentration": 0.55, "concentration_unit": "M"}], "solvents": [{"review_completed": true, "name": "DMF", "volume_fraction": 1}], "volume": 2e-05}}, {"review_completed": true, "step_name": "Annealing", "method": "Thermal-annealing", "atmosphere": "Ambient air", "temperature": 40, "duration": 180}, {"review_completed": true, "step_name": "Annealing", "method": "Thermal-annealing", "atmosphere": "Ambient air", "temperature": 100, "duration": 300}, {"review_completed": true, "step_name": "Spin-coating", "method": "Spin-coating", "atmosphere": "Ambient air", "solution": {"volume": 0.0003, "review_completed": true, "solvents": [{"review_completed": true, "name": "IPA", "volume_fraction": 1}], "solutes": [{"review_completed": true, "name": "CH3NH3", "concentration": 0.05, "concentration_unit": "M"}]}, "duration": 20}, {"review_completed": true, "step_name": "Annealing", "method": "Thermal-annealing", "atmosphere": "N2", "temperature": 100}]}, {"review_completed": true, "name": "spiro-OMeTAD", "thickness": 200, "functionality": "Hole-transport", "deposition": [{"review_completed": true, "step_name": "Spin-coating", "method": "Spin-coating", "atmosphere": "Ambient air", "duration": 30, "solution": {"review_completed": true, "solutes": [{"review_completed": true, "name": "spiro-MeOTAD", "concentration": 60, "concentration_unit": "mmol/L"}, {"review_completed": true, "name": "tBP", "concentration": 0.0288, "concentration_unit": "vol%"}, {"review_completed": true, "name": "Li-TFSI", "concentration": 9, "concentration_unit": "g/L"}], "solvents": [{"review_completed": true, "name": "Chlorobenzene", "volume_fraction": 1}], "volume": 7e-05}}]}, {"review_completed": true, "name": "Au", "thickness": 100, "functionality": "Contact", "deposition": [{"review_completed": true, "step_name": "Evaporation", "method": "Thermal-evaporation", "atmosphere": "Vacuum"}]}]}, {"perovskite_composition": {"formula": "MAPbI3", "a_ions": [{"abbreviation": "MA", "common_name": "Methylammonium", "molecular_formula": "CH6N+", "coefficient": "1"}], "b_ions": [{"abbreviation": "Pb", "common_name": "Lead", "molecular_formula": "Pb2+", "coefficient": "1"}], "x_ions": [{"abbreviation": "I", "common_name": "Iodide", "molecular_formula": "I-", "coefficient": "3"}]}, "pce": {"value": 9.3, "unit": "%"}, "jsc": {"value": 17.2, "unit": "mA cm^-2"}, "voc": {"value": 0.875, "unit": "V"}, "ff": {"value": 62}, "active_area": {"value": 0.05}, "device_architecture": "nip", "number_devices": null, "averaged_quantites": null, "light_source": {"type": "AM 1.5G", "description": "xenon arc lamp", "light_intensity": 100}, "encapsulated": null, "stability": {"review_completed": true, "potential_bias": "Unknown"}, "layers": [{"review_completed": true, "name": "SLG", "functionality": "Substrate"}, {"review_completed": true, "name": "FTO", "thickness": null, "functionality": "Contact"}, {"review_completed": true, "name": "TiO2-c", "thickness": 150, "functionality": "Electron-transport", "deposition": [{"review_completed": true, "step_name": "Spin-coating", "method": "Spin-coating", "atmosphere": "Ambient air", "duration": 60, "solution": {"review_completed": true, "solutes": [{"review_completed": true, "name": "titanium isopropoxide", "concentration": 0.34, "concentration_unit": "M"}], "solvents": [{"review_completed": true, "name": "Ethanol", "volume_fraction": 1}]}}, {"review_completed": true, "step_name": "Annealing", "method": "Thermal-annealing", "atmosphere": "Ambient air", "temperature": 100}]}, {"review_completed": true, "name": "TiO2-mp", "thickness": 100, "functionality": "Electron-transport", "deposition": [{"review_completed": true, "step_name": "Spin-coating", "method": "Spin-coating", "atmosphere": "Ambient air", "duration": 30, "solution": {"review_completed": true, "solutes": [{"review_completed": true, "name": "TiO2-np"}], "solvents": [{"review_completed": true, "name": "Water", "volume_fraction": 1}]}}, {"review_completed": true, "step_name": "Annealing", "method": "Thermal-annealing", "atmosphere": "Ambient air", "temperature": 470, "duration": 1800}, {"review_completed": true, "step_name": "Dip-coating", "method": "Dip-coating", "atmosphere": "Ambient air", "temperature": 70, "duration": 20, "solution": {"temperature": 70, "solutes": [{"review_completed": true, "name": "TiCl4", "concentration": 0.05, "concentration_unit": "M"}], "solvents": [{"review_completed": true, "name": "Water", "volume_fraction": 1}]}}, {"review_completed": true, "step_name": "Annealing", "method": "Thermal-annealing", "atmosphere": "Ambient air", "temperature": 475, "duration": 1800}]}, {"review_completed": true, "name": "Perovskite", "thickness": 150, "functionality": "Absorber", "deposition": [{"review_completed": true, "step_name": "Spin-coating", "method": "Spin-coating", "atmosphere": "Ambient air", "temperature": null, "duration": 5, "solution": {"review_completed": true, "volume": 2e-05, "solutes": [{"review_completed": true, "name": "PbI2", "concentration": 0.55, "concentration_unit": "M"}], "solvents": [{"review_completed": true, "name": "DMF", "volume_fraction": 1}]}}, {"review_completed": true, "step_name": "Annealing", "method": "Thermal-annealing", "atmosphere": "Ambient air", "temperature": 40, "duration": 180}, {"review_completed": true, "step_name": "Annealing", "method": "Thermal-annealing", "atmosphere": "Ambient air", "temperature": 100, "duration": 300}, {"review_completed": true, "step_name": "Spin-coating", "method": "Spin-coating", "atmosphere": "Ambient air", "duration": 20, "solution": {"review_completed": true, "volume": 0.0003, "solutes": [{"review_completed": true, "name": "CH3NH3", "concentration": 0.05, "concentration_unit": "M"}], "solvents": [{"review_completed": true, "name": "IPA", "volume_fraction": 1}]}}, {"review_completed": true, "step_name": "Annealing", "method": "Thermal-annealing", "atmosphere": "N2", "temperature": 100}]}, {"review_completed": true, "name": "X60", "thickness": 200, "functionality": "Hole-transport", "deposition": [{"review_completed": true, "step_name": "Spin-coating", "method": "Spin-coating", "atmosphere": "Ambient air", "duration": 30, "solution": {"review_completed": true, "volume": 7e-05, "solutes": [{"review_completed": true, "name": "tBP", "concentration": 0.0288, "concentration_unit": "vol%"}, {"review_completed": true, "name": "Li-TFSI", "concentration": 9, "concentration_unit": "g/L"}, {"review_completed": true, "name": "X60", "concentration": 60, "concentration_unit": "mmol/L"}], "solvents": [{"review_completed": true, "name": "Chlorobenzene", "volume_fraction": 1}]}}]}, {"review_completed": true, "name": "Au", "thickness": 100, "functionality": "Contact", "deposition": [{"review_completed": true, "step_name": "Evaporation", "method": "Thermal-evaporation", "atmosphere": "Vacuum"}]}]}, {"perovskite_composition": {"formula": "MAPbI3", "a_ions": [{"abbreviation": "MA", "common_name": "Methylammonium", "molecular_formula": "CH6N+", "coefficient": "1"}], "b_ions": [{"abbreviation": "Pb", "common_name": "Lead", "molecular_formula": "Pb2+", "coefficient": "1"}], "x_ions": [{"abbreviation": "I", "common_name": "Iodide", "molecular_formula": "I-", "coefficient": "3"}]}, "pce": {"value": 4.7, "unit": "%"}, "jsc": {"value": 9.5, "unit": "mA cm^-2"}, "voc": {"value": 0.906, "unit": "V"}, "ff": {"value": 54}, "active_area": {"value": 0.05}, "device_architecture": "nip", "number_devices": null, "averaged_quantites": null, "light_source": {"type": "AM 1.5G", "description": "xenon arc lamp", "light_intensity": 100}, "encapsulated": null, "stability": {"review_completed": true, "potential_bias": "Unknown"}, "layers": [{"review_completed": true, "name": "SLG", "functionality": "Substrate"}, {"review_completed": true, "name": "FTO", "thickness": null, "functionality": "Contact"}, {"review_completed": true, "name": "TiO2-c", "thickness": 150, "functionality": "Electron-transport", "deposition": [{"review_completed": true, "step_name": "Spin-coating", "method": "Spin-coating", "atmosphere": "Ambient air", "duration": 60, "solution": {"review_completed": true, "solutes": [{"review_completed": true, "name": "titanium isopropoxide", "concentration": 0.34, "concentration_unit": "M"}], "solvents": [{"review_completed": true, "name": "Ethanol", "volume_fraction": 1}]}}, {"review_completed": true, "step_name": "Annealing", "method": "Thermal-annealing", "atmosphere": "Ambient air", "temperature": 100}]}, {"review_completed": true, "name": "TiO2-mp", "thickness": 100, "functionality": "Electron-transport", "deposition": [{"review_completed": true, "step_name": "Spin-coating", "method": "Spin-coating", "atmosphere": "Ambient air", "duration": 30, "solution": {"review_completed": true, "solutes": [{"review_completed": true, "name": "TiO2-np"}], "solvents": [{"review_completed": true, "name": "Water", "volume_fraction": 1}]}}, {"review_completed": true, "step_name": "Annealing", "method": "Thermal-annealing", "atmosphere": "Ambient air", "temperature": 470, "duration": 1800}, {"review_completed": true, "step_name": "Dip-coating", "method": "Dip-coating", "atmosphere": "Ambient air", "temperature": 70, "duration": 20, "solution": {"temperature": 70, "solutes": [{"review_completed": true, "name": "TiCl4", "concentration": 0.05, "concentration_unit": "M"}], "solvents": [{"review_completed": true, "name": "Water", "volume_fraction": 1}]}}, {"review_completed": true, "step_name": "Annealing", "method":
