Repository: lamalab-org/perla-extract

# Data Directory

This directory contains extraction results and ground truth data used for training, optimization, and evaluation of the Perovscribe pipeline.

## Directory Structure

```
data/
├── extractions/          # Extraction results from various sources
│   ├── humans/          # Human-annotated extractions
│   │   ├── Consensus/   # Consensus extractions between different human annotators
│   │   ├── Bear/        # Individual human annotator (anonymized)
│   │   ├── Bee/         # Individual human annotator (anonymized)
│   │   └── ...          # Additional anonymized human annotators
│   ├── claude-opus-4-1-20250805/  # LLM model extractions

File: src/perovscribe/data/extractions/humans/Dove/10.1039--c7nr04692h.json (part 1 of 2)
{
    "doi": "10.1039/c7nr04692h",
    "cells": [
        {
            "perovskite_composition": {
                "formula": "MAPbI3",
                "a_ions": [
                    {
                        "abbreviation": "MA",
                        "common_name": "Methylammonium",
                        "molecular_formula": "CH6N+",
                        "coefficient": "1"
                    }
                ],
                "b_ions": [
                    {
                        "abbreviation": "Pb",
                        "common_name": "Lead",
                        "molecular_formula": "Pb2+",
                        "coefficient": "1"
                    }
                ],
                "x_ions": [
                    {
                        "abbreviation": "I",
                        "common_name": "Iodide",
                        "molecular_formula": "I-",
                        "coefficient": "3"
                    }
                ]
            },
            "pce": {
                "value": 12.23,
                "unit": "%"
            },
            "jsc": {
                "value": 19.61,
                "unit": "mA cm^-2"
            },
            "voc": {
                "value": 0.91,
                "unit": "V"
            },
            "ff": {
                "value": 68
            },
            "active_area": {
                "value": 0.0725
            },
            "device_architecture": "pin",
            "number_devices": null,
            "averaged_quantites": null,
            "light_source": {
                "type": "AM 1.5G",
                "light_intensity": 100,
                "lamp": "Newport, Class AAA, 94023A-U"
            },
            "encapsulated": null,
            "stability": {
                "review_completed": true,
                "potential_bias": "Unknown"
            },
            "layers": [
                {
                    "review_completed": true,
                    "name": "SLG",
                    "functionality": "Substrate"
                },
                {
                    "review_completed": true,
                    "name": "ITO",
                    "thickness": null,
                    "functionality": "Contact"
                },
                {
                    "review_completed": true,
                    "name": "MoO3",
                    "thickness": null,
                    "functionality": "Hole-transport",
                    "deposition": [
                        {
                            "review_completed": true,
                            "step_name": "Spin-coating",
                            "method": "Spin-coating",
                            "atmosphere": "Ambient air",
                            "solution": {
                                "review_completed": true,
                                "solutes": [
                                    {
                                        "review_completed": true,
                                        "name": "MoO3",
                                        "concentration": 1,
                                        "concentration_unit": "g/L"
                                    }
                                ],
                                "solvents": [
                                    {
                                        "review_completed": true,
                                        "name": "Water",
                                        "volume_fraction": 1
                                    }
                                ]
                            }
                        }
                    ]
                },
                {
                    "review_completed": true,
                    "name": "Perovskite",
                    "thickness": null,
                    "functionality": "Absorber",
                    "deposition": [
                        {
                            "review_completed": true,
                            "step_name": "Spin-coating",
                            "method": "Spin-coating",
                            "atmosphere": "N2",
                            "solution": {
                                "review_completed": true,
                                "solutes": [
                                    {
                                        "review_completed": true,
                                        "name": "PbCl2"
                                    },
                                    {
                                        "review_completed": true,
                                        "name": "CH3NH3I"
                                    }
                                ],
                                "solvents": [
                                    {
                                        "review_completed": true,
                                        "name": "DMF",
                                        "volume_fraction": 1
                                    }
                                ]
                            }
                        }
                    ]
                },
                {
                    "review_completed": true,
                    "name": "PCBM-60",
                    "thickness": null,
                    "functionality": "Electron-transport",
                    "deposition": [
                        {
                            "review_completed": true,
                            "step_name": "Spin-coating",
                            "method": "Spin-coating",
                            "atmosphere": "N2",
                            "temperature": null,
                            "duration": 40,
                            "solution": {
                                "review_completed": true,
                                "volume": null,
                                "temperature": null,
                                "solutes": [
                                    {
                                        "review_completed": true,
                                        "name": "PCBM-60",
                                        "concentration": 20,
                                        "concentration_unit": "g/L"
                                    }
                                ],
                                "solvents": [
                                    {
                                        "review_completed": true,
                                        "name": "chloroform",
                                        "volume_fraction": 1
                                    }
                                ]
                            }
                        }
                    ]
                },
                {
                    "review_completed": true,
                    "name": "Bphen",
                    "thickness": null,
                    "functionality": "Electron-transport",
                    "deposition": [
                        {
                            "review_completed": true,
                            "step_name": "Spin-coating",
                            "method": "Spin-coating",
                            "atmosphere": "N2",
                            "temperature": null,
                            "duration": 40,
                            "solution": {
                                "review_completed": true,
                                "volume": null,
                                "temperature": null,
                                "solutes": [
                                    {
                                        "review_completed": true,
                                        "name": "Bphen",
                                        "concentration": 0.5,
                                        "concentration_unit": "g/L"
                                    }
                                ],
                                "solvents": [
                                    {
                                        "review_completed": true,
                                        "name": "ethanol",
                                        "volume_fraction": 1
                                    }
                                ]
                            }
                        }
                    ]
                },
                {
                    "review_completed": true,
                    "name": "Ag",
                    "thickness": 100,
                    "functionality": "Contact",
                    "deposition": [
                        {
                            "review_completed": true,
                            "step_name": "Evaporation",
                            "method": "Thermal-evaporation",
                            "atmosphere": "Vacuum"
                        }
                    ]
                }
            ]
        },
        {
            "perovskite_composition": {
                "formula": "MAPbI3",
                "a_ions": [
                    {
                        "abbreviation": "MA",
                        "common_name": "Methylammonium",
                        "molecular_formula": "CH6N+",
                        "coefficient": "1"
                    }
                ],
                "b_ions": [
                    {
                        "abbreviation": "Pb",
                        "common_name": "Lead",
                        "molecular_formula": "Pb2+",
                        "coefficient": "1"
                    }
                ],
                "x_ions": [
                    {
                        "abbreviation": "I",
                        "common_name": "Iodide",
                        "molecular_formula": "I-",
                        "coefficient": "3"
                    }
                ]
            },
            "pce": {
                "value": 14.5,
                "unit": "%"
            },
            "jsc": {
                "value": 21.97,
                "unit": "mA cm^-2"
            },
            "voc": {
                "value": 0.94,
                "unit": "V"
            },
            "ff": {
                "value": 71
            },
            "active_area": {
                "value": 0.0725
            },
            "device_architecture": "pin",
            "number_devices": null,
            "averaged_quantites": null,
            "light_source": {
                "type": "AM 1.5G",
                "light_intensity": 100,
                "lamp": "Newport, Class AAA, 94023A-U"
            },
            "encapsulated": null,
            "stability": {
                "review_completed": true,
                "time": 360,
                "light_intensity": 100,
                "humidity": 30,
                "temperature": 25,
                "PCE_at_the_start_of_the_experiment": 1,
                "PCE_at_the_end_of_experiment": {
                    "value": 0.5,
                    "unit": "%"
                },
                "potential_bias": "Open circuit"
            },
            "layers": [
                {
                    "review_completed": true,
                    "name": "SLG",
                    "functionality": "Substrate"
                },
                {
                    "review_completed": true,
                    "name": "ITO",
                    "thickness": null,
                    "functionality": "Contact"
                },
                {
                    "review_completed": true,
                    "name": "PEDOT:PSS-CrO3",
                    "thickness": null,
                    "functionality": "Hole-transport",
                    "deposition": [
                        {
                            "review_completed": true,
                            "step_name": "Spin-coating",
                            "method": "Spin-coating",
                            "atmosphere": "Ambient air",
                            "solution": {
                                "review_completed": true,
                                "solutes": [
                                    {
                                        "review_completed": true,
                                        "name": "PEDOT:PSS"
                                    },
                                    {
                                        "review_completed": true,
                                        "name": "CrO3",
                                        "concentration": 0.25,
                                        "concentration_unit": "g/L"
                                    }
                                ],
                                "solvents": [
                                    {
                                        "review_completed": true,
                                        "name": "Water",
                                        "volume_fraction": 1
                                    }
                                ]
                            }
                        }
                    ]
                },
                {
                    "review_completed": true,
                    "name": "Perovskite",
                    "thickness": null,
                    "functionality": "Absorber",
                    "deposition": [
                        {
                            "review_completed": true,
                            "step_name": "Spin-coating",
                            "method": "Spin-coating",
                            "atmosphere": "N2",
                            "solution": {
                                "review_completed": true,
                                "solutes": [
                                    {
                                        "review_completed": true,
                                        "name": "PbCl2"
                                    },
                                    {
                                        "review_completed": true,
                                        "name": "CH3NH3I"
                                    }
                                ],
                                "solvents": [
                                    {
                                        "review_completed": true,
                                        "name": "DMF",
                                        "volume_fraction": 1
                                    }
                                ]
                            }
                        }
                    ]
                },
                {
                    "review_completed": true,
                    "name": "PCBM-60",
                    "thickness": null,
                    "functionality": "Electron-transport",
                    "deposition": [
                        {
                            "review_completed": true,
                            "step_name": "Spin-coating",
                            "method": "Spin-coating",
                            "atmosphere": "N2",
                            "temperature": null,
                            "duration": 40,
                            "solution": {
                                "review_completed": true,
                                "volume": null,
                                "temperature": null,
                                "solutes": [
                                    {
                                        "review_completed": true,
                                        "name": "PCBM-60",
                                        "concentration": 20,
                                        "concentration_unit": "g/L"
                                    }
                                ],
                                "solvents": [
                                    {
                                        "review_completed": true,
                                        "name": "chloroform",
                                        "volume_fraction": 1
                                    }
                                ]
                            }
                        }
                    ]
                },
                {
                    "review_completed": true,
                    "name": "Bphen",
                    "thickness": null,
                    "functionality": "Electron-transport",
                    "deposition": [
                        {
                            "review_completed": true,
                            "step_name": "Spin-coating",
                            "method": "Spin-coating",
                            "atmosphere": "N2",
                            "temperature": null,
                            "duration": 40,
                            "solution": {
                                "review_completed": true,
                                "volume": null,
                                "temperature": null,
                                "solutes": [
                                    {
                                        "review_completed": true,
                                        "name": "Bphen",
                                        "concentration": 0.5,
                                        "concentration_unit": "g/L"
                                    }
                                ],
                                "solvents": [
                                    {
                                        "review_completed": true,
                                        "name": "ethanol",
                                        "volume_fraction": 1
                                    }
                                ]
                            }
                        }
                    ]
                },
                {
                    "review_completed": true,
                    "name": "Ag",
                    "thickness": 100,
                    "functionality": "Contact",
                    "deposition": [
                        {
                            "review_completed": true,
                            "step_name": "Evaporation",
                            "method": "Thermal-evaporation",
                            "atmosphere": "Vacuum"
                        }
                    ]
                }
            ]
        },
        {
            "perovskite_composition": {
                "formula": "MAPbI3",
                "a_ions": [
                    {
                        "abbreviation": "MA",
                        "common_name": "Methylammonium",
                        "molecular_formula": "CH6N+",
                        "coefficient": "1"
                    }
                ],
                "b_ions": [
                    {
                        "abbreviation": "Pb",
                        "common_name": "Lead",
                        "molecular_formula": "Pb2+",
                        "coefficient": "1"
                    }
                ],
                "x_ions": [
                    {
                        "abbreviation": "I",
                        "common_name": "Iodide",
                        "molecular_formula": "I-",
                        "coefficient": "3"
                    }
                ]
            },
            "pce": {
                "value": 10.15,
                "unit": "%"
            },
            "jsc": {
                "value": 19.26,
                "unit": "mA cm^-2"
            },
            "voc": {
                "value": 0.88,
                "unit": "V"
            },
            "ff": {
                "value": 60
            },
            "active_area": {
                "value": 0.0725
            },
            "device_architecture": "pin",
            "number_devices": null,
            "averaged_quantites": null,
            "light_source": {
                "type": "AM 1.5G",
                "light_intensity": 100,
                "lamp": "Newport, Class AAA, 94023A-U"
            },
            "encapsulated": null,
            "stability": {
                "review_completed": true,
                "potential_bias": "Unknown"
            },
            "layers": [
                {
                    "review_completed": true,
                    "name": "SLG",
                    "functionality": "Substrate"
                },
                {
                    "review_completed": true,
                    "name": "ITO",
                    "thickness": null,
                    "functionality": "Contact"
                },
                {
                    "review_completed": true,
                    "name": "CrO3",
                    "thickness": null,
                    "functionality": "Hole-transport",
                    "deposition": [
                        {
                            "review_completed": true,
                            "step_name": "Spin-coating",
                            "method": "Spin-coating",
                            "atmosphere": "Ambient air",
                            "solution": {
                                "review_completed": true,
                                "solutes": [
                                    {
                                        "review_completed": true,
                                        "name": "CrO3",
                                        "concentration": 1,
                                        "concentration_unit": "g/L"
                                    }
                                ],
                                "solvents": [
                                    {
                                        "review_completed": true,
                                        "name": "Water",
                                        "volume_fraction": 1
                                    }
                                ]
                            }
                        }
                    ]
                },
                {
                    "review_completed": true,
                    "name": "Perovskite",
                    "thickness": null,
                    "functionality": "Absorber",
                    "deposition": [
                        {
                            "review_completed": true,
                            "step_name": "Spin-coating",
                            "method": "Spin-coating",
                            "atmosphere": "N2",
                            "solution": {
                                "review_completed": true,
                                "solutes": [
                                    {
                                        "review_completed": true,
                                        "name": "PbCl2"
                                    },
                                    {
                                        "review_completed": true,
                                        "name": "CH3NH3I"
                                    }
                                ],
                                "solvents": [
                                    {
                                        "review_completed": true,
                                        "name": "DMF",
                                        "volume_fraction": 1
                                    }
                                ]
                            }
                        }
                    ]
                },
                {
                    "review_completed": true,
                    "name": "PCBM-60",
                    "thickness": null,
                    "functionality": "Electron-transport",
                    "deposition": [
                        {
                            "review_completed": true,
                            "step_name": "Spin-coating",
                            "method": "Spin-coating",
                            "atmosphere": "N2",
                            "temperature": null,
                            "duration": 40,
                            "solution": {
                                "review_completed": true,
                                "volume": null,
                                "temperature": null,
                                "solutes": [
                                    {
                                        "review_completed": true,
                                        "name": "PCBM-60",
                                        "concentration": 20,
                                        "concentration_unit": "g/L"
                                    }
                                ],
                                "solvents": [
                                    {
                                        "review_completed": true,
                                        "name": "chloroform",
                                        "volume_fraction": 1
                                    }
                                ]
                            }
                        }
                    ]
                },
                {
                    "review_completed": true,
                    "name": "Bphen",
                    "thickness": null,
                    "functionality": "Electron-transport",
                    "deposition": [
                        {
                            "review_completed": true,
                            "step_name": "Spin-coating",
                            "method": "Spin-coating",
                            "atmosphere": "N2",
                            "temperature": null,
                            "duration": 40,
                            "solution": {
                                "review_completed": true,
                                "volume": null,
                                "temperature": null,
                                "solutes": [
                                    {
                                        "review_completed": true,
                                        "name": "Bphen",
                                        "concentration": 0.5,
                                        "concentration_unit": "g/L"
                                    }
                                ],
                                "solvents": [
                                    {
                                        "review_completed": true,
                                        "name": "ethanol",
                                        "volume_fraction": 1
                                    }
                                ]
                            }
                        }
                    ]
                },
                {
                    "review_completed": true,
                    "name": "Ag",
                    "thickness": 100,
                    "functionality": "Contact",
                    "deposition": [
                        {
                            "review_completed": true,
                            "step_name": "Evaporation",
                            "method": "Thermal-evaporation",
                            "atmosphere": "Vacuum"
                        }
                    ]
                }
            ]
        },
        {
            "perovskite_composition": {
                "formula": "MAPbI3",
                "a_ions": [
                    {
                        "abbreviation": "MA",
                        "common_name": "Methylammonium",
                        "molecular_formula": "CH6N+",
                        "coefficient": "1"
                    }
                ],
                "b_ions": [
                    {
                        "abbreviation": "Pb",
                        "common_name": "Lead",
                        "molecular_formula": "Pb2+",
                        "coefficient": "1"
                    }
                ],
                "x_ions": [
                    {
                        "abbreviation": "I",
                        "common_name": "Iodide",
                        "molecular_formula": "I-",
                        "coefficient": "3"
                    }
                ]
            },
            "pce": {
                "value": 13.26,
                "unit": "%"
            },
            "jsc": {
                "value": 19.46,
                "unit": "mA cm^-2"
            },
            "voc": {
                "value": 0.96,
                "unit": "V"
            },
            "ff": {
                "value": 71
            },
            "active_area": {
                "value": 0.0725
            },
            "device_architecture": "pin",
            "number_devices": null,
            "averaged_quantites": null,
            "light_source": {
                "type": "AM 1.5G",
                "light_intensity": 100,
                "lamp": "Newport, Class AAA, 94023A-U"
            },
            "encapsulated": null,
            "stability": {
                "review_completed": true,
                "potential_bias": "Unknown"
            },
            "layers": [
                {
                    "review_completed": true,
                    "name": "SLG",
                    "functionality": "Substrate"
                },
                {
                    "review_completed": true,
                    "name": "ITO",
                    "thickness": null,
                    "functionality": "Contact"
                },
                {
                    "review_completed": true,
                    "name": "V2O5",
                    "thickness": null,
                    "functionality": "Hole-transport",
                    "deposition": [
                        {
                            "review_completed": true,
                            "step_name": "Spin-coating",
                            "method": "Spin-coating",
                            "atmosphere": "Ambient air",
                            "solution": {
                                "review_completed": true,
                                "solutes": [
                                    {
                                        "review_completed": true,
                                        "name": "V2O5",
                                        "concentration": 1,
                                        "concentration_unit": "g/L"
                                    }
                                ],
                                "solvents": [
                                    {
                                        "review_completed": true,
                                        "name": "Water",
                                        "volume_fraction": 1
                                    }
                                ]
                            }
                        }
                    ]
                },
                {
                    "review_completed": true,
                    "name": "Perovskite",
                    "thickness": null,
                    "functionality": "Absorber",
                    "deposition": [
                        {
                            "review_completed": true,
                            "step_name": "Spin-coating",
                            "method": "Spin-coating",
                            "atmosphere": "N2",
                            "solution": {
                                "review_completed": true,
                                "solutes": [
                                    {
                                        "review_completed": true,
                                        "name": "PbCl2"
                                    },
                                    {
                                        "review_completed": true,
                                        "name": "CH3NH3I"
                                    }
                                ],
                                "solvents": [
                                    {
                                        "review_completed": true,
                                        "name": "DMF",
                                        "volume_fraction": 1
                                    }
                                ]
                            }
                        }
                    ]
                },
                {
                    "review_completed": true,
                    "name": "PCBM-60",
                    "thickness": null,
                    "functionality": "Electron-transport",
                    "deposition": [
                        {
                            "review_completed": true,
                            "step_name": "Spin-coating",
                            "method": "Spin-coating",
                            "atmosphere": "N2",
                            "temperature": null,
                            "duration": 40,
                            "solution": {
                                "review_completed": true,
                                "volume": null,
                                "temperature": null,
                                "solutes": [
                                    {
                                        "review_completed": true,
                                        "name": "PCBM-60",
                                        "concentration": 20,
                                        "concentration_unit": "g/L"
                                    }
                                ],
                                "solvents": [
                                    {
                                        "review_completed": true,
                                        "name": "chloroform",
                                        "volume_fraction": 1
                                    }
                                ]
                            }
                        }
                    ]
                },
                {
                    "review_completed": true,
                    "name": "Bphen",
                    "thickness": null,
                    "functionality": "Electron-transport",
                    "deposition": [
                        {
                            "review_completed": true,
                            "step_name": "Spin-coating",
                            "method": "Spin-coating",
                            "atmosphere": "N2",
                            "temperature": null,
                            "duration": 40,
                            "solution": {
                                "review_completed": true,
                                "volume": null,
                                "temperature": null,
                                "solutes": [
                                    {
                                        "review_completed": true,
                                        "name": "Bphen",
                                        "concentration": 0.5,
                                        "concentration_unit": "g/L"
                                    }
                                ],
                                "solvents": [
                                    {
                                        "review_completed": true,
                                        "name": "ethanol",
                                        "volume_fraction": 1
                                    }
                                ]
                            }
                        }
                    ]
                },
                {
                    "review_completed": true,
                    "name": "Ag",
                    "thickness": 100,
                    "functionality": "Contact",
                    "deposition": [
                        {
                            "review_completed": true,
                            "step_name": "Evaporation",
                            "method": "Thermal-evaporation",
                            "atmosphere": "Vacuum"
                        }
                    ]
                }
            ]
        },
        {
            "perovskite_composition": {
                "formula": "MAPbI3",
                "a_ions": [
                    {
                        "abbreviation": "MA",
                        "common_name": "Methylammonium",
                        "molecular_formula": "CH6N+",
                        "coefficient": "1"
                    }
                ],
                "b_ions": [
                    {
                        "abbreviation": "Pb",
                        "common_name": "Lead",
                        "molecular_formula": "Pb2+",
                        "coefficient": "1"
                    }
                ],
                "x_ions": [
                    {
                        "abbreviation": "I",
                        "common_name": "Iodide",
                        "molecular_formula": "I-",
                        "coefficient": "3"
                    }
                ]
            },
            "pce": {
                "value": 0.99,
                "unit": "%"
            },
            "jsc": {
                "value": 21.38,
                "unit": "mA cm^-2"
            },
            "voc": {
                "value": 0.93,
                "unit": "V"
            },
            "ff": {
                "value": 74
            },
            "active_area": {
                "value": 0.0725
            },
            "device_architecture": "pin",
            "number_devices": null,
            "averaged_quantites": null,
            "light_source": {
                "type": "AM 1.5G",
                "light_intensity": 100,
                "lamp": "Newport, Class AAA, 94023A-U"
            },
            "encapsulated": null,
            "stability": {
                "review_completed": true,
                "time": 360,
                "light_intensity": 100,
                "humidity": 30,
                "temperature": 25,
                "PCE_at_the_start_of_the_experiment": 1,
                "PCE_at_the_end_of_experiment": {
                    "value": 0.5,
                    "unit": "%"
                },
                "potential_bias": "Open circuit"
            },
            "layers": [
                {
                    "review_completed": true,
                    "name": "SLG",
                    "functionality": "Substrate"
                },
                {
                    "review_completed": true,
                    "name": "ITO",
                    "thickness": null,
                    "functionality": "Contact"
                },
                {
                    "review_completed": true,
                    "name": "PEDOT:PSS-MoO3",
                    "thickness": null,
                    "functionality": "Hole-transport",
                    "deposition": [
                        {
                            "review_completed": true,
                            "step_name": "Spin-coating",
                            "method": "Spin-coating",
                            "atmosphere": "Ambient air",
                            "solution": {
                                "review_completed": true,
                                "solutes": [
                                    {
                                        "review_completed": true,
                                        "name": "PEDOT:PSS"
                                    },
                                    {
                                        "review_completed": true,
                                        "name": "MoO3",
                                        "concentration": 0.2,
