Repository: lamalab-org/perla-extract

# Data Directory

This directory contains extraction results and ground truth data used for training, optimization, and evaluation of the Perovscribe pipeline.

## Directory Structure

```
data/
├── extractions/          # Extraction results from various sources
│   ├── humans/          # Human-annotated extractions
│   │   ├── Consensus/   # Consensus extractions between different human annotators
│   │   ├── Bear/        # Individual human annotator (anonymized)
│   │   ├── Bee/         # Individual human annotator (anonymized)
│   │   └── ...          # Additional anonymized human annotators
│   ├── claude-opus-4-1-20250805/  # LLM model extractions

File: src/perovscribe/data/extractions/humans/Dove/10.1186--s11671-017-1992-1.json
{"doi": "10.1186/s11671-017-1992-1", "author": "Jesper Jacobsson", "cells": [{"perovskite_composition": {"formula": "MAPbI3", "a_ions": [{"abbreviation": "MA", "common_name": "Methylammonium", "molecular_formula": "CH6N+", "coefficient": "1"}], "b_ions": [{"abbreviation": "Pb", "common_name": "Lead", "molecular_formula": "Pb2+", "coefficient": "1"}], "x_ions": [{"abbreviation": "I", "common_name": "Iodide", "molecular_formula": "I-", "coefficient": "3"}]}, "pce": {"value": 12.1, "unit": "%"}, "jsc": {"value": 19.4, "unit": "mA cm^-2"}, "voc": {"value": 1.03, "unit": "V"}, "ff": {"value": 58}, "active_area": {"value": null}, "device_architecture": "nip", "number_devices": null, "averaged_quantites": null, "light_source": {"type": "AM 1.5G", "light_intensity": 100, "lamp": "Newport Oriel Solar 3 A Class AAA, 64023 A"}, "encapsulated": null, "stability": null, "layers": [{"name": "FTO", "thickness": null, "functionality": "Contact", "review_completed": true}, {"name": "Al:SnO2", "thickness": null, "functionality": "Electron-transport", "deposition": [{"method": "Spin-coating", "atmosphere": "Air", "duration": 30, "review_completed": true, "step_name": "Spin-coating", "solution": {"review_completed": true, "solvents": [{"review_completed": true, "name": "IPA", "volume_fraction": 1}], "solutes": [{"review_completed": true, "name": "SnCl4-5H2O ", "concentration": 0.075, "concentration_unit": "M"}, {"review_completed": true, "name": "AlCl3-6H2O", "concentration": 0.75, "concentration_unit": "mmol/L"}]}}, {"review_completed": true, "step_name": "Annealing", "method": "Thermal-annealing", "atmosphere": "Air", "duration": 600, "temperature": 100}, {"review_completed": true, "step_name": "Annealing", "method": "Thermal.annealing", "atmosphere": "Air", "temperature": 190, "duration": 3600}], "review_completed": true}, {"name": "Perovskite", "thickness": null, "functionality": "Absorber", "deposition": [{"method": "Spin-coating", "atmosphere": "Unknown", "review_completed": true, "step_name": "Spin-coating"}, {"review_completed": true, "step_name": "Antisolvent", "method": "Antisolvent", "atmosphere": "Unknown", "solution": {"review_completed": true, "solvents": [{"review_completed": true, "name": "chlorobenzene", "volume_fraction": 1}], "volume": 0.0005}}, {"review_completed": true, "step_name": "Annealing", "method": "Thermal-annealiing", "atmosphere": "Unknown", "temperature": 100, "duration": 600}], "review_completed": true}, {"name": "Spiro-OMeTAD", "thickness": null, "functionality": "Hole-transport", "review_completed": true, "deposition": [{"review_completed": true, "step_name": "Spin-coating", "method": "Spin-coating", "atmosphere": "Unknown", "duration": 30}]}, {"name": "Au", "thickness": 100, "functionality": "Contact", "review_completed": true, "deposition": [{"review_completed": true, "step_name": "Evaporation", "method": "Thermal-evaporation"}]}, {"review_completed": true, "name": "SLG", "functionality": "Substrate"}]}, {"perovskite_composition": {"formula": "MAPbI3", "a_ions": [{"abbreviation": "MA", "common_name": "Methylammonium", "molecular_formula": "CH6N+", "coefficient": "1"}], "b_ions": [{"abbreviation": "Pb", "common_name": "Lead", "molecular_formula": "Pb2+", "coefficient": "1"}], "x_ions": [{"abbreviation": "I", "common_name": "Iodide", "molecular_formula": "I-", "coefficient": "3"}]}, "pce": {"value": 9.02, "unit": "%"}, "jsc": {"value": 16.8, "unit": "mA cm^-2"}, "voc": {"value": 1, "unit": "V"}, "ff": {"value": 53}, "active_area": {"value": null}, "device_architecture": "nip", "number_devices": null, "averaged_quantites": null, "light_source": {"type": "AM 1.5G", "light_intensity": 100, "lamp": "Newport Oriel Solar 3 A Class AAA, 64023 A"}, "encapsulated": null, "stability": null, "layers": [{"review_completed": true, "name": "SLG", "functionality": "Substrate"}, {"review_completed": true, "name": "FTO", "thickness": null, "functionality": "Contact"}, {"review_completed": true, "name": "SnO2", "thickness": null, "functionality": "Electron-transport", "deposition": [{"review_completed": true, "step_name": "Spin-coating", "method": "Spin-coating", "atmosphere": "Air", "duration": 30, "solution": {"review_completed": true, "solutes": [{"review_completed": true, "name": "SnCl4-5H2O ", "concentration": 0.075, "concentration_unit": "M"}], "solvents": [{"review_completed": true, "name": "IPA", "volume_fraction": 1}]}}, {"review_completed": true, "step_name": "Annealing", "method": "Thermal-annealing", "atmosphere": "Air", "temperature": 100, "duration": 600}, {"review_completed": true, "step_name": "Annealing", "method": "Thermal.annealing", "atmosphere": "Air", "temperature": 190, "duration": 3600}]}, {"review_completed": true, "name": "Perovskite", "thickness": null, "functionality": "Absorber", "deposition": [{"review_completed": true, "step_name": "Spin-coating", "method": "Spin-coating", "atmosphere": "Unknown"}, {"review_completed": true, "step_name": "Antisolvent", "method": "Antisolvent", "atmosphere": "Unknown", "solution": {"review_completed": true, "volume": 0.0005, "solvents": [{"review_completed": true, "name": "chlorobenzene", "volume_fraction": 1}]}}, {"review_completed": true, "step_name": "Annealing", "method": "Thermal-annealiing", "atmosphere": "Unknown", "temperature": 100, "duration": 600}]}, {"review_completed": true, "name": "Spiro-OMeTAD", "thickness": null, "functionality": "Hole-transport", "deposition": [{"review_completed": true, "step_name": "Spin-coating", "method": "Spin-coating", "atmosphere": "Unknown", "duration": 30}]}, {"review_completed": true, "name": "Au", "thickness": 100, "functionality": "Contact", "deposition": [{"review_completed": true, "step_name": "Evaporation", "method": "Thermal-evaporation"}]}]}]}

File: src/perovscribe/data/extractions/humans/Dove/10.1246--cl.150984.json
{"doi": "10.1246/cl.150984", "author": "Jesper Jacobsson", "cells": [{"perovskite_composition": {"formula": "CH3NH3PbI3", "a_ions": [], "b_ions": [], "x_ions": []}, "pce": {"value": 6.56, "unit": "%"}, "jsc": {"value": 17.0, "unit": "mA cm^-2"}, "voc": {"value": 0.758, "unit": "V"}, "ff": {"value": 50.9}, "active_area": {"value": 0.09}, "device_architecture": "nip", "number_devices": 4, "averaged_quantites": true, "light_source": {"type": "AM 1.5G", "light_intensity": 100.0}, "encapsulated": null, "stability": null, "layers": null}]}

File: src/perovscribe/data/extractions/humans/Dove/10.1557--s43578-021-00155-z.json
{"doi": "10.1557/s43578-021-00155-z", "author": "Jesper Jacobsson", "cells": [{"perovskite_composition": {"formula": "Cs0.3FA2.7Bi2I9", "a_ions": [{"abbreviation": "Cs", "common_name": "Cesium ion", "molecular_formula": "Cs+", "coefficient": "0.3"}, {"abbreviation": "FA", "common_name": "Formamidinium", "molecular_formula": "CH5N2+", "coefficient": "2.7"}], "b_ions": [{"abbreviation": "Bi", "common_name": "Bismuth\u00a0", "molecular_formula": "Bi3+", "coefficient": "2"}], "x_ions": [{"abbreviation": "I", "common_name": "Iodide", "molecular_formula": "I-", "coefficient": "9"}]}, "pce": {"value": 1.5, "unit": "%"}, "jsc": {"value": 4, "unit": "mA cm^-2"}, "voc": {"value": 0, "unit": "V"}, "ff": {"value": 0}, "active_area": {"value": 0.15}, "device_architecture": "nip", "number_devices": null, "averaged_quantites": null, "light_source": {"type": "AM 1.5G", "description": "Xenon/halogen", "light_intensity": 100, "lamp": "WACOM\u2011WXS\u2011140S\u2011Super\u2011L2"}, "encapsulated": null, "stability": null, "layers": [{"review_completed": true, "name": "SLG", "functionality": "Substrate"}, {"review_completed": true, "name": "FTO", "thickness": null, "functionality": "Contact"}, {"review_completed": true, "name": "TiO2-c", "functionality": "Electron-transport", "deposition": [{"review_completed": true, "step_name": "Spray-pyrolysis", "method": "Spray-pyrolysis", "atmosphere": "Air", "temperature": 480, "solution": {"review_completed": true, "solutes": [{"review_completed": true, "name": "titanium diisopropoxide bis(acetylacetonate", "concentration": 0.2, "concentration_unit": "M"}], "solvents": [{"review_completed": true, "name": "Ethanol", "volume_fraction": 1}]}}]}, {"review_completed": true, "name": "TiO2-mp", "functionality": "Electron-transport", "deposition": [{"review_completed": true, "step_name": "Spin-coating", "method": "Spin-coating", "atmosphere": "Air", "duration": 45, "solution": {"review_completed": true, "solutes": [{"review_completed": true, "name": "TiO2-paste", "concentration": 20, "concentration_unit": "wt%"}], "solvents": [{"review_completed": true, "name": "Ethanol", "volume_fraction": 1}]}}, {"review_completed": true, "step_name": "Annealing", "method": "Thermal-annealing", "atmosphere": "Air", "temperature": 480, "duration": 2700}]}, {"review_completed": true, "name": "Perovskite", "thickness": null, "functionality": "Absorber", "deposition": [{"review_completed": true, "step_name": "Spin-coating", "method": "Spin-coating", "atmosphere": "N2", "duration": 60, "solution": {"review_completed": true, "solutes": [{"review_completed": true, "name": "BiI3"}, {"review_completed": true, "name": "CsI"}, {"review_completed": true, "name": "MAI"}], "solvents": [{"review_completed": true, "name": "DMF", "volume_fraction": 1}]}}, {"review_completed": true, "step_name": "Anti-solvent", "method": "Anti-solvent", "atmosphere": "N2", "duration": 15, "solution": {"review_completed": true, "solvents": [{"review_completed": true, "name": "Toluene", "volume_fraction": 1}]}}, {"review_completed": true, "step_name": "Annealing", "method": "Thermal-annealing", "atmosphere": "N2", "temperature": 100, "duration": 3600}]}, {"review_completed": true, "name": "Spiro-OMeTAD", "thickness": null, "functionality": "Hole-transport", "deposition": [{"review_completed": true, "step_name": "Spin-coating", "method": "Spin-coating", "atmosphere": "N2", "duration": 45, "solution": {"review_completed": true, "volume": 4.5e-05, "temperature": 25, "solutes": [{"review_completed": true, "name": "Spiro-MeOTAD", "concentration": 72.3, "concentration_unit": "g/L"}, {"review_completed": true, "name": "tBP", "concentration": 0.0288, "concentration_unit": "vol%"}, {"review_completed": true, "name": "Li-TFSI", "concentration": 9.1, "concentration_unit": "g/L"}], "solvents": [{"review_completed": true, "name": "Chlorobenzene", "volume_fraction": 1}]}}]}, {"review_completed": true, "name": "Au", "thickness": null, "functionality": "Contact", "deposition": [{"review_completed": true, "step_name": "Evaporation", "method": "Evaporation", "atmosphere": "Vacuum"}]}]}, {"perovskite_composition": {"formula": "FA3Bi2I9", "a_ions": [{"abbreviation": "FA", "common_name": "Formamidinium", "molecular_formula": "CH5N2+", "coefficient": "3"}], "b_ions": [{"abbreviation": "Bi", "common_name": "Bismuth\u00a0", "molecular_formula": "Bi3+", "coefficient": "2"}], "x_ions": [{"abbreviation": "I", "common_name": "Iodide", "molecular_formula": "I-", "coefficient": "9"}]}, "pce": {"value": 0.02, "unit": "%"}, "jsc": {"value": 0, "unit": "mA cm^-2"}, "voc": {"value": 0.51, "unit": "V"}, "ff": {"value": 0}, "active_area": {"value": 0.15}, "device_architecture": "nip", "number_devices": null, "averaged_quantites": null, "light_source": {"type": "AM 1.5G", "description": "Xenon/halogen", "light_intensity": 100, "lamp": "WACOM\u2011WXS\u2011140S\u2011Super\u2011L2"}, "encapsulated": null, "stability": null, "layers": [{"review_completed": true, "name": "SLG", "functionality": "Substrate"}, {"review_completed": true, "name": "FTO", "thickness": null, "functionality": "Contact"}, {"review_completed": true, "name": "TiO2-c", "functionality": "Electron-transport", "deposition": [{"review_completed": true, "step_name": "Spray-pyrolysis", "method": "Spray-pyrolysis", "atmosphere": "Air", "temperature": 480, "solution": {"review_completed": true, "solutes": [{"review_completed": true, "name": "titanium diisopropoxide bis(acetylacetonate", "concentration": 0.2, "concentration_unit": "M"}], "solvents": [{"review_completed": true, "name": "Ethanol", "volume_fraction": 1}]}}]}, {"review_completed": true, "name": "TiO2-mp", "functionality": "Electron-transport", "deposition": [{"review_completed": true, "step_name": "Spin-coating", "method": "Spin-coating", "atmosphere": "Air", "duration": 45, "solution": {"review_completed": true, "solutes": [{"review_completed": true, "name": "TiO2-paste", "concentration": 20, "concentration_unit": "wt%"}], "solvents": [{"review_completed": true, "name": "Ethanol", "volume_fraction": 1}]}}, {"review_completed": true, "step_name": "Annealing", "method": "Thermal-annealing", "atmosphere": "Air", "temperature": 480, "duration": 2700}]}, {"review_completed": true, "name": "Perovskite", "thickness": null, "functionality": "Absorber", "deposition": [{"review_completed": true, "step_name": "Spin-coating", "method": "Spin-coating", "atmosphere": "N2", "duration": 60, "solution": {"review_completed": true, "solutes": [{"review_completed": true, "name": "BiI3"}, {"review_completed": true, "name": "FAI"}], "solvents": [{"review_completed": true, "name": "DMF", "volume_fraction": 1}]}}, {"review_completed": true, "step_name": "Anti-solvent", "method": "Anti-solvent", "atmosphere": "N2", "duration": 15, "solution": {"review_completed": true, "solvents": [{"review_completed": true, "name": "Toluene", "volume_fraction": 1}]}}, {"review_completed": true, "step_name": "Annealing", "method": "Thermal-annealing", "atmosphere": "N2", "temperature": 100, "duration": 3600}]}, {"review_completed": true, "name": "Spiro-OMeTAD", "thickness": null, "functionality": "Hole-transport", "deposition": [{"review_completed": true, "step_name": "Spin-coating", "method": "Spin-coating", "atmosphere": "N2", "duration": 45, "solution": {"review_completed": true, "volume": 4.5e-05, "temperature": 25, "solutes": [{"review_completed": true, "name": "Spiro-MeOTAD", "concentration": 72.3, "concentration_unit": "g/L"}, {"review_completed": true, "name": "tBP", "concentration": 0.0288, "concentration_unit": "vol%"}, {"review_completed": true, "name": "Li-TFSI", "concentration": 9.1, "concentration_unit": "g/L"}], "solvents": [{"review_completed": true, "name": "Chlorobenzene", "volume_fraction": 1}]}}]}, {"review_completed": true, "name": "Au", "thickness": null, "functionality": "Contact", "deposition": [{"review_completed": true, "step_name": "Evaporation", "method": "Evaporation", "atmosphere": "Vacuum"}]}]}, {"perovskite_composition": {"formula": "Cs3Bi2I9", "a_ions": [{"abbreviation": "Cs", "common_name": "Cesium ion", "molecular_formula": "Cs+", "coefficient": "3"}], "b_ions": [{"abbreviation": "Bi", "common_name": "Bismuth\u00a0", "molecular_formula": "Bi3+", "coefficient": "2"}], "x_ions": [{"abbreviation": "I", "common_name": "Iodide", "molecular_formula": "I-", "coefficient": "9"}]}, "pce": {"value": 0.24, "unit": "%"}, "jsc": {"value": 0, "unit": "mA cm^-2"}, "voc": {"value": 0, "unit": "V"}, "ff": {"value": 0}, "active_area": {"value": 0.15}, "device_architecture": "nip", "number_devices": null, "averaged_quantites": null, "light_source": {"type": "AM 1.5G", "description": "Xenon/halogen", "light_intensity": 100, "lamp": "WACOM\u2011WXS\u2011140S\u2011Super\u2011L2"}, "encapsulated": null, "stability": null, "layers": [{"review_completed": true, "name": "SLG", "functionality": "Substrate"}, {"review_completed": true, "name": "FTO", "thickness": null, "functionality": "Contact"}, {"review_completed": true, "name": "TiO2-c", "functionality": "Electron-transport", "deposition": [{"review_completed": true, "step_name": "Spray-pyrolysis", "method": "Spray-pyrolysis", "atmosphere": "Air", "temperature": 480, "solution": {"review_completed": true, "solutes": [{"review_completed": true, "name": "titanium diisopropoxide bis(acetylacetonate", "concentration": 0.2, "concentration_unit": "M"}], "solvents": [{"review_completed": true, "name": "Ethanol", "volume_fraction": 1}]}}]}, {"review_completed": true, "name": "TiO2-mp", "functionality": "Electron-transport", "deposition": [{"review_completed": true, "step_name": "Spin-coating", "method": "Spin-coating", "atmosphere": "Air", "duration": 45, "solution": {"review_completed": true, "solutes": [{"review_completed": true, "name": "TiO2-paste", "concentration": 20, "concentration_unit": "wt%"}], "solvents": [{"review_completed": true, "name": "Ethanol", "volume_fraction": 1}]}}, {"review_completed": true, "step_name": "Annealing", "method": "Thermal-annealing", "atmosphere": "Air", "temperature": 480, "duration": 2700}]}, {"review_completed": true, "name": "Perovskite", "thickness": null, "functionality": "Absorber", "deposition": [{"review_completed": true, "step_name": "Spin-coating", "method": "Spin-coating", "atmosphere": "N2", "duration": 60, "solution": {"review_completed": true, "solutes": [{"review_completed": true, "name": "BiI3"}, {"review_completed": true, "name": "CsI"}], "solvents": [{"review_completed": true, "name": "DMF", "volume_fraction": 1}]}}, {"review_completed": true, "step_name": "Anti-solvent", "method": "Anti-solvent", "atmosphere": "N2", "duration": 15, "solution": {"review_completed": true, "solvents": [{"review_completed": true, "name": "Toluene", "volume_fraction": 1}]}}, {"review_completed": true, "step_name": "Annealing", "method": "Thermal-annealing", "atmosphere": "N2", "temperature": 100, "duration": 3600}]}, {"review_completed": true, "name": "Spiro-OMeTAD", "thickness": null, "functionality": "Hole-transport", "deposition": [{"review_completed": true, "step_name": "Spin-coating", "method": "Spin-coating", "atmosphere": "N2", "duration": 45, "solution": {"review_completed": true, "volume": 4.5e-05, "temperature": 25, "solutes": [{"review_completed": true, "name": "Spiro-MeOTAD", "concentration": 72.3, "concentration_unit": "g/L"}, {"review_completed": true, "name": "tBP", "concentration": 0.0288, "concentration_unit": "vol%"}, {"review_completed": true, "name": "Li-TFSI", "concentration": 9.1, "concentration_unit": "g/L"}], "solvents": [{"review_completed": true, "name": "Chlorobenzene", "volume_fraction": 1}]}}]}, {"review_completed": true, "name": "Au", "thickness": null, "functionality": "Contact", "deposition": [{"review_completed": true, "step_name": "Evaporation", "method": "Evaporation", "atmosphere": "Vacuum"}]}]}, {"perovskite_composition": {"formula": "MA3Bi2I9", "a_ions": [{"abbreviation": "MA", "common_name": "Methylammonium", "molecular_formula": "CH6N+", "coefficient": "3"}], "b_ions": [{"abbreviation": "Bi", "common_name": "Bismuth\u00a0", "molecular_formula": "Bi3+", "coefficient": "2"}], "x_ions": [{"abbreviation": "I", "common_name": "Iodide", "molecular_formula": "I-", "coefficient": "9"}]}, "pce": {"value": 0.22, "unit": "%"}, "jsc": {"value": 0, "unit": "mA cm^-2"}, "voc": {"value": 0, "unit": "V"}, "ff": {"value": 0}, "active_area": {"value": 0.15}, "device_architecture": "nip", "number_devices": null, "averaged_quantites": null, "light_source": {"type": "AM 1.5G", "description": "Xenon/halogen", "light_intensity": 100, "lamp": "WACOM\u2011WXS\u2011140S\u2011Super\u2011L2"}, "encapsulated": null, "stability": null, "layers": [{"review_completed": true, "name": "SLG", "functionality": "Substrate"}, {"review_completed": true, "name": "FTO", "thickness": null, "functionality": "Contact"}, {"review_completed": true, "name": "TiO2-c", "functionality": "Electron-transport", "deposition": [{"review_completed": true, "step_name": "Spray-pyrolysis", "method": "Spray-pyrolysis", "atmosphere": "Air", "temperature": 480, "solution": {"review_completed": true, "solutes": [{"review_completed": true, "name": "titanium diisopropoxide bis(acetylacetonate", "concentration": 0.2, "concentration_unit": "M"}], "solvents": [{"review_completed": true, "name": "Ethanol", "volume_fraction": 1}]}}]}, {"review_completed": true, "name": "TiO2-mp", "functionality": "Electron-transport", "deposition": [{"review_completed": true, "step_name": "Spin-coating", "method": "Spin-coating", "atmosphere": "Air", "duration": 45, "solution": {"review_completed": true, "solutes": [{"review_completed": true, "name": "TiO2-paste", "concentration": 20, "concentration_unit": "wt%"}], "solvents": [{"review_completed": true, "name": "Ethanol", "volume_fraction": 1}]}}, {"review_completed": true, "step_name": "Annealing", "method": "Thermal-annealing", "atmosphere": "Air", "temperature": 480, "duration": 2700}]}, {"review_completed": true, "name": "Perovskite", "thickness": null, "functionality": "Absorber", "deposition": [{"review_completed": true, "step_name": "Spin-coating", "method": "Spin-coating", "atmosphere": "N2", "duration": 60, "solution": {"review_completed": true, "solutes": [{"review_completed": true, "name": "BiI3"}, {"review_completed": true, "name": "MAI"}], "solvents": [{"review_completed": true, "name": "DMF", "volume_fraction": 1}]}}, {"review_completed": true, "step_name": "Anti-solvent", "method": "Anti-solvent", "atmosphere": "N2", "duration": 15, "solution": {"review_completed": true, "solvents": [{"review_completed": true, "name": "Toluene", "volume_fraction": 1}]}}, {"review_completed": true, "step_name": "Annealing", "method": "Thermal-annealing", "atmosphere": "N2", "temperature": 100, "duration": 3600}]}, {"review_completed": true, "name": "Spiro-OMeTAD", "thickness": null, "functionality": "Hole-transport", "deposition": [{"review_completed": true, "step_name": "Spin-coating", "method": "Spin-coating", "atmosphere": "N2", "duration": 45, "solution": {"review_completed": true, "volume": 4.5e-05, "temperature": 25, "solutes": [{"review_completed": true, "name": "Spiro-MeOTAD", "concentration": 72.3, "concentration_unit": "g/L"}, {"review_completed": true, "name": "tBP", "concentration": 0.0288, "concentration_unit": "vol%"}, {"review_completed": true, "name": "Li-TFSI", "concentration": 9.1, "concentration_unit": "g/L"}], "solvents": [{"review_completed": true, "name": "Chlorobenzene", "volume_fraction": 1}]}}]}, {"review_completed": true, "name": "Au", "thickness": null, "functionality": "Contact", "deposition": [{"review_completed": true, "step_name": "Evaporation", "method": "Evaporation", "atmosphere": "Vacuum"}]}]}]}

File: src/perovscribe/data/extractions/humans/Dove/10.1016--j.synthmet.2017.08.007.json (part 2 of 2)
"Thermal-annealing", "atmosphere": "Ambient air", "temperature": 475, "duration": 1800}]}, {"review_completed": true, "name": "Perovskite", "thickness": 150, "functionality": "Absorber", "deposition": [{"review_completed": true, "step_name": "Spin-coating", "method": "Spin-coating", "atmosphere": "Ambient air", "temperature": null, "duration": 45, "solution": {"review_completed": true, "solutes": [{"review_completed": true, "name": "PbI2", "concentration": 0.55, "concentration_unit": "M"}, {"review_completed": true, "name": "CH3NH3I", "concentration": 0.55, "concentration_unit": "M"}], "solvents": [{"review_completed": true, "name": "DMF", "volume_fraction": 1}]}}, {"review_completed": true, "step_name": "Annealing", "method": "Thermal-annealing", "atmosphere": "N2", "temperature": 100}]}, {"review_completed": true, "name": "spiro-OMeTAD", "thickness": 200, "functionality": "Hole-transport", "deposition": [{"review_completed": true, "step_name": "Spin-coating", "method": "Spin-coating", "atmosphere": "Ambient air", "duration": 30, "solution": {"review_completed": true, "solutes": [{"review_completed": true, "name": "spiro-MeOTAD", "concentration": 60, "concentration_unit": "mmol/L"}, {"review_completed": true, "name": "tBP", "concentration": 0.0288, "concentration_unit": "vol%"}, {"review_completed": true, "name": "Li-TFSI", "concentration": 9, "concentration_unit": "g/L"}], "solvents": [{"review_completed": true, "name": "Chlorobenzene", "volume_fraction": 1}], "volume": 7e-05}}]}, {"review_completed": true, "name": "Au", "thickness": 100, "functionality": "Contact", "deposition": [{"review_completed": true, "step_name": "Evaporation", "method": "Thermal-evaporation", "atmosphere": "Vacuum"}]}]}, {"perovskite_composition": {"formula": "MAPbI3", "a_ions": [{"abbreviation": "MA", "common_name": "Methylammonium", "molecular_formula": "CH6N+", "coefficient": "1"}], "b_ions": [{"abbreviation": "Pb", "common_name": "Lead", "molecular_formula": "Pb2+", "coefficient": "1"}], "x_ions": [{"abbreviation": "I", "common_name": "Iodide", "molecular_formula": "I-", "coefficient": "3"}]}, "pce": {"value": 9.6, "unit": "%"}, "jsc": {"value": 16.5, "unit": "mA cm^-2"}, "voc": {"value": 0.906, "unit": "V"}, "ff": {"value": 64}, "active_area": {"value": 0.05}, "device_architecture": "nip", "number_devices": null, "averaged_quantites": null, "light_source": {"type": "AM 1.5G", "description": "xenon arc lamp", "light_intensity": 100}, "encapsulated": null, "stability": {"review_completed": true, "potential_bias": "Unknown"}, "layers": [{"review_completed": true, "name": "SLG", "functionality": "Substrate"}, {"review_completed": true, "name": "FTO", "thickness": null, "functionality": "Contact"}, {"review_completed": true, "name": "TiO2-c", "thickness": 150, "functionality": "Electron-transport", "deposition": [{"review_completed": true, "step_name": "Spin-coating", "method": "Spin-coating", "atmosphere": "Ambient air", "duration": 60, "solution": {"review_completed": true, "solutes": [{"review_completed": true, "name": "titanium isopropoxide", "concentration": 0.34, "concentration_unit": "M"}], "solvents": [{"review_completed": true, "name": "Ethanol", "volume_fraction": 1}]}}, {"review_completed": true, "step_name": "Annealing", "method": "Thermal-annealing", "atmosphere": "Ambient air", "temperature": 100}]}, {"review_completed": true, "name": "TiO2-mp", "thickness": 100, "functionality": "Electron-transport", "deposition": [{"review_completed": true, "step_name": "Spin-coating", "method": "Spin-coating", "atmosphere": "Ambient air", "duration": 30, "solution": {"review_completed": true, "solutes": [{"review_completed": true, "name": "TiO2-np"}], "solvents": [{"review_completed": true, "name": "Water", "volume_fraction": 1}]}}, {"review_completed": true, "step_name": "Annealing", "method": "Thermal-annealing", "atmosphere": "Ambient air", "temperature": 470, "duration": 1800}, {"review_completed": true, "step_name": "Dip-coating", "method": "Dip-coating", "atmosphere": "Ambient air", "temperature": 70, "duration": 20, "solution": {"temperature": 70, "solutes": [{"review_completed": true, "name": "TiCl4", "concentration": 0.05, "concentration_unit": "M"}], "solvents": [{"review_completed": true, "name": "Water", "volume_fraction": 1}]}}, {"review_completed": true, "step_name": "Annealing", "method": "Thermal-annealing", "atmosphere": "Ambient air", "temperature": 475, "duration": 1800}]}, {"review_completed": true, "name": "Perovskite", "thickness": 150, "functionality": "Absorber", "deposition": [{"review_completed": true, "step_name": "Spin-coating", "method": "Spin-coating", "atmosphere": "Ambient air", "temperature": null, "duration": 5, "solution": {"review_completed": true, "volume": 2e-05, "solutes": [{"review_completed": true, "name": "PbI2", "concentration": 0.55, "concentration_unit": "M"}], "solvents": [{"review_completed": true, "name": "DMF", "volume_fraction": 1}]}}, {"review_completed": true, "step_name": "Annealing", "method": "Thermal-annealing", "atmosphere": "Ambient air", "temperature": 40, "duration": 180}, {"review_completed": true, "step_name": "Annealing", "method": "Thermal-annealing", "atmosphere": "Ambient air", "temperature": 100, "duration": 300}, {"review_completed": true, "step_name": "Spin-coating", "method": "Spin-coating", "atmosphere": "Ambient air", "duration": 20, "solution": {"review_completed": true, "volume": 0.0003, "solutes": [{"review_completed": true, "name": "CH3NH3", "concentration": 0.05, "concentration_unit": "M"}], "solvents": [{"review_completed": true, "name": "IPA", "volume_fraction": 1}]}}, {"review_completed": true, "step_name": "Annealing", "method": "Thermal-annealing", "atmosphere": "N2", "temperature": 100}]}, {"review_completed": true, "name": "spiro-OMeTAD", "thickness": 200, "functionality": "Hole-transport", "deposition": [{"review_completed": true, "step_name": "Spin-coating", "method": "Spin-coating", "atmosphere": "Ambient air", "duration": 30, "solution": {"review_completed": true, "volume": 7e-05, "solutes": [{"review_completed": true, "name": "spiro-MeOTAD", "concentration": 60, "concentration_unit": "mmol/L"}, {"review_completed": true, "name": "tBP", "concentration": 0.0288, "concentration_unit": "vol%"}, {"review_completed": true, "name": "Li-TFSI", "concentration": 9, "concentration_unit": "g/L"}], "solvents": [{"review_completed": true, "name": "Chlorobenzene", "volume_fraction": 1}]}}]}, {"review_completed": true, "name": "Au", "thickness": 100, "functionality": "Contact", "deposition": [{"review_completed": true, "step_name": "Evaporation", "method": "Thermal-evaporation", "atmosphere": "Vacuum"}]}]}, {"perovskite_composition": {"formula": "MAPbI3", "a_ions": [{"abbreviation": "MA", "common_name": "Methylammonium", "molecular_formula": "CH6N+", "coefficient": "1"}], "b_ions": [{"abbreviation": "Pb", "common_name": "Lead", "molecular_formula": "Pb2+", "coefficient": "1"}], "x_ions": [{"abbreviation": "I", "common_name": "Iodide", "molecular_formula": "I-", "coefficient": "3"}]}, "pce": {"value": 7.8, "unit": "%"}, "jsc": {"value": 15.8, "unit": "mA cm^-2"}, "voc": {"value": 0.8, "unit": "V"}, "ff": {"value": 62}, "active_area": {"value": 0.05}, "device_architecture": "nip", "number_devices": null, "averaged_quantites": null, "light_source": {"type": "AM 1.5G", "description": "xenon arc lamp", "light_intensity": 100}, "encapsulated": null, "stability": {"review_completed": true, "potential_bias": "Unknown"}, "layers": [{"review_completed": true, "name": "SLG", "functionality": "Substrate"}, {"review_completed": true, "name": "FTO", "thickness": null, "functionality": "Contact"}, {"review_completed": true, "name": "TiO2-c", "thickness": 150, "functionality": "Electron-transport", "deposition": [{"review_completed": true, "step_name": "Spin-coating", "method": "Spin-coating", "atmosphere": "Ambient air", "duration": 60, "solution": {"review_completed": true, "solutes": [{"review_completed": true, "name": "titanium isopropoxide", "concentration": 0.34, "concentration_unit": "M"}], "solvents": [{"review_completed": true, "name": "Ethanol", "volume_fraction": 1}]}}, {"review_completed": true, "step_name": "Annealing", "method": "Thermal-annealing", "atmosphere": "Ambient air", "temperature": 100}]}, {"review_completed": true, "name": "TiO2-mp", "thickness": 100, "functionality": "Electron-transport", "deposition": [{"review_completed": true, "step_name": "Spin-coating", "method": "Spin-coating", "atmosphere": "Ambient air", "duration": 30, "solution": {"review_completed": true, "solutes": [{"review_completed": true, "name": "TiO2-np"}], "solvents": [{"review_completed": true, "name": "Water", "volume_fraction": 1}]}}, {"review_completed": true, "step_name": "Annealing", "method": "Thermal-annealing", "atmosphere": "Ambient air", "temperature": 470, "duration": 1800}, {"review_completed": true, "step_name": "Dip-coating", "method": "Dip-coating", "atmosphere": "Ambient air", "temperature": 70, "duration": 20, "solution": {"temperature": 70, "solutes": [{"review_completed": true, "name": "TiCl4", "concentration": 0.05, "concentration_unit": "M"}], "solvents": [{"review_completed": true, "name": "Water", "volume_fraction": 1}]}}, {"review_completed": true, "step_name": "Annealing", "method": "Thermal-annealing", "atmosphere": "Ambient air", "temperature": 475, "duration": 1800}]}, {"review_completed": true, "name": "Perovskite", "thickness": 150, "functionality": "Absorber", "deposition": [{"review_completed": true, "step_name": "Spin-coating", "method": "Spin-coating", "atmosphere": "Ambient air", "temperature": null, "duration": 5, "solution": {"review_completed": true, "volume": 2e-05, "solutes": [{"review_completed": true, "name": "PbI2", "concentration": 0.55, "concentration_unit": "M"}], "solvents": [{"review_completed": true, "name": "DMF", "volume_fraction": 1}]}}, {"review_completed": true, "step_name": "Annealing", "method": "Thermal-annealing", "atmosphere": "Ambient air", "temperature": 40, "duration": 180}, {"review_completed": true, "step_name": "Annealing", "method": "Thermal-annealing", "atmosphere": "Ambient air", "temperature": 100, "duration": 300}, {"review_completed": true, "step_name": "Spin-coating", "method": "Spin-coating", "atmosphere": "Ambient air", "duration": 20, "solution": {"review_completed": true, "volume": 0.0003, "solutes": [{"review_completed": true, "name": "CH3NH3", "concentration": 0.05, "concentration_unit": "M"}], "solvents": [{"review_completed": true, "name": "IPA", "volume_fraction": 1}]}}, {"review_completed": true, "step_name": "Annealing", "method": "Thermal-annealing", "atmosphere": "N2", "temperature": 100}]}, {"review_completed": true, "name": "spiro-OMeTAD", "thickness": 200, "functionality": "Hole-transport", "deposition": [{"review_completed": true, "step_name": "Spin-coating", "method": "Spin-coating", "atmosphere": "Ambient air", "duration": 30, "solution": {"review_completed": true, "volume": 7e-05, "solutes": [{"review_completed": true, "name": "spiro-MeOTAD", "concentration": 60, "concentration_unit": "mmol/L"}, {"review_completed": true, "name": "tBP", "concentration": 0.0288, "concentration_unit": "vol%"}, {"review_completed": true, "name": "Li-TFSI", "concentration": 9, "concentration_unit": "g/L"}], "solvents": [{"review_completed": true, "name": "Chlorobenzene", "volume_fraction": 1}]}}]}, {"review_completed": true, "name": "Au", "thickness": 100, "functionality": "Contact", "deposition": [{"review_completed": true, "step_name": "Evaporation", "method": "Thermal-evaporation", "atmosphere": "Vacuum"}]}]}, {"perovskite_composition": {"formula": "MAPbI3", "a_ions": [{"abbreviation": "MA", "common_name": "Methylammonium", "molecular_formula": "CH6N+", "coefficient": "1"}], "b_ions": [{"abbreviation": "Pb", "common_name": "Lead", "molecular_formula": "Pb2+", "coefficient": "1"}], "x_ions": [{"abbreviation": "I", "common_name": "Iodide", "molecular_formula": "I-", "coefficient": "3"}]}, "pce": {"value": 2.3, "unit": "%"}, "jsc": {"value": 9.6, "unit": "mA cm^-2"}, "voc": {"value": 0.669, "unit": "V"}, "ff": {"value": 36}, "active_area": {"value": 0.05}, "device_architecture": "nip", "number_devices": null, "averaged_quantites": null, "light_source": {"type": "AM 1.5G", "description": "xenon arc lamp", "light_intensity": 100}, "encapsulated": null, "stability": {"review_completed": true, "potential_bias": "Unknown"}, "layers": [{"review_completed": true, "name": "SLG", "functionality": "Substrate"}, {"review_completed": true, "name": "FTO", "thickness": null, "functionality": "Contact"}, {"review_completed": true, "name": "TiO2-c", "thickness": 150, "functionality": "Electron-transport", "deposition": [{"review_completed": true, "step_name": "Spin-coating", "method": "Spin-coating", "atmosphere": "Ambient air", "duration": 60, "solution": {"review_completed": true, "solutes": [{"review_completed": true, "name": "titanium isopropoxide", "concentration": 0.34, "concentration_unit": "M"}], "solvents": [{"review_completed": true, "name": "Ethanol", "volume_fraction": 1}]}}, {"review_completed": true, "step_name": "Annealing", "method": "Thermal-annealing", "atmosphere": "Ambient air", "temperature": 100}]}, {"review_completed": true, "name": "TiO2-mp", "thickness": 100, "functionality": "Electron-transport", "deposition": [{"review_completed": true, "step_name": "Spin-coating", "method": "Spin-coating", "atmosphere": "Ambient air", "duration": 30, "solution": {"review_completed": true, "solutes": [{"review_completed": true, "name": "TiO2-np"}], "solvents": [{"review_completed": true, "name": "Water", "volume_fraction": 1}]}}, {"review_completed": true, "step_name": "Annealing", "method": "Thermal-annealing", "atmosphere": "Ambient air", "temperature": 470, "duration": 1800}, {"review_completed": true, "step_name": "Dip-coating", "method": "Dip-coating", "atmosphere": "Ambient air", "temperature": 70, "duration": 20, "solution": {"temperature": 70, "solutes": [{"review_completed": true, "name": "TiCl4", "concentration": 0.05, "concentration_unit": "M"}], "solvents": [{"review_completed": true, "name": "Water", "volume_fraction": 1}]}}, {"review_completed": true, "step_name": "Annealing", "method": "Thermal-annealing", "atmosphere": "Ambient air", "temperature": 475, "duration": 1800}]}, {"review_completed": true, "name": "Perovskite", "thickness": 250, "functionality": "Absorber", "deposition": [{"review_completed": true, "step_name": "Spin-coating", "method": "Spin-coating", "atmosphere": "Ambient air", "temperature": null, "duration": 20, "solution": {"review_completed": true, "solutes": [{"review_completed": true, "name": "PbCl", "concentration": 1, "concentration_unit": "M"}, {"review_completed": true, "name": "CH3NH3I", "concentration": 3, "concentration_unit": "M"}], "solvents": [{"review_completed": true, "name": "DMF", "volume_fraction": 1}]}}, {"review_completed": true, "step_name": "Annealing", "method": "Thermal-annealing", "atmosphere": "N2", "temperature": 100}]}, {"review_completed": true, "name": "X60", "thickness": 200, "functionality": "Hole-transport", "deposition": [{"review_completed": true, "step_name": "Spin-coating", "method": "Spin-coating", "atmosphere": "Ambient air", "duration": 30, "solution": {"review_completed": true, "solutes": [{"review_completed": true, "name": "tBP", "concentration": 0.0288, "concentration_unit": "vol%"}, {"review_completed": true, "name": "Li-TFSI", "concentration": 9, "concentration_unit": "g/L"}, {"review_completed": true, "name": "X60", "concentration": 60, "concentration_unit": "mmol/L"}], "solvents": [{"review_completed": true, "name": "Chlorobenzene", "volume_fraction": 1}], "volume": 7e-05}}]}, {"review_completed": true, "name": "Au", "thickness": 100, "functionality": "Contact", "deposition": [{"review_completed": true, "step_name": "Evaporation", "method": "Thermal-evaporation", "atmosphere": "Vacuum"}]}]}, {"perovskite_composition": {"formula": "MAPbI3", "a_ions": [{"abbreviation": "MA", "common_name": "Methylammonium", "molecular_formula": "CH6N+", "coefficient": "1"}], "b_ions": [{"abbreviation": "Pb", "common_name": "Lead", "molecular_formula": "Pb2+", "coefficient": "1"}], "x_ions": [{"abbreviation": "I", "common_name": "Iodide", "molecular_formula": "I-", "coefficient": "3"}]}, "pce": {"value": 7.8, "unit": "%"}, "jsc": {"value": 17.2, "unit": "mA cm^-2"}, "voc": {"value": 0.796, "unit": "V"}, "ff": {"value": 57}, "active_area": {"value": 0.05}, "device_architecture": "nip", "number_devices": null, "averaged_quantites": null, "light_source": {"type": "AM 1.5G", "description": "xenon arc lamp", "light_intensity": 100}, "encapsulated": null, "stability": {"review_completed": true, "potential_bias": "Unknown"}, "layers": [{"review_completed": true, "name": "SLG", "functionality": "Substrate"}, {"review_completed": true, "name": "FTO", "thickness": null, "functionality": "Contact"}, {"review_completed": true, "name": "TiO2-c", "thickness": 150, "functionality": "Electron-transport", "deposition": [{"review_completed": true, "step_name": "Spin-coating", "method": "Spin-coating", "atmosphere": "Ambient air", "duration": 60, "solution": {"review_completed": true, "solutes": [{"review_completed": true, "name": "titanium isopropoxide", "concentration": 0.34, "concentration_unit": "M"}], "solvents": [{"review_completed": true, "name": "Ethanol", "volume_fraction": 1}]}}, {"review_completed": true, "step_name": "Annealing", "method": "Thermal-annealing", "atmosphere": "Ambient air", "temperature": 100}]}, {"review_completed": true, "name": "TiO2-mp", "thickness": 100, "functionality": "Electron-transport", "deposition": [{"review_completed": true, "step_name": "Spin-coating", "method": "Spin-coating", "atmosphere": "Ambient air", "duration": 30, "solution": {"review_completed": true, "solutes": [{"review_completed": true, "name": "TiO2-np"}], "solvents": [{"review_completed": true, "name": "Water", "volume_fraction": 1}]}}, {"review_completed": true, "step_name": "Annealing", "method": "Thermal-annealing", "atmosphere": "Ambient air", "temperature": 470, "duration": 1800}, {"review_completed": true, "step_name": "Dip-coating", "method": "Dip-coating", "atmosphere": "Ambient air", "temperature": 70, "duration": 20, "solution": {"temperature": 70, "solutes": [{"review_completed": true, "name": "TiCl4", "concentration": 0.05, "concentration_unit": "M"}], "solvents": [{"review_completed": true, "name": "Water", "volume_fraction": 1}]}}, {"review_completed": true, "step_name": "Annealing", "method": "Thermal-annealing", "atmosphere": "Ambient air", "temperature": 475, "duration": 1800}]}, {"review_completed": true, "name": "Perovskite", "thickness": 150, "functionality": "Absorber", "deposition": [{"review_completed": true, "step_name": "Spin-coating", "method": "Spin-coating", "atmosphere": "Ambient air", "temperature": null, "duration": 5, "solution": {"review_completed": true, "volume": 2e-05, "solutes": [{"review_completed": true, "name": "PbI2", "concentration": 0.55, "concentration_unit": "M"}], "solvents": [{"review_completed": true, "name": "DMF", "volume_fraction": 1}]}}, {"review_completed": true, "step_name": "Annealing", "method": "Thermal-annealing", "atmosphere": "Ambient air", "temperature": 40, "duration": 180}, {"review_completed": true, "step_name": "Annealing", "method": "Thermal-annealing", "atmosphere": "Ambient air", "temperature": 100, "duration": 300}, {"review_completed": true, "step_name": "Spin-coating", "method": "Spin-coating", "atmosphere": "Ambient air", "duration": 20, "solution": {"review_completed": true, "volume": 0.0003, "solutes": [{"review_completed": true, "name": "CH3NH3", "concentration": 0.05, "concentration_unit": "M"}], "solvents": [{"review_completed": true, "name": "IPA", "volume_fraction": 1}]}}, {"review_completed": true, "step_name": "Annealing", "method": "Thermal-annealing", "atmosphere": "N2", "temperature": 100}]}, {"review_completed": true, "name": "X60", "thickness": 200, "functionality": "Hole-transport", "deposition": [{"review_completed": true, "step_name": "Spin-coating", "method": "Spin-coating", "atmosphere": "Ambient air", "duration": 30, "solution": {"review_completed": true, "volume": 7e-05, "solutes": [{"review_completed": true, "name": "tBP", "concentration": 0.0288, "concentration_unit": "vol%"}, {"review_completed": true, "name": "Li-TFSI", "concentration": 9, "concentration_unit": "g/L"}, {"review_completed": true, "name": "X60", "concentration": 60, "concentration_unit": "mmol/L"}], "solvents": [{"review_completed": true, "name": "Chlorobenzene", "volume_fraction": 1}]}}]}, {"review_completed": true, "name": "Au", "thickness": 100, "functionality": "Contact", "deposition": [{"review_completed": true, "step_name": "Evaporation", "method": "Thermal-evaporation", "atmosphere": "Vacuum"}]}]}]}
