Repository: lamalab-org/perla-extract

# PERLA Extract

Turn photovoltaic papers and supporting information into source-linked device,
performance, processing and stability records.

## Extract a paper

```bash
export OPENAI_API_KEY="your-openai-key"
perla-extract --pdf paper.pdf --supplement paper_si.pdf \
  --model openai/gpt-6.1-sol \
  --max-output-tokens 40000 \
  --output-dir results/paper
```

Docling parses the paper and SI. Open `extraction.json` for records and
`report.json` for usage and issues. Omit `--supplement` when there is no SI.

| Optional pass | When to use it |
| --- | --- |
| Refinement | Test whether one source-and-draft review improves accuracy enough to justify its cost |
| Enrichment | Produce separate composition/processing interpretations for database export |

Both are off by default. [Stage and context details](docs/workflows/extraction.md)
and [other providers](docs/workflows/open-models.md) are documented separately.

## Compare two extraction choices

```bash
cp examples/experiment.toml my-experiment.toml

# Edit my-experiment.toml: model, paper/SI paths and control/treatment settings.
perla-experiment my-experiment.toml --check
perla-experiment my-experiment.toml
```

Open the generated `summary.md` first; `figure-data/` contains plotting tables.
Build [model-generated development references](benchmarks/development) to tune
Astra versus cheaper models; evaluate frozen choices on the [human test set](benchmarks/test).
[Experiment guide](docs/workflows/extraction-ablations.md).

# Data Directory

This directory contains extraction results and ground truth data used for training, optimization, and evaluation of the Perovscribe pipeline.

## Directory Structure

```
data/
├── extractions/          # Extraction results from various sources
│   ├── humans/          # Human-annotated extractions
│   │   ├── Consensus/   # Consensus extractions between different human annotators
│   │   ├── Bear/        # Individual human annotator (anonymized)
│   │   ├── Bee/         # Individual human annotator (anonymized)
│   │   └── ...          # Additional anonymized human annotators
│   ├── claude-opus-4-1-20250805/  # LLM model extractions
│   ├── gpt-4o-2024-08-06/         # LLM model extractions
│   └── ...              # Additional LLM model extraction folders
└── ground_truth/        # Manually checked and corrected gold standard data
    ├── dev/             # Development set used to build and optimize the pipeline
    └── test/            # Test set used to evaluate the pipeline
```

## Extractions

The `extractions/` directory contains structured data extracted from scientific papers about perovskite solar cells. Each subdirectory represents a different extraction source:

### Human Extractions (`extractions/humans/`)

- **Consensus/**: Contains consensus extractions that represent agreement between different human annotators. These are used as a reference for human performance evaluation.
- **Individual Annotators**: Folders with anonymized names (e.g., Bear, Bee, Dove, etc.) contain extractions made by individual human annotators. These are used to study inter-annotator agreement and human performance variability.

### LLM Model Extractions

Folders named after LLM models (e.g., `claude-opus-4-1-20250805/`, `gpt-4o-2024-08-06/`) contain extractions generated by different language models. These are used to:
- Compare model performance
- Evaluate extraction quality
- Benchmark against ground truth and human performance

## Ground Truth

The `ground_truth/` directory contains manually checked and corrected extractions that serve as the gold standard for evaluation:

- **dev/**: Development set used during pipeline development and optimization. This data was used to:
  - Build the extraction pipeline
  - Optimize prompts and parameters
  - Tune model configurations

- **test/**: Test set used for final evaluation of the pipeline. This data was:
  - Held out during development
  - Used to evaluate model performance
  - Used to compare against human performance

## File Format

All extraction files are JSON files following the Perovscribe data schema. Each file is named using the paper's DOI (e.g., `10.1002--adfm.201500335.json`).

## Usage

### Evaluating Model Performance

Compare model extractions against the test set:

```bash
perovscribe evaluate src/perovscribe/data/extractions/claude-opus-4-1-20250805/ src/perovscribe/data/ground_truth/test/
```

### Evaluating Human Performance

Compare human consensus extractions against the test set:

```bash
perovscribe evaluate src/perovscribe/data/extractions/humans/Consensus/ src/perovscribe/data/ground_truth/test/
```

### Comparing Individual Annotators

Compare individual human annotator extractions:

```bash
perovscribe evaluate src/perovscribe/data/extractions/humans/Bear/ src/perovscribe/data/extractions/humans/Consensus/
```

File: src/perovscribe/data/extractions/humans/Fox/10.1002--adfm.201904856.json
{"doi": "10.1002/adfm.201904856", "author": "Yuxin Liu", "cells": [{"perovskite_composition": {"formula": "", "a_ions": [], "b_ions": [], "x_ions": []}, "pce": {"value": 20.19, "unit": "%"}, "jsc": {"value": 23.64, "unit": "mA cm^-2"}, "voc": {"value": 1.14, "unit": "V"}, "ff": {"value": 75.08}, "active_area": {"value": 0.1}, "device_architecture": "nip", "number_devices": 15, "averaged_quantites": true, "light_source": {"type": "AM 1.5G", "light_intensity": 100}, "encapsulated": null, "stability": {"time": 720, "PCE_after_1000_hours": 18.63, "potential_bias": "Open circuit", "review_completed": true}, "layers": [{"name": "FTO", "thickness": null, "functionality": "Substrate"}, {"name": "c-TiO2", "thickness": null, "functionality": "Electron-transport"}, {"name": "m-TiO2", "thickness": null, "functionality": "Electron-transport"}, {"name": "Cs0.05FA0.81MA0.14PbI2.55Br0.45", "thickness": null, "functionality": "Absorber"}, {"name": "DTB(3%DEG)", "thickness": null, "functionality": "Hole-transport"}, {"name": "Au", "thickness": 100, "functionality": "Contact"}]}, {"perovskite_composition": {"formula": "", "a_ions": [], "b_ions": [], "x_ions": []}, "pce": {"value": 19.65, "unit": "%"}, "jsc": {"value": 25.01, "unit": "mA cm^-2"}, "voc": {"value": 1.1, "unit": "V"}, "ff": {"value": 71.48}, "active_area": {"value": 0.1}, "device_architecture": "nip", "number_devices": 15, "averaged_quantites": true, "light_source": {"type": "AM 1.5G", "light_intensity": 100}, "encapsulated": null, "stability": {"time": 720, "PCE_after_1000_hours": 17.26, "potential_bias": "Open circuit", "review_completed": true}, "layers": [{"name": "FTO", "thickness": null, "functionality": "Substrate"}, {"name": "c-TiO2", "thickness": null, "functionality": "Electron-transport"}, {"name": "m-TiO2", "thickness": null, "functionality": "Electron-transport"}, {"name": "Cs0.05FA0.81MA0.14PbI2.55Br0.45", "thickness": null, "functionality": "Absorber"}, {"name": "DTB(3%DEG)", "thickness": null, "functionality": "Hole-transport"}, {"name": "Au", "thickness": 100, "functionality": "Contact"}]}, {"perovskite_composition": {"formula": "", "a_ions": [], "b_ions": [], "x_ions": []}, "pce": {"value": 17.82, "unit": "%"}, "jsc": {"value": 23.53, "unit": "mA cm^-2"}, "voc": {"value": 1.05, "unit": "V"}, "ff": {"value": 72.42}, "active_area": {"value": 0.1}, "device_architecture": "nip", "number_devices": 15, "averaged_quantites": true, "light_source": {"type": "AM 1.5G", "light_intensity": 100}, "encapsulated": null, "stability": {"time": 720, "PCE_after_1000_hours": 15.59, "potential_bias": "Open circuit", "review_completed": true}, "layers": [{"name": "FTO", "thickness": null, "functionality": "Substrate"}, {"name": "c-TiO2", "thickness": null, "functionality": "Electron-transport"}, {"name": "m-TiO2", "thickness": null, "functionality": "Electron-transport"}, {"name": "Cs0.05FA0.81MA0.14PbI2.55Br0.45", "thickness": null, "functionality": "Absorber"}, {"name": "DTB(3%DEG)", "thickness": null, "functionality": "Hole-transport"}, {"name": "Au", "thickness": 100, "functionality": "Contact"}]}]}

File: src/perovscribe/data/extractions/humans/Fox/10.1002--adfm.202002342.json
{"doi": "10.1002/adfm.202002342", "author": "Yuxin Liu", "cells": [{"perovskite_composition": {"formula": "", "a_ions": [], "b_ions": [], "x_ions": []}, "pce": {"value": 1.91, "unit": "%"}, "jsc": {"value": 2.58, "unit": "mA cm^-2"}, "voc": {"value": 1.1, "unit": "V"}, "ff": {"value": 0}, "active_area": {"value": 0.08}, "device_architecture": "nip", "number_devices": null, "averaged_quantites": null, "light_source": {"type": "AM 1.5G", "light_intensity": 100}, "encapsulated": null, "stability": {"time": 1632, "humidity": 68, "PCE_after_1000_hours": 1.25, "potential_bias": "Open circuit", "review_completed": true}, "layers": [{"name": "FTO", "thickness": null, "functionality": "Substrate"}, {"name": "C-TiO2", "thickness": null, "functionality": "Electron-transport", "deposition": [{"method": "Spray pyrolysis", "atmosphere": "Air", "temperature": null, "duration": null}]}, {"name": "Cs2AgBiBr6", "thickness": null, "functionality": "Absorber", "deposition": [{"method": "Spin-coating", "atmosphere": "N2", "temperature": 285, "duration": 1200, "solution": {"volume": null, "temperature": null, "solvents": [{"name": "DMSO", "volume_fraction": null}]}}]}, {"name": "P3HT", "thickness": 65, "functionality": "Hole-transport", "deposition": [{"method": "Spin-coating", "atmosphere": "N2", "temperature": 100, "duration": 900, "solution": {"volume": null, "temperature": null, "solutes": [{"name": "P3HT", "concentration": 15, "concentration_unit": "mg/L"}], "solvents": [{"name": "1,2-dichlorobenzene", "volume_fraction": null}]}}]}, {"name": "Cu", "thickness": 60, "functionality": "Contact", "deposition": [{"method": "Thermal evaporation", "atmosphere": "Vacuum", "temperature": null, "duration": null}]}]}]}

File: src/perovscribe/data/extractions/humans/Fox/10.1002--adfm.202212698.json
{"doi": "10.1002/adfm.202212698", "author": "Yuxin Liu", "cells": [{"perovskite_composition": {"formula": "", "a_ions": [], "b_ions": [], "x_ions": []}, "pce": {"value": 22.65, "unit": "%"}, "jsc": {"value": 25.43, "unit": "mA cm^-2"}, "voc": {"value": 1.092, "unit": "V"}, "ff": {"value": 81.58}, "active_area": {"value": 0.09}, "device_architecture": "nip", "number_devices": null, "averaged_quantites": false, "light_source": {"type": "AM 1.5G", "light_intensity": 100}, "encapsulated": false, "stability": {"potential_bias": "Open circuit"}, "layers": [{"name": "ITO", "thickness": null, "functionality": "Contact"}, {"name": "SnO2", "thickness": null, "functionality": "Electron-transport"}, {"name": "(FAPbI3)0.95(MAPbBr3)0.05", "thickness": null, "functionality": "Absorber", "deposition": [{"method": "Spin-coating", "atmosphere": "N2", "temperature": 120, "duration": 1800, "solution": {"volume": null, "temperature": null, "solvents": [{"name": "DMSO", "volume_fraction": null}, {"name": "DMF", "volume_fraction": null}]}}]}, {"name": "Spiro-OMeTAD", "thickness": null, "functionality": "Hole-transport", "deposition": [{"method": "Spin-coating", "atmosphere": "N2", "temperature": null, "duration": null, "solution": {"volume": null, "temperature": null, "solutes": [{"name": "Spiro-OMeTAD", "concentration": 72.3, "concentration_unit": "mg/L"}, {"name": "Li-TFSi", "concentration": 260, "concentration_unit": "mg/L"}, {"name": "tBP", "concentration": 29, "concentration_unit": "mg/L"}], "solvents": [{"name": "chlorobenzene", "volume_fraction": null}]}}]}, {"name": "Au", "thickness": 80, "functionality": "Contact"}]}, {"perovskite_composition": {"formula": "", "a_ions": [], "b_ions": [], "x_ions": []}, "pce": {"value": 22.04, "unit": "%"}, "jsc": {"value": 24.11, "unit": "mA cm^-2"}, "voc": {"value": 1.134, "unit": "V"}, "ff": {"value": 80.47}, "active_area": {"value": 0.09}, "device_architecture": "nip", "number_devices": null, "averaged_quantites": false, "light_source": {"type": "AM 1.5G", "light_intensity": 100}, "encapsulated": false, "stability": {"time": 1000, "light_intensity": 100, "PCE_after_1000_hours": 19.84, "potential_bias": "Open circuit"}, "layers": [{"name": "ITO", "thickness": null, "functionality": "Contact"}, {"name": "SnO2", "thickness": null, "functionality": "Electron-transport"}, {"name": "MFCl", "thickness": null, "functionality": "Other", "deposition": [{"method": "Spin-coating", "atmosphere": "N2", "temperature": 100, "duration": 300, "solution": {"volume": null, "temperature": null, "solutes": [{"name": "MFCl", "concentration": 0.75, "concentration_unit": "mg/L"}], "solvents": [{"name": "isopropanol", "volume_fraction": null}]}}]}, {"name": "(FAPbI3)0.95(MAPbBr3)0.05", "thickness": null, "functionality": "Absorber", "deposition": [{"method": "Spin-coating", "atmosphere": "N2", "temperature": 120, "duration": 1800, "solution": {"volume": null, "temperature": null, "solvents": [{"name": "DMSO", "volume_fraction": null}, {"name": "DMF", "volume_fraction": null}]}}]}, {"name": "MFCl", "thickness": null, "functionality": "Other", "deposition": [{"method": "Spin-coating", "atmosphere": "N2", "temperature": 100, "duration": 300, "solution": {"volume": null, "temperature": null, "solutes": [{"name": "MFCl", "concentration": 0.75, "concentration_unit": "mg/L"}], "solvents": [{"name": "isopropanol", "volume_fraction": null}]}}]}, {"name": "Spiro-OMeTAD", "thickness": null, "functionality": "Hole-transport", "deposition": [{"method": "Spin-coating", "atmosphere": "N2", "temperature": null, "duration": null, "solution": {"volume": null, "temperature": null, "solutes": [{"name": "Spiro-OMeTAD", "concentration": 72.3, "concentration_unit": "mg/L"}, {"name": "Li-TFSi", "concentration": 260, "concentration_unit": "mg/L"}, {"name": "tBP", "concentration": 29, "concentration_unit": "mg/L"}], "solvents": [{"name": "chlorobenzene", "volume_fraction": null}]}}]}, {"name": "Au", "thickness": 80, "functionality": "Contact"}]}, {"perovskite_composition": {"formula": "", "a_ions": [], "b_ions": [], "x_ions": []}, "pce": {"value": 24.4, "unit": "%"}, "jsc": {"value": 25.36, "unit": "mA cm^-2"}, "voc": {"value": 1.158, "unit": "V"}, "ff": {"value": 83.1}, "active_area": {"value": 0.09}, "device_architecture": "nip", "number_devices": null, "averaged_quantites": false, "light_source": {"type": "AM 1.5G", "light_intensity": 100}, "encapsulated": false, "stability": {"potential_bias": "Open circuit"}, "layers": [{"name": "ITO", "thickness": null, "functionality": "Contact"}, {"name": "SnO2", "thickness": null, "functionality": "Electron-transport"}, {"name": "MFCl", "thickness": null, "functionality": "Other", "deposition": [{"method": "Spin-coating", "atmosphere": "N2", "temperature": 100, "duration": 300, "solution": {"volume": null, "temperature": null, "solutes": [{"name": "MFCl", "concentration": 0.75, "concentration_unit": "mg/L"}], "solvents": [{"name": "isopropanol", "volume_fraction": null}]}}]}, {"name": "(FAPbI3)0.95(MAPbBr3)0.05", "thickness": null, "functionality": "Absorber", "deposition": [{"method": "Spin-coating", "atmosphere": "N2", "temperature": 120, "duration": 1800, "solution": {"volume": null, "temperature": null, "solvents": [{"name": "DMSO", "volume_fraction": null}, {"name": "DMF", "volume_fraction": null}]}}]}, {"name": "MFCl", "thickness": null, "functionality": "Other", "deposition": [{"method": "Spin-coating", "atmosphere": "N2", "temperature": 100, "duration": 300, "solution": {"volume": null, "temperature": null, "solutes": [{"name": "MFCl", "concentration": 0.75, "concentration_unit": "mg/L"}], "solvents": [{"name": "isopropanol", "volume_fraction": null}]}}]}, {"name": "Spiro-OMeTAD", "thickness": null, "functionality": "Hole-transport", "deposition": [{"method": "Spin-coating", "atmosphere": "N2", "temperature": null, "duration": null, "solution": {"volume": null, "temperature": null, "solutes": [{"name": "Spiro-OMeTAD", "concentration": 72.3, "concentration_unit": "mg/L"}, {"name": "Li-TFSi", "concentration": 260, "concentration_unit": "mg/L"}, {"name": "tBP", "concentration": 29, "concentration_unit": "mg/L"}], "solvents": [{"name": "chlorobenzene", "volume_fraction": null}]}}]}, {"name": "Au", "thickness": 80, "functionality": "Contact"}]}, {"perovskite_composition": {"formula": "", "a_ions": [], "b_ions": [], "x_ions": []}, "pce": {"value": 20.01, "unit": "%"}, "jsc": {"value": 23.77, "unit": "mA cm^-2"}, "voc": {"value": 1.086, "unit": "V"}, "ff": {"value": 77.43}, "active_area": {"value": 0.09}, "device_architecture": "nip", "number_devices": null, "averaged_quantites": false, "light_source": {"type": "AM 1.5G", "light_intensity": 100}, "encapsulated": false, "stability": {"time": 1000, "light_intensity": 100, "PCE_after_1000_hours": 10, "potential_bias": "Open circuit"}, "layers": [{"name": "ITO", "thickness": null, "functionality": "Contact"}, {"name": "SnO2", "thickness": null, "functionality": "Electron-transport"}, {"name": "(FAPbI3)0.95(MAPbBr3)0.05", "thickness": null, "functionality": "Absorber", "deposition": [{"method": "Spin-coating", "atmosphere": "N2", "temperature": 120, "duration": 1800, "solution": {"volume": null, "temperature": null, "solvents": [{"name": "DMSO", "volume_fraction": null}, {"name": "DMF", "volume_fraction": null}]}}]}, {"name": "Spiro-OMeTAD", "thickness": null, "functionality": "Hole-transport", "deposition": [{"method": "Spin-coating", "atmosphere": "N2", "temperature": null, "duration": null, "solution": {"volume": null, "temperature": null, "solutes": [{"name": "Spiro-OMeTAD", "concentration": 72.3, "concentration_unit": "mg/L"}, {"name": "Li-TFSi", "concentration": 260, "concentration_unit": "mg/L"}, {"name": "tBP", "concentration": 29, "concentration_unit": "mg/L"}], "solvents": [{"name": "chlorobenzene", "volume_fraction": null}]}}]}, {"name": "Au", "thickness": 80, "functionality": "Contact"}]}]}

File: src/perovscribe/data/extractions/humans/Fox/10.1002--aenm.201802051.json
{"doi": "10.1002/aenm.201802051", "author": "Yuxin Liu", "cells": [{"perovskite_composition": {"formula": "", "a_ions": [], "b_ions": [], "x_ions": []}, "pce": {"value": 1.2, "unit": "%"}, "jsc": {"value": 3.7, "unit": "mA cm^-2"}, "voc": {"value": 0.63, "unit": "V"}, "ff": {"value": 51.4}, "active_area": {"value": 0.2}, "device_architecture": "nip", "number_devices": null, "averaged_quantites": null, "light_source": {"type": "AM 1.5G", "light_intensity": 100}, "encapsulated": null, "stability": {"time": 720, "humidity": 60, "temperature": 20, "PCE_after_1000_hours": 1.2, "potential_bias": "Open circuit", "review_completed": true}, "layers": [{"name": "FTO", "thickness": null, "functionality": "Substrate"}, {"name": "c-TiO2", "thickness": null, "functionality": "Electron-transport"}, {"name": "m-TiO2", "thickness": null, "functionality": "Electron-transport"}, {"name": "AgBiI4", "thickness": null, "functionality": "Absorber"}, {"name": "PTAA", "thickness": null, "functionality": "Hole-transport"}, {"name": "Au", "thickness": 70, "functionality": "Contact"}]}, {"perovskite_composition": {"formula": "", "a_ions": [], "b_ions": [], "x_ions": []}, "pce": {"value": 2.18, "unit": "%"}, "jsc": {"value": 5.24, "unit": "mA cm^-2"}, "voc": {"value": 0.67, "unit": "V"}, "ff": {"value": 62.09}, "active_area": {"value": 0.2}, "device_architecture": "nip", "number_devices": null, "averaged_quantites": null, "light_source": {"type": "AM 1.5G", "light_intensity": 100}, "encapsulated": null, "stability": {"time": 720, "humidity": 60, "temperature": 20, "PCE_after_1000_hours": 2.18, "potential_bias": "Open circuit", "review_completed": true}, "layers": [{"name": "FTO", "thickness": null, "functionality": "Substrate"}, {"name": "c-TiO2", "thickness": null, "functionality": "Electron-transport"}, {"name": "m-TiO2", "thickness": null, "functionality": "Electron-transport"}, {"name": "AgBiI4", "thickness": null, "functionality": "Absorber"}, {"name": "PTAA", "thickness": null, "functionality": "Hole-transport"}, {"name": "Au", "thickness": 70, "functionality": "Contact"}]}, {"perovskite_composition": {"formula": "", "a_ions": [], "b_ions": [], "x_ions": []}, "pce": {"value": 1.6, "unit": "%"}, "jsc": {"value": 4.42, "unit": "mA cm^-2"}, "voc": {"value": 0.63, "unit": "V"}, "ff": {"value": 57.6}, "active_area": {"value": 0.2}, "device_architecture": "nip", "number_devices": null, "averaged_quantites": null, "light_source": {"type": "AM 1.5G", "light_intensity": 100}, "encapsulated": null, "stability": {"time": 720, "humidity": 60, "temperature": 20, "PCE_after_1000_hours": 1.6, "potential_bias": "Open circuit", "review_completed": true}, "layers": [{"name": "FTO", "thickness": null, "functionality": "Substrate"}, {"name": "c-TiO2", "thickness": null, "functionality": "Electron-transport"}, {"name": "m-TiO2", "thickness": null, "functionality": "Electron-transport"}, {"name": "AgBiI4", "thickness": null, "functionality": "Absorber"}, {"name": "PTAA", "thickness": null, "functionality": "Hole-transport"}, {"name": "Au", "thickness": 70, "functionality": "Contact"}]}, {"perovskite_composition": {"formula": "", "a_ions": [], "b_ions": [], "x_ions": []}, "pce": {"value": 2.6, "unit": "%"}, "jsc": {"value": 6.04, "unit": "mA cm^-2"}, "voc": {"value": 0.69, "unit": "V"}, "ff": {"value": 62.4}, "active_area": {"value": 0.2}, "device_architecture": "nip", "number_devices": null, "averaged_quantites": null, "light_source": {"type": "AM 1.5G", "light_intensity": 100}, "encapsulated": null, "stability": {"time": 720, "humidity": 60, "temperature": 20, "PCE_after_1000_hours": 2.6, "potential_bias": "Open circuit", "review_completed": true}, "layers": [{"name": "FTO", "thickness": null, "functionality": "Substrate"}, {"name": "c-TiO2", "thickness": null, "functionality": "Electron-transport"}, {"name": "m-TiO2", "thickness": null, "functionality": "Electron-transport"}, {"name": "AgBiI4", "thickness": null, "functionality": "Absorber"}, {"name": "PTAA", "thickness": null, "functionality": "Hole-transport"}, {"name": "Au", "thickness": 70, "functionality": "Contact"}]}]}

File: src/perovscribe/data/extractions/humans/Fox/10.1002--aenm.201802346.json
{"doi": "10.1002/aenm.201802346", "author": "Yuxin Liu", "cells": [{"perovskite_composition": {"formula": "", "a_ions": [], "b_ions": [], "x_ions": []}, "pce": {"value": 9.2, "unit": "%"}, "jsc": {"value": 7.45, "unit": "mA cm^-2"}, "voc": {"value": 1.536, "unit": "V"}, "ff": {"value": 80.2}, "active_area": {"value": 0.09}, "device_architecture": "nip", "number_devices": null, "averaged_quantites": null, "light_source": {"type": "AM 1.5G", "light_intensity": 100}, "encapsulated": null, "stability": null, "layers": [{"name": "FTO", "thickness": null, "functionality": "Substrate"}, {"name": "c-TiO2", "thickness": null, "functionality": "Electron-transport", "deposition": [{"method": "Spin-coating", "atmosphere": "Air", "temperature": null, "duration": null, "solution": {"volume": null, "temperature": null, "solvents": [{"name": "ethanol", "volume_fraction": null}]}}]}, {"name": "m-TiO2", "thickness": null, "functionality": "Electron-transport", "deposition": [{"method": "Spin-coating", "atmosphere": "Air", "temperature": null, "duration": null}]}, {"name": "CsPb0.97Yb0.03Br3", "thickness": 400, "functionality": "Absorber", "deposition": [{"method": "Spin-coating", "atmosphere": "Air", "temperature": 90, "duration": null, "solution": {"volume": null, "temperature": null, "solutes": [{"name": "PbBr2", "concentration": 1, "concentration_unit": "M"}, {"name": "SmBr3", "concentration": 0.03, "concentration_unit": "M"}], "solvents": [{"name": "DMF", "volume_fraction": null}]}}, {"method": "Spin-coating", "atmosphere": "Air", "temperature": 250, "duration": null, "solution": {"volume": null, "temperature": null, "solutes": [{"name": "CsBr", "concentration": 0.07, "concentration_unit": "M"}], "solvents": [{"name": "methanol", "volume_fraction": null}]}}], "review_completed": true}, {"name": "Carbon", "thickness": null, "functionality": "Contact", "deposition": [{"method": "Doctor blading", "atmosphere": "Air", "temperature": null, "duration": null}]}]}, {"perovskite_composition": {"formula": "", "a_ions": [], "b_ions": [], "x_ions": []}, "pce": {"value": 10.14, "unit": "%"}, "jsc": {"value": 7.48, "unit": "mA cm^-2"}, "voc": {"value": 1.594, "unit": "V"}, "ff": {"value": 85.1}, "active_area": {"value": 0.09}, "device_architecture": "nip", "number_devices": null, "averaged_quantites": null, "light_source": {"type": "AM 1.5G", "light_intensity": 100}, "encapsulated": null, "stability": {"time": 2640, "humidity": 80, "temperature": 25, "potential_bias": "Open circuit", "light_intensity": 100, "PCE_after_1000_hours": 9.633, "review_completed": true}, "layers": [{"name": "FTO", "thickness": null, "functionality": "Substrate"}, {"name": "c-TiO2", "thickness": null, "functionality": "Electron-transport", "deposition": [{"method": "Spin-coating", "atmosphere": "Air", "temperature": null, "duration": null, "solution": {"volume": null, "temperature": null, "solvents": [{"name": "ethanol", "volume_fraction": null}]}}]}, {"name": "m-TiO2", "thickness": null, "functionality": "Electron-transport", "deposition": [{"method": "Spin-coating", "atmosphere": "Air", "temperature": null, "duration": null}]}, {"name": "CsPb0.97Sm0.03Br3", "thickness": 400, "functionality": "Absorber", "deposition": [{"method": "Spin-coating", "atmosphere": "Air", "temperature": 90, "duration": null, "solution": {"volume": null, "temperature": null, "solutes": [{"name": "PbBr2", "concentration": 1, "concentration_unit": "M"}, {"name": "SmBr3", "concentration": 0.03, "concentration_unit": "M"}], "solvents": [{"name": "DMF", "volume_fraction": null}]}}, {"method": "Spin-coating", "atmosphere": "Air", "temperature": 250, "duration": null, "solution": {"volume": null, "temperature": null, "solutes": [{"name": "CsBr", "concentration": 0.07, "concentration_unit": "M"}], "solvents": [{"name": "methanol", "volume_fraction": null}]}}]}, {"name": "Carbon", "thickness": null, "functionality": "Contact", "deposition": [{"method": "Doctor blading", "atmosphere": "Air", "temperature": null, "duration": null}]}]}, {"perovskite_composition": {"formula": "", "a_ions": [], "b_ions": [], "x_ions": []}, "pce": {"value": 6.99, "unit": "%"}, "jsc": {"value": 6.94, "unit": "mA cm^-2"}, "voc": {"value": 1.325, "unit": "V"}, "ff": {"value": 74.5}, "active_area": {"value": 0.09}, "device_architecture": "nip", "number_devices": null, "averaged_quantites": null, "light_source": {"type": "AM 1.5G", "light_intensity": 100}, "encapsulated": null, "stability": {"review_completed": true, "time": 2640, "light_intensity": 100, "humidity": 0, "temperature": 80, "PCE_after_1000_hours": 5.35, "potential_bias": "Open circuit"}, "layers": [{"name": "FTO", "thickness": null, "functionality": "Substrate"}, {"name": "c-TiO2", "thickness": null, "functionality": "Electron-transport", "deposition": [{"method": "Spin-coating", "atmosphere": "Air", "temperature": null, "duration": null, "solution": {"volume": null, "temperature": null, "solvents": [{"name": "ethanol", "volume_fraction": null}]}}]}, {"name": "m-TiO2", "thickness": null, "functionality": "Electron-transport", "deposition": [{"method": "Spin-coating", "atmosphere": "Air", "temperature": null, "duration": null}]}, {"review_completed": true, "name": "CsPbBr3", "thickness": 400, "functionality": "Absorber", "deposition": [{"method": "Spin-coating", "atmosphere": "Air", "temperature": 90, "duration": null, "solution": {"volume": null, "temperature": null, "solutes": [{"name": "PbBr2", "concentration": 1, "concentration_unit": "M"}, {"name": "SmBr3", "concentration": 0.03, "concentration_unit": "M"}], "solvents": [{"name": "DMF", "volume_fraction": null}]}}, {"method": "Spin-coating", "atmosphere": "Air", "temperature": 250, "duration": null, "solution": {"volume": null, "temperature": null, "solutes": [{"name": "CsBr", "concentration": 0.07, "concentration_unit": "M"}], "solvents": [{"name": "methanol", "volume_fraction": null}]}}]}, {"name": "Carbon", "thickness": null, "functionality": "Contact", "deposition": [{"method": "Doctor blading", "atmosphere": "Air", "temperature": null, "duration": null}]}]}, {"perovskite_composition": {"formula": "", "a_ions": [], "b_ions": [], "x_ions": []}, "pce": {"value": 9.75, "unit": "%"}, "jsc": {"value": 7.45, "unit": "mA cm^-2"}, "voc": {"value": 1.573, "unit": "V"}, "ff": {"value": 83.2}, "active_area": {"value": 0.09}, "device_architecture": "nip", "number_devices": null, "averaged_quantites": null, "light_source": {"type": "AM 1.5G", "light_intensity": 100}, "encapsulated": null, "stability": null, "layers": [{"name": "FTO", "thickness": null, "functionality": "Substrate"}, {"name": "c-TiO2", "thickness": null, "functionality": "Electron-transport", "deposition": [{"method": "Spin-coating", "atmosphere": "Air", "temperature": null, "duration": null, "solution": {"volume": null, "temperature": null, "solvents": [{"name": "ethanol", "volume_fraction": null}]}}]}, {"name": "m-TiO2", "thickness": null, "functionality": "Electron-transport", "deposition": [{"method": "Spin-coating", "atmosphere": "Air", "temperature": null, "duration": null}]}, {"name": "CsPb0.97Ho0.03Br3", "thickness": 400, "functionality": "Absorber", "deposition": [{"method": "Spin-coating", "atmosphere": "Air", "temperature": 90, "duration": null, "solution": {"volume": null, "temperature": null, "solutes": [{"name": "PbBr2", "concentration": 1, "concentration_unit": "M"}, {"name": "SmBr3", "concentration": 0.03, "concentration_unit": "M"}], "solvents": [{"name": "DMF", "volume_fraction": null}]}}, {"method": "Spin-coating", "atmosphere": "Air", "temperature": 250, "duration": null, "solution": {"volume": null, "temperature": null, "solutes": [{"name": "CsBr", "concentration": 0.07, "concentration_unit": "M"}], "solvents": [{"name": "methanol", "volume_fraction": null}]}}], "review_completed": true}, {"name": "Carbon", "thickness": null, "functionality": "Contact", "deposition": [{"method": "Doctor blading", "atmosphere": "Air", "temperature": null, "duration": null}]}]}, {"perovskite_composition": {"formula": "", "a_ions": [], "b_ions": [], "x_ions": []}, "pce": {"value": 6.99, "unit": "%"}, "jsc": {"value": 6.94, "unit": "mA cm^-2"}, "voc": {"value": 1.325, "unit": "V"}, "ff": {"value": 74.5}, "active_area": {"value": 0.09}, "device_architecture": "nip", "number_devices": null, "averaged_quantites": null, "light_source": {"type": "AM 1.5G", "light_intensity": 100}, "encapsulated": null, "stability": {"review_completed": true, "time": 2640, "light_intensity": 100, "humidity": 80, "temperature": 25, "PCE_after_1000_hours": 6.64, "potential_bias": "Open circuit"}, "layers": [{"name": "FTO", "thickness": null, "functionality": "Substrate"}, {"name": "c-TiO2", "thickness": null, "functionality": "Electron-transport", "deposition": [{"method": "Spin-coating", "atmosphere": "Air", "temperature": null, "duration": null, "solution": {"volume": null, "temperature": null, "solvents": [{"name": "ethanol", "volume_fraction": null}]}}]}, {"name": "m-TiO2", "thickness": null, "functionality": "Electron-transport", "deposition": [{"method": "Spin-coating", "atmosphere": "Air", "temperature": null, "duration": null}]}, {"name": "CsPbBr3", "thickness": 400, "functionality": "Absorber", "deposition": [{"method": "Spin-coating", "atmosphere": "Air", "temperature": 90, "duration": null, "solution": {"volume": null, "temperature": null, "solutes": [{"name": "PbBr2", "concentration": 1, "concentration_unit": "M"}, {"name": "SmBr3", "concentration": 0.03, "concentration_unit": "M"}], "solvents": [{"name": "DMF", "volume_fraction": null}]}}, {"method": "Spin-coating", "atmosphere": "Air", "temperature": 250, "duration": null, "solution": {"volume": null, "temperature": null, "solutes": [{"name": "CsBr", "concentration": 0.07, "concentration_unit": "M"}], "solvents": [{"name": "methanol", "volume_fraction": null}]}}], "review_completed": true}, {"name": "Carbon", "thickness": null, "functionality": "Contact", "deposition": [{"method": "Doctor blading", "atmosphere": "Air", "temperature": null, "duration": null}]}]}, {"perovskite_composition": {"formula": "", "a_ions": [], "b_ions": [], "x_ions": []}, "pce": {"value": 10.14, "unit": "%"}, "jsc": {"value": 7.48, "unit": "mA cm^-2"}, "voc": {"value": 1.594, "unit": "V"}, "ff": {"value": 85.1}, "active_area": {"value": 0.09}, "device_architecture": "nip", "number_devices": null, "averaged_quantites": null, "light_source": {"type": "AM 1.5G", "light_intensity": 100}, "encapsulated": null, "stability": {"review_completed": true, "time": 2640, "light_intensity": 100, "humidity": 0, "temperature": 80, "PCE_after_1000_hours": 9.126, "potential_bias": "Open circuit"}, "layers": [{"name": "FTO", "thickness": null, "functionality": "Substrate"}, {"name": "c-TiO2", "thickness": null, "functionality": "Electron-transport", "deposition": [{"method": "Spin-coating", "atmosphere": "Air", "temperature": null, "duration": null, "solution": {"volume": null, "temperature": null, "solvents": [{"name": "ethanol", "volume_fraction": null}]}}]}, {"name": "m-TiO2", "thickness": null, "functionality": "Electron-transport", "deposition": [{"method": "Spin-coating", "atmosphere": "Air", "temperature": null, "duration": null}]}, {"name": "CsPb0.97Sm0.03Br3", "thickness": 400, "functionality": "Absorber", "deposition": [{"method": "Spin-coating", "atmosphere": "Air", "temperature": 90, "duration": null, "solution": {"volume": null, "temperature": null, "solutes": [{"name": "PbBr2", "concentration": 1, "concentration_unit": "M"}, {"name": "SmBr3", "concentration": 0.03, "concentration_unit": "M"}], "solvents": [{"name": "DMF", "volume_fraction": null}]}}, {"method": "Spin-coating", "atmosphere": "Air", "temperature": 250, "duration": null, "solution": {"volume": null, "temperature": null, "solutes": [{"name": "CsBr", "concentration": 0.07, "concentration_unit": "M"}], "solvents": [{"name": "methanol", "volume_fraction": null}]}}]}, {"name": "Carbon", "thickness": null, "functionality": "Contact", "deposition": [{"method": "Doctor blading", "atmosphere": "Air", "temperature": null, "duration": null}]}]}, {"perovskite_composition": {"formula": "", "a_ions": [], "b_ions": [], "x_ions": []}, "pce": {"value": 9.66, "unit": "%"}, "jsc": {"value": 7.46, "unit": "mA cm^-2"}, "voc": {"value": 1.563, "unit": "V"}, "ff": {"value": 82.8}, "active_area": {"value": 0.09}, "device_architecture": "nip", "number_devices": null, "averaged_quantites": null, "light_source": {"type": "AM 1.5G", "light_intensity": 100}, "encapsulated": null, "stability": null, "layers": [{"name": "FTO", "thickness": null, "functionality": "Substrate"}, {"name": "c-TiO2", "thickness": null, "functionality": "Electron-transport", "deposition": [{"method": "Spin-coating", "atmosphere": "Air", "temperature": null, "duration": null, "solution": {"volume": null, "temperature": null, "solvents": [{"name": "ethanol", "volume_fraction": null}]}}]}, {"name": "m-TiO2", "thickness": null, "functionality": "Electron-transport", "deposition": [{"method": "Spin-coating", "atmosphere": "Air", "temperature": null, "duration": null}]}, {"name": "CsPb0.97Er0.03Br3", "thickness": 400, "functionality": "Absorber", "deposition": [{"method": "Spin-coating", "atmosphere": "Air", "temperature": 90, "duration": null, "solution": {"volume": null, "temperature": null, "solutes": [{"name": "PbBr2", "concentration": 1, "concentration_unit": "M"}, {"name": "SmBr3", "concentration": 0.03, "concentration_unit": "M"}], "solvents": [{"name": "DMF", "volume_fraction": null}]}}, {"method": "Spin-coating", "atmosphere": "Air", "temperature": 250, "duration": null, "solution": {"volume": null, "temperature": null, "solutes": [{"name": "CsBr", "concentration": 0.07, "concentration_unit": "M"}], "solvents": [{"name": "methanol", "volume_fraction": null}]}}], "review_completed": true}, {"name": "Carbon", "thickness": null, "functionality": "Contact", "deposition": [{"method": "Doctor blading", "atmosphere": "Air", "temperature": null, "duration": null}]}]}, {"perovskite_composition": {"formula": "", "a_ions": [], "b_ions": [], "x_ions": []}, "pce": {"value": 10.06, "unit": "%"}, "jsc": {"value": 7.47, "unit": "mA cm^-2"}, "voc": {"value": 1.588, "unit": "V"}, "ff": {"value": 84.8}, "active_area": {"value": 0.09}, "device_architecture": "nip", "number_devices": null, "averaged_quantites": null, "light_source": {"type": "AM 1.5G", "light_intensity": 100}, "encapsulated": null, "stability": null, "layers": [{"name": "FTO", "thickness": null, "functionality": "Substrate"}, {"name": "c-TiO2", "thickness": null, "functionality": "Electron-transport", "deposition": [{"method": "Spin-coating", "atmosphere": "Air", "temperature": null, "duration": null, "solution": {"volume": null, "temperature": null, "solvents": [{"name": "ethanol", "volume_fraction": null}]}}]}, {"name": "m-TiO2", "thickness": null, "functionality": "Electron-transport", "deposition": [{"method": "Spin-coating", "atmosphere": "Air", "temperature": null, "duration": null}]}, {"name": "CsPb0.97Tb0.03Br3", "thickness": 400, "functionality": "Absorber", "deposition": [{"method": "Spin-coating", "atmosphere": "Air", "temperature": 90, "duration": null, "solution": {"volume": null, "temperature": null, "solutes": [{"name": "PbBr2", "concentration": 1, "concentration_unit": "M"}, {"name": "SmBr3", "concentration": 0.03, "concentration_unit": "M"}], "solvents": [{"name": "DMF", "volume_fraction": null}]}}, {"method": "Spin-coating", "atmosphere": "Air", "temperature": 250, "duration": null, "solution": {"volume": null, "temperature": null, "solutes": [{"name": "CsBr", "concentration": 0.07, "concentration_unit": "M"}], "solvents": [{"name": "methanol", "volume_fraction": null}]}}], "review_completed": true}, {"name": "Carbon", "thickness": null, "functionality": "Contact", "deposition": [{"method": "Doctor blading", "atmosphere": "Air", "temperature": null, "duration": null}]}]}]}

File: src/perovscribe/data/extractions/humans/Fox/10.1002--aenm.202000566.json
{
    "doi": "10.1002/aenm.202000566",
    "cells": [
        {
            "perovskite_composition": {
                "formula": "",
                "a_ions": [],
                "b_ions": [],
                "x_ions": []
            },
            "pce": {
                "value": 16.1,
                "unit": "%"
            },
            "jsc": {
                "value": 28,
                "unit": "mA cm^-2"
            },
            "voc": {
                "value": 0.78,
                "unit": "V"
            },
            "ff": {
                "value": 73
            },
            "active_area": {
                "value": null
            },
            "device_architecture": "pin",
            "number_devices": null,
            "averaged_quantites": true,
            "light_source": {
                "type": "AM 1.5G",
                "light_intensity": 100
            },
            "encapsulated": true,
            "stability": {
                "humidity": 25,
                "temperature": 25,
                "potential_bias": "Open circuit"
            },
            "layers": [
                {
                    "name": "ITO",
                    "thickness": null,
                    "functionality": "Contact"
                },
                {
                    "name": "PEDOT:PSS",
                    "thickness": null,
                    "functionality": "Hole-transport"
                },
                {
                    "name": "FA0.66MA0.34Pb0.5Sn0.5I3",
                    "thickness": 460,
                    "functionality": "Absorber",
                    "additional_treatment": "NH4SCN post-treatment",
                    "deposition": [
                        {
                            "method": "Sequential deposition",
                            "atmosphere": "Other",
                            "temperature": null,
                            "duration": null
                        }
                    ]
                },
                {
                    "name": "C60",
                    "thickness": null,
                    "functionality": "Electron-transport"
                },
                {
                    "name": "BCP",
                    "thickness": null,
                    "functionality": "Electron-transport"
                },
                {
                    "name": "Ag",
                    "thickness": null,
                    "functionality": "Contact"
                }
            ]
        },
        {
            "perovskite_composition": {
                "formula": "",
                "a_ions": [],
                "b_ions": [],
                "x_ions": []
            },
            "pce": {
                "value": 17.6,
                "unit": "%"
            },
            "jsc": {
                "value": 21.8,
                "unit": "mA cm^-2"
            },
            "voc": {
                "value": 1.02,
                "unit": "V"
            },
            "ff": {
                "value": 79
            },
            "active_area": {
                "value": 0.1
            },
            "device_architecture": "pin",
            "number_devices": null,
            "averaged_quantites": true,
            "light_source": {
                "type": "AM 1.5G",
                "light_intensity": 100
            },
            "encapsulated": true,
            "stability": {
                "humidity": 25,
                "temperature": 25,
                "potential_bias": "Open circuit"
            },
            "layers": [
                {
                    "name": "ITO",
                    "thickness": null,
                    "functionality": "Contact"
                },
                {
                    "name": "PEDOT:PSS",
                    "thickness": null,
                    "functionality": "Hole-transport"
                },
                {
                    "name": "FA0.66MA0.34Pb0.5Sn0.5I3",
                    "thickness": 460,
                    "functionality": "Absorber",
                    "additional_treatment": "NH4SCN post-treatment",
                    "deposition": [
                        {
                            "method": "Sequential deposition",
                            "atmosphere": "Other",
                            "temperature": null,
                            "duration": null
                        }
                    ]
                },
                {
                    "name": "C60",
                    "thickness": null,
                    "functionality": "Electron-transport"
                },
                {
                    "name": "BCP",
                    "thickness": null,
                    "functionality": "Electron-transport"
                },
                {
                    "name": "Ag",
                    "thickness": null,
                    "functionality": "Contact"
                }
            ]
        },
        {
            "perovskite_composition": {
                "formula": "",
                "a_ions": [],
                "b_ions": [],
                "x_ions": []
            },
            "pce": {
                "value": 14.1,
                "unit": "%"
            },
            "jsc": {
                "value": 26.9,
                "unit": "mA cm^-2"
            },
            "voc": {
                "value": 0.74,
                "unit": "V"
            },
            "ff": {
                "value": 71
            },
            "active_area": {
                "value": null
            },
            "device_architecture": "pin",
            "number_devices": null,
            "averaged_quantites": true,
            "light_source": {
                "type": "AM 1.5G",
                "light_intensity": 100
            },
            "encapsulated": true,
            "stability": {
                "humidity": 25,
                "temperature": 25,
                "potential_bias": "Open circuit"
            },
            "layers": [
                {
                    "name": "ITO",
                    "thickness": null,
                    "functionality": "Contact"
                },
                {
                    "name": "PEDOT:PSS",
                    "thickness": null,
                    "functionality": "Hole-transport"
                },
                {
                    "name": "FA0.66MA0.34Pb0.5Sn0.5I3",
                    "thickness": 460,
                    "functionality": "Absorber",
                    "additional_treatment": "NH4SCN post-treatment",
                    "deposition": [
                        {
                            "method": "Sequential deposition",
                            "atmosphere": "Other",
                            "temperature": null,
                            "duration": null
                        }
                    ]
                },
                {
                    "name": "C60",
                    "thickness": null,
                    "functionality": "Electron-transport"
                },
                {
                    "name": "BCP",
                    "thickness": null,
                    "functionality": "Electron-transport"
                },
                {
                    "name": "Ag",
                    "thickness": null,
                    "functionality": "Contact"
                }
            ]
        }
    ]
}
