Repository: lamalab-org/perla-extract

# Data Directory

This directory contains extraction results and ground truth data used for training, optimization, and evaluation of the Perovscribe pipeline.

## Directory Structure

```
data/
├── extractions/          # Extraction results from various sources
│   ├── humans/          # Human-annotated extractions
│   │   ├── Consensus/   # Consensus extractions between different human annotators
│   │   ├── Bear/        # Individual human annotator (anonymized)
│   │   ├── Bee/         # Individual human annotator (anonymized)
│   │   └── ...          # Additional anonymized human annotators
│   ├── claude-opus-4-1-20250805/  # LLM model extractions

File: src/perovscribe/data/extractions/humans/Fox/10.1002--aenm.202303742.json
{"doi": "10.1002/aenm.202303742", "author": "Yuxin Liu", "cells": [{"perovskite_composition": {"formula": "", "a_ions": [], "b_ions": [], "x_ions": []}, "pce": {"value": 23.29, "unit": "%"}, "jsc": {"value": 24.62, "unit": "mA cm^-2"}, "voc": {"value": 1.13, "unit": "V"}, "ff": {"value": 83.45}, "active_area": {"value": 0.09}, "device_architecture": "pin", "number_devices": null, "averaged_quantites": null, "light_source": {"type": "AM 1.5G", "light_intensity": 100}, "encapsulated": null, "stability": {"time": 1000, "light_intensity": 100, "temperature": 40, "PCE_after_1000_hours": 18.632, "potential_bias": "MPPT"}, "layers": [{"name": "ITO", "thickness": null, "functionality": "Substrate"}, {"name": "MeO-BTBT", "thickness": null, "functionality": "Hole-transport"}, {"name": "Perovskite", "thickness": null, "functionality": "Absorber"}, {"name": "C60", "thickness": null, "functionality": "Electron-transport"}, {"name": "BCP", "thickness": null, "functionality": "Electron-transport"}, {"name": "Ag", "thickness": null, "functionality": "Contact"}]}, {"perovskite_composition": {"formula": "", "a_ions": [], "b_ions": [], "x_ions": []}, "pce": {"value": 24.53, "unit": "%"}, "jsc": {"value": 24.87, "unit": "mA cm^-2"}, "voc": {"value": 1.16, "unit": "V"}, "ff": {"value": 85.28}, "active_area": {"value": 0.09}, "device_architecture": "pin", "number_devices": null, "averaged_quantites": null, "light_source": {"type": "AM 1.5G", "light_intensity": 100}, "encapsulated": null, "stability": {"time": 1000, "light_intensity": 100, "PCE_after_1000_hours": 23.1, "potential_bias": "MPPT", "temperature": 40}, "layers": [{"name": "ITO", "thickness": null, "functionality": "Substrate"}, {"name": "MeO-BTBT", "thickness": null, "functionality": "Hole-transport"}, {"name": "Perovskite", "thickness": null, "functionality": "Absorber"}, {"name": "C60", "thickness": null, "functionality": "Electron-transport"}, {"name": "BCP", "thickness": null, "functionality": "Electron-transport"}, {"name": "Ag", "thickness": null, "functionality": "Contact"}]}]}

File: src/perovscribe/data/extractions/humans/Fox/10.1002--cptc.201900245.json
{"doi": "10.1002/cptc.201900245", "author": "Yuxin Liu", "cells": [{"perovskite_composition": {"formula": "", "a_ions": [], "b_ions": [], "x_ions": []}, "pce": {"value": 15.6, "unit": "%"}, "jsc": {"value": 21.6, "unit": "mA cm^-2"}, "voc": {"value": 1.09, "unit": "V"}, "ff": {"value": 66.1}, "active_area": {"value": 0.25}, "device_architecture": "nip", "number_devices": 8, "averaged_quantites": true, "light_source": {"type": "AM 1.5G", "light_intensity": 100}, "encapsulated": null, "stability": null, "layers": [{"name": "FTO", "thickness": null, "functionality": "Substrate"}, {"name": "c-TiO2", "thickness": null, "functionality": "Electron-transport", "deposition": [{"method": "Spray pyrolysis", "atmosphere": "Air", "temperature": 450, "duration": null}]}, {"name": "m-TiO2", "thickness": null, "functionality": "Electron-transport", "deposition": [{"method": "Spin-coating", "atmosphere": "Air", "temperature": null, "duration": null, "additional_parameters": {"speed": 5000, "time": 15, "ramp_rate": 2000}}]}, {"name": "[Cs0.05(FA0.83MA0.17)0.95]Pb(I0.83Br0.17)3", "thickness": null, "functionality": "Absorber", "deposition": [{"method": "Spin-coating", "atmosphere": "N2", "temperature": null, "duration": null, "additional_parameters": {"speed1": 1000, "time1": 10, "speed2": 4000, "time2": 30}}, {"method": "Antisolvent-quenching", "atmosphere": "N2", "temperature": null, "duration": null, "additional_parameters": {"volume": 200, "unit": "\u03bcL", "time_before_end": 5}}, {"method": "Thermal-annealing", "atmosphere": "N2", "temperature": 100, "duration": 3600}]}, {"name": "ZnPc\u2212flu\u2212ZnPc 2", "thickness": 43, "functionality": "Hole-transport", "deposition": [{"method": "Spin-coating", "atmosphere": "N2", "temperature": null, "duration": null, "additional_parameters": {"speed": 2000, "time": 40, "acceleration": 1000}, "solution": {"volume": null, "temperature": null, "solutes": [{"name": "ZnPc th ZnPc 1", "concentration": 3.74, "concentration_unit": "mmol/L"}], "solvents": [{"name": "chlorobenzene", "volume_fraction": 0.95}, {"name": "THF", "volume_fraction": 0.05}]}}], "review_completed": true}, {"name": "Au", "thickness": 80, "functionality": "Contact", "deposition": [{"method": "Thermal evaporation", "atmosphere": "Vacuum", "temperature": null, "duration": null}]}]}, {"perovskite_composition": {"formula": "", "a_ions": [], "b_ions": [], "x_ions": []}, "pce": {"value": 16.8, "unit": "%"}, "jsc": {"value": 20.6, "unit": "mA cm^-2"}, "voc": {"value": 1.1, "unit": "V"}, "ff": {"value": 73.8}, "active_area": {"value": 0.25}, "device_architecture": "nip", "number_devices": 8, "averaged_quantites": true, "light_source": {"type": "AM 1.5G", "light_intensity": 100}, "encapsulated": null, "stability": null, "layers": [{"name": "FTO", "thickness": null, "functionality": "Substrate"}, {"name": "c-TiO2", "thickness": null, "functionality": "Electron-transport", "deposition": [{"method": "Spray pyrolysis", "atmosphere": "Air", "temperature": 450, "duration": null}]}, {"name": "m-TiO2", "thickness": null, "functionality": "Electron-transport", "deposition": [{"method": "Spin-coating", "atmosphere": "Air", "temperature": null, "duration": null, "additional_parameters": {"speed": 5000, "time": 15, "ramp_rate": 2000}}]}, {"name": "[Cs0.05(FA0.83MA0.17)0.95]Pb(I0.83Br0.17)3", "thickness": null, "functionality": "Absorber", "deposition": [{"method": "Spin-coating", "atmosphere": "N2", "temperature": null, "duration": null, "additional_parameters": {"speed1": 1000, "time1": 10, "speed2": 4000, "time2": 30}}, {"method": "Antisolvent-quenching", "atmosphere": "N2", "temperature": null, "duration": null, "additional_parameters": {"volume": 200, "unit": "\u03bcL", "time_before_end": 5}}, {"method": "Thermal-annealing", "atmosphere": "N2", "temperature": 100, "duration": 3600}]}, {"name": "ZnPc\u2212DPP\u2212ZnPc 3", "thickness": 50, "functionality": "Hole-transport", "deposition": [{"method": "Spin-coating", "atmosphere": "N2", "temperature": null, "duration": null, "additional_parameters": {"speed": 2000, "time": 40, "acceleration": 1000}, "solution": {"volume": null, "temperature": null, "solutes": [{"name": "ZnPc th ZnPc 1", "concentration": 3.74, "concentration_unit": "mmol/L"}], "solvents": [{"name": "chlorobenzene", "volume_fraction": 0.95}, {"name": "THF", "volume_fraction": 0.05}]}}], "review_completed": true}, {"name": "Au", "thickness": 80, "functionality": "Contact", "deposition": [{"method": "Thermal evaporation", "atmosphere": "Vacuum", "temperature": null, "duration": null}]}]}, {"perovskite_composition": {"formula": "", "a_ions": [], "b_ions": [], "x_ions": []}, "pce": {"value": 20.4, "unit": "%"}, "jsc": {"value": 23.3, "unit": "mA cm^-2"}, "voc": {"value": 1.12, "unit": "V"}, "ff": {"value": 78}, "active_area": {"value": 0.25}, "device_architecture": "nip", "number_devices": 8, "averaged_quantites": true, "light_source": {"type": "AM 1.5G", "light_intensity": 100}, "encapsulated": null, "stability": null, "layers": [{"name": "FTO", "thickness": null, "functionality": "Substrate"}, {"name": "c-TiO2", "thickness": null, "functionality": "Electron-transport", "deposition": [{"method": "Spray pyrolysis", "atmosphere": "Air", "temperature": 450, "duration": null}]}, {"name": "m-TiO2", "thickness": null, "functionality": "Electron-transport", "deposition": [{"method": "Spin-coating", "atmosphere": "Air", "temperature": null, "duration": null, "additional_parameters": {"speed": 5000, "time": 15, "ramp_rate": 2000}}]}, {"name": "[Cs0.05(FA0.83MA0.17)0.95]Pb(I0.83Br0.17)3", "thickness": null, "functionality": "Absorber", "deposition": [{"method": "Spin-coating", "atmosphere": "N2", "temperature": null, "duration": null, "additional_parameters": {"speed1": 1000, "time1": 10, "speed2": 4000, "time2": 30}}, {"method": "Antisolvent-quenching", "atmosphere": "N2", "temperature": null, "duration": null, "additional_parameters": {"volume": 200, "unit": "\u03bcL", "time_before_end": 5}}, {"method": "Thermal-annealing", "atmosphere": "N2", "temperature": 100, "duration": 3600}]}, {"name": "Spiro\u2212OMeTAD", "thickness": 40, "functionality": "Hole-transport", "deposition": [{"method": "Spin-coating", "atmosphere": "N2", "temperature": null, "duration": null, "additional_parameters": {"speed": 2000, "time": 40, "acceleration": 1000}, "solution": {"volume": null, "temperature": null, "solutes": [{"name": "ZnPc th ZnPc 1", "concentration": 3.74, "concentration_unit": "mmol/L"}], "solvents": [{"name": "chlorobenzene", "volume_fraction": 0.95}, {"name": "THF", "volume_fraction": 0.05}]}}], "review_completed": true}, {"name": "Au", "thickness": 80, "functionality": "Contact", "deposition": [{"method": "Thermal evaporation", "atmosphere": "Vacuum", "temperature": null, "duration": null}]}]}, {"perovskite_composition": {"formula": "", "a_ions": [], "b_ions": [], "x_ions": []}, "pce": {"value": 15.5, "unit": "%"}, "jsc": {"value": 21.6, "unit": "mA cm^-2"}, "voc": {"value": 1.08, "unit": "V"}, "ff": {"value": 67.6}, "active_area": {"value": 0.25}, "device_architecture": "nip", "number_devices": 8, "averaged_quantites": true, "light_source": {"type": "AM 1.5G", "light_intensity": 100}, "encapsulated": null, "stability": null, "layers": [{"name": "FTO", "thickness": null, "functionality": "Substrate"}, {"name": "c-TiO2", "thickness": null, "functionality": "Electron-transport", "deposition": [{"method": "Spray pyrolysis", "atmosphere": "Air", "temperature": 450, "duration": null}]}, {"name": "m-TiO2", "thickness": null, "functionality": "Electron-transport", "deposition": [{"method": "Spin-coating", "atmosphere": "Air", "temperature": null, "duration": null, "additional_parameters": {"speed": 5000, "time": 15, "ramp_rate": 2000}}]}, {"name": "[Cs0.05(FA0.83MA0.17)0.95]Pb(I0.83Br0.17)3", "thickness": null, "functionality": "Absorber", "deposition": [{"method": "Spin-coating", "atmosphere": "N2", "temperature": null, "duration": null, "additional_parameters": {"speed1": 1000, "time1": 10, "speed2": 4000, "time2": 30}}, {"method": "Antisolvent-quenching", "atmosphere": "N2", "temperature": null, "duration": null, "additional_parameters": {"volume": 200, "unit": "\u03bcL", "time_before_end": 5}}, {"method": "Thermal-annealing", "atmosphere": "N2", "temperature": 100, "duration": 3600}]}, {"name": "ZnPc th ZnPc 1", "thickness": 20, "functionality": "Hole-transport", "deposition": [{"method": "Spin-coating", "atmosphere": "N2", "temperature": null, "duration": null, "additional_parameters": {"speed": 2000, "time": 40, "acceleration": 1000}, "solution": {"volume": null, "temperature": null, "solutes": [{"name": "ZnPc th ZnPc 1", "concentration": 3.74, "concentration_unit": "mmol/L"}], "solvents": [{"name": "chlorobenzene", "volume_fraction": 0.95}, {"name": "THF", "volume_fraction": 0.05}]}}]}, {"name": "Au", "thickness": 80, "functionality": "Contact", "deposition": [{"method": "Thermal evaporation", "atmosphere": "Vacuum", "temperature": null, "duration": null}]}]}, {"perovskite_composition": {"formula": "", "a_ions": [], "b_ions": [], "x_ions": []}, "pce": {"value": 16.6, "unit": "%"}, "jsc": {"value": 22.4, "unit": "mA cm^-2"}, "voc": {"value": 1.1, "unit": "V"}, "ff": {"value": 68.5}, "active_area": {"value": 0.25}, "device_architecture": "nip", "number_devices": 8, "averaged_quantites": true, "light_source": {"type": "AM 1.5G", "light_intensity": 100}, "encapsulated": null, "stability": null, "layers": [{"name": "FTO", "thickness": null, "functionality": "Substrate"}, {"name": "c-TiO2", "thickness": null, "functionality": "Electron-transport", "deposition": [{"method": "Spray pyrolysis", "atmosphere": "Air", "temperature": 450, "duration": null}]}, {"name": "m-TiO2", "thickness": null, "functionality": "Electron-transport", "deposition": [{"method": "Spin-coating", "atmosphere": "Air", "temperature": null, "duration": null, "additional_parameters": {"speed": 5000, "time": 15, "ramp_rate": 2000}}]}, {"name": "[Cs0.05(FA0.83MA0.17)0.95]Pb(I0.83Br0.17)3", "thickness": null, "functionality": "Absorber", "deposition": [{"method": "Spin-coating", "atmosphere": "N2", "temperature": null, "duration": null, "additional_parameters": {"speed1": 1000, "time1": 10, "speed2": 4000, "time2": 30}}, {"method": "Antisolvent-quenching", "atmosphere": "N2", "temperature": null, "duration": null, "additional_parameters": {"volume": 200, "unit": "\u03bcL", "time_before_end": 5}}, {"method": "Thermal-annealing", "atmosphere": "N2", "temperature": 100, "duration": 3600}]}, {"name": "TB4\u2212ZnPc", "thickness": 41, "functionality": "Hole-transport", "deposition": [{"method": "Spin-coating", "atmosphere": "N2", "temperature": null, "duration": null, "additional_parameters": {"speed": 2000, "time": 40, "acceleration": 1000}, "solution": {"volume": null, "temperature": null, "solutes": [{"name": "ZnPc th ZnPc 1", "concentration": 3.74, "concentration_unit": "mmol/L"}], "solvents": [{"name": "chlorobenzene", "volume_fraction": 0.95}, {"name": "THF", "volume_fraction": 0.05}]}}], "review_completed": true}, {"name": "Au", "thickness": 80, "functionality": "Contact", "deposition": [{"method": "Thermal evaporation", "atmosphere": "Vacuum", "temperature": null, "duration": null}]}]}, {"perovskite_composition": {"formula": "", "a_ions": [], "b_ions": [], "x_ions": []}, "pce": {"value": 15.7, "unit": "%"}, "jsc": {"value": 21.3, "unit": "mA cm^-2"}, "voc": {"value": 1.06, "unit": "V"}, "ff": {"value": 69.1}, "active_area": {"value": 0.25}, "device_architecture": "nip", "number_devices": 8, "averaged_quantites": true, "light_source": {"type": "AM 1.5G", "light_intensity": 100}, "encapsulated": null, "stability": null, "layers": [{"name": "FTO", "thickness": null, "functionality": "Substrate"}, {"name": "c-TiO2", "thickness": null, "functionality": "Electron-transport", "deposition": [{"method": "Spray pyrolysis", "atmosphere": "Air", "temperature": 450, "duration": null}]}, {"name": "m-TiO2", "thickness": null, "functionality": "Electron-transport", "deposition": [{"method": "Spin-coating", "atmosphere": "Air", "temperature": null, "duration": null, "additional_parameters": {"speed": 5000, "time": 15, "ramp_rate": 2000}}]}, {"name": "[Cs0.05(FA0.83MA0.17)0.95]Pb(I0.83Br0.17)3", "thickness": null, "functionality": "Absorber", "deposition": [{"method": "Spin-coating", "atmosphere": "N2", "temperature": null, "duration": null, "additional_parameters": {"speed1": 1000, "time1": 10, "speed2": 4000, "time2": 30}}, {"method": "Antisolvent-quenching", "atmosphere": "N2", "temperature": null, "duration": null, "additional_parameters": {"volume": 200, "unit": "\u03bcL", "time_before_end": 5}}, {"method": "Thermal-annealing", "atmosphere": "N2", "temperature": 100, "duration": 3600}]}, {"name": "ZnPc\u2212p\u2212ZnPc 4", "thickness": 43, "functionality": "Hole-transport", "deposition": [{"method": "Spin-coating", "atmosphere": "N2", "temperature": null, "duration": null, "additional_parameters": {"speed": 2000, "time": 40, "acceleration": 1000}, "solution": {"volume": null, "temperature": null, "solutes": [{"name": "ZnPc th ZnPc 1", "concentration": 3.74, "concentration_unit": "mmol/L"}], "solvents": [{"name": "chlorobenzene", "volume_fraction": 0.95}, {"name": "THF", "volume_fraction": 0.05}]}}], "review_completed": true}, {"name": "Au", "thickness": 80, "functionality": "Contact", "deposition": [{"method": "Thermal evaporation", "atmosphere": "Vacuum", "temperature": null, "duration": null}]}]}]}

File: src/perovscribe/data/extractions/humans/Fox/10.1002--solr.201800012.json
{"doi": "10.1002/solr.201800012", "author": "Yuxin Liu", "cells": [{"perovskite_composition": {"formula": "", "a_ions": [], "b_ions": [], "x_ions": []}, "pce": {"value": 9.24, "unit": "%"}, "jsc": {"value": 19.2, "unit": "mA cm^-2"}, "voc": {"value": 0.9, "unit": "V"}, "ff": {"value": 54.2}, "active_area": {"value": 0.1}, "device_architecture": "pin", "number_devices": 1, "averaged_quantites": null, "light_source": {"type": "AM 1.5G", "light_intensity": 100}, "encapsulated": null, "stability": null, "layers": [{"name": "Cu@NiO", "thickness": 40, "functionality": "Hole-transport"}, {"name": "CH3NH3PbI3", "thickness": null, "functionality": "Absorber"}, {"name": "4%-Bi@PbS", "thickness": 30, "functionality": "Electron-transport", "review_completed": true}, {"name": "PCBM", "thickness": 30, "functionality": "Electron-transport"}, {"name": "Al", "thickness": null, "functionality": "Contact"}]}, {"perovskite_composition": {"formula": "", "a_ions": [], "b_ions": [], "x_ions": []}, "pce": {"value": 7.9, "unit": "%"}, "jsc": {"value": 18.7, "unit": "mA cm^-2"}, "voc": {"value": 0.87, "unit": "V"}, "ff": {"value": 50.2}, "active_area": {"value": 0.1}, "device_architecture": "pin", "number_devices": 1, "averaged_quantites": null, "light_source": {"type": "AM 1.5G", "light_intensity": 100}, "encapsulated": null, "stability": null, "layers": [{"name": "Cu@NiO", "thickness": 40, "functionality": "Hole-transport"}, {"name": "CH3NH3PbI3", "thickness": null, "functionality": "Absorber"}, {"name": "1%-Bi@PbS", "thickness": 30, "functionality": "Electron-transport", "review_completed": true}, {"name": "PCBM", "thickness": 30, "functionality": "Electron-transport"}, {"name": "Al", "thickness": null, "functionality": "Contact"}]}, {"perovskite_composition": {"formula": "", "a_ions": [], "b_ions": [], "x_ions": []}, "pce": {"value": 9.96, "unit": "%"}, "jsc": {"value": 19.4, "unit": "mA cm^-2"}, "voc": {"value": 0.94, "unit": "V"}, "ff": {"value": 55.3}, "active_area": {"value": 0.1}, "device_architecture": "pin", "number_devices": 1, "averaged_quantites": null, "light_source": {"type": "AM 1.5G", "light_intensity": 100}, "encapsulated": null, "stability": null, "layers": [{"name": "Cu@NiO", "thickness": 40, "functionality": "Hole-transport"}, {"name": "CH3NH3PbI3", "thickness": null, "functionality": "Absorber"}, {"name": "3%-Bi@PbS", "thickness": 30, "functionality": "Electron-transport"}, {"name": "PCBM", "thickness": 30, "functionality": "Electron-transport"}, {"name": "Al", "thickness": null, "functionality": "Contact"}]}, {"perovskite_composition": {"formula": "", "a_ions": [], "b_ions": [], "x_ions": []}, "pce": {"value": 6.46, "unit": "%"}, "jsc": {"value": 14.7, "unit": "mA cm^-2"}, "voc": {"value": 0.9, "unit": "V"}, "ff": {"value": 50.6}, "active_area": {"value": 0.1}, "device_architecture": "pin", "number_devices": 1, "averaged_quantites": null, "light_source": {"type": "AM 1.5G", "light_intensity": 100}, "encapsulated": null, "stability": null, "layers": [{"name": "Cu@NiO", "thickness": 40, "functionality": "Hole-transport", "review_completed": true}, {"name": "CH3NH3PbI3", "thickness": null, "functionality": "Absorber"}, {"name": "PCBM", "thickness": 30, "functionality": "Electron-transport"}, {"name": "Al", "thickness": null, "functionality": "Contact"}]}, {"perovskite_composition": {"formula": "", "a_ions": [], "b_ions": [], "x_ions": []}, "pce": {"value": 7.47, "unit": "%"}, "jsc": {"value": 18.3, "unit": "mA cm^-2"}, "voc": {"value": 0.87, "unit": "V"}, "ff": {"value": 48}, "active_area": {"value": 0.1}, "device_architecture": "pin", "number_devices": 1, "averaged_quantites": null, "light_source": {"type": "AM 1.5G", "light_intensity": 100}, "encapsulated": null, "stability": null, "layers": [{"name": "Cu@NiO", "thickness": 40, "functionality": "Hole-transport"}, {"name": "CH3NH3PbI3", "thickness": null, "functionality": "Absorber"}, {"name": "0%-Bi@PbS", "thickness": 30, "functionality": "Electron-transport", "review_completed": true}, {"name": "PCBM", "thickness": 30, "functionality": "Electron-transport"}, {"name": "Al", "thickness": null, "functionality": "Contact"}]}, {"perovskite_composition": {"formula": "", "a_ions": [], "b_ions": [], "x_ions": []}, "pce": {"value": 8.8, "unit": "%"}, "jsc": {"value": 18.9, "unit": "mA cm^-2"}, "voc": {"value": 0.9, "unit": "V"}, "ff": {"value": 53}, "active_area": {"value": 0.1}, "device_architecture": "pin", "number_devices": 1, "averaged_quantites": null, "light_source": {"type": "AM 1.5G", "light_intensity": 100}, "encapsulated": null, "stability": null, "layers": [{"name": "Cu@NiO", "thickness": 40, "functionality": "Hole-transport"}, {"name": "CH3NH3PbI3", "thickness": null, "functionality": "Absorber"}, {"name": "2%-Bi@PbS", "thickness": 30, "functionality": "Electron-transport", "review_completed": true}, {"name": "PCBM", "thickness": 30, "functionality": "Electron-transport"}, {"name": "Al", "thickness": null, "functionality": "Contact"}]}]}

File: src/perovscribe/data/extractions/humans/Fox/10.1002--solr.202000718.json
{"doi": "10.1002/solr.202000718", "author": "Yuxin Liu", "cells": [{"perovskite_composition": {"formula": "", "a_ions": [], "b_ions": [], "x_ions": []}, "pce": {"value": 2.27, "unit": "%"}, "jsc": {"value": 2.5, "unit": "mA cm^-2"}, "voc": {"value": 1.4, "unit": "V"}, "ff": {"value": 77}, "active_area": {"value": 0.1}, "device_architecture": "nip", "number_devices": 10, "averaged_quantites": true, "light_source": {"type": "AM 1.5G", "light_intensity": 100}, "encapsulated": null, "stability": null, "layers": [{"name": "ITO", "thickness": null, "functionality": "Contact"}, {"name": "Cl:TiO2", "thickness": 50, "functionality": "Electron-transport"}, {"name": "MAPbBr2Cl1", "thickness": null, "functionality": "Absorber", "deposition": [{"method": "Spin-coating", "atmosphere": "N2", "temperature": 100, "duration": 600, "solution": {"volume": null, "temperature": null, "solutes": [{"name": "MABr", "concentration": 1, "concentration_unit": "M"}, {"name": "PbBr2", "concentration": 1, "concentration_unit": "M"}], "solvents": [{"name": "DMSO", "volume_fraction": null}]}}], "review_completed": true}, {"name": "Spiro-OMeTAD", "thickness": null, "functionality": "Hole-transport"}, {"name": "Au", "thickness": 20, "functionality": "Contact"}, {"name": "Ag", "thickness": 80, "functionality": "Contact"}]}, {"perovskite_composition": {"formula": "", "a_ions": [], "b_ions": [], "x_ions": []}, "pce": {"value": 0.57, "unit": "%"}, "jsc": {"value": 1, "unit": "mA cm^-2"}, "voc": {"value": 1.4, "unit": "V"}, "ff": {"value": 75}, "active_area": {"value": 0.1}, "device_architecture": "nip", "number_devices": 10, "averaged_quantites": true, "light_source": {"type": "AM 1.5G", "light_intensity": 100}, "encapsulated": null, "stability": null, "layers": [{"name": "ITO", "thickness": null, "functionality": "Contact"}, {"name": "Cl:TiO2", "thickness": 50, "functionality": "Electron-transport"}, {"name": "MAPbBr1Cl2", "thickness": null, "functionality": "Absorber", "deposition": [{"method": "Spin-coating", "atmosphere": "N2", "temperature": 100, "duration": 600, "solution": {"volume": null, "temperature": null, "solutes": [{"name": "MABr", "concentration": 1, "concentration_unit": "M"}, {"name": "PbBr2", "concentration": 1, "concentration_unit": "M"}], "solvents": [{"name": "DMSO", "volume_fraction": null}]}}], "review_completed": true}, {"name": "Spiro-OMeTAD", "thickness": null, "functionality": "Hole-transport"}, {"name": "Au", "thickness": 20, "functionality": "Contact"}, {"name": "Ag", "thickness": 80, "functionality": "Contact"}]}, {"perovskite_composition": {"formula": "", "a_ions": [], "b_ions": [], "x_ions": []}, "pce": {"value": 6.92, "unit": "%"}, "jsc": {"value": 6.31, "unit": "mA cm^-2"}, "voc": {"value": 1.4, "unit": "V"}, "ff": {"value": 78.3}, "active_area": {"value": 0.1}, "device_architecture": "nip", "number_devices": 1, "averaged_quantites": true, "light_source": {"type": "AM 1.5G", "light_intensity": 100}, "encapsulated": null, "stability": null, "layers": [{"name": "ITO", "thickness": null, "functionality": "Contact"}, {"name": "Cl:TiO2", "thickness": 50, "functionality": "Electron-transport"}, {"name": "MAPbBr3", "thickness": null, "functionality": "Absorber", "deposition": [{"method": "Spin-coating", "atmosphere": "N2", "temperature": 100, "duration": 600, "solution": {"volume": null, "temperature": null, "solutes": [{"name": "MABr", "concentration": 1, "concentration_unit": "M"}, {"name": "PbBr2", "concentration": 1, "concentration_unit": "M"}], "solvents": [{"name": "DMSO", "volume_fraction": null}]}}], "review_completed": true}, {"name": "Spiro-OMeTAD", "thickness": null, "functionality": "Hole-transport"}, {"name": "Au", "thickness": 20, "functionality": "Contact"}, {"name": "Ag", "thickness": 80, "functionality": "Contact"}]}, {"perovskite_composition": {"formula": "", "a_ions": [], "b_ions": [], "x_ions": []}, "pce": {"value": 0.32, "unit": "%"}, "jsc": {"value": 0.28, "unit": "mA cm^-2"}, "voc": {"value": 1.65, "unit": "V"}, "ff": {"value": 69.44}, "active_area": {"value": 0.1}, "device_architecture": "nip", "number_devices": 1, "averaged_quantites": true, "light_source": {"type": "AM 1.5G", "light_intensity": 100}, "encapsulated": null, "stability": null, "layers": [{"name": "ITO", "thickness": null, "functionality": "Contact"}, {"name": "Cl:TiO2", "thickness": 50, "functionality": "Electron-transport"}, {"name": "MAPbCl3", "thickness": null, "functionality": "Absorber", "deposition": [{"method": "Spin-coating", "atmosphere": "N2", "temperature": 100, "duration": 600, "solution": {"volume": null, "temperature": null, "solutes": [{"name": "MABr", "concentration": 1, "concentration_unit": "M"}, {"name": "PbBr2", "concentration": 1, "concentration_unit": "M"}], "solvents": [{"name": "DMSO", "volume_fraction": null}]}}], "review_completed": true}, {"name": "Spiro-OMeTAD", "thickness": null, "functionality": "Hole-transport"}, {"name": "Au", "thickness": 20, "functionality": "Contact"}, {"name": "Ag", "thickness": 80, "functionality": "Contact"}]}, {"perovskite_composition": {"formula": "", "a_ions": [], "b_ions": [], "x_ions": []}, "pce": {"value": 1.08, "unit": "%"}, "jsc": {"value": 0, "unit": "mA cm^-2"}, "voc": {"value": 1.4, "unit": "V"}, "ff": {"value": 70}, "active_area": {"value": 0.1}, "device_architecture": "nip", "number_devices": 10, "averaged_quantites": true, "light_source": {"type": "AM 1.5G", "light_intensity": 100}, "encapsulated": null, "stability": null, "layers": [{"name": "ITO", "thickness": null, "functionality": "Contact"}, {"name": "Cl:TiO2", "thickness": 50, "functionality": "Electron-transport"}, {"name": "MAPbBr1.5Cl1.5", "thickness": null, "functionality": "Absorber", "deposition": [{"method": "Spin-coating", "atmosphere": "N2", "temperature": 100, "duration": 600, "solution": {"volume": null, "temperature": null, "solutes": [{"name": "MABr", "concentration": 1, "concentration_unit": "M"}, {"name": "PbBr2", "concentration": 1, "concentration_unit": "M"}], "solvents": [{"name": "DMSO", "volume_fraction": null}]}}], "review_completed": true}, {"name": "Spiro-OMeTAD", "thickness": null, "functionality": "Hole-transport"}, {"name": "Au", "thickness": 20, "functionality": "Contact"}, {"name": "Ag", "thickness": 80, "functionality": "Contact"}]}]}

File: src/perovscribe/data/extractions/humans/Fox/10.1002--solr.202100454.json
{"doi": "10.1002/solr.202100454", "author": "Yuxin Liu", "cells": [{"perovskite_composition": {"formula": "", "a_ions": [], "b_ions": [], "x_ions": []}, "pce": {"value": 15.1, "unit": "%"}, "jsc": {"value": 28.1, "unit": "mA cm^-2"}, "voc": {"value": 0.77, "unit": "V"}, "ff": {"value": 71}, "active_area": {"value": null}, "device_architecture": "pin", "number_devices": null, "averaged_quantites": null, "light_source": {"type": "AM 1.5G"}, "encapsulated": null, "stability": {"potential_bias": "Open circuit", "PCE_after_1000_hours": 14, "time": 1000, "review_completed": true}, "layers": [{"name": "PDAI", "thickness": 10, "functionality": "Hole-transport", "deposition": [{"method": "Thermal evaporation", "atmosphere": "Vacuum", "temperature": null, "duration": null}]}, {"name": "FA0.66MA0.34Pb0.5Sn0.5I3", "thickness": null, "functionality": "Absorber"}, {"name": "C60", "thickness": null, "functionality": "Electron-transport"}, {"name": "BCP", "thickness": null, "functionality": "Electron-transport"}, {"name": "Ag", "thickness": null, "functionality": "Contact"}]}, {"perovskite_composition": {"formula": "", "a_ions": [], "b_ions": [], "x_ions": []}, "pce": {"value": 16, "unit": "%"}, "jsc": {"value": 28.8, "unit": "mA cm^-2"}, "voc": {"value": 0.78, "unit": "V"}, "ff": {"value": 71}, "active_area": {"value": null}, "device_architecture": "pin", "number_devices": null, "averaged_quantites": null, "light_source": {"type": "AM 1.5G"}, "encapsulated": null, "stability": {"potential_bias": "Open circuit", "time": 1000, "PCE_after_1000_hours": 12, "review_completed": true}, "layers": [{"name": "PDAI", "thickness": 10, "functionality": "Hole-transport", "deposition": [{"method": "Thermal evaporation", "atmosphere": "Vacuum", "temperature": null, "duration": null}]}, {"name": "FA0.66MA0.34Pb0.5Sn0.5I3", "thickness": null, "functionality": "Absorber"}, {"name": "C60", "thickness": null, "functionality": "Electron-transport"}, {"name": "BCP", "thickness": null, "functionality": "Electron-transport"}, {"name": "Ag", "thickness": null, "functionality": "Contact"}]}, {"perovskite_composition": {"formula": "", "a_ions": [], "b_ions": [], "x_ions": []}, "pce": {"value": 16.1, "unit": "%"}, "jsc": {"value": 29.1, "unit": "mA cm^-2"}, "voc": {"value": 0.77, "unit": "V"}, "ff": {"value": 72}, "active_area": {"value": null}, "device_architecture": "pin", "number_devices": null, "averaged_quantites": null, "light_source": {"type": "AM 1.5G"}, "encapsulated": null, "stability": {"potential_bias": "Open circuit", "time": 1000, "PCE_after_1000_hours": 16.1, "review_completed": true}, "layers": [{"name": "PDAI", "thickness": 10, "functionality": "Hole-transport", "deposition": [{"method": "Thermal evaporation", "atmosphere": "Vacuum", "temperature": null, "duration": null}]}, {"name": "FA0.66MA0.34Pb0.5Sn0.5I3", "thickness": null, "functionality": "Absorber"}, {"name": "C60", "thickness": null, "functionality": "Electron-transport"}, {"name": "BCP", "thickness": null, "functionality": "Electron-transport"}, {"name": "Ag", "thickness": null, "functionality": "Contact"}]}]}

File: src/perovscribe/data/extractions/humans/Fox/10.1016--j.joule.2018.10.003.json
{"doi": "10.1016/j.joule.2018.10.003", "author": "Yuxin Liu", "cells": [{"perovskite_composition": {"formula": "Cs0.15(FA0.83MA0.17)0.85Pb(I0.8Br0.2)3", "a_ions": [], "b_ions": [], "x_ions": []}, "pce": {"value": 25.4, "unit": "%"}, "jsc": {"value": 17.8, "unit": "mA cm^-2"}, "voc": {"value": 1.8, "unit": "V"}, "ff": {"value": 79.4}, "active_area": {"value": 0.065}, "device_architecture": "nip", "number_devices": null, "averaged_quantites": null, "light_source": {"type": "AM 1.5G", "light_intensity": 100.0}, "encapsulated": true, "stability": {"time": 900000.0, "light_intensity": 100.0, "PCE_at_the_start_of_the_experiment": 25.4, "PCE_after_1000_hours": 23.2, "PCE_at_the_end_of_description": 23.2, "potential_bias": "MPPT"}, "layers": [{"name": "ITO", "thickness": null, "functionality": "Contact", "deposition": null, "additional_treatment": null}, {"name": "PTAA", "thickness": null, "functionality": "Hole-transport", "deposition": null, "additional_treatment": null}, {"name": "Cs0.15(FA0.83MA0.17)0.85Pb(I0.8Br0.2)3", "thickness": null, "functionality": "Absorber", "deposition": [{"step_name": null, "method": "Spin-coating", "atmosphere": "Other", "temperature": null, "duration": null, "antisolvent": "toluene", "solution": {"compounds": ["CsI", "FAI", "MAI", "PbI2", "PbBr2"], "solutes": [{"name": "MACl", "concentration": 3.0, "concentration_unit": "wt%"}, {"name": "MAH2PO2", "concentration": 0.3, "concentration_unit": "wt%"}], "volume": null, "temperature": null, "solvents": [{"name": "DMF", "volume_fraction": null}, {"name": "DMSO", "volume_fraction": null}]}, "additional_parameters": null}], "additional_treatment": null}, {"name": "ICBA", "thickness": null, "functionality": "Electron-transport", "deposition": null, "additional_treatment": null}, {"name": "C60", "thickness": null, "functionality": "Electron-transport", "deposition": null, "additional_treatment": null}, {"name": "SnO2", "thickness": null, "functionality": "Electron-transport", "deposition": null, "additional_treatment": null}, {"name": "IZO", "thickness": null, "functionality": "Contact", "deposition": null, "additional_treatment": null}, {"name": "Cu", "thickness": null, "functionality": "Contact", "deposition": null, "additional_treatment": null}, {"name": "MgF2", "thickness": null, "functionality": "Other", "deposition": null, "additional_treatment": null}]}]}

File: src/perovscribe/data/extractions/humans/Fox/10.1016--j.nanoen.2022.107416.json
{"doi": "10.1016/j.nanoen.2022.107416", "author": "Yuxin Liu", "cells": [{"perovskite_composition": {"formula": "", "a_ions": [], "b_ions": [], "x_ions": []}, "pce": {"value": 13.43, "unit": "%"}, "jsc": {"value": 20.98, "unit": "mA cm^-2"}, "voc": {"value": 0.9, "unit": "V"}, "ff": {"value": 71.22}, "active_area": {"value": null}, "device_architecture": "nip", "number_devices": 20, "averaged_quantites": true, "light_source": {"type": "AM 1.5G", "light_intensity": 100}, "encapsulated": null, "stability": {"review_completed": true, "time": 1000, "light_intensity": 100, "temperature": 85, "PCE_after_1000_hours": 10.744, "potential_bias": "Open circuit"}, "layers": null}, {"perovskite_composition": {"formula": "", "a_ions": [], "b_ions": [], "x_ions": []}, "pce": {"value": 9.44, "unit": "%"}, "jsc": {"value": 16.33, "unit": "mA cm^-2"}, "voc": {"value": 0.84, "unit": "V"}, "ff": {"value": 68.53}, "active_area": {"value": null}, "device_architecture": "nip", "number_devices": 20, "averaged_quantites": true, "light_source": {"type": "AM 1.5G", "light_intensity": 100}, "encapsulated": null, "stability": {"review_completed": true, "time": 1000, "light_intensity": 100, "temperature": 85, "PCE_after_1000_hours": 3.776, "potential_bias": "Open circuit"}, "layers": null}]}

File: src/perovscribe/data/extractions/humans/Fox/10.1021--acs.jpcc.5b07950.json
{
    "doi": "10.1021/acs.jpcc.5b07950",
    "cells": [
        {
            "perovskite_composition": {
                "formula": "",
                "a_ions": [],
                "b_ions": [],
                "x_ions": []
            },
            "pce": {
                "value": 11.7,
                "unit": "%"
            },
            "jsc": {
                "value": 18.1,
                "unit": "mA cm^-2"
            },
            "voc": {
                "value": 0.935,
                "unit": "V"
            },
            "ff": {
                "value": 68.7
            },
            "active_area": {
                "value": 0.04
            },
            "device_architecture": "nip",
            "number_devices": 12,
            "averaged_quantites": true,
            "light_source": {
                "type": "AM 1.5G",
                "light_intensity": 100
            },
            "encapsulated": null,
            "stability": null,
            "layers": [
                {
                    "name": "FTO",
                    "thickness": null,
                    "functionality": "Substrate"
                },
                {
                    "name": "TiO2(40 wt %-PMMA)",
                    "thickness": 250,
                    "functionality": "Electron-transport",
                    "additional_treatment": "PMMA templating",
                    "deposition": [
                        {
                            "method": "Spin-coating",
                            "atmosphere": "Air",
                            "temperature": null,
                            "duration": null
                        }
                    ],
                    "review_completed": true
                },
                {
                    "name": "CH3NH3PbI3",
                    "thickness": null,
                    "functionality": "Absorber",
                    "deposition": [
                        {
                            "method": "Two-step deposition",
                            "atmosphere": "Air",
                            "temperature": null,
                            "duration": null
                        }
                    ]
                },
                {
                    "name": "Spiro-MeOTAD",
                    "thickness": null,
                    "functionality": "Hole-transport",
                    "deposition": [
                        {
                            "method": "Spin-coating",
                            "atmosphere": "Air",
                            "temperature": null,
                            "duration": null
                        }
                    ]
                },
                {
                    "name": "Au",
                    "thickness": 60,
                    "functionality": "Contact",
                    "deposition": [
                        {
                            "method": "Thermal evaporation",
                            "atmosphere": "Vacuum",
                            "temperature": null,
                            "duration": null
                        }
                    ]
                }
            ]
        },
        {
            "perovskite_composition": {
                "formula": "",
                "a_ions": [],
                "b_ions": [],
                "x_ions": []
            },
            "pce": {
                "value": 13.1,
                "unit": "%"
            },
            "jsc": {
                "value": 18.2,
                "unit": "mA cm^-2"
            },
            "voc": {
                "value": 0.961,
                "unit": "V"
            },
            "ff": {
                "value": 74.9
            },
            "active_area": {
                "value": 0.04
            },
            "device_architecture": "nip",
            "number_devices": 30,
            "averaged_quantites": true,
            "light_source": {
                "type": "AM 1.5G",
                "light_intensity": 100
            },
            "encapsulated": null,
            "stability": null,
            "layers": [
                {
                    "name": "FTO",
                    "thickness": null,
                    "functionality": "Substrate"
                },
                {
                    "name": "TiO2(nanoparticle)",
                    "thickness": 170,
                    "functionality": "Electron-transport",
                    "deposition": [
                        {
                            "method": "Spin-coating",
                            "atmosphere": "Air",
                            "temperature": null,
                            "duration": null
                        }
                    ],
                    "review_completed": true
                },
                {
                    "name": "TiO2",
                    "thickness": 170,
                    "functionality": "Electron-transport",
                    "additional_treatment": "PMMA templating",
                    "deposition": [
                        {
                            "method": "Spin-coating",
                            "atmosphere": "Air",
                            "temperature": null,
                            "duration": null
                        }
                    ]
                },
                {
                    "name": "CH3NH3PbI3",
                    "thickness": null,
                    "functionality": "Absorber",
                    "deposition": [
                        {
                            "method": "Two-step deposition",
                            "atmosphere": "Air",
                            "temperature": null,
                            "duration": null
                        }
                    ]
                },
                {
                    "name": "Spiro-MeOTAD",
                    "thickness": null,
                    "functionality": "Hole-transport",
                    "deposition": [
                        {
                            "method": "Spin-coating",
                            "atmosphere": "Air",
                            "temperature": null,
                            "duration": null
                        }
                    ]
                },
                {
                    "name": "Au",
                    "thickness": 60,
                    "functionality": "Contact",
                    "deposition": [
                        {
                            "method": "Thermal evaporation",
                            "atmosphere": "Vacuum",
                            "temperature": null,
                            "duration": null
                        }
                    ]
                }
            ]
        },
        {
            "perovskite_composition": {
                "formula": "",
                "a_ions": [],
                "b_ions": [],
                "x_ions": []
            },
            "pce": {
                "value": 14,
                "unit": "%"
            },
            "jsc": {
                "value": 18.7,
                "unit": "mA cm^-2"
            },
            "voc": {
                "value": 0.979,
                "unit": "V"
            },
            "ff": {
                "value": 76.3
            },
            "active_area": {
                "value": 0.04
            },
            "device_architecture": "nip",
            "number_devices": 30,
            "averaged_quantites": true,
            "light_source": {
                "type": "AM 1.5G",
                "light_intensity": 100
            },
            "encapsulated": null,
            "stability": null,
            "layers": [
                {
                    "name": "FTO",
                    "thickness": null,
                    "functionality": "Substrate"
                },
                {
                    "name": "TiO2(40 wt %-PMMA)",
                    "thickness": 170,
                    "functionality": "Electron-transport",
                    "additional_treatment": "PMMA templating",
                    "deposition": [
                        {
                            "method": "Spin-coating",
                            "atmosphere": "Air",
                            "temperature": null,
                            "duration": null
                        }
                    ],
                    "review_completed": true
                },
                {
                    "name": "CH3NH3PbI3",
                    "thickness": null,
                    "functionality": "Absorber",
                    "deposition": [
                        {
                            "method": "Two-step deposition",
                            "atmosphere": "Air",
                            "temperature": null,
                            "duration": null
                        }
                    ]
                },
                {
                    "name": "Spiro-MeOTAD",
                    "thickness": null,
                    "functionality": "Hole-transport",
                    "deposition": [
                        {
                            "method": "Spin-coating",
                            "atmosphere": "Air",
                            "temperature": null,
                            "duration": null
                        }
                    ]
                },
                {
                    "name": "Au",
                    "thickness": 60,
                    "functionality": "Contact",
                    "deposition": [
                        {
                            "method": "Thermal evaporation",
                            "atmosphere": "Vacuum",
                            "temperature": null,
                            "duration": null
                        }
                    ]
                }
            ]
        },
        {
            "perovskite_composition": {
                "formula": "",
                "a_ions": [],
                "b_ions": [],
                "x_ions": []
            },
            "pce": {
                "value": 7.97,
                "unit": "%"
            },
            "jsc": {
                "value": 13.6,
                "unit": "mA cm^-2"
            },
            "voc": {
                "value": 0.809,
                "unit": "V"
            },
            "ff": {
                "value": 72.4
            },
            "active_area": {
                "value": 0.04
            },
            "device_architecture": "nip",
            "number_devices": 30,
            "averaged_quantites": true,
            "light_source": {
                "type": "AM 1.5G",
                "light_intensity": 100
            },
            "encapsulated": null,
            "stability": null,
            "layers": [
                {
                    "name": "FTO",
                    "thickness": null,
                    "functionality": "Substrate"
                },
                {
                    "name": "TiO2",
                    "thickness": 170,
                    "functionality": "Electron-transport",
                    "additional_treatment": "PMMA templating",
                    "deposition": [
                        {
                            "method": "Spin-coating",
                            "atmosphere": "Air",
                            "temperature": null,
                            "duration": null
                        }
                    ]
                },
                {
                    "name": "TiO2",
                    "thickness": 170,
                    "functionality": "Electron-transport",
                    "additional_treatment": "PMMA templating",
                    "deposition": [
                        {
                            "method": "Spin-coating",
                            "atmosphere": "Air",
                            "temperature": null,
                            "duration": null
                        }
                    ]
                },
                {
                    "name": "CH3NH3PbI3",
                    "thickness": null,
                    "functionality": "Absorber",
                    "deposition": [
                        {
                            "method": "Two-step deposition",
                            "atmosphere": "Air",
                            "temperature": null,
                            "duration": null
                        }
                    ]
                },
                {
                    "name": "Spiro-MeOTAD",
                    "thickness": null,
                    "functionality": "Hole-transport",
                    "deposition": [
                        {
                            "method": "Spin-coating",
                            "atmosphere": "Air",
                            "temperature": null,
                            "duration": null
                        }
                    ]
                },
                {
                    "name": "Au",
                    "thickness": 60,
                    "functionality": "Contact",
                    "deposition": [
                        {
                            "method": "Thermal evaporation",
                            "atmosphere": "Vacuum",
                            "temperature": null,
                            "duration": null
                        }
                    ]
                }
            ]
        },
        {
            "perovskite_composition": {
                "formula": "",
                "a_ions": [],
                "b_ions": [],
                "x_ions": []
            },
            "pce": {
                "value": 10.9,
                "unit": "%"
            },
            "jsc": {
                "value": 17.8,
                "unit": "mA cm^-2"
            },
            "voc": {
                "value": 0.955,
                "unit": "V"
            },
            "ff": {
                "value": 64.1
            },
            "active_area": {
                "value": 0.04
            },
            "device_architecture": "nip",
            "number_devices": 30,
            "averaged_quantites": true,
            "light_source": {
                "type": "AM 1.5G",
                "light_intensity": 100
            },
            "encapsulated": null,
            "stability": null,
            "layers": [
                {
                    "name": "FTO",
                    "thickness": null,
                    "functionality": "Substrate"
                },
                {
                    "name": "TiO2",
                    "thickness": 170,
                    "functionality": "Electron-transport",
                    "additional_treatment": "PMMA templating",
                    "deposition": [
                        {
                            "method": "Spin-coating",
                            "atmosphere": "Air",
                            "temperature": null,
                            "duration": null
                        }
                    ]
                },
                {
                    "name": "TiO2(66 wt % PMMA)",
                    "thickness": 220,
                    "functionality": "Electron-transport",
                    "additional_treatment": "PMMA templating",
                    "deposition": [
                        {
                            "method": "Spin-coating",
                            "atmosphere": "Air",
                            "temperature": null,
                            "duration": null
                        }
                    ],
                    "review_completed": true
                },
                {
                    "name": "CH3NH3PbI3",
                    "thickness": null,
                    "functionality": "Absorber",
                    "deposition": [
                        {
                            "method": "Two-step deposition",
                            "atmosphere": "Air",
                            "temperature": null,
                            "duration": null
                        }
                    ]
                },
                {
                    "name": "Spiro-MeOTAD",
                    "thickness": null,
                    "functionality": "Hole-transport",
                    "deposition": [
                        {
                            "method": "Spin-coating",
                            "atmosphere": "Air",
                            "temperature": null,
                            "duration": null
                        }
                    ]
                },
                {
                    "name": "Au",
                    "thickness": 60,
                    "functionality": "Contact",
                    "deposition": [
                        {
                            "method": "Thermal evaporation",
                            "atmosphere": "Vacuum",
                            "temperature": null,
                            "duration": null
                        }
                    ]
                }
            ]
        },
        {
            "perovskite_composition": {
                "formula": "",
                "a_ions": [],
                "b_ions": [],
                "x_ions": []
            },
            "pce": {
                "value": 11.1,
                "unit": "%"
            },
            "jsc": {
                "value": 16.5,
                "unit": "mA cm^-2"
            },
            "voc": {
                "value": 1.004,
                "unit": "V"
            },
            "ff": {
                "value": 67.3
            },
            "active_area": {
                "value": 0.04
            },
            "device_architecture": "nip",
            "number_devices": 12,
            "averaged_quantites": true,
            "light_source": {
                "type": "AM 1.5G",
                "light_intensity": 100
            },
            "encapsulated": null,
            "stability": null,
            "layers": [
                {
                    "name": "FTO",
                    "thickness": null,
                    "functionality": "Substrate"
                },
                {
                    "name": "TiO2(40 wt %-PMMA)",
                    "thickness": 150,
                    "functionality": "Electron-transport",
                    "additional_treatment": "PMMA templating",
                    "deposition": [
                        {
                            "method": "Spin-coating",
                            "atmosphere": "Air",
                            "temperature": null,
                            "duration": null
                        }
                    ],
                    "review_completed": true
                },
                {
                    "name": "CH3NH3PbI3",
                    "thickness": null,
                    "functionality": "Absorber",
                    "deposition": [
                        {
                            "method": "Two-step deposition",
                            "atmosphere": "Air",
                            "temperature": null,
                            "duration": null
                        }
                    ]
                },
                {
                    "name": "Spiro-MeOTAD",
                    "thickness": null,
                    "functionality": "Hole-transport",
                    "deposition": [
                        {
                            "method": "Spin-coating",
                            "atmosphere": "Air",
                            "temperature": null,
                            "duration": null
                        }
                    ]
                },
                {
                    "name": "Au",
                    "thickness": 60,
                    "functionality": "Contact",
                    "deposition": [
                        {
                            "method": "Thermal evaporation",
                            "atmosphere": "Vacuum",
                            "temperature": null,
                            "duration": null
                        }
                    ]
                }
            ]
        },
        {
            "perovskite_composition": {
                "formula": "",
                "a_ions": [],
                "b_ions": [],
                "x_ions": []
            },
            "pce": {
                "value": 11.2,
                "unit": "%"
            },
            "jsc": {
                "value": 17,
                "unit": "mA cm^-2"
            },
            "voc": {
                "value": 0.97,
                "unit": "V"
            },
            "ff": {
                "value": 67.7
            },
            "active_area": {
                "value": 0.04
            },
            "device_architecture": "nip",
            "number_devices": 30,
            "averaged_quantites": true,
            "light_source": {
                "type": "AM 1.5G",
                "light_intensity": 100
            },
            "encapsulated": null,
            "stability": null,
            "layers": [
                {
                    "name": "FTO",
                    "thickness": null,
                    "functionality": "Substrate"
                },
                {
                    "name": "TiO2",
                    "thickness": 170,
                    "functionality": "Electron-transport",
                    "additional_treatment": "PMMA templating",
                    "deposition": [
                        {
                            "method": "Spin-coating",
                            "atmosphere": "Air",
                            "temperature": null,
                            "duration": null
                        }
                    ]
                },
                {
                    "name": "TiO2(56 wt % PMMA)",
                    "thickness": 200,
                    "functionality": "Electron-transport",
                    "additional_treatment": "PMMA templating",
                    "deposition": [
                        {
                            "method": "Spin-coating",
                            "atmosphere": "Air",
                            "temperature": null,
                            "duration": null
                        }
                    ],
                    "review_completed": true
                },
                {
                    "name": "CH3NH3PbI3",
                    "thickness": null,
                    "functionality": "Absorber",
                    "deposition": [
                        {
                            "method": "Two-step deposition",
                            "atmosphere": "Air",
                            "temperature": null,
                            "duration": null
                        }
                    ]
                },
                {
                    "name": "Spiro-MeOTAD",
                    "thickness": null,
                    "functionality": "Hole-transport",
                    "deposition": [
                        {
                            "method": "Spin-coating",
                            "atmosphere": "Air",
                            "temperature": null,
                            "duration": null
                        }
                    ]
                },
                {
                    "name": "Au",
                    "thickness": 60,
                    "functionality": "Contact",
                    "deposition": [
                        {
                            "method": "Thermal evaporation",
                            "atmosphere": "Vacuum",
                            "temperature": null,
                            "duration": null
                        }
                    ]
                }
            ]
        },
        {
            "perovskite_composition": {
                "formula": "",
                "a_ions": [],
                "b_ions": [],
                "x_ions": []
            },
            "pce": {
                "value": 5.28,
                "unit": "%"
            },
            "jsc": {
                "value": 11.9,
                "unit": "mA cm^-2"
            },
            "voc": {
                "value": 0.699,
                "unit": "V"
            },
            "ff": {
                "value": 63.5
            },
            "active_area": {
                "value": 0.04
            },
            "device_architecture": "nip",
            "number_devices": 30,
            "averaged_quantites": true,
            "light_source": {
                "type": "AM 1.5G",
                "light_intensity": 100
            },
            "encapsulated": null,
            "stability": null,
            "layers": [
                {
                    "name": "FTO",
                    "thickness": null,
                    "functionality": "Substrate"
                },
                {
                    "name": "TiO2",
                    "thickness": 170,
                    "functionality": "Electron-transport",
                    "additional_treatment": "PMMA templating",
                    "deposition": [
                        {
                            "method": "Spin-coating",
                            "atmosphere": "Air",
                            "temperature": null,
                            "duration": null
                        }
                    ]
                },
                {
                    "name": "TiO2",
                    "thickness": 170,
                    "functionality": "Electron-transport",
                    "additional_treatment": "PMMA templating",
                    "deposition": [
                        {
                            "method": "Spin-coating",
                            "atmosphere": "Air",
                            "temperature": null,
                            "duration": null
                        }
                    ]
                },
                {
                    "name": "CH3NH3PbI3",
                    "thickness": null,
                    "functionality": "Absorber",
                    "deposition": [
                        {
                            "method": "Two-step deposition",
                            "atmosphere": "Air",
                            "temperature": null,
                            "duration": null
                        }
                    ]
                },
                {
                    "name": "Spiro-MeOTAD",
                    "thickness": null,
                    "functionality": "Hole-transport",
                    "deposition": [
                        {
                            "method": "Spin-coating",
                            "atmosphere": "Air",
                            "temperature": null,
                            "duration": null
                        }
                    ]
                },
                {
                    "name": "Au",
                    "thickness": 60,
                    "functionality": "Contact",
                    "deposition": [
                        {
                            "method": "Thermal evaporation",
                            "atmosphere": "Vacuum",
                            "temperature": null,
                            "duration": null
                        }
                    ]
                }
            ]
        },
        {
            "perovskite_composition": {
                "formula": "",
                "a_ions": [],
                "b_ions": [],
                "x_ions": []
            },
            "pce": {
                "value": 8.82,
                "unit": "%"
            },
            "jsc": {
                "value": 16.2,
                "unit": "mA cm^-2"
            },
            "voc": {
                "value": 0.826,
                "unit": "V"
            },
            "ff": {
                "value": 65.9
            },
            "active_area": {
                "value": 0.04
            },
            "device_architecture": "nip",
            "number_devices": 30,
            "averaged_quantites": true,
            "light_source": {
                "type": "AM 1.5G",
                "light_intensity": 100
            },
            "encapsulated": null,
            "stability": null,
            "layers": [
                {
                    "name": "FTO",
                    "thickness": null,
                    "functionality": "Substrate"
                },
                {
                    "name": "TiO2",
                    "thickness": 170,
                    "functionality": "Electron-transport",
                    "additional_treatment": "PMMA templating",
                    "deposition": [
                        {
                            "method": "Spin-coating",
                            "atmosphere": "Air",
                            "temperature": null,
                            "duration": null
                        }
                    ]
                },
                {
                    "name": "TiO2(25 wt % PMMA)",
                    "thickness": 110,
                    "functionality": "Electron-transport",
                    "additional_treatment": "PMMA templating",
                    "deposition": [
                        {
                            "method": "Spin-coating",
                            "atmosphere": "Air",
                            "temperature": null,
                            "duration": null
                        }
                    ],
                    "review_completed": true
                },
                {
                    "name": "CH3NH3PbI3",
                    "thickness": null,
                    "functionality": "Absorber",
                    "deposition": [
                        {
                            "method": "Two-step deposition",
                            "atmosphere": "Air",
                            "temperature": null,
                            "duration": null
                        }
                    ]
                },
                {
                    "name": "Spiro-MeOTAD",
                    "thickness": null,
                    "functionality": "Hole-transport",
                    "deposition": [
                        {
                            "method": "Spin-coating",
                            "atmosphere": "Air",
                            "temperature": null,
                            "duration": null
                        }
                    ]
                },
                {
                    "name": "Au",
                    "thickness": 60,
                    "functionality": "Contact",
                    "deposition": [
                        {
                            "method": "Thermal evaporation",
                            "atmosphere": "Vacuum",
                            "temperature": null,
                            "duration": null
                        }
                    ]
                }
            ]
        },
        {
            "perovskite_composition": {
                "formula": "",
                "a_ions": [],
                "b_ions": [],
                "x_ions": []
            },
            "pce": {
                "value": 14.3,
                "unit": "%"
            },
            "jsc": {
                "value": 20.1,
                "unit": "mA cm^-2"
            },
            "voc": {
                "value": 0.968,
                "unit": "V"
            },
            "ff": {
                "value": 73.4
            },
            "active_area": {
                "value": 0.04
            },
            "device_architecture": "nip",
            "number_devices": 12,
            "averaged_quantites": true,
            "light_source": {
                "type": "AM 1.5G",
                "light_intensity": 100
            },
            "encapsulated": null,
            "stability": null,
            "layers": [
                {
                    "name": "FTO",
                    "thickness": null,
                    "functionality": "Substrate"
                },
                {
                    "name": "TiO2(40 wt %-PMMA)",
                    "thickness": 190,
                    "functionality": "Electron-transport",
                    "additional_treatment": "PMMA templating",
                    "deposition": [
                        {
                            "method": "Spin-coating",
                            "atmosphere": "Air",
                            "temperature": null,
                            "duration": null
                        }
                    ],
                    "review_completed": true
                },
                {
                    "name": "CH3NH3PbI3",
                    "thickness": null,
                    "functionality": "Absorber",
                    "deposition": [
                        {
                            "method": "Two-step deposition",
                            "atmosphere": "Air",
                            "temperature": null,
                            "duration": null
                        }
                    ]
                },
                {
                    "name": "Spiro-MeOTAD",
                    "thickness": null,
                    "functionality": "Hole-transport",
                    "deposition": [
                        {
                            "method": "Spin-coating",
                            "atmosphere": "Air",
                            "temperature": null,
                            "duration": null
                        }
                    ]
                },
                {
                    "name": "Au",
                    "thickness": 60,
                    "functionality": "Contact",
                    "deposition": [
                        {
                            "method": "Thermal evaporation",
                            "atmosphere": "Vacuum",
                            "temperature": null,
                            "duration": null
                        }
                    ]
                }
            ]
        },
        {
            "perovskite_composition": {
                "formula": "",
                "a_ions": [],
                "b_ions": [],
                "x_ions": []
            },
            "pce": {
                "value": 8.59,
                "unit": "%"
            },
            "jsc": {
                "value": 13.4,
                "unit": "mA cm^-2"
            },
            "voc": {
                "value": 0.9,
                "unit": "V"
            },
            "ff": {
                "value": 71.2
            },
            "active_area": {
                "value": 0.04
            },
            "device_architecture": "nip",
            "number_devices": 30,
            "averaged_quantites": true,
            "light_source": {
                "type": "AM 1.5G",
                "light_intensity": 100
            },
            "encapsulated": null,
            "stability": null,
            "layers": [
                {
                    "name": "FTO",
                    "thickness": null,
                    "functionality": "Substrate"
                },
                {
                    "name": "TiO2",
                    "thickness": 170,
                    "functionality": "Electron-transport",
                    "additional_treatment": "PMMA templating",
                    "deposition": [
                        {
                            "method": "Spin-coating",
                            "atmosphere": "Air",
                            "temperature": null,
                            "duration": null
                        }
                    ]
                },
                {
                    "name": "TiO2(72 wt % PMMA)",
                    "thickness": 220,
                    "functionality": "Electron-transport",
                    "additional_treatment": "PMMA templating",
                    "deposition": [
                        {
                            "method": "Spin-coating",
                            "atmosphere": "Air",
                            "temperature": null,
                            "duration": null
                        }
                    ],
                    "review_completed": true
                },
                {
                    "name": "CH3NH3PbI3",
                    "thickness": null,
                    "functionality": "Absorber",
                    "deposition": [
                        {
                            "method": "Two-step deposition",
                            "atmosphere": "Air",
                            "temperature": null,
                            "duration": null
                        }
                    ]
                },
                {
                    "name": "Spiro-MeOTAD",
                    "thickness": null,
                    "functionality": "Hole-transport",
                    "deposition": [
                        {
                            "method": "Spin-coating",
                            "atmosphere": "Air",
                            "temperature": null,
                            "duration": null
                        }
                    ]
                },
                {
                    "name": "Au",
                    "thickness": 60,
                    "functionality": "Contact",
                    "deposition": [
                        {
                            "method": "Thermal evaporation",
                            "atmosphere": "Vacuum",
                            "temperature": null,
                            "duration": null
                        }
                    ]
                }
            ]
        },
        {
            "perovskite_composition": {
                "formula": "",
                "a_ions": [],
                "b_ions": [],
                "x_ions": []
            },
            "pce": {
                "value": 14.6,
                "unit": "%"
            },
            "jsc": {
                "value": 20,
                "unit": "mA cm^-2"
            },
            "voc": {
                "value": 0.979,
                "unit": "V"
            },
            "ff": {
                "value": 74.4
            },
            "active_area": {
                "value": 0.04
            },
            "device_architecture": "nip",
            "number_devices": 12,
            "averaged_quantites": true,
            "light_source": {
                "type": "AM 1.5G",
                "light_intensity": 100
            },
            "encapsulated": null,
            "stability": null,
            "layers": [
                {
                    "name": "FTO",
                    "thickness": null,
                    "functionality": "Substrate"
                },
                {
                    "name": "TiO2(40 wt %-PMMA)",
                    "thickness": 220,
                    "functionality": "Electron-transport",
                    "additional_treatment": "PMMA templating",
                    "deposition": [
                        {
                            "method": "Spin-coating",
                            "atmosphere": "Air",
                            "temperature": null,
                            "duration": null
                        }
                    ],
                    "review_completed": true
                },
                {
                    "name": "CH3NH3PbI3",
                    "thickness": null,
                    "functionality": "Absorber",
                    "deposition": [
                        {
                            "method": "Two-step deposition",
                            "atmosphere": "Air",
                            "temperature": null,
                            "duration": null
                        }
                    ]
                },
                {
                    "name": "Spiro-MeOTAD",
                    "thickness": null,
                    "functionality": "Hole-transport",
                    "deposition": [
                        {
                            "method": "Spin-coating",
                            "atmosphere": "Air",
                            "temperature": null,
                            "duration": null
                        }
                    ]
                },
                {
                    "name": "Au",
                    "thickness": 60,
                    "functionality": "Contact",
                    "deposition": [
                        {
                            "method": "Thermal evaporation",
                            "atmosphere": "Vacuum",
                            "temperature": null,
                            "duration": null
                        }
                    ]
                }
            ]
        },
        {
            "perovskite_composition": {
                "formula": "",
                "a_ions": [],
                "b_ions": [],
                "x_ions": []
            },
            "pce": {
                "value": 14.4,
                "unit": "%"
            },
            "jsc": {
                "value": 19.7,
                "unit": "mA cm^-2"
            },
            "voc": {
                "value": 0.971,
                "unit": "V"
            },
            "ff": {
                "value": 75
            },
            "active_area": {
                "value": 0.04
            },
            "device_architecture": "nip",
            "number_devices": 12,
            "averaged_quantites": true,
            "light_source": {
                "type": "AM 1.5G",
                "light_intensity": 100
            },
            "encapsulated": null,
            "stability": null,
            "layers": [
                {
                    "name": "FTO",
                    "thickness": null,
                    "functionality": "Substrate"
                },
                {
                    "name": "TiO2(40 wt %-PMMA)",
                    "thickness": 180,
                    "functionality": "Electron-transport",
                    "additional_treatment": "PMMA templating",
                    "deposition": [
                        {
                            "method": "Spin-coating",
                            "atmosphere": "Air",
                            "temperature": null,
                            "duration": null
                        }
                    ],
                    "review_completed": true
                },
                {
                    "name": "CH3NH3PbI3",
                    "thickness": null,
                    "functionality": "Absorber",
                    "deposition": [
                        {
                            "method": "Two-step deposition",
                            "atmosphere": "Air",
                            "temperature": null,
                            "duration": null
                        }
                    ]
                },
                {
                    "name": "Spiro-MeOTAD",
                    "thickness": null,
                    "functionality": "Hole-transport",
                    "deposition": [
                        {
                            "method": "Spin-coating",
                            "atmosphere": "Air",
                            "temperature": null,
                            "duration": null
                        }
                    ]
                },
                {
                    "name": "Au",
                    "thickness": 60,
                    "functionality": "Contact",
                    "deposition": [
                        {
                            "method": "Thermal evaporation",
                            "atmosphere": "Vacuum",
                            "temperature": null,
                            "duration": null
                        }
                    ]
                }
            ]
        }
    ]
}
