Repository: lamalab-org/perla-extract

# Data Directory

This directory contains extraction results and ground truth data used for training, optimization, and evaluation of the Perovscribe pipeline.

## Directory Structure

```
data/
├── extractions/          # Extraction results from various sources
│   ├── humans/          # Human-annotated extractions
│   │   ├── Consensus/   # Consensus extractions between different human annotators
│   │   ├── Bear/        # Individual human annotator (anonymized)
│   │   ├── Bee/         # Individual human annotator (anonymized)
│   │   └── ...          # Additional anonymized human annotators
│   ├── claude-opus-4-1-20250805/  # LLM model extractions

File: src/perovscribe/data/extractions/humans/Fox/10.1021--acsnano.7b02015.json
{"doi": "10.1021/acsnano.7b02015", "author": "Yuxin Liu", "cells": [{"perovskite_composition": {"formula": "", "a_ions": [], "b_ions": [], "x_ions": []}, "pce": {"value": 20.75, "unit": "%"}, "jsc": {"value": 23.6, "unit": "mA cm^-2"}, "voc": {"value": 1.129, "unit": "V"}, "ff": {"value": 77.88}, "active_area": {"value": 0.1}, "device_architecture": "nip", "number_devices": 20, "averaged_quantites": true, "light_source": {"type": "AM 1.5G", "light_intensity": 100}, "encapsulated": null, "stability": null, "layers": [{"name": "FTO", "thickness": null, "functionality": "Substrate"}, {"name": "TiO2", "thickness": 50, "functionality": "Electron-transport"}, {"name": "(FAPbI3)0.85(MAPbBr3)0.15", "thickness": 650, "functionality": "Absorber", "deposition": [{"method": "Spin-coating", "atmosphere": "Other", "temperature": null, "duration": null, "additional_parameters": {"speed1": "2000 rpm for 5 s", "speed2": "6000 rpm for 20 s", "antisolvent": "1 mL toluene"}}]}, {"name": "Spiro-OMeTAD", "thickness": 300, "functionality": "Hole-transport"}, {"name": "Au", "thickness": 80, "functionality": "Contact"}]}, {"perovskite_composition": {"formula": "", "a_ions": [], "b_ions": [], "x_ions": []}, "pce": {"value": 17.6, "unit": "%"}, "jsc": {"value": 21.32, "unit": "mA cm^-2"}, "voc": {"value": 1.097, "unit": "V"}, "ff": {"value": 75.23}, "active_area": {"value": 0.1}, "device_architecture": "nip", "number_devices": 20, "averaged_quantites": true, "light_source": {"type": "AM 1.5G", "light_intensity": 100}, "encapsulated": null, "stability": null, "layers": [{"name": "FTO", "thickness": null, "functionality": "Substrate"}, {"name": "TiO2", "thickness": 50, "functionality": "Electron-transport"}, {"name": "(FAPbI3)0.85(MAPbBr3)0.15", "thickness": 650, "functionality": "Absorber", "deposition": [{"method": "Spin-coating", "atmosphere": "Other", "temperature": null, "duration": null, "additional_parameters": {"speed1": "2000 rpm for 5 s", "speed2": "6000 rpm for 20 s", "antisolvent": "1 mL toluene"}}]}, {"name": "Spiro-OMeTAD", "thickness": 300, "functionality": "Hole-transport"}, {"name": "Au", "thickness": 80, "functionality": "Contact"}]}, {"perovskite_composition": {"formula": "", "a_ions": [], "b_ions": [], "x_ions": []}, "pce": {"value": 19.33, "unit": "%"}, "jsc": {"value": 22.32, "unit": "mA cm^-2"}, "voc": {"value": 1.114, "unit": "V"}, "ff": {"value": 77.76}, "active_area": {"value": 0.1}, "device_architecture": "nip", "number_devices": 20, "averaged_quantites": true, "light_source": {"type": "AM 1.5G", "light_intensity": 100}, "encapsulated": null, "stability": null, "layers": [{"name": "FTO", "thickness": null, "functionality": "Substrate"}, {"name": "TiO2", "thickness": 50, "functionality": "Electron-transport"}, {"name": "(FAPbI3)0.85(MAPbBr3)0.15", "thickness": 650, "functionality": "Absorber", "deposition": [{"method": "Spin-coating", "atmosphere": "Other", "temperature": null, "duration": null, "additional_parameters": {"speed1": "2000 rpm for 5 s", "speed2": "6000 rpm for 20 s", "antisolvent": "1 mL toluene"}}]}, {"name": "Spiro-OMeTAD", "thickness": 300, "functionality": "Hole-transport"}, {"name": "Au", "thickness": 80, "functionality": "Contact"}]}, {"perovskite_composition": {"formula": "", "a_ions": [], "b_ions": [], "x_ions": []}, "pce": {"value": 18.5, "unit": "%"}, "jsc": {"value": 21.33, "unit": "mA cm^-2"}, "voc": {"value": 1.113, "unit": "V"}, "ff": {"value": 77.73}, "active_area": {"value": 0.1}, "device_architecture": "nip", "number_devices": 20, "averaged_quantites": true, "light_source": {"type": "AM 1.5G", "light_intensity": 100}, "encapsulated": null, "stability": null, "layers": [{"name": "FTO", "thickness": null, "functionality": "Substrate"}, {"name": "TiO2", "thickness": 50, "functionality": "Electron-transport"}, {"name": "(FAPbI3)0.85(MAPbBr3)0.15", "thickness": 650, "functionality": "Absorber", "deposition": [{"method": "Spin-coating", "atmosphere": "Other", "temperature": null, "duration": null, "additional_parameters": {"speed1": "2000 rpm for 5 s", "speed2": "6000 rpm for 20 s", "antisolvent": "1 mL toluene"}}]}, {"name": "Spiro-OMeTAD", "thickness": 300, "functionality": "Hole-transport"}, {"name": "Au", "thickness": 80, "functionality": "Contact"}]}]}
