Repository: lamalab-org/perla-extract

# Data Directory

This directory contains extraction results and ground truth data used for training, optimization, and evaluation of the Perovscribe pipeline.

## Directory Structure

```
data/
├── extractions/          # Extraction results from various sources
│   ├── humans/          # Human-annotated extractions
│   │   ├── Consensus/   # Consensus extractions between different human annotators
│   │   ├── Bear/        # Individual human annotator (anonymized)
│   │   ├── Bee/         # Individual human annotator (anonymized)
│   │   └── ...          # Additional anonymized human annotators
│   ├── claude-opus-4-1-20250805/  # LLM model extractions

File: src/perovscribe/data/extractions/humans/Fox/10.1038--s41467-024-53953-4.json
{"doi": "10.1038/s41467-024-53953-4", "author": "Yuxin Liu", "cells": [{"perovskite_composition": {"formula": "", "a_ions": [], "b_ions": [], "x_ions": []}, "pce": {"value": 20, "unit": "%"}, "jsc": {"value": 0, "unit": "mA cm^-2"}, "voc": {"value": 0, "unit": "V"}, "ff": {"value": 0}, "active_area": {"value": 27.2}, "device_architecture": "nip", "number_devices": 15, "averaged_quantites": null, "light_source": {"type": "AM 1.5G", "light_intensity": 100}, "encapsulated": null, "stability": {"time": 300, "light_intensity": 100, "temperature": 70, "PCE_after_1000_hours": 16, "potential_bias": "MPPT", "review_completed": true}, "layers": [{"name": "FTO", "thickness": null, "functionality": "Substrate"}, {"name": "c-TiO2", "thickness": null, "functionality": "Electron-transport"}, {"name": "c-SnO2", "thickness": null, "functionality": "Electron-transport"}, {"name": "Cs0.05FA0.95PbI3", "thickness": null, "functionality": "Absorber"}, {"name": "Spiro-OMeTAD", "thickness": null, "functionality": "Hole-transport"}, {"name": "Au", "thickness": null, "functionality": "Contact"}]}, {"perovskite_composition": {"formula": "", "a_ions": [], "b_ions": [], "x_ions": []}, "pce": {"value": 23.8, "unit": "%"}, "jsc": {"value": 26.3, "unit": "mA cm^-2"}, "voc": {"value": 1.11, "unit": "V"}, "ff": {"value": 81.5}, "active_area": {"value": 0.1}, "device_architecture": "nip", "number_devices": 20, "averaged_quantites": null, "light_source": {"type": "AM 1.5G", "light_intensity": 100}, "encapsulated": null, "stability": {"time": 500, "light_intensity": 100, "temperature": 70, "PCE_after_1000_hours": 16.422, "potential_bias": "MPPT", "review_completed": true}, "layers": [{"name": "FTO", "thickness": null, "functionality": "Substrate"}, {"name": "c-TiO2", "thickness": null, "functionality": "Electron-transport"}, {"name": "c-SnO2", "thickness": null, "functionality": "Electron-transport"}, {"name": "Cs0.05FA0.95PbI3", "thickness": null, "functionality": "Absorber"}, {"name": "Spiro-OMeTAD", "thickness": null, "functionality": "Hole-transport"}, {"name": "Au", "thickness": null, "functionality": "Contact"}]}, {"perovskite_composition": {"formula": "", "a_ions": [], "b_ions": [], "x_ions": []}, "pce": {"value": 19.7, "unit": "%"}, "jsc": {"value": 0, "unit": "mA cm^-2"}, "voc": {"value": 0, "unit": "V"}, "ff": {"value": 0}, "active_area": {"value": 27.2}, "device_architecture": "nip", "number_devices": 15, "averaged_quantites": null, "light_source": {"type": "AM 1.5G", "light_intensity": 100}, "encapsulated": null, "stability": {"time": 300, "light_intensity": 100, "temperature": 70, "PCE_after_1000_hours": 9.062, "potential_bias": "MPPT", "review_completed": true}, "layers": [{"name": "FTO", "thickness": null, "functionality": "Substrate"}, {"name": "c-TiO2", "thickness": null, "functionality": "Electron-transport"}, {"name": "c-SnO2", "thickness": null, "functionality": "Electron-transport"}, {"name": "Cs0.05FA0.95PbI3", "thickness": null, "functionality": "Absorber"}, {"name": "Spiro-OMeTAD", "thickness": null, "functionality": "Hole-transport"}, {"name": "Au", "thickness": null, "functionality": "Contact"}]}, {"perovskite_composition": {"formula": "", "a_ions": [], "b_ions": [], "x_ions": []}, "pce": {"value": 24.2, "unit": "%"}, "jsc": {"value": 26.1, "unit": "mA cm^-2"}, "voc": {"value": 1.15, "unit": "V"}, "ff": {"value": 80.8}, "active_area": {"value": 0.1}, "device_architecture": "nip", "number_devices": 20, "averaged_quantites": null, "light_source": {"type": "AM 1.5G", "light_intensity": 100}, "encapsulated": null, "stability": {"time": 1000, "light_intensity": 100, "temperature": 70, "PCE_after_1000_hours": 19.36, "potential_bias": "MPPT", "review_completed": true}, "layers": [{"name": "FTO", "thickness": null, "functionality": "Substrate"}, {"name": "c-TiO2", "thickness": null, "functionality": "Electron-transport"}, {"name": "c-SnO2", "thickness": null, "functionality": "Electron-transport"}, {"name": "Cs0.05FA0.95PbI3", "thickness": null, "functionality": "Absorber"}, {"name": "Spiro-OMeTAD", "thickness": null, "functionality": "Hole-transport"}, {"name": "Au", "thickness": null, "functionality": "Contact"}]}, {"perovskite_composition": {"formula": "", "a_ions": [], "b_ions": [], "x_ions": []}, "pce": {"value": 22.5, "unit": "%"}, "jsc": {"value": 83.2, "unit": "mA cm^-2"}, "voc": {"value": 9.29, "unit": "V"}, "ff": {"value": 79.2}, "active_area": {"value": 27.2}, "device_architecture": "nip", "number_devices": 15, "averaged_quantites": null, "light_source": {"type": "AM 1.5G", "light_intensity": 100}, "encapsulated": null, "stability": {"time": 1000, "light_intensity": 100, "temperature": 70, "PCE_after_1000_hours": 20.25, "potential_bias": "MPPT", "review_completed": true}, "layers": [{"name": "FTO", "thickness": null, "functionality": "Substrate"}, {"name": "c-TiO2", "thickness": null, "functionality": "Electron-transport"}, {"name": "c-SnO2", "thickness": null, "functionality": "Electron-transport"}, {"name": "Cs0.05FA0.95PbI3", "thickness": null, "functionality": "Absorber"}, {"name": "Spiro-OMeTAD", "thickness": null, "functionality": "Hole-transport"}, {"name": "Au", "thickness": null, "functionality": "Contact"}]}, {"perovskite_composition": {"formula": "", "a_ions": [], "b_ions": [], "x_ions": []}, "pce": {"value": 25.5, "unit": "%"}, "jsc": {"value": 26.4, "unit": "mA cm^-2"}, "voc": {"value": 1.15, "unit": "V"}, "ff": {"value": 84}, "active_area": {"value": 0.1}, "device_architecture": "nip", "number_devices": 20, "averaged_quantites": null, "light_source": {"type": "AM 1.5G", "light_intensity": 100}, "encapsulated": null, "stability": {"time": 2000, "light_intensity": 100, "temperature": 70, "PCE_after_1000_hours": 24.225, "potential_bias": "MPPT", "review_completed": true}, "layers": [{"name": "FTO", "thickness": null, "functionality": "Substrate"}, {"name": "c-TiO2", "thickness": null, "functionality": "Electron-transport"}, {"name": "c-SnO2", "thickness": null, "functionality": "Electron-transport"}, {"name": "Cs0.05FA0.95PbI3", "thickness": null, "functionality": "Absorber"}, {"name": "Spiro-OMeTAD", "thickness": null, "functionality": "Hole-transport"}, {"name": "Au", "thickness": null, "functionality": "Contact"}]}]}

File: src/perovscribe/data/extractions/humans/Fox/10.1039--c4ta04179h.json
{"doi": "10.1039/c4ta04179h", "author": "Yuxin Liu", "cells": [{"perovskite_composition": {"formula": "", "a_ions": [], "b_ions": [], "x_ions": []}, "pce": {"value": 12.75, "unit": "%"}, "jsc": {"value": 19.87, "unit": "mA cm^-2"}, "voc": {"value": 0.89, "unit": "V"}, "ff": {"value": 72}, "active_area": {"value": 0.16}, "device_architecture": "nip", "number_devices": null, "averaged_quantites": null, "light_source": {"type": "AM 1.5G", "light_intensity": 100}, "encapsulated": null, "stability": null, "layers": [{"name": "FTO", "thickness": null, "functionality": "Substrate"}, {"name": "compact TiO2", "thickness": null, "functionality": "Electron-transport"}, {"name": "mesoporous TiO2", "thickness": 260, "functionality": "Electron-transport"}, {"name": "CH3NH3PbI3", "thickness": 140, "functionality": "Absorber"}, {"name": "FA-MeOPh", "thickness": 150, "functionality": "Hole-transport"}, {"name": "Au", "thickness": 60, "functionality": "Contact"}]}, {"perovskite_composition": {"formula": "", "a_ions": [], "b_ions": [], "x_ions": []}, "pce": {"value": 11.86, "unit": "%"}, "jsc": {"value": 18.39, "unit": "mA cm^-2"}, "voc": {"value": 0.924, "unit": "V"}, "ff": {"value": 69.8}, "active_area": {"value": 0.16}, "device_architecture": "nip", "number_devices": null, "averaged_quantites": null, "light_source": {"type": "AM 1.5G", "light_intensity": 100}, "encapsulated": null, "stability": {"time": 250, "potential_bias": "Open circuit", "light_intensity": 100, "PCE_after_1000_hours": 8.42, "review_completed": true}, "layers": [{"name": "FTO", "thickness": null, "functionality": "Substrate"}, {"name": "compact TiO2", "thickness": null, "functionality": "Electron-transport"}, {"name": "mesoporous TiO2", "thickness": 260, "functionality": "Electron-transport"}, {"name": "CH3NH3PbI3", "thickness": 140, "functionality": "Absorber"}, {"name": "FA-MeOPh", "thickness": 150, "functionality": "Hole-transport"}, {"name": "Au", "thickness": 60, "functionality": "Contact"}]}, {"perovskite_composition": {"formula": "", "a_ions": [], "b_ions": [], "x_ions": []}, "pce": {"value": 10.79, "unit": "%"}, "jsc": {"value": 17.33, "unit": "mA cm^-2"}, "voc": {"value": 0.99, "unit": "V"}, "ff": {"value": 63}, "active_area": {"value": 0.16}, "device_architecture": "nip", "number_devices": null, "averaged_quantites": null, "light_source": {"type": "AM 1.5G", "light_intensity": 100}, "encapsulated": null, "stability": {"review_completed": true, "time": 250, "light_intensity": 100, "PCE_after_1000_hours": 5.84, "potential_bias": "Open circuit"}, "layers": [{"name": "FTO", "thickness": null, "functionality": "Substrate"}, {"name": "compact TiO2", "thickness": null, "functionality": "Electron-transport"}, {"name": "mesoporous TiO2", "thickness": 260, "functionality": "Electron-transport"}, {"name": "CH3NH3PbI3", "thickness": 140, "functionality": "Absorber"}, {"name": "FA-MeOPh", "thickness": 150, "functionality": "Hole-transport"}, {"name": "Au", "thickness": 60, "functionality": "Contact"}]}]}

File: src/perovscribe/data/extractions/humans/Fox/10.1039--c4ta05373g.json
{"doi": "10.1039/c4ta05373g", "author": "Yuxin Liu", "cells": [{"perovskite_composition": {"formula": "MAPb(I,Cl)3", "a_ions": [], "b_ions": [], "x_ions": []}, "pce": {"value": 10.49, "unit": "%"}, "jsc": {"value": 22.58, "unit": "mA cm^-2"}, "voc": {"value": 0.91, "unit": "V"}, "ff": {"value": 51.0}, "active_area": {"value": 0.04}, "device_architecture": "nip", "number_devices": null, "averaged_quantites": null, "light_source": {"type": "AM 1.5G", "light_intensity": 100.0}, "encapsulated": null, "stability": null, "layers": [{"name": "FTO", "thickness": null, "functionality": "Substrate", "deposition": null, "additional_treatment": null}, {"name": "TiO2", "thickness": null, "functionality": "Electron-transport", "deposition": null, "additional_treatment": null}, {"name": "MAPb(I,Cl)3", "thickness": null, "functionality": "Absorber", "deposition": [{"step_name": null, "method": "Spin-coating", "atmosphere": "Air", "temperature": null, "duration": null, "antisolvent": null, "solution": {"compounds": null, "solutes": [{"name": "PbI2", "concentration": 460.0, "concentration_unit": "mg/L"}], "volume": null, "temperature": null, "solvents": [{"name": "DMF", "volume_fraction": null}]}, "additional_parameters": null}, {"step_name": null, "method": "Dipping", "atmosphere": "Air", "temperature": null, "duration": 300.0, "antisolvent": null, "solution": {"compounds": null, "solutes": [{"name": "MAI", "concentration": 20.0, "concentration_unit": "mg/L"}, {"name": "MACl", "concentration": 2.0, "concentration_unit": "mg/L"}], "volume": null, "temperature": null, "solvents": [{"name": "IPA", "volume_fraction": null}]}, "additional_parameters": null}], "additional_treatment": null}, {"name": "spiro-OMeTAD", "thickness": null, "functionality": "Hole-transport", "deposition": null, "additional_treatment": null}, {"name": "Au", "thickness": 100.0, "functionality": "Contact", "deposition": null, "additional_treatment": null}]}]}

File: src/perovscribe/data/extractions/humans/Fox/10.1039--c5ee03874j.json
{"doi": "10.1039/c5ee03874j", "author": "Yuxin Liu", "cells": [{"perovskite_composition": {"formula": "", "a_ions": [], "b_ions": [], "x_ions": []}, "pce": {"value": 17.86, "unit": "%"}, "jsc": {"value": 21.06, "unit": "mA cm^-2"}, "voc": {"value": 1.146, "unit": "V"}, "ff": {"value": 69.3}, "active_area": {"value": null}, "device_architecture": "nip", "number_devices": 40, "averaged_quantites": true, "light_source": {"type": "AM 1.5G", "light_intensity": 100}, "encapsulated": null, "stability": {"review_completed": true, "time": 250, "light_intensity": 100, "PCE_after_1000_hours": 7, "potential_bias": "MPPT"}, "layers": [{"name": "FTO", "thickness": null, "functionality": "Substrate"}, {"name": "compact TiO2", "thickness": null, "functionality": "Electron-transport"}, {"name": "Li-doped mesoporous TiO2", "thickness": null, "functionality": "Electron-transport"}, {"name": "(MA0.17FA0.83)0.95Pb(I0.83Br0.17)3", "thickness": null, "functionality": "Absorber", "review_completed": true}, {"name": "spiro-OMeTAD", "thickness": null, "functionality": "Hole-transport"}, {"name": "Au", "thickness": null, "functionality": "Contact"}]}, {"perovskite_composition": {"formula": "", "a_ions": [], "b_ions": [], "x_ions": []}, "pce": {"value": 21.1, "unit": "%"}, "jsc": {"value": 22.69, "unit": "mA cm^-2"}, "voc": {"value": 1.1320000000000001, "unit": "V"}, "ff": {"value": 74.8}, "active_area": {"value": null}, "device_architecture": "nip", "number_devices": 98, "averaged_quantites": true, "light_source": {"type": "AM 1.5G", "light_intensity": 100}, "encapsulated": null, "stability": {"time": 2500, "potential_bias": "MPPT", "light_intensity": 100, "PCE_after_1000_hours": 18, "review_completed": true}, "layers": [{"name": "FTO", "thickness": null, "functionality": "Substrate"}, {"name": "compact TiO2", "thickness": null, "functionality": "Electron-transport"}, {"name": "Li-doped mesoporous TiO2", "thickness": null, "functionality": "Electron-transport"}, {"name": "Cs0.05(MA0.17FA0.83)0.95Pb(I0.83Br0.17)3", "thickness": null, "functionality": "Absorber"}, {"name": "spiro-OMeTAD", "thickness": null, "functionality": "Hole-transport"}, {"name": "Au", "thickness": null, "functionality": "Contact"}]}]}

File: src/perovscribe/data/extractions/humans/Fox/10.1039--c6ra25149h.json
{"doi": "10.1039/c6ra25149h", "author": "Yuxin Liu", "cells": [{"perovskite_composition": {"formula": "", "a_ions": [], "b_ions": [], "x_ions": []}, "pce": {"value": 9.14, "unit": "%"}, "jsc": {"value": 15.93, "unit": "mA cm^-2"}, "voc": {"value": 0.99, "unit": "V"}, "ff": {"value": 59}, "active_area": {"value": 0.16}, "device_architecture": "nip", "number_devices": 20, "averaged_quantites": true, "light_source": {"type": "AM 1.5G", "light_intensity": 100}, "encapsulated": null, "stability": null, "layers": [{"name": "FTO", "thickness": null, "functionality": "Substrate"}, {"name": "TiO2", "thickness": 35, "functionality": "Electron-transport"}, {"name": "CH3NH3PbI3", "thickness": 140, "functionality": "Absorber"}, {"name": "Spiro-OMeTAD", "thickness": null, "functionality": "Hole-transport"}, {"name": "Au", "thickness": 80, "functionality": "Contact"}]}, {"perovskite_composition": {"formula": "", "a_ions": [], "b_ions": [], "x_ions": []}, "pce": {"value": 8.4, "unit": "%"}, "jsc": {"value": 15.83, "unit": "mA cm^-2"}, "voc": {"value": 0.99, "unit": "V"}, "ff": {"value": 54}, "active_area": {"value": 0.16}, "device_architecture": "nip", "number_devices": 20, "averaged_quantites": true, "light_source": {"type": "AM 1.5G", "light_intensity": 100}, "encapsulated": null, "stability": null, "layers": [{"name": "FTO", "thickness": null, "functionality": "Substrate"}, {"name": "TiO2", "thickness": 35, "functionality": "Electron-transport"}, {"name": "CH3NH3PbI3", "thickness": 140, "functionality": "Absorber"}, {"name": "Spiro-OMeTAD", "thickness": null, "functionality": "Hole-transport"}, {"name": "Au", "thickness": 80, "functionality": "Contact"}]}, {"perovskite_composition": {"formula": "", "a_ions": [], "b_ions": [], "x_ions": []}, "pce": {"value": 8.28, "unit": "%"}, "jsc": {"value": 14.07, "unit": "mA cm^-2"}, "voc": {"value": 1.02, "unit": "V"}, "ff": {"value": 58}, "active_area": {"value": 0.16}, "device_architecture": "nip", "number_devices": 20, "averaged_quantites": true, "light_source": {"type": "AM 1.5G", "light_intensity": 100}, "encapsulated": null, "stability": null, "layers": [{"name": "FTO", "thickness": null, "functionality": "Substrate"}, {"name": "TiO2", "thickness": 35, "functionality": "Electron-transport"}, {"name": "CH3NH3PbI3", "thickness": 140, "functionality": "Absorber"}, {"name": "Spiro-OMeTAD", "thickness": null, "functionality": "Hole-transport"}, {"name": "Au", "thickness": 80, "functionality": "Contact"}]}]}

File: src/perovscribe/data/extractions/humans/Fox/10.1039--c7ta04225f.json
{"doi": "10.1039/c7ta04225f", "author": "Yuxin Liu", "cells": [{"perovskite_composition": {"formula": "CH3NH3PbI3", "a_ions": [], "b_ions": [], "x_ions": []}, "pce": {"value": 13.2, "unit": "%"}, "jsc": {"value": 17.8, "unit": "mA cm^-2"}, "voc": {"value": 1.06, "unit": "V"}, "ff": {"value": 68.5}, "active_area": {"value": 0.15}, "device_architecture": "nip", "number_devices": null, "averaged_quantites": null, "light_source": {"type": "AM 1.5G", "light_intensity": 100.0}, "encapsulated": null, "stability": null, "layers": [{"name": "AZO", "thickness": 400.0, "functionality": "Contact", "deposition": null, "additional_treatment": null}, {"name": "ZnO", "thickness": 50.0, "functionality": "Electron-transport", "deposition": null, "additional_treatment": null}, {"name": "C60", "thickness": 7.5, "functionality": "Electron-transport", "deposition": null, "additional_treatment": null}, {"name": "CH3NH3PbI3", "thickness": 280.0, "functionality": "Absorber", "deposition": null, "additional_treatment": null}, {"name": "Spiro-OMeTAD", "thickness": null, "functionality": "Hole-transport", "deposition": null, "additional_treatment": null}, {"name": "Au", "thickness": 50.0, "functionality": "Contact", "deposition": null, "additional_treatment": null}]}]}

File: src/perovscribe/data/extractions/humans/Fox/10.1039--d1ta04330g.json
{"doi": "10.1039/d1ta04330g", "author": "Yuxin Liu", "cells": [{"perovskite_composition": {"formula": "", "a_ions": [], "b_ions": [], "x_ions": []}, "pce": {"value": 18.23, "unit": "%"}, "jsc": {"value": 19.96, "unit": "mA cm^-2"}, "voc": {"value": 1.188, "unit": "V"}, "ff": {"value": 76.9}, "active_area": {"value": null}, "device_architecture": "nip", "number_devices": 20, "averaged_quantites": null, "light_source": {"type": "AM 1.5G", "light_intensity": 100}, "encapsulated": null, "stability": {"time": 1000, "light_intensity": 100, "temperature": 25, "PCE_after_1000_hours": 9.115, "potential_bias": "MPPT", "review_completed": true}, "layers": [{"name": "FTO", "thickness": null, "functionality": "Substrate"}, {"name": "TiO2", "thickness": 65, "functionality": "Electron-transport"}, {"name": "Cs0.15FA0.85Pb(I0.7Br0.3)3", "thickness": 500, "functionality": "Absorber", "additional_treatment": "GuaBr passivation"}, {"name": "Spiro-OMeTAD", "thickness": 250, "functionality": "Hole-transport"}, {"name": "Au", "thickness": 80, "functionality": "Contact"}]}, {"perovskite_composition": {"formula": "", "a_ions": [], "b_ions": [], "x_ions": []}, "pce": {"value": 19.67, "unit": "%"}, "jsc": {"value": 19.45, "unit": "mA cm^-2"}, "voc": {"value": 1.21, "unit": "V"}, "ff": {"value": 79}, "active_area": {"value": null}, "device_architecture": "nip", "number_devices": 20, "averaged_quantites": null, "light_source": {"type": "AM 1.5G", "light_intensity": 100}, "encapsulated": null, "stability": {"time": 3600000, "light_intensity": 100, "temperature": 25, "PCE_after_1000_hours": 15.74, "potential_bias": "MPPT", "review_completed": true}, "layers": [{"name": "FTO", "thickness": null, "functionality": "Substrate"}, {"name": "TiO2", "thickness": 65, "functionality": "Electron-transport"}, {"name": "Perovskite GuaBr", "functionality": "Absorber", "additional_treatment": "GuaBr passivation"}, {"name": "Spiro-OMeTAD", "thickness": 250, "functionality": "Hole-transport"}, {"name": "Au", "thickness": 80, "functionality": "Contact"}]}]}
