Repository: lamalab-org/perla-extract

# PERLA Extract

Turn photovoltaic papers and supporting information into source-linked device,
performance, processing and stability records.

## Extract a paper

```bash
export OPENAI_API_KEY="your-openai-key"
perla-extract --pdf paper.pdf --supplement paper_si.pdf \
  --model openai/gpt-6.1-sol \
  --max-output-tokens 40000 \
  --output-dir results/paper
```

Docling parses the paper and SI. Open `extraction.json` for records and
`report.json` for usage and issues. Omit `--supplement` when there is no SI.

| Optional pass | When to use it |
| --- | --- |
| Refinement | Test whether one source-and-draft review improves accuracy enough to justify its cost |
| Enrichment | Produce separate composition/processing interpretations for database export |

Both are off by default. [Stage and context details](docs/workflows/extraction.md)
and [other providers](docs/workflows/open-models.md) are documented separately.

## Compare two extraction choices

```bash
cp examples/experiment.toml my-experiment.toml

# Edit my-experiment.toml: model, paper/SI paths and control/treatment settings.
perla-experiment my-experiment.toml --check
perla-experiment my-experiment.toml
```

Open the generated `summary.md` first; `figure-data/` contains plotting tables.
Build [model-generated development references](benchmarks/development) to tune
Astra versus cheaper models; evaluate frozen choices on the [human test set](benchmarks/test).
[Experiment guide](docs/workflows/extraction-ablations.md).

# Data Directory

This directory contains extraction results and ground truth data used for training, optimization, and evaluation of the Perovscribe pipeline.

## Directory Structure

```
data/
├── extractions/          # Extraction results from various sources
│   ├── humans/          # Human-annotated extractions
│   │   ├── Consensus/   # Consensus extractions between different human annotators
│   │   ├── Bear/        # Individual human annotator (anonymized)
│   │   ├── Bee/         # Individual human annotator (anonymized)
│   │   └── ...          # Additional anonymized human annotators
│   ├── claude-opus-4-1-20250805/  # LLM model extractions
│   ├── gpt-4o-2024-08-06/         # LLM model extractions
│   └── ...              # Additional LLM model extraction folders
└── ground_truth/        # Manually checked and corrected gold standard data
    ├── dev/             # Development set used to build and optimize the pipeline
    └── test/            # Test set used to evaluate the pipeline
```

## Extractions

The `extractions/` directory contains structured data extracted from scientific papers about perovskite solar cells. Each subdirectory represents a different extraction source:

### Human Extractions (`extractions/humans/`)

- **Consensus/**: Contains consensus extractions that represent agreement between different human annotators. These are used as a reference for human performance evaluation.
- **Individual Annotators**: Folders with anonymized names (e.g., Bear, Bee, Dove, etc.) contain extractions made by individual human annotators. These are used to study inter-annotator agreement and human performance variability.

### LLM Model Extractions

Folders named after LLM models (e.g., `claude-opus-4-1-20250805/`, `gpt-4o-2024-08-06/`) contain extractions generated by different language models. These are used to:
- Compare model performance
- Evaluate extraction quality
- Benchmark against ground truth and human performance

## Ground Truth

The `ground_truth/` directory contains manually checked and corrected extractions that serve as the gold standard for evaluation:

- **dev/**: Development set used during pipeline development and optimization. This data was used to:
  - Build the extraction pipeline
  - Optimize prompts and parameters
  - Tune model configurations

- **test/**: Test set used for final evaluation of the pipeline. This data was:
  - Held out during development
  - Used to evaluate model performance
  - Used to compare against human performance

## File Format

All extraction files are JSON files following the Perovscribe data schema. Each file is named using the paper's DOI (e.g., `10.1002--adfm.201500335.json`).

## Usage

### Evaluating Model Performance

Compare model extractions against the test set:

```bash
perovscribe evaluate src/perovscribe/data/extractions/claude-opus-4-1-20250805/ src/perovscribe/data/ground_truth/test/
```

### Evaluating Human Performance

Compare human consensus extractions against the test set:

```bash
perovscribe evaluate src/perovscribe/data/extractions/humans/Consensus/ src/perovscribe/data/ground_truth/test/
```

### Comparing Individual Annotators

Compare individual human annotator extractions:

```bash
perovscribe evaluate src/perovscribe/data/extractions/humans/Bear/ src/perovscribe/data/extractions/humans/Consensus/
```

File: src/perovscribe/data/extractions/humans/Hawk/10.1002--adfm.202212698.json
{"doi": "10.1002/adfm.202212698", "author": "Edgar Nandayapa", "cells": [{"perovskite_composition": {"formula": "", "a_ions": [{"abbreviation": "FA", "common_name": null, "molecular_formula": null, "coefficient": "0.95"}, {"abbreviation": "MA", "common_name": null, "molecular_formula": null, "coefficient": "0.05"}], "b_ions": [{"abbreviation": "Pb", "common_name": null, "molecular_formula": null, "coefficient": "1"}], "x_ions": [{"abbreviation": "I", "common_name": null, "molecular_formula": null, "coefficient": "2.85"}, {"abbreviation": "Br", "common_name": null, "molecular_formula": null, "coefficient": "0.15"}]}, "pce": {"value": 24.4, "unit": "%"}, "jsc": {"value": 25.36, "unit": "mA cm^-2"}, "voc": {"value": 1.158, "unit": "V"}, "ff": {"value": 83.1}, "active_area": {"value": 0.09}, "device_architecture": "nip", "number_devices": 1, "averaged_quantites": false, "light_source": {"type": "AM 1.5G", "description": "Newport, Oriel Sol3A Class AAA", "light_intensity": 100, "lamp": "Newport, Oriel Sol3A Class AAA"}, "encapsulated": false, "stability": {"review_completed": true, "time": 1000, "light_intensity": 100, "humidity": 0, "temperature": 85, "PCE_after_1000_hours": 19.84, "potential_bias": "Open circuit"}, "layers": [{"review_completed": true, "name": "ITO", "thickness": null, "functionality": "Contact"}, {"review_completed": true, "name": "SnO2", "thickness": null, "functionality": "Electron-transport"}, {"review_completed": true, "name": "MFCl", "thickness": null, "functionality": "Other", "deposition": [{"method": "Spin-coating", "atmosphere": "N2", "temperature": 100, "duration": 300, "solution": {"volume": null, "temperature": null, "solutes": [{"name": "MFCl", "concentration": 0.75, "concentration_unit": "mg/L"}], "solvents": [{"name": "isopropanol", "volume_fraction": null}]}}]}, {"review_completed": true, "name": "(FAPbI3)0.95(MAPbBr3)0.05", "thickness": null, "functionality": "Absorber", "deposition": [{"method": "Spin-coating", "atmosphere": "N2", "temperature": 120, "duration": 1800, "solution": {"volume": null, "temperature": null, "solvents": [{"name": "DMSO", "volume_fraction": null}, {"name": "DMF", "volume_fraction": null}]}}]}, {"review_completed": true, "name": "MFCl", "thickness": null, "functionality": "Other", "deposition": [{"method": "Spin-coating", "atmosphere": "N2", "temperature": 100, "duration": 300, "solution": {"volume": null, "temperature": null, "solutes": [{"name": "MFCl", "concentration": 0.75, "concentration_unit": "mg/L"}], "solvents": [{"name": "isopropanol", "volume_fraction": null}]}}]}, {"review_completed": true, "name": "Spiro-OMeTAD", "thickness": null, "functionality": "Hole-transport", "deposition": [{"method": "Spin-coating", "atmosphere": "N2", "temperature": null, "duration": null, "solution": {"volume": null, "temperature": null, "solutes": [{"name": "Spiro-OMeTAD", "concentration": 72.3, "concentration_unit": "mg/L"}, {"name": "Li-TFSi", "concentration": 260, "concentration_unit": "mg/L"}, {"name": "tBP", "concentration": 29, "concentration_unit": "mg/L"}], "solvents": [{"name": "chlorobenzene", "volume_fraction": null}]}}]}, {"review_completed": true, "name": "Au", "thickness": 80, "functionality": "Contact"}]}, {"perovskite_composition": {"formula": "FA0.95MA0.05PbI2.85Br0.15", "a_ions": [{"abbreviation": "FA", "common_name": "Formamidinium", "molecular_formula": "CH5N2+", "coefficient": "0.95"}, {"abbreviation": "MA", "common_name": "Methylammonium", "molecular_formula": "CH6N+", "coefficient": "0.05"}], "b_ions": [{"abbreviation": "Pb", "common_name": "Lead", "molecular_formula": "Pb2+", "coefficient": "1"}], "x_ions": [{"abbreviation": "I", "common_name": "Iodide", "molecular_formula": "I-", "coefficient": "2.85"}, {"abbreviation": "Br", "common_name": "Bromide", "molecular_formula": "Br-", "coefficient": "0.15"}]}, "pce": {"value": 20.01, "unit": "%"}, "jsc": {"value": 23.77, "unit": "mA cm^-2"}, "voc": {"value": 1.086, "unit": "V"}, "ff": {"value": 77.43}, "active_area": {"value": 0.09}, "device_architecture": "nip", "number_devices": 1, "averaged_quantites": false, "light_source": {"type": "AM 1.5G", "description": "Newport, Oriel Sol3A Class AAA", "light_intensity": 100, "lamp": "Newport, Oriel Sol3A Class AAA"}, "encapsulated": false, "stability": {"review_completed": true, "time": 1000, "light_intensity": 100, "humidity": 0, "temperature": 85, "PCE_after_1000_hours": 19.84, "potential_bias": "Open circuit"}, "layers": [{"review_completed": true, "name": "ITO", "thickness": null, "functionality": "Contact"}, {"review_completed": true, "name": "SnO2", "thickness": null, "functionality": "Electron-transport"}, {"review_completed": true, "name": "MFCl", "thickness": null, "functionality": "Other", "deposition": [{"method": "Spin-coating", "atmosphere": "N2", "temperature": 100, "duration": 300, "solution": {"volume": null, "temperature": null, "solutes": [{"name": "MFCl", "concentration": 0.75, "concentration_unit": "mg/L"}], "solvents": [{"name": "isopropanol", "volume_fraction": null}]}}]}, {"review_completed": true, "name": "(FAPbI3)0.95(MAPbBr3)0.05", "thickness": null, "functionality": "Absorber", "deposition": [{"method": "Spin-coating", "atmosphere": "N2", "temperature": 120, "duration": 1800, "solution": {"volume": null, "temperature": null, "solvents": [{"name": "DMSO", "volume_fraction": null}, {"name": "DMF", "volume_fraction": null}]}}]}, {"review_completed": true, "name": "Spiro-OMeTAD", "thickness": null, "functionality": "Hole-transport", "deposition": [{"method": "Spin-coating", "atmosphere": "N2", "temperature": null, "duration": null, "solution": {"volume": null, "temperature": null, "solutes": [{"name": "Spiro-OMeTAD", "concentration": 72.3, "concentration_unit": "mg/L"}, {"name": "Li-TFSi", "concentration": 260, "concentration_unit": "mg/L"}, {"name": "tBP", "concentration": 29, "concentration_unit": "mg/L"}], "solvents": [{"name": "chlorobenzene", "volume_fraction": null}]}}]}, {"review_completed": true, "name": "Au", "thickness": 80, "functionality": "Contact"}]}]}

File: src/perovscribe/data/extractions/humans/Hawk/10.1002--adma.202400105.json
{"doi": "10.1002/adma.202400105", "author": "Edgar Nandayapa", "cells": [{"perovskite_composition": {"formula": "", "a_ions": [{"abbreviation": "FA", "common_name": null, "molecular_formula": null, "coefficient": "0.7"}, {"abbreviation": "Cs", "common_name": null, "molecular_formula": null, "coefficient": "0.25"}, {"abbreviation": "MA", "common_name": null, "molecular_formula": null, "coefficient": "0.05"}], "b_ions": [{"abbreviation": "Pb", "common_name": null, "molecular_formula": null, "coefficient": "1"}], "x_ions": [{"abbreviation": "I", "common_name": null, "molecular_formula": null, "coefficient": "2.4"}, {"abbreviation": "Br", "common_name": null, "molecular_formula": null, "coefficient": "0.6"}]}, "pce": {"value": 22.06, "unit": "%"}, "jsc": {"value": 21.05, "unit": "mA cm^-2"}, "voc": {"value": 1.25, "unit": "V"}, "ff": {"value": 84.34}, "active_area": {"value": 0.07}, "device_architecture": "pin", "number_devices": null, "averaged_quantites": false, "light_source": {"type": "AM 1.5G", "light_intensity": 100}, "encapsulated": false, "stability": {"review_completed": true, "time": 500, "light_intensity": 100, "humidity": 30, "temperature": 40, "potential_bias": "MPPT"}, "layers": [{"review_completed": true, "name": "ITO", "thickness": null, "functionality": "Substrate"}, {"review_completed": true, "name": "NiOx", "thickness": null, "functionality": "Hole-transport"}, {"review_completed": true, "name": "Me-4PACz", "thickness": null, "functionality": "Hole-transport"}, {"review_completed": true, "name": "FA0.7Cs0.25MA0.05Pb(I0.8Br0.2)3", "thickness": null, "functionality": "Absorber", "deposition": [{"method": "Blade coating", "atmosphere": "Air", "temperature": null, "duration": null}]}, {"review_completed": true, "name": "C60", "thickness": null, "functionality": "Electron-transport"}, {"review_completed": true, "name": "BCP", "thickness": null, "functionality": "Electron-transport"}, {"review_completed": true, "name": "Cu", "thickness": null, "functionality": "Contact"}]}, {"perovskite_composition": {"formula": "", "a_ions": [{"abbreviation": "FA", "common_name": null, "molecular_formula": null, "coefficient": "0.7"}, {"abbreviation": "Cs", "common_name": null, "molecular_formula": null, "coefficient": "0.25"}, {"abbreviation": "MA", "common_name": null, "molecular_formula": null, "coefficient": "0.05"}], "b_ions": [{"abbreviation": "Pb", "common_name": null, "molecular_formula": null, "coefficient": "1"}], "x_ions": [{"abbreviation": "I", "common_name": null, "molecular_formula": null, "coefficient": "2.4"}, {"abbreviation": "Br", "common_name": null, "molecular_formula": null, "coefficient": "0.6"}]}, "pce": {"value": 20.79, "unit": "%"}, "jsc": {"value": 20.88, "unit": "mA cm^-2"}, "voc": {"value": 1.23, "unit": "V"}, "ff": {"value": 81.16}, "active_area": {"value": 0.07}, "device_architecture": "pin", "number_devices": null, "averaged_quantites": false, "light_source": {"type": "AM 1.5G", "light_intensity": 100}, "encapsulated": false, "stability": {"review_completed": true, "time": 500, "light_intensity": 100, "humidity": 30, "temperature": 40, "potential_bias": "MPPT"}, "layers": [{"review_completed": true, "name": "ITO", "thickness": null, "functionality": "Substrate"}, {"review_completed": true, "name": "NiOx", "thickness": null, "functionality": "Hole-transport"}, {"review_completed": true, "name": "Me-4PACz", "thickness": null, "functionality": "Hole-transport"}, {"review_completed": true, "name": "FA0.7Cs0.25MA0.05Pb(I0.8Br0.2)3", "thickness": null, "functionality": "Absorber", "deposition": [{"method": "Blade coating", "atmosphere": "Air", "temperature": null, "duration": null}]}, {"review_completed": true, "name": "C60", "thickness": null, "functionality": "Electron-transport"}, {"review_completed": true, "name": "BCP", "thickness": null, "functionality": "Electron-transport"}, {"review_completed": true, "name": "Cu", "thickness": null, "functionality": "Contact"}]}]}

File: src/perovscribe/data/extractions/humans/Hawk/10.1002--aenm.201701640.json
{"doi": "10.1002/aenm.201701640", "author": "Edgar Nandayapa", "cells": [{"perovskite_composition": {"formula": "MAPbI3", "a_ions": [{"abbreviation": "MA", "common_name": "Methylammonium", "molecular_formula": "CH6N+", "coefficient": "1"}], "b_ions": [{"abbreviation": "Pb", "common_name": "Lead", "molecular_formula": "Pb2+", "coefficient": "1"}], "x_ions": [{"abbreviation": "I", "common_name": "Iodide", "molecular_formula": "I-", "coefficient": "3"}]}, "pce": {"value": 16.4, "unit": "%"}, "jsc": {"value": 22.1, "unit": "mA cm^-2"}, "voc": {"value": 0.962, "unit": "V"}, "ff": {"value": 77}, "active_area": {"value": null}, "device_architecture": "pin", "number_devices": 50, "averaged_quantites": true, "light_source": {"type": "AM 1.5G", "light_intensity": 100, "lamp": "XES-40S1"}, "encapsulated": true, "stability": {"review_completed": true, "time": 1000, "light_intensity": 100, "humidity": 30, "temperature": 25}, "layers": [{"review_completed": true, "name": "ITO", "thickness": null, "functionality": "Contact"}, {"review_completed": true, "name": "rGO-HBS", "thickness": null, "functionality": "Hole-transport"}, {"review_completed": true, "name": "CH3NH3PbI3", "thickness": 330, "functionality": "Absorber", "deposition": [{"method": "Spin-coating", "atmosphere": "N2", "temperature": null, "duration": null}, {"method": "Solvent annealing", "atmosphere": "Other", "temperature": 100, "duration": 600, "additional_parameters": {"solvent_vapor": "DMF"}}]}, {"review_completed": true, "name": "PCBM", "thickness": 70, "functionality": "Electron-transport"}, {"review_completed": true, "name": "Ag", "thickness": 100, "functionality": "Contact"}]}, {"perovskite_composition": {"formula": "MAPbI3", "a_ions": [{"abbreviation": "MA", "common_name": "Methylammonium", "molecular_formula": "CH6N+", "coefficient": "1"}], "b_ions": [{"abbreviation": "Pb", "common_name": "Lead", "molecular_formula": "Pb2+", "coefficient": "1"}], "x_ions": [{"abbreviation": "I", "common_name": "Iodide", "molecular_formula": "I-", "coefficient": "3"}]}, "pce": {"value": 16, "unit": "%"}, "jsc": {"value": 21.3, "unit": "mA cm^-2"}, "voc": {"value": 0.963, "unit": "V"}, "ff": {"value": 78.7}, "active_area": {"value": null}, "device_architecture": "pin", "number_devices": 50, "averaged_quantites": true, "light_source": {"type": "AM 1.5G", "light_intensity": 100, "lamp": "XES-40S1"}, "encapsulated": true, "stability": {"review_completed": true, "time": 1000, "light_intensity": 100, "humidity": 30, "temperature": 25}, "layers": [{"review_completed": true, "name": "ITO", "thickness": null, "functionality": "Contact"}, {"review_completed": true, "name": "rGO-NH", "thickness": null, "functionality": "Hole-transport"}, {"review_completed": true, "name": "CH3NH3PbI3", "thickness": 330, "functionality": "Absorber", "deposition": [{"method": "Spin-coating", "atmosphere": "N2", "temperature": null, "duration": null}, {"method": "Solvent annealing", "atmosphere": "Other", "temperature": 100, "duration": 600, "additional_parameters": {"solvent_vapor": "DMF"}}]}, {"review_completed": true, "name": "PCBM", "thickness": 70, "functionality": "Electron-transport"}, {"review_completed": true, "name": "Ag", "thickness": 100, "functionality": "Contact"}]}, {"perovskite_composition": {"formula": "MAPbI3", "a_ions": [{"abbreviation": "MA", "common_name": "Methylammonium", "molecular_formula": "CH6N+", "coefficient": "1"}], "b_ions": [{"abbreviation": "Pb", "common_name": "Lead", "molecular_formula": "Pb2+", "coefficient": "1"}], "x_ions": [{"abbreviation": "I", "common_name": "Iodide", "molecular_formula": "I-", "coefficient": "3"}]}, "pce": {"value": 15.3, "unit": "%"}, "jsc": {"value": 21.4, "unit": "mA cm^-2"}, "voc": {"value": 0.965, "unit": "V"}, "ff": {"value": 74.2}, "active_area": {"value": null}, "device_architecture": "pin", "number_devices": 50, "averaged_quantites": true, "light_source": {"type": "AM 1.5G", "light_intensity": 100, "lamp": "XES-40S1"}, "encapsulated": true, "stability": {"review_completed": true, "time": 1000, "light_intensity": 100, "humidity": 30, "temperature": 25}, "layers": [{"review_completed": true, "name": "ITO", "thickness": null, "functionality": "Contact"}, {"review_completed": true, "name": "rGO-BH", "thickness": null, "functionality": "Hole-transport"}, {"review_completed": true, "name": "CH3NH3PbI3", "thickness": 330, "functionality": "Absorber", "deposition": [{"method": "Spin-coating", "atmosphere": "N2", "temperature": null, "duration": null}, {"method": "Solvent annealing", "atmosphere": "Other", "temperature": 100, "duration": 600, "additional_parameters": {"solvent_vapor": "DMF"}}]}, {"review_completed": true, "name": "PCBM", "thickness": 70, "functionality": "Electron-transport"}, {"review_completed": true, "name": "Ag", "thickness": 100, "functionality": "Contact"}]}, {"perovskite_composition": {"formula": "MAPbI3", "a_ions": [{"abbreviation": "MA", "common_name": "Methylammonium", "molecular_formula": "CH6N+", "coefficient": "1"}], "b_ions": [{"abbreviation": "Pb", "common_name": "Lead", "molecular_formula": "Pb2+", "coefficient": "1"}], "x_ions": [{"abbreviation": "I", "common_name": "Iodide", "molecular_formula": "I-", "coefficient": "3"}]}, "pce": {"value": 13.8, "unit": "%"}, "jsc": {"value": 19.5, "unit": "mA cm^-2"}, "voc": {"value": 0.943, "unit": "V"}, "ff": {"value": 75.1}, "active_area": {"value": null}, "device_architecture": "pin", "number_devices": 50, "averaged_quantites": true, "light_source": {"type": "AM 1.5G", "light_intensity": 100, "lamp": "XES-40S1"}, "encapsulated": true, "stability": {"review_completed": true, "time": 1000, "light_intensity": 100, "humidity": 30, "temperature": 25}, "layers": [{"review_completed": true, "name": "ITO", "thickness": null, "functionality": "Contact"}, {"review_completed": true, "name": "GO", "thickness": null, "functionality": "Hole-transport"}, {"review_completed": true, "name": "CH3NH3PbI3", "thickness": 330, "functionality": "Absorber", "deposition": [{"method": "Spin-coating", "atmosphere": "N2", "temperature": null, "duration": null}, {"method": "Solvent annealing", "atmosphere": "Other", "temperature": 100, "duration": 600, "additional_parameters": {"solvent_vapor": "DMF"}}]}, {"review_completed": true, "name": "PCBM", "thickness": 70, "functionality": "Electron-transport"}, {"review_completed": true, "name": "Ag", "thickness": 100, "functionality": "Contact"}]}, {"perovskite_composition": {"formula": "MAPbI3", "a_ions": [{"abbreviation": "MA", "common_name": "Methylammonium", "molecular_formula": "CH6N+", "coefficient": "1"}], "b_ions": [{"abbreviation": "Pb", "common_name": "Lead", "molecular_formula": "Pb2+", "coefficient": "1"}], "x_ions": [{"abbreviation": "I", "common_name": "Iodide", "molecular_formula": "I-", "coefficient": "3"}]}, "pce": {"value": 14.8, "unit": "%"}, "jsc": {"value": 20.4, "unit": "mA cm^-2"}, "voc": {"value": 0.872, "unit": "V"}, "ff": {"value": 83.1}, "active_area": {"value": null}, "device_architecture": "pin", "number_devices": 50, "averaged_quantites": true, "light_source": {"type": "AM 1.5G", "light_intensity": 100, "lamp": "XES-40S1"}, "encapsulated": true, "stability": {"review_completed": true, "time": 1000, "light_intensity": 100, "humidity": 30, "temperature": 25}, "layers": [{"review_completed": true, "name": "ITO", "thickness": null, "functionality": "Contact"}, {"review_completed": true, "name": "PEDOT:PSS", "thickness": null, "functionality": "Hole-transport"}, {"review_completed": true, "name": "CH3NH3PbI3", "thickness": 330, "functionality": "Absorber", "deposition": [{"method": "Spin-coating", "atmosphere": "N2", "temperature": null, "duration": null}, {"method": "Solvent annealing", "atmosphere": "Other", "temperature": 100, "duration": 600, "additional_parameters": {"solvent_vapor": "DMF"}}]}, {"review_completed": true, "name": "PCBM", "thickness": 70, "functionality": "Electron-transport"}, {"review_completed": true, "name": "Ag", "thickness": 100, "functionality": "Contact"}]}]}

File: src/perovscribe/data/extractions/humans/Hawk/10.1002--aenm.202303742.json
{"doi": "10.1002/aenm.202303742", "author": "Edgar Nandayapa", "cells": [{"perovskite_composition": {"formula": "FAPbI3", "a_ions": [{"abbreviation": "FA", "common_name": "Formamidinium", "molecular_formula": "CH5N2+", "coefficient": "1"}], "b_ions": [{"abbreviation": "Pb", "common_name": "Lead", "molecular_formula": "Pb2+", "coefficient": "1"}], "x_ions": [{"abbreviation": "I", "common_name": "Iodide", "molecular_formula": "I-", "coefficient": "3"}]}, "pce": {"value": 23.29, "unit": "%"}, "jsc": {"value": 24.62, "unit": "mA cm^-2"}, "voc": {"value": 1.13, "unit": "V"}, "ff": {"value": 83.45}, "active_area": {"value": null}, "device_architecture": "pin", "number_devices": null, "averaged_quantites": false, "light_source": {"type": "AM 1.5G", "light_intensity": 100}, "encapsulated": true, "stability": {"review_completed": true, "time": 1000, "light_intensity": 100, "temperature": 65, "PCE_after_1000_hours": 22.93, "potential_bias": "MPPT"}, "layers": [{"review_completed": true, "name": "ITO", "thickness": null, "functionality": "Substrate"}, {"review_completed": true, "name": "MeO-2PACz", "thickness": null, "functionality": "Hole-transport"}, {"review_completed": true, "name": "Perovskite", "thickness": null, "functionality": "Absorber"}, {"review_completed": true, "name": "C60", "thickness": null, "functionality": "Electron-transport"}, {"review_completed": true, "name": "BCP", "thickness": null, "functionality": "Electron-transport"}, {"review_completed": true, "name": "Ag", "thickness": null, "functionality": "Contact"}]}, {"perovskite_composition": {"formula": "FA", "a_ions": [{"abbreviation": "FA", "common_name": "Formamidinium", "molecular_formula": "CH5N2+", "coefficient": "1"}], "b_ions": [{"abbreviation": "Pb", "common_name": "Lead", "molecular_formula": "Pb2+", "coefficient": "1"}], "x_ions": [{"abbreviation": "I", "common_name": "Iodide", "molecular_formula": "I-", "coefficient": "3"}]}, "pce": {"value": 24.53, "unit": "%"}, "jsc": {"value": 24.87, "unit": "mA cm^-2"}, "voc": {"value": 1.16, "unit": "V"}, "ff": {"value": 85.28}, "active_area": {"value": null}, "device_architecture": "pin", "number_devices": null, "averaged_quantites": false, "light_source": {"type": "AM 1.5G", "light_intensity": 100}, "encapsulated": true, "stability": {"review_completed": true, "light_intensity": 100, "time": 1000, "temperature": 65, "PCE_after_1000_hours": 22.93, "potential_bias": "MPPT"}, "layers": [{"review_completed": true, "name": "ITO", "thickness": null, "functionality": "Substrate"}, {"review_completed": true, "name": "MeO-BTBT", "thickness": null, "functionality": "Hole-transport"}, {"review_completed": true, "name": "Perovskite", "thickness": null, "functionality": "Absorber"}, {"review_completed": true, "name": "C60", "thickness": null, "functionality": "Electron-transport"}, {"review_completed": true, "name": "BCP", "thickness": null, "functionality": "Electron-transport"}, {"review_completed": true, "name": "Ag", "thickness": null, "functionality": "Contact"}]}]}

File: src/perovscribe/data/extractions/humans/Hawk/10.1002--cptc.201900245.json
{"doi": "10.1002/cptc.201900245", "author": "Edgar Nandayapa", "cells": [{"perovskite_composition": {"formula": "Cs0.05FA0.83MA0.17PbI3Br3", "a_ions": [{"abbreviation": "Cs", "common_name": "Cesium ion", "molecular_formula": "Cs+", "coefficient": "0.05"}, {"abbreviation": "FA", "common_name": "Formamidinium", "molecular_formula": "CH5N2+", "coefficient": "0.83"}, {"abbreviation": "MA", "common_name": "Methylammonium", "molecular_formula": "CH6N+", "coefficient": "0.17"}], "b_ions": [{"abbreviation": "Pb", "common_name": "Lead", "molecular_formula": "Pb2+", "coefficient": "1"}], "x_ions": [{"abbreviation": "I", "common_name": "Iodide", "molecular_formula": "I-", "coefficient": "3"}, {"abbreviation": "Br", "common_name": "Bromide", "molecular_formula": "Br-", "coefficient": "3"}]}, "pce": {"value": 15.5, "unit": "%"}, "jsc": {"value": 21.6, "unit": "mA cm^-2"}, "voc": {"value": 1.08, "unit": "V"}, "ff": {"value": 67.6}, "active_area": {"value": 0.25}, "device_architecture": "nip", "number_devices": 8, "averaged_quantites": true, "light_source": {"type": "AM 1.5G", "light_intensity": 100, "lamp": "450\u2005W xenon light"}, "encapsulated": null, "stability": {"review_completed": true, "time": 500, "light_intensity": 0, "humidity": 20, "potential_bias": "Open circuit"}, "layers": [{"review_completed": true, "name": "FTO", "thickness": null, "functionality": "Substrate"}, {"review_completed": true, "name": "c-TiO2", "thickness": null, "functionality": "Electron-transport", "deposition": [{"method": "Spray pyrolysis", "atmosphere": "Air", "temperature": 450, "duration": null}]}, {"review_completed": true, "name": "m-TiO2", "thickness": null, "functionality": "Electron-transport", "deposition": [{"method": "Spin-coating", "atmosphere": "Air", "temperature": null, "duration": null, "additional_parameters": {"speed": 5000, "time": 15, "ramp_rate": 2000}}]}, {"review_completed": true, "name": "[Cs0.05(FA0.83MA0.17)0.95]Pb(I0.83Br0.17)3", "thickness": null, "functionality": "Absorber", "deposition": [{"method": "Spin-coating", "atmosphere": "N2", "temperature": null, "duration": null, "additional_parameters": {"speed1": 1000, "time1": 10, "speed2": 4000, "time2": 30}}, {"method": "Antisolvent-quenching", "atmosphere": "N2", "temperature": null, "duration": null, "additional_parameters": {"volume": 200, "unit": "\u03bcL", "time_before_end": 5}}, {"method": "Thermal-annealing", "atmosphere": "N2", "temperature": 100, "duration": 3600}]}, {"review_completed": true, "name": "ZnPc\u2212th\u2212ZnPc 1", "thickness": 20, "functionality": "Hole-transport", "deposition": [{"method": "Spin-coating", "atmosphere": "N2", "temperature": null, "duration": null, "additional_parameters": {"speed": 2000, "time": 40, "acceleration": 1000}, "solution": {"volume": null, "temperature": null, "solutes": [{"name": "ZnPc th ZnPc 1", "concentration": 3.74, "concentration_unit": "mmol/L"}], "solvents": [{"name": "chlorobenzene", "volume_fraction": 0.95}, {"name": "THF", "volume_fraction": 0.05}]}}]}, {"review_completed": true, "name": "Au", "thickness": 80, "functionality": "Contact", "deposition": [{"method": "Thermal evaporation", "atmosphere": "Vacuum", "temperature": null, "duration": null}]}]}, {"perovskite_composition": {"formula": "Cs0.05FA0.83MA0.17PbI3Br3", "a_ions": [{"abbreviation": "Cs", "common_name": "Cesium ion", "molecular_formula": "Cs+", "coefficient": "0.05"}, {"abbreviation": "FA", "common_name": "Formamidinium", "molecular_formula": "CH5N2+", "coefficient": "0.83"}, {"abbreviation": "MA", "common_name": "Methylammonium", "molecular_formula": "CH6N+", "coefficient": "0.17"}], "b_ions": [{"abbreviation": "Pb", "common_name": "Lead", "molecular_formula": "Pb2+", "coefficient": "1"}], "x_ions": [{"abbreviation": "I", "common_name": "Iodide", "molecular_formula": "I-", "coefficient": "3"}, {"abbreviation": "Br", "common_name": "Bromide", "molecular_formula": "Br-", "coefficient": "3"}]}, "pce": {"value": 20.4, "unit": "%"}, "jsc": {"value": 23.3, "unit": "mA cm^-2"}, "voc": {"value": 1.12, "unit": "V"}, "ff": {"value": 78}, "active_area": {"value": 0.25}, "device_architecture": "nip", "number_devices": 8, "averaged_quantites": true, "light_source": {"type": "AM 1.5G", "light_intensity": 100, "lamp": "450\u2005W xenon light"}, "encapsulated": null, "stability": {"review_completed": true, "time": 500, "light_intensity": 0, "humidity": 20, "potential_bias": "Open circuit"}, "layers": [{"review_completed": true, "name": "FTO", "thickness": null, "functionality": "Substrate"}, {"review_completed": true, "name": "c-TiO2", "thickness": null, "functionality": "Electron-transport", "deposition": [{"method": "Spray pyrolysis", "atmosphere": "Air", "temperature": 450, "duration": null}]}, {"review_completed": true, "name": "m-TiO2", "thickness": null, "functionality": "Electron-transport", "deposition": [{"method": "Spin-coating", "atmosphere": "Air", "temperature": null, "duration": null, "additional_parameters": {"speed": 5000, "time": 15, "ramp_rate": 2000}}]}, {"review_completed": true, "name": "[Cs0.05(FA0.83MA0.17)0.95]Pb(I0.83Br0.17)3", "thickness": null, "functionality": "Absorber", "deposition": [{"method": "Spin-coating", "atmosphere": "N2", "temperature": null, "duration": null, "additional_parameters": {"speed1": 1000, "time1": 10, "speed2": 4000, "time2": 30}}, {"method": "Antisolvent-quenching", "atmosphere": "N2", "temperature": null, "duration": null, "additional_parameters": {"volume": 200, "unit": "\u03bcL", "time_before_end": 5}}, {"method": "Thermal-annealing", "atmosphere": "N2", "temperature": 100, "duration": 3600}]}, {"review_completed": true, "name": "Spiro\u2212OMeTAD", "thickness": 20, "functionality": "Hole-transport", "deposition": [{"method": "Spin-coating", "atmosphere": "N2", "temperature": null, "duration": null, "additional_parameters": {"speed": 2000, "time": 40, "acceleration": 1000}, "solution": {"volume": null, "temperature": null, "solutes": [{"name": "ZnPc th ZnPc 1", "concentration": 3.74, "concentration_unit": "mmol/L"}], "solvents": [{"name": "chlorobenzene", "volume_fraction": 0.95}, {"name": "THF", "volume_fraction": 0.05}]}}]}, {"review_completed": true, "name": "Au", "thickness": 80, "functionality": "Contact", "deposition": [{"method": "Thermal evaporation", "atmosphere": "Vacuum", "temperature": null, "duration": null}]}]}, {"perovskite_composition": {"formula": "Cs0.05FA0.83MA0.17PbI3Br3", "a_ions": [{"abbreviation": "Cs", "common_name": "Cesium ion", "molecular_formula": "Cs+", "coefficient": "0.05"}, {"abbreviation": "FA", "common_name": "Formamidinium", "molecular_formula": "CH5N2+", "coefficient": "0.83"}, {"abbreviation": "MA", "common_name": "Methylammonium", "molecular_formula": "CH6N+", "coefficient": "0.17"}], "b_ions": [{"abbreviation": "Pb", "common_name": "Lead", "molecular_formula": "Pb2+", "coefficient": "1"}], "x_ions": [{"abbreviation": "I", "common_name": "Iodide", "molecular_formula": "I-", "coefficient": "3"}, {"abbreviation": "Br", "common_name": "Bromide", "molecular_formula": "Br-", "coefficient": "3"}]}, "pce": {"value": 15.7, "unit": "%"}, "jsc": {"value": 21.3, "unit": "mA cm^-2"}, "voc": {"value": 1.06, "unit": "V"}, "ff": {"value": 69.1}, "active_area": {"value": 0.25}, "device_architecture": "nip", "number_devices": 8, "averaged_quantites": true, "light_source": {"type": "AM 1.5G", "light_intensity": 100, "lamp": "450\u2005W xenon light"}, "encapsulated": null, "stability": {"review_completed": true, "time": 500, "light_intensity": 0, "humidity": 20, "potential_bias": "Open circuit"}, "layers": [{"review_completed": true, "name": "FTO", "thickness": null, "functionality": "Substrate"}, {"review_completed": true, "name": "c-TiO2", "thickness": null, "functionality": "Electron-transport", "deposition": [{"method": "Spray pyrolysis", "atmosphere": "Air", "temperature": 450, "duration": null}]}, {"review_completed": true, "name": "m-TiO2", "thickness": null, "functionality": "Electron-transport", "deposition": [{"method": "Spin-coating", "atmosphere": "Air", "temperature": null, "duration": null, "additional_parameters": {"speed": 5000, "time": 15, "ramp_rate": 2000}}]}, {"review_completed": true, "name": "[Cs0.05(FA0.83MA0.17)0.95]Pb(I0.83Br0.17)3", "thickness": null, "functionality": "Absorber", "deposition": [{"method": "Spin-coating", "atmosphere": "N2", "temperature": null, "duration": null, "additional_parameters": {"speed1": 1000, "time1": 10, "speed2": 4000, "time2": 30}}, {"method": "Antisolvent-quenching", "atmosphere": "N2", "temperature": null, "duration": null, "additional_parameters": {"volume": 200, "unit": "\u03bcL", "time_before_end": 5}}, {"method": "Thermal-annealing", "atmosphere": "N2", "temperature": 100, "duration": 3600}]}, {"review_completed": true, "name": "ZnPc\u2212p\u2212ZnPc 4", "thickness": 20, "functionality": "Hole-transport", "deposition": [{"method": "Spin-coating", "atmosphere": "N2", "temperature": null, "duration": null, "additional_parameters": {"speed": 2000, "time": 40, "acceleration": 1000}, "solution": {"volume": null, "temperature": null, "solutes": [{"name": "ZnPc th ZnPc 1", "concentration": 3.74, "concentration_unit": "mmol/L"}], "solvents": [{"name": "chlorobenzene", "volume_fraction": 0.95}, {"name": "THF", "volume_fraction": 0.05}]}}]}, {"review_completed": true, "name": "Au", "thickness": 80, "functionality": "Contact", "deposition": [{"method": "Thermal evaporation", "atmosphere": "Vacuum", "temperature": null, "duration": null}]}]}, {"perovskite_composition": {"formula": "Cs0.05FA0.83MA0.17PbI3Br3", "a_ions": [{"abbreviation": "Cs", "common_name": "Cesium ion", "molecular_formula": "Cs+", "coefficient": "0.05"}, {"abbreviation": "FA", "common_name": "Formamidinium", "molecular_formula": "CH5N2+", "coefficient": "0.83"}, {"abbreviation": "MA", "common_name": "Methylammonium", "molecular_formula": "CH6N+", "coefficient": "0.17"}], "b_ions": [{"abbreviation": "Pb", "common_name": "Lead", "molecular_formula": "Pb2+", "coefficient": "1"}], "x_ions": [{"abbreviation": "I", "common_name": "Iodide", "molecular_formula": "I-", "coefficient": "3"}, {"abbreviation": "Br", "common_name": "Bromide", "molecular_formula": "Br-", "coefficient": "3"}]}, "pce": {"value": 16.6, "unit": "%"}, "jsc": {"value": 22.4, "unit": "mA cm^-2"}, "voc": {"value": 1.1, "unit": "V"}, "ff": {"value": 68.5}, "active_area": {"value": 0.25}, "device_architecture": "nip", "number_devices": 8, "averaged_quantites": true, "light_source": {"type": "AM 1.5G", "light_intensity": 100, "lamp": "450\u2005W xenon light"}, "encapsulated": null, "stability": {"review_completed": true, "time": 500, "light_intensity": 0, "humidity": 20, "potential_bias": "Open circuit"}, "layers": [{"review_completed": true, "name": "FTO", "thickness": null, "functionality": "Substrate"}, {"review_completed": true, "name": "c-TiO2", "thickness": null, "functionality": "Electron-transport", "deposition": [{"method": "Spray pyrolysis", "atmosphere": "Air", "temperature": 450, "duration": null}]}, {"review_completed": true, "name": "m-TiO2", "thickness": null, "functionality": "Electron-transport", "deposition": [{"method": "Spin-coating", "atmosphere": "Air", "temperature": null, "duration": null, "additional_parameters": {"speed": 5000, "time": 15, "ramp_rate": 2000}}]}, {"review_completed": true, "name": "[Cs0.05(FA0.83MA0.17)0.95]Pb(I0.83Br0.17)3", "thickness": null, "functionality": "Absorber", "deposition": [{"method": "Spin-coating", "atmosphere": "N2", "temperature": null, "duration": null, "additional_parameters": {"speed1": 1000, "time1": 10, "speed2": 4000, "time2": 30}}, {"method": "Antisolvent-quenching", "atmosphere": "N2", "temperature": null, "duration": null, "additional_parameters": {"volume": 200, "unit": "\u03bcL", "time_before_end": 5}}, {"method": "Thermal-annealing", "atmosphere": "N2", "temperature": 100, "duration": 3600}]}, {"review_completed": true, "name": "TB4\u2212ZnPc", "thickness": 20, "functionality": "Hole-transport", "deposition": [{"method": "Spin-coating", "atmosphere": "N2", "temperature": null, "duration": null, "additional_parameters": {"speed": 2000, "time": 40, "acceleration": 1000}, "solution": {"volume": null, "temperature": null, "solutes": [{"name": "ZnPc th ZnPc 1", "concentration": 3.74, "concentration_unit": "mmol/L"}], "solvents": [{"name": "chlorobenzene", "volume_fraction": 0.95}, {"name": "THF", "volume_fraction": 0.05}]}}]}, {"review_completed": true, "name": "Au", "thickness": 80, "functionality": "Contact", "deposition": [{"method": "Thermal evaporation", "atmosphere": "Vacuum", "temperature": null, "duration": null}]}]}, {"perovskite_composition": {"formula": "Cs0.05FA0.83MA0.17PbI3Br3", "a_ions": [{"abbreviation": "Cs", "common_name": "Cesium ion", "molecular_formula": "Cs+", "coefficient": "0.05"}, {"abbreviation": "FA", "common_name": "Formamidinium", "molecular_formula": "CH5N2+", "coefficient": "0.83"}, {"abbreviation": "MA", "common_name": "Methylammonium", "molecular_formula": "CH6N+", "coefficient": "0.17"}], "b_ions": [{"abbreviation": "Pb", "common_name": "Lead", "molecular_formula": "Pb2+", "coefficient": "1"}], "x_ions": [{"abbreviation": "I", "common_name": "Iodide", "molecular_formula": "I-", "coefficient": "3"}, {"abbreviation": "Br", "common_name": "Bromide", "molecular_formula": "Br-", "coefficient": "3"}]}, "pce": {"value": 16.8, "unit": "%"}, "jsc": {"value": 20.6, "unit": "mA cm^-2"}, "voc": {"value": 1.1, "unit": "V"}, "ff": {"value": 73.8}, "active_area": {"value": 0.25}, "device_architecture": "nip", "number_devices": 8, "averaged_quantites": true, "light_source": {"type": "AM 1.5G", "light_intensity": 100, "lamp": "450\u2005W xenon light"}, "encapsulated": null, "stability": {"review_completed": true, "time": 500, "light_intensity": 0, "humidity": 20, "potential_bias": "Open circuit"}, "layers": [{"review_completed": true, "name": "FTO", "thickness": null, "functionality": "Substrate"}, {"review_completed": true, "name": "c-TiO2", "thickness": null, "functionality": "Electron-transport", "deposition": [{"method": "Spray pyrolysis", "atmosphere": "Air", "temperature": 450, "duration": null}]}, {"review_completed": true, "name": "m-TiO2", "thickness": null, "functionality": "Electron-transport", "deposition": [{"method": "Spin-coating", "atmosphere": "Air", "temperature": null, "duration": null, "additional_parameters": {"speed": 5000, "time": 15, "ramp_rate": 2000}}]}, {"review_completed": true, "name": "[Cs0.05(FA0.83MA0.17)0.95]Pb(I0.83Br0.17)3", "thickness": null, "functionality": "Absorber", "deposition": [{"method": "Spin-coating", "atmosphere": "N2", "temperature": null, "duration": null, "additional_parameters": {"speed1": 1000, "time1": 10, "speed2": 4000, "time2": 30}}, {"method": "Antisolvent-quenching", "atmosphere": "N2", "temperature": null, "duration": null, "additional_parameters": {"volume": 200, "unit": "\u03bcL", "time_before_end": 5}}, {"method": "Thermal-annealing", "atmosphere": "N2", "temperature": 100, "duration": 3600}]}, {"review_completed": true, "name": "ZnPc\u2212DPP\u2212ZnPc 3", "thickness": 20, "functionality": "Hole-transport", "deposition": [{"method": "Spin-coating", "atmosphere": "N2", "temperature": null, "duration": null, "additional_parameters": {"speed": 2000, "time": 40, "acceleration": 1000}, "solution": {"volume": null, "temperature": null, "solutes": [{"name": "ZnPc th ZnPc 1", "concentration": 3.74, "concentration_unit": "mmol/L"}], "solvents": [{"name": "chlorobenzene", "volume_fraction": 0.95}, {"name": "THF", "volume_fraction": 0.05}]}}]}, {"review_completed": true, "name": "Au", "thickness": 80, "functionality": "Contact", "deposition": [{"method": "Thermal evaporation", "atmosphere": "Vacuum", "temperature": null, "duration": null}]}]}, {"perovskite_composition": {"formula": "Cs0.05FA0.83MA0.17PbI3Br3", "a_ions": [{"abbreviation": "Cs", "common_name": "Cesium ion", "molecular_formula": "Cs+", "coefficient": "0.05"}, {"abbreviation": "FA", "common_name": "Formamidinium", "molecular_formula": "CH5N2+", "coefficient": "0.83"}, {"abbreviation": "MA", "common_name": "Methylammonium", "molecular_formula": "CH6N+", "coefficient": "0.17"}], "b_ions": [{"abbreviation": "Pb", "common_name": "Lead", "molecular_formula": "Pb2+", "coefficient": "1"}], "x_ions": [{"abbreviation": "I", "common_name": "Iodide", "molecular_formula": "I-", "coefficient": "3"}, {"abbreviation": "Br", "common_name": "Bromide", "molecular_formula": "Br-", "coefficient": "3"}]}, "pce": {"value": 15.6, "unit": "%"}, "jsc": {"value": 21.6, "unit": "mA cm^-2"}, "voc": {"value": 1.09, "unit": "V"}, "ff": {"value": 66.1}, "active_area": {"value": 0.25}, "device_architecture": "nip", "number_devices": 8, "averaged_quantites": true, "light_source": {"type": "AM 1.5G", "light_intensity": 100, "lamp": "450\u2005W xenon light"}, "encapsulated": null, "stability": {"review_completed": true, "time": 500, "light_intensity": 0, "humidity": 20, "potential_bias": "Open circuit"}, "layers": [{"review_completed": true, "name": "FTO", "thickness": null, "functionality": "Substrate"}, {"review_completed": true, "name": "c-TiO2", "thickness": null, "functionality": "Electron-transport", "deposition": [{"method": "Spray pyrolysis", "atmosphere": "Air", "temperature": 450, "duration": null}]}, {"review_completed": true, "name": "m-TiO2", "thickness": null, "functionality": "Electron-transport", "deposition": [{"method": "Spin-coating", "atmosphere": "Air", "temperature": null, "duration": null, "additional_parameters": {"speed": 5000, "time": 15, "ramp_rate": 2000}}]}, {"review_completed": true, "name": "[Cs0.05(FA0.83MA0.17)0.95]Pb(I0.83Br0.17)3", "thickness": null, "functionality": "Absorber", "deposition": [{"method": "Spin-coating", "atmosphere": "N2", "temperature": null, "duration": null, "additional_parameters": {"speed1": 1000, "time1": 10, "speed2": 4000, "time2": 30}}, {"method": "Antisolvent-quenching", "atmosphere": "N2", "temperature": null, "duration": null, "additional_parameters": {"volume": 200, "unit": "\u03bcL", "time_before_end": 5}}, {"method": "Thermal-annealing", "atmosphere": "N2", "temperature": 100, "duration": 3600}]}, {"review_completed": true, "name": "ZnPc\u2212flu\u2212ZnPc 2", "thickness": 20, "functionality": "Hole-transport", "deposition": [{"method": "Spin-coating", "atmosphere": "N2", "temperature": null, "duration": null, "additional_parameters": {"speed": 2000, "time": 40, "acceleration": 1000}, "solution": {"volume": null, "temperature": null, "solutes": [{"name": "ZnPc th ZnPc 1", "concentration": 3.74, "concentration_unit": "mmol/L"}], "solvents": [{"name": "chlorobenzene", "volume_fraction": 0.95}, {"name": "THF", "volume_fraction": 0.05}]}}]}, {"review_completed": true, "name": "Au", "thickness": 80, "functionality": "Contact", "deposition": [{"method": "Thermal evaporation", "atmosphere": "Vacuum", "temperature": null, "duration": null}]}]}]}
