Repository: lamalab-org/perla-extract

# Data Directory

This directory contains extraction results and ground truth data used for training, optimization, and evaluation of the Perovscribe pipeline.

## Directory Structure

```
data/
├── extractions/          # Extraction results from various sources
│   ├── humans/          # Human-annotated extractions
│   │   ├── Consensus/   # Consensus extractions between different human annotators
│   │   ├── Bear/        # Individual human annotator (anonymized)
│   │   ├── Bee/         # Individual human annotator (anonymized)
│   │   └── ...          # Additional anonymized human annotators
│   ├── claude-opus-4-1-20250805/  # LLM model extractions

File: src/perovscribe/data/extractions/humans/Hawk/10.1002--smll.201704007.json
{"doi": "10.1002/smll.201704007", "author": "Edgar Nandayapa", "cells": [{"perovskite_composition": {"formula": "MAPbI3", "a_ions": [{"abbreviation": "MA", "common_name": "Methylammonium", "molecular_formula": "CH6N+", "coefficient": "1"}], "b_ions": [{"abbreviation": "Pb", "common_name": "Lead", "molecular_formula": "Pb2+", "coefficient": "1"}], "x_ions": [{"abbreviation": "I", "common_name": "Iodide", "molecular_formula": "I-", "coefficient": "3"}]}, "pce": {"value": 15.85, "unit": "%"}, "jsc": {"value": 20.75, "unit": "mA cm^-2"}, "voc": {"value": 1.08, "unit": "V"}, "ff": {"value": 70.9}, "active_area": {"value": 0.12}, "device_architecture": "nip", "number_devices": 8, "averaged_quantites": true, "light_source": {"type": "AM 1.5G", "light_intensity": 100, "lamp": "Zolix Sirius-SS"}, "encapsulated": false, "stability": {"review_completed": true, "time": 96, "light_intensity": 0, "humidity": 60, "potential_bias": "Open circuit"}, "layers": [{"review_completed": true, "name": "ITO", "thickness": null, "functionality": "Contact"}, {"review_completed": true, "name": "PTAA:F4-TCNQ", "thickness": null, "functionality": "Hole-transport", "deposition": [{"method": "Spin-coating", "atmosphere": "N2", "temperature": null, "duration": null}], "additional_treatment": "0 wt%"}, {"review_completed": true, "name": "PMMA", "thickness": null, "functionality": "Other", "deposition": [{"method": "Spin-coating", "atmosphere": "N2", "temperature": null, "duration": null}]}, {"review_completed": true, "name": "CH3NH3PbI3", "thickness": null, "functionality": "Absorber", "deposition": [{"method": "Spin-coating", "atmosphere": "N2", "temperature": null, "duration": null}]}, {"review_completed": true, "name": "PCBM", "thickness": null, "functionality": "Electron-transport", "deposition": [{"method": "Spin-coating", "atmosphere": "N2", "temperature": null, "duration": null}]}, {"review_completed": true, "name": "Bphen", "thickness": null, "functionality": "Electron-transport", "deposition": [{"method": "Spin-coating", "atmosphere": "N2", "temperature": null, "duration": null}]}, {"review_completed": true, "name": "Al", "thickness": 100, "functionality": "Contact", "deposition": [{"method": "Thermal evaporation", "atmosphere": "Vacuum", "temperature": null, "duration": null}]}]}, {"perovskite_composition": {"formula": "MAPbI3", "a_ions": [{"abbreviation": "MA", "common_name": "Methylammonium", "molecular_formula": "CH6N+", "coefficient": "1"}], "b_ions": [{"abbreviation": "Pb", "common_name": "Lead", "molecular_formula": "Pb2+", "coefficient": "1"}], "x_ions": [{"abbreviation": "I", "common_name": "Iodide", "molecular_formula": "I-", "coefficient": "3"}]}, "pce": {"value": 18.47, "unit": "%"}, "jsc": {"value": 22.45, "unit": "mA cm^-2"}, "voc": {"value": 1.1, "unit": "V"}, "ff": {"value": 74.5}, "active_area": {"value": 0.12}, "device_architecture": "nip", "number_devices": 8, "averaged_quantites": true, "light_source": {"type": "AM 1.5G", "light_intensity": 100, "lamp": "Zolix Sirius-SS"}, "encapsulated": false, "stability": {"review_completed": true, "time": 96, "light_intensity": 0, "humidity": 60, "potential_bias": "Open circuit"}, "layers": [{"review_completed": true, "name": "ITO", "thickness": null, "functionality": "Contact"}, {"review_completed": true, "name": "PTAA:F4-TCNQ", "thickness": null, "functionality": "Hole-transport", "deposition": [{"method": "Spin-coating", "atmosphere": "N2", "temperature": null, "duration": null}], "additional_treatment": "1 wt%"}, {"review_completed": true, "name": "PMMA", "thickness": null, "functionality": "Other", "deposition": [{"method": "Spin-coating", "atmosphere": "N2", "temperature": null, "duration": null}]}, {"review_completed": true, "name": "CH3NH3PbI3", "thickness": null, "functionality": "Absorber", "deposition": [{"method": "Spin-coating", "atmosphere": "N2", "temperature": null, "duration": null}]}, {"review_completed": true, "name": "PCBM", "thickness": null, "functionality": "Electron-transport", "deposition": [{"method": "Spin-coating", "atmosphere": "N2", "temperature": null, "duration": null}]}, {"review_completed": true, "name": "Bphen", "thickness": null, "functionality": "Electron-transport", "deposition": [{"method": "Spin-coating", "atmosphere": "N2", "temperature": null, "duration": null}]}, {"review_completed": true, "name": "Al", "thickness": 100, "functionality": "Contact", "deposition": [{"method": "Thermal evaporation", "atmosphere": "Vacuum", "temperature": null, "duration": null}]}]}, {"perovskite_composition": {"formula": "MAPbI3", "a_ions": [{"abbreviation": "MA", "common_name": "Methylammonium", "molecular_formula": "CH6N+", "coefficient": "1"}], "b_ions": [{"abbreviation": "Pb", "common_name": "Lead", "molecular_formula": "Pb2+", "coefficient": "1"}], "x_ions": [{"abbreviation": "I", "common_name": "Iodide", "molecular_formula": "I-", "coefficient": "3"}]}, "pce": {"value": 18.5, "unit": "%"}, "jsc": {"value": 22.87, "unit": "mA cm^-2"}, "voc": {"value": 1.08, "unit": "V"}, "ff": {"value": 74.9}, "active_area": {"value": 0.12}, "device_architecture": "nip", "number_devices": 8, "averaged_quantites": true, "light_source": {"type": "AM 1.5G", "light_intensity": 100, "lamp": "Zolix Sirius-SS"}, "encapsulated": false, "stability": {"review_completed": true, "time": 96, "light_intensity": 0, "humidity": 60, "potential_bias": "Open circuit"}, "layers": [{"review_completed": true, "name": "ITO", "thickness": null, "functionality": "Contact"}, {"review_completed": true, "name": "PTAA:F4-TCNQ", "thickness": null, "functionality": "Hole-transport", "deposition": [{"method": "Spin-coating", "atmosphere": "N2", "temperature": null, "duration": null}], "additional_treatment": "5 wt%"}, {"review_completed": true, "name": "CH3NH3PbI3", "thickness": null, "functionality": "Absorber", "deposition": [{"method": "Spin-coating", "atmosphere": "N2", "temperature": null, "duration": null}]}, {"review_completed": true, "name": "PCBM", "thickness": null, "functionality": "Electron-transport", "deposition": [{"method": "Spin-coating", "atmosphere": "N2", "temperature": null, "duration": null}]}, {"review_completed": true, "name": "Bphen", "thickness": null, "functionality": "Electron-transport", "deposition": [{"method": "Spin-coating", "atmosphere": "N2", "temperature": null, "duration": null}]}, {"review_completed": true, "name": "Al", "thickness": 100, "functionality": "Contact", "deposition": [{"method": "Thermal evaporation", "atmosphere": "Vacuum", "temperature": null, "duration": null}]}]}, {"perovskite_composition": {"formula": "MAPbI3", "a_ions": [{"abbreviation": "MA", "common_name": "Methylammonium", "molecular_formula": "CH6N+", "coefficient": "1"}], "b_ions": [{"abbreviation": "Pb", "common_name": "Lead", "molecular_formula": "Pb2+", "coefficient": "1"}], "x_ions": [{"abbreviation": "I", "common_name": "Iodide", "molecular_formula": "I-", "coefficient": "3"}]}, "pce": {"value": 18.94, "unit": "%"}, "jsc": {"value": 22.96, "unit": "mA cm^-2"}, "voc": {"value": 1.08, "unit": "V"}, "ff": {"value": 76.2}, "active_area": {"value": 0.12}, "device_architecture": "nip", "number_devices": 8, "averaged_quantites": true, "light_source": {"type": "AM 1.5G", "light_intensity": 100, "lamp": "Zolix Sirius-SS"}, "encapsulated": false, "stability": {"review_completed": true, "time": 96, "light_intensity": 0, "humidity": 60, "potential_bias": "Open circuit"}, "layers": [{"review_completed": true, "name": "ITO", "thickness": null, "functionality": "Contact"}, {"review_completed": true, "name": "PTAA:F4-TCNQ", "thickness": null, "functionality": "Hole-transport", "deposition": [{"method": "Spin-coating", "atmosphere": "N2", "temperature": null, "duration": null}], "additional_treatment": "3 wt%"}, {"review_completed": true, "name": "CH3NH3PbI3", "thickness": null, "functionality": "Absorber", "deposition": [{"method": "Spin-coating", "atmosphere": "N2", "temperature": null, "duration": null}]}, {"review_completed": true, "name": "PCBM", "thickness": null, "functionality": "Electron-transport", "deposition": [{"method": "Spin-coating", "atmosphere": "N2", "temperature": null, "duration": null}]}, {"review_completed": true, "name": "Bphen", "thickness": null, "functionality": "Electron-transport", "deposition": [{"method": "Spin-coating", "atmosphere": "N2", "temperature": null, "duration": null}]}, {"review_completed": true, "name": "Al", "thickness": 100, "functionality": "Contact", "deposition": [{"method": "Thermal evaporation", "atmosphere": "Vacuum", "temperature": null, "duration": null}]}]}, {"perovskite_composition": {"formula": "MAPbI3", "a_ions": [{"abbreviation": "MA", "common_name": "Methylammonium", "molecular_formula": "CH6N+", "coefficient": "1"}], "b_ions": [{"abbreviation": "Pb", "common_name": "Lead", "molecular_formula": "Pb2+", "coefficient": "1"}], "x_ions": [{"abbreviation": "I", "common_name": "Iodide", "molecular_formula": "I-", "coefficient": "3"}]}, "pce": {"value": 17.37, "unit": "%"}, "jsc": {"value": 22.7, "unit": "mA cm^-2"}, "voc": {"value": 1.07, "unit": "V"}, "ff": {"value": 71.3}, "active_area": {"value": 0.12}, "device_architecture": "nip", "number_devices": 8, "averaged_quantites": true, "light_source": {"type": "AM 1.5G", "light_intensity": 100, "lamp": "Zolix Sirius-SS"}, "encapsulated": false, "stability": {"review_completed": true, "time": 96, "light_intensity": 0, "humidity": 60, "potential_bias": "Open circuit"}, "layers": [{"review_completed": true, "name": "ITO", "thickness": null, "functionality": "Contact"}, {"review_completed": true, "name": "PTAA:F4-TCNQ", "thickness": null, "functionality": "Hole-transport", "deposition": [{"method": "Spin-coating", "atmosphere": "N2", "temperature": null, "duration": null}], "additional_treatment": "10 wt%"}, {"review_completed": true, "name": "CH3NH3PbI3", "thickness": null, "functionality": "Absorber", "deposition": [{"method": "Spin-coating", "atmosphere": "N2", "temperature": null, "duration": null}]}, {"review_completed": true, "name": "PCBM", "thickness": null, "functionality": "Electron-transport", "deposition": [{"method": "Spin-coating", "atmosphere": "N2", "temperature": null, "duration": null}]}, {"review_completed": true, "name": "Bphen", "thickness": null, "functionality": "Electron-transport", "deposition": [{"method": "Spin-coating", "atmosphere": "N2", "temperature": null, "duration": null}]}, {"review_completed": true, "name": "Al", "thickness": 100, "functionality": "Contact", "deposition": [{"method": "Thermal evaporation", "atmosphere": "Vacuum", "temperature": null, "duration": null}]}]}, {"perovskite_composition": {"formula": "MAPbI3", "a_ions": [{"abbreviation": "MA", "common_name": "Methylammonium", "molecular_formula": "CH6N+", "coefficient": "1"}], "b_ions": [{"abbreviation": "Pb", "common_name": "Lead", "molecular_formula": "Pb2+", "coefficient": "1"}], "x_ions": [{"abbreviation": "I", "common_name": "Iodide", "molecular_formula": "I-", "coefficient": "3"}]}, "pce": {"value": 15.85, "unit": "%"}, "jsc": {"value": 23.38, "unit": "mA cm^-2"}, "voc": {"value": 1.12, "unit": "V"}, "ff": {"value": 77.1}, "active_area": {"value": 0.12}, "device_architecture": "nip", "number_devices": 8, "averaged_quantites": true, "light_source": {"type": "AM 1.5G", "light_intensity": 100, "lamp": "Zolix Sirius-SS"}, "encapsulated": false, "stability": {"review_completed": true, "time": 96, "light_intensity": 0, "humidity": 60, "potential_bias": "Open circuit"}, "layers": [{"review_completed": true, "name": "ITO", "thickness": null, "functionality": "Contact"}, {"review_completed": true, "name": "PTAA:F4-TCNQ", "thickness": null, "functionality": "Hole-transport", "additional_treatment": "5 wt%", "deposition": [{"method": "Spin-coating", "atmosphere": "N2", "temperature": null, "duration": null}]}, {"review_completed": true, "name": "PMMA", "thickness": null, "functionality": "Other", "deposition": [{"method": "Spin-coating", "atmosphere": "N2", "temperature": null, "duration": null}]}, {"review_completed": true, "name": "CH3NH3PbI3", "thickness": null, "functionality": "Absorber", "deposition": [{"method": "Spin-coating", "atmosphere": "N2", "temperature": null, "duration": null}]}, {"review_completed": true, "name": "PCBM", "thickness": null, "functionality": "Electron-transport", "deposition": [{"method": "Spin-coating", "atmosphere": "N2", "temperature": null, "duration": null}]}, {"review_completed": true, "name": "Bphen", "thickness": null, "functionality": "Electron-transport", "deposition": [{"method": "Spin-coating", "atmosphere": "N2", "temperature": null, "duration": null}]}, {"review_completed": true, "name": "Al", "thickness": 100, "functionality": "Contact", "deposition": [{"method": "Thermal evaporation", "atmosphere": "Vacuum", "temperature": null, "duration": null}]}]}, {"perovskite_composition": {"formula": "MAPbI3", "a_ions": [{"abbreviation": "MA", "common_name": "Methylammonium", "molecular_formula": "CH6N+", "coefficient": "1"}], "b_ions": [{"abbreviation": "Pb", "common_name": "Lead", "molecular_formula": "Pb2+", "coefficient": "1"}], "x_ions": [{"abbreviation": "I", "common_name": "Iodide", "molecular_formula": "I-", "coefficient": "3"}]}, "pce": {"value": 20.08, "unit": "%"}, "jsc": {"value": 23.36, "unit": "mA cm^-2"}, "voc": {"value": 1.12, "unit": "V"}, "ff": {"value": 76.9}, "active_area": {"value": 0.12}, "device_architecture": "nip", "number_devices": 8, "averaged_quantites": true, "light_source": {"type": "AM 1.5G", "light_intensity": 100, "lamp": "Zolix Sirius-SS"}, "encapsulated": false, "stability": {"review_completed": true, "time": 96, "light_intensity": 0, "humidity": 60, "potential_bias": "Open circuit"}, "layers": [{"review_completed": true, "name": "ITO", "thickness": null, "functionality": "Contact"}, {"review_completed": true, "name": "PTAA:F4-TCNQ", "thickness": null, "functionality": "Hole-transport", "deposition": [{"method": "Spin-coating", "atmosphere": "N2", "temperature": null, "duration": null}], "additional_treatment": "3 wt%"}, {"review_completed": true, "name": "PMMA", "thickness": null, "functionality": "Other", "deposition": [{"method": "Spin-coating", "atmosphere": "N2", "temperature": null, "duration": null}]}, {"review_completed": true, "name": "CH3NH3PbI3", "thickness": null, "functionality": "Absorber", "deposition": [{"method": "Spin-coating", "atmosphere": "N2", "temperature": null, "duration": null}]}, {"review_completed": true, "name": "PCBM", "thickness": null, "functionality": "Electron-transport", "deposition": [{"method": "Spin-coating", "atmosphere": "N2", "temperature": null, "duration": null}]}, {"review_completed": true, "name": "Bphen", "thickness": null, "functionality": "Electron-transport", "deposition": [{"method": "Spin-coating", "atmosphere": "N2", "temperature": null, "duration": null}]}, {"review_completed": true, "name": "Al", "thickness": 100, "functionality": "Contact", "deposition": [{"method": "Thermal evaporation", "atmosphere": "Vacuum", "temperature": null, "duration": null}]}]}, {"perovskite_composition": {"formula": "MAPbI3", "a_ions": [{"abbreviation": "MA", "common_name": "Methylammonium", "molecular_formula": "CH6N+", "coefficient": "1"}], "b_ions": [{"abbreviation": "Pb", "common_name": "Lead", "molecular_formula": "Pb2+", "coefficient": "1"}], "x_ions": [{"abbreviation": "I", "common_name": "Iodide", "molecular_formula": "I-", "coefficient": "3"}]}, "pce": {"value": 16.18, "unit": "%"}, "jsc": {"value": 20.67, "unit": "mA cm^-2"}, "voc": {"value": 1.06, "unit": "V"}, "ff": {"value": 73.6}, "active_area": {"value": 0.12}, "device_architecture": "nip", "number_devices": 8, "averaged_quantites": true, "light_source": {"type": "AM 1.5G", "light_intensity": 100, "lamp": "Zolix Sirius-SS"}, "encapsulated": false, "stability": {"review_completed": true, "time": 96, "light_intensity": 0, "humidity": 60, "potential_bias": "Open circuit"}, "layers": [{"review_completed": true, "name": "ITO", "thickness": null, "functionality": "Contact"}, {"review_completed": true, "name": "PTAA:F4-TCNQ", "thickness": null, "functionality": "Hole-transport", "additional_treatment": "0 wt%", "deposition": [{"method": "Spin-coating", "atmosphere": "N2", "temperature": null, "duration": null}]}, {"review_completed": true, "name": "CH3NH3PbI3", "thickness": null, "functionality": "Absorber", "deposition": [{"method": "Spin-coating", "atmosphere": "N2", "temperature": null, "duration": null}]}, {"review_completed": true, "name": "PCBM", "thickness": null, "functionality": "Electron-transport", "deposition": [{"method": "Spin-coating", "atmosphere": "N2", "temperature": null, "duration": null}]}, {"review_completed": true, "name": "Bphen", "thickness": null, "functionality": "Electron-transport", "deposition": [{"method": "Spin-coating", "atmosphere": "N2", "temperature": null, "duration": null}]}, {"review_completed": true, "name": "Al", "thickness": 100, "functionality": "Contact", "deposition": [{"method": "Thermal evaporation", "atmosphere": "Vacuum", "temperature": null, "duration": null}]}]}, {"perovskite_composition": {"formula": "MAPbI3", "a_ions": [{"abbreviation": "MA", "common_name": "Methylammonium", "molecular_formula": "CH6N+", "coefficient": "1"}], "b_ions": [{"abbreviation": "Pb", "common_name": "Lead", "molecular_formula": "Pb2+", "coefficient": "1"}], "x_ions": [{"abbreviation": "I", "common_name": "Iodide", "molecular_formula": "I-", "coefficient": "3"}]}, "pce": {"value": 19.9, "unit": "%"}, "jsc": {"value": 23.38, "unit": "mA cm^-2"}, "voc": {"value": 1.12, "unit": "V"}, "ff": {"value": 75.9}, "active_area": {"value": 0.12}, "device_architecture": "nip", "number_devices": 8, "averaged_quantites": true, "light_source": {"type": "AM 1.5G", "light_intensity": 100, "lamp": "Zolix Sirius-SS"}, "encapsulated": false, "stability": {"review_completed": true, "time": 96, "light_intensity": 0, "humidity": 60, "potential_bias": "Open circuit"}, "layers": [{"review_completed": true, "name": "ITO", "thickness": null, "functionality": "Contact"}, {"review_completed": true, "name": "PTAA:F4-TCNQ", "thickness": null, "functionality": "Hole-transport", "deposition": [{"method": "Spin-coating", "atmosphere": "N2", "temperature": null, "duration": null}], "additional_treatment": "10 wt%"}, {"review_completed": true, "name": "PMMA", "thickness": null, "functionality": "Other", "deposition": [{"method": "Spin-coating", "atmosphere": "N2", "temperature": null, "duration": null}]}, {"review_completed": true, "name": "CH3NH3PbI3", "thickness": null, "functionality": "Absorber", "deposition": [{"method": "Spin-coating", "atmosphere": "N2", "temperature": null, "duration": null}]}, {"review_completed": true, "name": "PCBM", "thickness": null, "functionality": "Electron-transport", "deposition": [{"method": "Spin-coating", "atmosphere": "N2", "temperature": null, "duration": null}]}, {"review_completed": true, "name": "Bphen", "thickness": null, "functionality": "Electron-transport", "deposition": [{"method": "Spin-coating", "atmosphere": "N2", "temperature": null, "duration": null}]}, {"review_completed": true, "name": "Al", "thickness": 100, "functionality": "Contact", "deposition": [{"method": "Thermal evaporation", "atmosphere": "Vacuum", "temperature": null, "duration": null}]}]}, {"perovskite_composition": {"formula": "MAPbI3", "a_ions": [{"abbreviation": "MA", "common_name": "Methylammonium", "molecular_formula": "CH6N+", "coefficient": "1"}], "b_ions": [{"abbreviation": "Pb", "common_name": "Lead", "molecular_formula": "Pb2+", "coefficient": "1"}], "x_ions": [{"abbreviation": "I", "common_name": "Iodide", "molecular_formula": "I-", "coefficient": "3"}]}, "pce": {"value": 18.08, "unit": "%"}, "jsc": {"value": 22.16, "unit": "mA cm^-2"}, "voc": {"value": 1.08, "unit": "V"}, "ff": {"value": 75.6}, "active_area": {"value": 0.12}, "device_architecture": "nip", "number_devices": 8, "averaged_quantites": true, "light_source": {"type": "AM 1.5G", "light_intensity": 100, "lamp": "Zolix Sirius-SS"}, "encapsulated": false, "stability": {"review_completed": true, "time": 96, "light_intensity": 0, "humidity": 60, "potential_bias": "Open circuit"}, "layers": [{"review_completed": true, "name": "ITO", "thickness": null, "functionality": "Contact"}, {"review_completed": true, "name": "PTAA:F4-TCNQ", "thickness": null, "functionality": "Hole-transport", "additional_treatment": "1 wt%", "deposition": [{"method": "Spin-coating", "atmosphere": "N2", "temperature": null, "duration": null}]}, {"review_completed": true, "name": "CH3NH3PbI3", "thickness": null, "functionality": "Absorber", "deposition": [{"method": "Spin-coating", "atmosphere": "N2", "temperature": null, "duration": null}]}, {"review_completed": true, "name": "PCBM", "thickness": null, "functionality": "Electron-transport", "deposition": [{"method": "Spin-coating", "atmosphere": "N2", "temperature": null, "duration": null}]}, {"review_completed": true, "name": "Bphen", "thickness": null, "functionality": "Electron-transport", "deposition": [{"method": "Spin-coating", "atmosphere": "N2", "temperature": null, "duration": null}]}, {"review_completed": true, "name": "Al", "thickness": 100, "functionality": "Contact", "deposition": [{"method": "Thermal evaporation", "atmosphere": "Vacuum", "temperature": null, "duration": null}]}]}]}

File: src/perovscribe/data/extractions/humans/Hawk/10.1002--solr.202000740.json
{
    "doi": "10.1002/solr.202000740",
    "cells": [
        {
            "perovskite_composition": {
                "formula": "FA0.75MA0,152Cs0.475Rb0.05PbI1.8Br1.2",
                "a_ions": [
                    {
                        "abbreviation": "FA",
                        "common_name": "Formamidinium",
                        "molecular_formula": "CH5N2+",
                        "coefficient": "0.79"
                    },
                    {
                        "abbreviation": "MA",
                        "common_name": "Methylammonium",
                        "molecular_formula": "CH6N+",
                        "coefficient": "0,16"
                    },
                    {
                        "abbreviation": "Cs",
                        "common_name": "Cesium ion",
                        "molecular_formula": "Cs+",
                        "coefficient": "0.5"
                    }
                ],
                "b_ions": [
                    {
                        "abbreviation": "Pb",
                        "common_name": "Lead",
                        "molecular_formula": "Pb2+",
                        "coefficient": "1"
                    }
                ],
                "x_ions": [
                    {
                        "abbreviation": "I",
                        "common_name": "Iodide",
                        "molecular_formula": "I-",
                        "coefficient": "1.8"
                    },
                    {
                        "abbreviation": "Br",
                        "common_name": "Bromide",
                        "molecular_formula": "Br-",
                        "coefficient": "1.2"
                    }
                ]
            },
            "pce": {
                "value": 14.17,
                "unit": "%"
            },
            "jsc": {
                "value": 17.19,
                "unit": "mA cm^-2"
            },
            "voc": {
                "value": 1.14,
                "unit": "V"
            },
            "ff": {
                "value": 72.3
            },
            "active_area": {
                "value": null
            },
            "device_architecture": "pin",
            "number_devices": 30,
            "averaged_quantites": true,
            "light_source": {
                "type": "AM 1.5G",
                "light_intensity": 100
            },
            "encapsulated": false,
            "stability": {
                "review_completed": true,
                "potential_bias": "MPPT"
            },
            "layers": null
        },
        {
            "perovskite_composition": {
                "formula": "FA0.75MA0,152Cs0.475Rb0.05PbI1.8Br1.2",
                "a_ions": [
                    {
                        "abbreviation": "FA",
                        "common_name": "Formamidinium",
                        "molecular_formula": "CH5N2+",
                        "coefficient": "0.75"
                    },
                    {
                        "abbreviation": "MA",
                        "common_name": "Methylammonium",
                        "molecular_formula": "CH6N+",
                        "coefficient": "0,152"
                    },
                    {
                        "abbreviation": "Cs",
                        "common_name": "Cesium ion",
                        "molecular_formula": "Cs+",
                        "coefficient": "0.475"
                    },
                    {
                        "abbreviation": "Rb",
                        "common_name": "Rubidium ion",
                        "molecular_formula": "Rb+",
                        "coefficient": "0.05"
                    }
                ],
                "b_ions": [
                    {
                        "abbreviation": "Pb",
                        "common_name": "Lead",
                        "molecular_formula": "Pb2+",
                        "coefficient": "1"
                    }
                ],
                "x_ions": [
                    {
                        "abbreviation": "I",
                        "common_name": "Iodide",
                        "molecular_formula": "I-",
                        "coefficient": "1.8"
                    },
                    {
                        "abbreviation": "Br",
                        "common_name": "Bromide",
                        "molecular_formula": "Br-",
                        "coefficient": "1.2"
                    }
                ]
            },
            "pce": {
                "value": 17.71,
                "unit": "%"
            },
            "jsc": {
                "value": 18.53,
                "unit": "mA cm^-2"
            },
            "voc": {
                "value": 1.19,
                "unit": "V"
            },
            "ff": {
                "value": 80.3
            },
            "active_area": {
                "value": null
            },
            "device_architecture": "pin",
            "number_devices": 30,
            "averaged_quantites": true,
            "light_source": {
                "type": "AM 1.5G",
                "light_intensity": 100
            },
            "encapsulated": false,
            "stability": {
                "review_completed": true,
                "potential_bias": "MPPT"
            },
            "layers": null
        }
    ]
}

File: src/perovscribe/data/extractions/humans/Hawk/10.1002--solr.202100879.json
{
    "doi": "10.1002/solr.202100879",
    "cells": [
        {
            "perovskite_composition": {
                "formula": "",
                "a_ions": [],
                "b_ions": [],
                "x_ions": []
            },
            "pce": {
                "value": 22.07,
                "unit": "%"
            },
            "jsc": {
                "value": 24.64,
                "unit": "mA cm^-2"
            },
            "voc": {
                "value": 1.14,
                "unit": "V"
            },
            "ff": {
                "value": 78.57
            },
            "active_area": {
                "value": null
            },
            "device_architecture": "nip",
            "number_devices": null,
            "averaged_quantites": false,
            "light_source": {
                "type": "Unknown"
            },
            "encapsulated": false,
            "stability": {
                "review_completed": true,
                "time": 1200,
                "humidity": 50,
                "potential_bias": "Open circuit"
            },
            "layers": [
                {
                    "review_completed": true,
                    "name": "ITO",
                    "functionality": "Contact"
                },
                {
                    "review_completed": true,
                    "name": "SnO2",
                    "functionality": "Electron-transport"
                },
                {
                    "review_completed": true,
                    "name": "Me3SPbI3",
                    "functionality": "Absorber"
                },
                {
                    "review_completed": true,
                    "name": "3D perovksite",
                    "functionality": "Absorber"
                },
                {
                    "review_completed": true,
                    "name": "Spiro-OmeTAD",
                    "functionality": "Hole-transport"
                },
                {
                    "review_completed": true,
                    "name": "Au",
                    "functionality": "Contact"
                }
            ]
        },
        {
            "perovskite_composition": {
                "formula": "",
                "a_ions": [],
                "b_ions": [],
                "x_ions": []
            },
            "pce": {
                "value": 20.1,
                "unit": "%"
            },
            "jsc": {
                "value": 24.14,
                "unit": "mA cm^-2"
            },
            "voc": {
                "value": 1.09,
                "unit": "V"
            },
            "ff": {
                "value": 76.3
            },
            "active_area": {
                "value": null
            },
            "device_architecture": "nip",
            "number_devices": null,
            "averaged_quantites": false,
            "light_source": {
                "type": "Unknown"
            },
            "encapsulated": false,
            "stability": {
                "review_completed": true,
                "time": 1200,
                "humidity": 50,
                "potential_bias": "Open circuit"
            },
            "layers": [
                {
                    "review_completed": true,
                    "name": "ITO",
                    "functionality": "Contact"
                },
                {
                    "review_completed": true,
                    "name": "SnO2",
                    "functionality": "Electron-transport"
                },
                {
                    "review_completed": true,
                    "name": "3D perovksite",
                    "functionality": "Absorber"
                },
                {
                    "review_completed": true,
                    "name": "Spiro-OmeTAD",
                    "functionality": "Hole-transport"
                },
                {
                    "review_completed": true,
                    "name": "Au",
                    "functionality": "Contact"
                }
            ]
        }
    ]
}

File: src/perovscribe/data/extractions/humans/Hawk/10.1007--s11696-017-0373-7.json
{
    "doi": "10.1007/s11696-017-0373-7",
    "cells": [
        {
            "perovskite_composition": {
                "formula": "FAPbI3",
                "a_ions": [
                    {
                        "abbreviation": "FA",
                        "common_name": "Formamidinium",
                        "molecular_formula": "CH5N2+",
                        "coefficient": "1"
                    }
                ],
                "b_ions": [
                    {
                        "abbreviation": "Pb",
                        "common_name": "Lead",
                        "molecular_formula": "Pb2+",
                        "coefficient": "1"
                    }
                ],
                "x_ions": [
                    {
                        "abbreviation": "I",
                        "common_name": "Iodide",
                        "molecular_formula": "I-",
                        "coefficient": "3"
                    }
                ]
            },
            "pce": {
                "value": 7.53,
                "unit": "%"
            },
            "jsc": {
                "value": 15.9,
                "unit": "mA cm^-2"
            },
            "voc": {
                "value": 0.8310000000000001,
                "unit": "V"
            },
            "ff": {
                "value": 56.96
            },
            "active_area": {
                "value": 0.16
            },
            "device_architecture": "nip",
            "number_devices": null,
            "averaged_quantites": true,
            "light_source": {
                "type": "AM 1.5G",
                "light_intensity": 100,
                "lamp": "450 W AAA solar simulator (ORIEL, 94023 A)"
            },
            "encapsulated": null,
            "stability": null,
            "layers": [
                {
                    "review_completed": true,
                    "name": "FTO",
                    "thickness": null,
                    "functionality": "Substrate"
                },
                {
                    "review_completed": true,
                    "name": "TiO2",
                    "thickness": null,
                    "functionality": "Electron-transport",
                    "deposition": [
                        {
                            "method": "Spin-coating",
                            "atmosphere": "Air",
                            "temperature": 500,
                            "duration": null
                        }
                    ]
                },
                {
                    "review_completed": true,
                    "name": "TiO2-m",
                    "thickness": null,
                    "functionality": "Electron-transport",
                    "deposition": [
                        {
                            "method": "Spin-coating",
                            "atmosphere": "Air",
                            "temperature": 500,
                            "duration": null
                        }
                    ]
                },
                {
                    "review_completed": true,
                    "name": "FAPbI3",
                    "thickness": null,
                    "functionality": "Absorber",
                    "deposition": [
                        {
                            "method": "Spin-coating",
                            "atmosphere": "N2",
                            "temperature": 150,
                            "duration": 3600
                        }
                    ]
                },
                {
                    "review_completed": true,
                    "name": "Spiro-OMeTAD",
                    "thickness": null,
                    "functionality": "Hole-transport",
                    "deposition": [
                        {
                            "method": "Spin-coating",
                            "atmosphere": "N2",
                            "temperature": null,
                            "duration": null
                        }
                    ]
                },
                {
                    "review_completed": true,
                    "name": "Au",
                    "thickness": 80,
                    "functionality": "Contact",
                    "deposition": [
                        {
                            "method": "Thermal evaporation",
                            "atmosphere": "Vacuum",
                            "temperature": null,
                            "duration": null
                        }
                    ]
                }
            ]
        },
        {
            "perovskite_composition": {
                "formula": "FA80Cs20I3",
                "a_ions": [
                    {
                        "abbreviation": "FA",
                        "common_name": "Formamidinium",
                        "molecular_formula": "CH5N2+",
                        "coefficient": "80"
                    },
                    {
                        "abbreviation": "Cs",
                        "common_name": "Cesium ion",
                        "molecular_formula": "Cs+",
                        "coefficient": "20"
                    }
                ],
                "b_ions": [
                    {
                        "abbreviation": "Pb",
                        "common_name": "Lead",
                        "molecular_formula": "Pb2+",
                        "coefficient": null
                    }
                ],
                "x_ions": [
                    {
                        "abbreviation": "I",
                        "common_name": "Iodide",
                        "molecular_formula": "I-",
                        "coefficient": "3"
                    }
                ]
            },
            "pce": {
                "value": 8.7,
                "unit": "%"
            },
            "jsc": {
                "value": 16.36,
                "unit": "mA cm^-2"
            },
            "voc": {
                "value": 0.81,
                "unit": "V"
            },
            "ff": {
                "value": 65.6
            },
            "active_area": {
                "value": 0.16
            },
            "device_architecture": "nip",
            "number_devices": null,
            "averaged_quantites": true,
            "light_source": {
                "type": "AM 1.5G",
                "light_intensity": 100,
                "lamp": "450 W AAA solar simulator (ORIEL, 94023 A)"
            },
            "encapsulated": null,
            "stability": null,
            "layers": [
                {
                    "review_completed": true,
                    "name": "FTO",
                    "thickness": null,
                    "functionality": "Substrate"
                },
                {
                    "review_completed": true,
                    "name": "TiO2",
                    "thickness": null,
                    "functionality": "Electron-transport",
                    "deposition": [
                        {
                            "method": "Spin-coating",
                            "atmosphere": "Air",
                            "temperature": 500,
                            "duration": null
                        }
                    ]
                },
                {
                    "review_completed": true,
                    "name": "TiO2-m",
                    "thickness": null,
                    "functionality": "Electron-transport",
                    "deposition": [
                        {
                            "method": "Spin-coating",
                            "atmosphere": "Air",
                            "temperature": 500,
                            "duration": null
                        }
                    ]
                },
                {
                    "review_completed": true,
                    "name": "Cs20FA80PbI3",
                    "thickness": null,
                    "functionality": "Absorber",
                    "deposition": [
                        {
                            "method": "Spin-coating",
                            "atmosphere": "N2",
                            "temperature": 150,
                            "duration": 3600
                        }
                    ]
                },
                {
                    "review_completed": true,
                    "name": "Spiro-OMeTAD",
                    "thickness": null,
                    "functionality": "Hole-transport",
                    "deposition": [
                        {
                            "method": "Spin-coating",
                            "atmosphere": "N2",
                            "temperature": null,
                            "duration": null
                        }
                    ]
                },
                {
                    "review_completed": true,
                    "name": "Au",
                    "thickness": 80,
                    "functionality": "Contact",
                    "deposition": [
                        {
                            "method": "Thermal evaporation",
                            "atmosphere": "Vacuum",
                            "temperature": null,
                            "duration": null
                        }
                    ]
                }
            ]
        },
        {
            "perovskite_composition": {
                "formula": "FA90Cs10I3",
                "a_ions": [
                    {
                        "abbreviation": "FA",
                        "common_name": "Formamidinium",
                        "molecular_formula": "CH5N2+",
                        "coefficient": "90"
                    },
                    {
                        "abbreviation": "Cs",
                        "common_name": "Cesium ion",
                        "molecular_formula": "Cs+",
                        "coefficient": "10"
                    }
                ],
                "b_ions": [
                    {
                        "abbreviation": "Pb",
                        "common_name": "Lead",
                        "molecular_formula": "Pb2+",
                        "coefficient": null
                    }
                ],
                "x_ions": [
                    {
                        "abbreviation": "I",
                        "common_name": "Iodide",
                        "molecular_formula": "I-",
                        "coefficient": "3"
                    }
                ]
            },
            "pce": {
                "value": 11.42,
                "unit": "%"
            },
            "jsc": {
                "value": 19.47,
                "unit": "mA cm^-2"
            },
            "voc": {
                "value": 0.88,
                "unit": "V"
            },
            "ff": {
                "value": 66.5
            },
            "active_area": {
                "value": 0.16
            },
            "device_architecture": "nip",
            "number_devices": null,
            "averaged_quantites": true,
            "light_source": {
                "type": "AM 1.5G",
                "light_intensity": 100,
                "lamp": "450 W AAA solar simulator (ORIEL, 94023 A)"
            },
            "encapsulated": null,
            "stability": null,
            "layers": [
                {
                    "review_completed": true,
                    "name": "FTO",
                    "thickness": null,
                    "functionality": "Substrate"
                },
                {
                    "review_completed": true,
                    "name": "TiO2",
                    "thickness": null,
                    "functionality": "Electron-transport",
                    "deposition": [
                        {
                            "method": "Spin-coating",
                            "atmosphere": "Air",
                            "temperature": 500,
                            "duration": null
                        }
                    ]
                },
                {
                    "review_completed": true,
                    "name": "TiO2-m",
                    "thickness": null,
                    "functionality": "Electron-transport",
                    "deposition": [
                        {
                            "method": "Spin-coating",
                            "atmosphere": "Air",
                            "temperature": 500,
                            "duration": null
                        }
                    ]
                },
                {
                    "review_completed": true,
                    "name": "Cs10FA90PbI3",
                    "thickness": null,
                    "functionality": "Absorber",
                    "deposition": [
                        {
                            "method": "Spin-coating",
                            "atmosphere": "N2",
                            "temperature": 150,
                            "duration": 3600
                        }
                    ]
                },
                {
                    "review_completed": true,
                    "name": "Spiro-OMeTAD",
                    "thickness": null,
                    "functionality": "Hole-transport",
                    "deposition": [
                        {
                            "method": "Spin-coating",
                            "atmosphere": "N2",
                            "temperature": null,
                            "duration": null
                        }
                    ]
                },
                {
                    "review_completed": true,
                    "name": "Au",
                    "thickness": 80,
                    "functionality": "Contact",
                    "deposition": [
                        {
                            "method": "Thermal evaporation",
                            "atmosphere": "Vacuum",
                            "temperature": null,
                            "duration": null
                        }
                    ]
                }
            ]
        }
    ]
}
