Repository: lamalab-org/perla-extract

# Data Directory

This directory contains extraction results and ground truth data used for training, optimization, and evaluation of the Perovscribe pipeline.

## Directory Structure

```
data/
├── extractions/          # Extraction results from various sources
│   ├── humans/          # Human-annotated extractions
│   │   ├── Consensus/   # Consensus extractions between different human annotators
│   │   ├── Bear/        # Individual human annotator (anonymized)
│   │   ├── Bee/         # Individual human annotator (anonymized)
│   │   └── ...          # Additional anonymized human annotators
│   ├── claude-opus-4-1-20250805/  # LLM model extractions

File: src/perovscribe/data/extractions/humans/Hawk/10.1016--j.jcou.2019.04.001.json
{"doi": "10.1016/j.jcou.2019.04.001", "author": "Edgar Nandayapa", "cells": [{"perovskite_composition": {"formula": "MAPbI3", "a_ions": [{"abbreviation": "MA", "common_name": "Methylammonium", "molecular_formula": "CH6N+", "coefficient": "1"}], "b_ions": [{"abbreviation": "Pb", "common_name": "Lead", "molecular_formula": "Pb2+", "coefficient": "1"}], "x_ions": [{"abbreviation": "I", "common_name": "Iodide", "molecular_formula": "I-", "coefficient": "3"}]}, "pce": {"value": 16.47, "unit": "%"}, "jsc": {"value": 20.72, "unit": "mA cm^-2"}, "voc": {"value": 1.08, "unit": "V"}, "ff": {"value": 73.6}, "active_area": {"value": 0.81}, "device_architecture": "pin", "number_devices": null, "averaged_quantites": false, "light_source": {"type": "AM 1.5G", "light_intensity": 100}, "encapsulated": false, "stability": {"review_completed": true, "time": 0.166666666666667, "humidity": 40, "temperature": 25, "PCE_at_end": 17.25, "potential_bias": "Open circuit"}, "layers": [{"name": "FTO", "thickness": null, "functionality": "Substrate"}, {"name": "TiO2", "thickness": 50, "functionality": "Electron-transport", "additional_treatment": "As-fabricated", "deposition": [{"method": "Chemical bath deposition", "atmosphere": "Air", "temperature": null, "duration": null}, {"method": "CO2 plasma treatment", "atmosphere": "Other", "temperature": null, "duration": 90}]}, {"name": "CH3NH3PbI3", "thickness": 350, "functionality": "Absorber", "deposition": [{"method": "Spin-coating", "atmosphere": "Air", "temperature": null, "duration": null}, {"method": "Thermal-annealing", "atmosphere": "Air", "temperature": 120, "duration": 600}]}, {"name": "Spiro-OMeTAD", "thickness": 250, "functionality": "Hole-transport", "deposition": [{"method": "Spin-coating", "atmosphere": "Air", "temperature": null, "duration": null}]}, {"name": "Au", "thickness": 80, "functionality": "Contact", "deposition": [{"method": "Thermal evaporation", "atmosphere": "Vacuum", "temperature": null, "duration": null}]}]}, {"perovskite_composition": {"formula": "MAPbI3", "a_ions": [{"abbreviation": "MA", "common_name": "Methylammonium", "molecular_formula": "CH6N+", "coefficient": "1"}], "b_ions": [{"abbreviation": "Pb", "common_name": "Lead", "molecular_formula": "Pb2+", "coefficient": "1"}], "x_ions": [{"abbreviation": "I", "common_name": "Iodide", "molecular_formula": "I-", "coefficient": "3"}]}, "pce": {"value": 18.1, "unit": "%"}, "jsc": {"value": 23.18, "unit": "mA cm^-2"}, "voc": {"value": 1.06, "unit": "V"}, "ff": {"value": 73.7}, "active_area": {"value": 0.81}, "device_architecture": "pin", "number_devices": null, "averaged_quantites": false, "light_source": {"type": "AM 1.5G", "light_intensity": 100}, "encapsulated": false, "stability": {"review_completed": true, "time": 0.166666666666667, "humidity": 40, "temperature": 25, "PCE_at_end": 17.25, "potential_bias": "Open circuit"}, "layers": [{"name": "FTO", "thickness": null, "functionality": "Substrate"}, {"name": "TiO2", "thickness": 50, "functionality": "Electron-transport", "deposition": [{"method": "Chemical bath deposition", "atmosphere": "Air", "temperature": null, "duration": null}, {"method": "CO2 plasma treatment", "atmosphere": "Other", "temperature": null, "duration": 90}], "additional_treatment": "CO2 plasma"}, {"name": "CH3NH3PbI3", "thickness": 350, "functionality": "Absorber", "deposition": [{"method": "Spin-coating", "atmosphere": "Air", "temperature": null, "duration": null}, {"method": "Thermal-annealing", "atmosphere": "Air", "temperature": 120, "duration": 600}]}, {"name": "Spiro-OMeTAD", "thickness": 250, "functionality": "Hole-transport", "deposition": [{"method": "Spin-coating", "atmosphere": "Air", "temperature": null, "duration": null}]}, {"name": "Au", "thickness": 80, "functionality": "Contact", "deposition": [{"method": "Thermal evaporation", "atmosphere": "Vacuum", "temperature": null, "duration": null}]}]}, {"perovskite_composition": {"formula": "MAPbI3", "a_ions": [{"abbreviation": "MA", "common_name": "Methylammonium", "molecular_formula": "CH6N+", "coefficient": "1"}], "b_ions": [{"abbreviation": "Pb", "common_name": "Lead", "molecular_formula": "Pb2+", "coefficient": "1"}], "x_ions": [{"abbreviation": "I", "common_name": "Iodide", "molecular_formula": "I-", "coefficient": "3"}]}, "pce": {"value": 8.03, "unit": "%"}, "jsc": {"value": 15.72, "unit": "mA cm^-2"}, "voc": {"value": 1.06, "unit": "V"}, "ff": {"value": 48.2}, "active_area": {"value": 0.81}, "device_architecture": "pin", "number_devices": null, "averaged_quantites": false, "light_source": {"type": "AM 1.5G", "light_intensity": 100}, "encapsulated": false, "stability": {"review_completed": true, "time": 0.166666666666667, "humidity": 40, "temperature": 25, "PCE_at_end": 17.25, "potential_bias": "Open circuit"}, "layers": [{"name": "FTO", "thickness": null, "functionality": "Substrate"}, {"name": "TiO2", "thickness": 50, "functionality": "Electron-transport", "additional_treatment": "H2 plasma", "deposition": [{"method": "Chemical bath deposition", "atmosphere": "Air", "temperature": null, "duration": null}, {"method": "CO2 plasma treatment", "atmosphere": "Other", "temperature": null, "duration": 90}]}, {"name": "CH3NH3PbI3", "thickness": 350, "functionality": "Absorber", "deposition": [{"method": "Spin-coating", "atmosphere": "Air", "temperature": null, "duration": null}, {"method": "Thermal-annealing", "atmosphere": "Air", "temperature": 120, "duration": 600}]}, {"name": "Spiro-OMeTAD", "thickness": 250, "functionality": "Hole-transport", "deposition": [{"method": "Spin-coating", "atmosphere": "Air", "temperature": null, "duration": null}]}, {"name": "Au", "thickness": 80, "functionality": "Contact", "deposition": [{"method": "Thermal evaporation", "atmosphere": "Vacuum", "temperature": null, "duration": null}]}]}, {"perovskite_composition": {"formula": "MAPbI3", "a_ions": [{"abbreviation": "MA", "common_name": "Methylammonium", "molecular_formula": "CH6N+", "coefficient": "1"}], "b_ions": [{"abbreviation": "Pb", "common_name": "Lead", "molecular_formula": "Pb2+", "coefficient": "1"}], "x_ions": [{"abbreviation": "I", "common_name": "Iodide", "molecular_formula": "I-", "coefficient": "3"}]}, "pce": {"value": 14.88, "unit": "%"}, "jsc": {"value": 18.86, "unit": "mA cm^-2"}, "voc": {"value": 1.1, "unit": "V"}, "ff": {"value": 71.7}, "active_area": {"value": 0.81}, "device_architecture": "pin", "number_devices": null, "averaged_quantites": false, "light_source": {"type": "AM 1.5G", "light_intensity": 100}, "encapsulated": false, "stability": {"review_completed": true, "time": 0.166666666666667, "humidity": 40, "temperature": 25, "PCE_at_end": 17.25, "potential_bias": "Open circuit"}, "layers": [{"name": "FTO", "thickness": null, "functionality": "Substrate"}, {"name": "TiO2", "thickness": 50, "functionality": "Electron-transport", "additional_treatment": "He plasma", "deposition": [{"method": "Chemical bath deposition", "atmosphere": "Air", "temperature": null, "duration": null}, {"method": "CO2 plasma treatment", "atmosphere": "Other", "temperature": null, "duration": 90}]}, {"name": "CH3NH3PbI3", "thickness": 350, "functionality": "Absorber", "deposition": [{"method": "Spin-coating", "atmosphere": "Air", "temperature": null, "duration": null}, {"method": "Thermal-annealing", "atmosphere": "Air", "temperature": 120, "duration": 600}]}, {"name": "Spiro-OMeTAD", "thickness": 250, "functionality": "Hole-transport", "deposition": [{"method": "Spin-coating", "atmosphere": "Air", "temperature": null, "duration": null}]}, {"name": "Au", "thickness": 80, "functionality": "Contact", "deposition": [{"method": "Thermal evaporation", "atmosphere": "Vacuum", "temperature": null, "duration": null}]}]}]}

File: src/perovscribe/data/extractions/humans/Hawk/10.1016--j.jechem.2023.07.002.json
{
    "doi": "10.1016/j.jechem.2023.07.002",
    "cells": [
        {
            "perovskite_composition": {
                "formula": "",
                "a_ions": [],
                "b_ions": [],
                "x_ions": []
            },
            "pce": {
                "value": 22.04,
                "unit": "%"
            },
            "jsc": {
                "value": 23.63,
                "unit": "mA cm^-2"
            },
            "voc": {
                "value": 1.07,
                "unit": "V"
            },
            "ff": {
                "value": 80.21
            },
            "active_area": {
                "value": null
            },
            "device_architecture": "pin",
            "number_devices": null,
            "averaged_quantites": false,
            "light_source": {
                "type": "AM 1.5G",
                "light_intensity": 100
            },
            "encapsulated": true,
            "stability": {
                "review_completed": true,
                "time": 1000,
                "light_intensity": 100,
                "temperature": 45,
                "PCE_after_1000_hours": {
                    "value": 21.02,
                    "unit": "%"
                },
                "potential_bias": "MPPT"
            },
            "layers": [
                {
                    "review_completed": true,
                    "name": "ITO",
                    "functionality": "Substrate"
                },
                {
                    "review_completed": true,
                    "name": "NiOx",
                    "functionality": "Hole-transport"
                },
                {
                    "review_completed": true,
                    "name": "PTAA",
                    "functionality": "Hole-transport"
                },
                {
                    "review_completed": true,
                    "name": "Al2O3",
                    "functionality": "Hole-transport"
                },
                {
                    "review_completed": true,
                    "name": "Perovskite",
                    "functionality": "Absorber"
                },
                {
                    "review_completed": true,
                    "name": "PCBM",
                    "functionality": "Electron-transport"
                },
                {
                    "review_completed": true,
                    "name": "C60",
                    "functionality": "Electron-transport"
                },
                {
                    "review_completed": true,
                    "name": "BCP",
                    "functionality": "Other"
                },
                {
                    "review_completed": true,
                    "name": "Ag",
                    "functionality": "Contact"
                }
            ]
        },
        {
            "perovskite_composition": {
                "formula": "",
                "a_ions": [],
                "b_ions": [],
                "x_ions": []
            },
            "pce": {
                "value": 24.02,
                "unit": "%"
            },
            "jsc": {
                "value": 24.28,
                "unit": "mA cm^-2"
            },
            "voc": {
                "value": 1.12,
                "unit": "V"
            },
            "ff": {
                "value": 83.55
            },
            "active_area": {
                "value": null
            },
            "device_architecture": "pin",
            "number_devices": null,
            "averaged_quantites": false,
            "light_source": {
                "type": "AM 1.5G",
                "light_intensity": 100
            },
            "encapsulated": true,
            "stability": {
                "review_completed": true,
                "time": 1000,
                "light_intensity": 100,
                "temperature": 45,
                "PCE_after_1000_hours": {
                    "value": 21.02,
                    "unit": "%"
                },
                "potential_bias": "MPPT"
            },
            "layers": [
                {
                    "review_completed": true,
                    "name": "ITO",
                    "functionality": "Substrate"
                },
                {
                    "review_completed": true,
                    "name": "NiOx",
                    "functionality": "Hole-transport"
                },
                {
                    "review_completed": true,
                    "name": "PTAA",
                    "functionality": "Hole-transport"
                },
                {
                    "review_completed": true,
                    "name": "Al2O3",
                    "functionality": "Hole-transport"
                },
                {
                    "review_completed": true,
                    "name": "Perovskite",
                    "functionality": "Absorber"
                },
                {
                    "review_completed": true,
                    "name": "Carbon Quantum dots",
                    "functionality": "Other"
                },
                {
                    "review_completed": true,
                    "name": "PCBM",
                    "functionality": "Electron-transport"
                },
                {
                    "review_completed": true,
                    "name": "C60",
                    "functionality": "Electron-transport"
                },
                {
                    "review_completed": true,
                    "name": "BCP",
                    "functionality": "Other"
                },
                {
                    "review_completed": true,
                    "name": "Ag",
                    "functionality": "Contact"
                }
            ]
        }
    ]
}

File: src/perovscribe/data/extractions/humans/Hawk/10.1016--j.jechem.2023.09.023.json
{"doi": "10.1016/j.jechem.2023.09.023", "author": "Edgar Nandayapa", "cells": [{"perovskite_composition": {"formula": "FA0.6MA0.4I1.8Br1.2", "a_ions": [{"abbreviation": "FA", "common_name": "Formamidinium", "molecular_formula": "CH5N2+", "coefficient": "0.6"}, {"abbreviation": "MA", "common_name": "Methylammonium", "molecular_formula": "CH6N+", "coefficient": "0.4"}], "b_ions": [{"abbreviation": "Pb", "common_name": "Lead", "molecular_formula": "Pb2+", "coefficient": null}], "x_ions": [{"abbreviation": "I", "common_name": "Iodide", "molecular_formula": "I-", "coefficient": "1.8"}, {"abbreviation": "Br", "common_name": "Bromide", "molecular_formula": "Br-", "coefficient": "1.2"}]}, "pce": {"value": 16.62, "unit": "%"}, "jsc": {"value": 18.01, "unit": "mA cm^-2"}, "voc": {"value": 1.153, "unit": "V"}, "ff": {"value": 80.04}, "active_area": {"value": 0.093}, "device_architecture": "pin", "number_devices": 12, "averaged_quantites": true, "light_source": {"type": "AM 1.5G", "light_intensity": 100}, "encapsulated": false, "stability": {"review_completed": true, "light_intensity": 100, "humidity": 30, "temperature": 25, "potential_bias": "MPPT"}, "layers": [{"review_completed": true, "name": "ITO", "thickness": null, "functionality": "Contact"}, {"review_completed": true, "name": "2PACz", "thickness": null, "functionality": "Hole-transport", "deposition": [{"method": "Self-assembly", "atmosphere": "Other", "temperature": null, "duration": null}, {"method": "DMSO treatment", "atmosphere": "Other", "temperature": null, "duration": null}], "additional_treatment": "DMF"}, {"review_completed": true, "name": "FA0.6MA0.4Pb(I0.6Br0.4)3", "thickness": 410, "functionality": "Absorber"}, {"review_completed": true, "name": "C60", "thickness": null, "functionality": "Electron-transport"}, {"review_completed": true, "name": "BCP", "thickness": null, "functionality": "Electron-transport"}, {"review_completed": true, "name": "Cu", "thickness": null, "functionality": "Contact"}]}, {"perovskite_composition": {"formula": "FA0.6MA0.4I1.8Br1.2", "a_ions": [{"abbreviation": "FA", "common_name": "Formamidinium", "molecular_formula": "CH5N2+", "coefficient": "0.6"}, {"abbreviation": "MA", "common_name": "Methylammonium", "molecular_formula": "CH6N+", "coefficient": "0.4"}], "b_ions": [{"abbreviation": "Pb", "common_name": "Lead", "molecular_formula": "Pb2+", "coefficient": null}], "x_ions": [{"abbreviation": "I", "common_name": "Iodide", "molecular_formula": "I-", "coefficient": "1.8"}, {"abbreviation": "Br", "common_name": "Bromide", "molecular_formula": "Br-", "coefficient": "1.2"}]}, "pce": {"value": 15.54, "unit": "%"}, "jsc": {"value": 17.61, "unit": "mA cm^-2"}, "voc": {"value": 1.155, "unit": "V"}, "ff": {"value": 76.42}, "active_area": {"value": 0.093}, "device_architecture": "pin", "number_devices": 12, "averaged_quantites": true, "light_source": {"type": "AM 1.5G", "light_intensity": 100}, "encapsulated": false, "stability": {"review_completed": true, "light_intensity": 100, "humidity": 30, "temperature": 25, "potential_bias": "MPPT"}, "layers": [{"review_completed": true, "name": "ITO", "thickness": null, "functionality": "Contact"}, {"review_completed": true, "name": "2PACz", "thickness": null, "functionality": "Hole-transport", "deposition": [{"method": "Self-assembly", "atmosphere": "Other", "temperature": null, "duration": null}, {"method": "DMSO treatment", "atmosphere": "Other", "temperature": null, "duration": null}], "additional_treatment": "HMPA"}, {"review_completed": true, "name": "FA0.6MA0.4Pb(I0.6Br0.4)3", "thickness": 410, "functionality": "Absorber"}, {"review_completed": true, "name": "C60", "thickness": null, "functionality": "Electron-transport"}, {"review_completed": true, "name": "BCP", "thickness": null, "functionality": "Electron-transport"}, {"review_completed": true, "name": "Cu", "thickness": null, "functionality": "Contact"}]}, {"perovskite_composition": {"formula": "FA0.6MA0.4I1.8Br1.2", "a_ions": [{"abbreviation": "FA", "common_name": "Formamidinium", "molecular_formula": "CH5N2+", "coefficient": "0.6"}, {"abbreviation": "MA", "common_name": "Methylammonium", "molecular_formula": "CH6N+", "coefficient": "0.4"}], "b_ions": [{"abbreviation": "Pb", "common_name": "Lead", "molecular_formula": "Pb2+", "coefficient": null}], "x_ions": [{"abbreviation": "I", "common_name": "Iodide", "molecular_formula": "I-", "coefficient": "1.8"}, {"abbreviation": "Br", "common_name": "Bromide", "molecular_formula": "Br-", "coefficient": "1.2"}]}, "pce": {"value": 17.4, "unit": "%"}, "jsc": {"value": 18.13, "unit": "mA cm^-2"}, "voc": {"value": 1.171, "unit": "V"}, "ff": {"value": 81.98}, "active_area": {"value": 0.093}, "device_architecture": "pin", "number_devices": 12, "averaged_quantites": true, "light_source": {"type": "AM 1.5G", "light_intensity": 100}, "encapsulated": false, "stability": {"review_completed": true, "light_intensity": 100, "humidity": 30, "temperature": 25, "potential_bias": "MPPT"}, "layers": [{"review_completed": true, "name": "ITO", "thickness": null, "functionality": "Contact"}, {"review_completed": true, "name": "2PACz", "thickness": null, "functionality": "Hole-transport", "deposition": [{"method": "Self-assembly", "atmosphere": "Other", "temperature": null, "duration": null}, {"method": "DMSO treatment", "atmosphere": "Other", "temperature": null, "duration": null}], "additional_treatment": "DMSO"}, {"review_completed": true, "name": "FA0.6MA0.4Pb(I0.6Br0.4)3", "thickness": 410, "functionality": "Absorber"}, {"review_completed": true, "name": "C60", "thickness": null, "functionality": "Electron-transport"}, {"review_completed": true, "name": "BCP", "thickness": null, "functionality": "Electron-transport"}, {"review_completed": true, "name": "Cu", "thickness": null, "functionality": "Contact"}]}, {"perovskite_composition": {"formula": "FA0.6MA0.4I1.8Br1.2", "a_ions": [{"abbreviation": "FA", "common_name": "Formamidinium", "molecular_formula": "CH5N2+", "coefficient": "0.6"}, {"abbreviation": "MA", "common_name": "Methylammonium", "molecular_formula": "CH6N+", "coefficient": "0.4"}], "b_ions": [{"abbreviation": "Pb", "common_name": "Lead", "molecular_formula": "Pb2+", "coefficient": null}], "x_ions": [{"abbreviation": "I", "common_name": "Iodide", "molecular_formula": "I-", "coefficient": "1.8"}, {"abbreviation": "Br", "common_name": "Bromide", "molecular_formula": "Br-", "coefficient": "1.2"}]}, "pce": {"value": 16.36, "unit": "%"}, "jsc": {"value": 18.08, "unit": "mA cm^-2"}, "voc": {"value": 1.166, "unit": "V"}, "ff": {"value": 77.63}, "active_area": {"value": 0.093}, "device_architecture": "pin", "number_devices": 12, "averaged_quantites": true, "light_source": {"type": "AM 1.5G", "light_intensity": 100}, "encapsulated": false, "stability": {"review_completed": true, "light_intensity": 100, "humidity": 30, "temperature": 25, "potential_bias": "MPPT"}, "layers": [{"review_completed": true, "name": "ITO", "thickness": null, "functionality": "Contact"}, {"review_completed": true, "name": "2PACz", "thickness": null, "functionality": "Hole-transport", "deposition": [{"method": "Self-assembly", "atmosphere": "Other", "temperature": null, "duration": null}, {"method": "DMSO treatment", "atmosphere": "Other", "temperature": null, "duration": null}], "additional_treatment": "ACN"}, {"review_completed": true, "name": "FA0.6MA0.4Pb(I0.6Br0.4)3", "thickness": 410, "functionality": "Absorber"}, {"review_completed": true, "name": "C60", "thickness": null, "functionality": "Electron-transport"}, {"review_completed": true, "name": "BCP", "thickness": null, "functionality": "Electron-transport"}, {"review_completed": true, "name": "Cu", "thickness": null, "functionality": "Contact"}]}, {"perovskite_composition": {"formula": "", "a_ions": [{"abbreviation": "FA", "common_name": null, "molecular_formula": null, "coefficient": "0.6"}, {"abbreviation": "MA", "common_name": null, "molecular_formula": null, "coefficient": "0.4"}], "b_ions": [{"abbreviation": "Pb", "common_name": null, "molecular_formula": null, "coefficient": null}], "x_ions": [{"abbreviation": "I", "common_name": null, "molecular_formula": null, "coefficient": "1.8"}, {"abbreviation": "Br", "common_name": null, "molecular_formula": null, "coefficient": "1.2"}]}, "pce": {"value": 16.03, "unit": "%"}, "jsc": {"value": 17.99, "unit": "mA cm^-2"}, "voc": {"value": 1.153, "unit": "V"}, "ff": {"value": 77.29}, "active_area": {"value": 0.093}, "device_architecture": "pin", "number_devices": 12, "averaged_quantites": true, "light_source": {"type": "AM 1.5G", "light_intensity": 100}, "encapsulated": false, "stability": {"review_completed": true, "light_intensity": 100, "humidity": 30, "temperature": 25, "potential_bias": "MPPT"}, "layers": [{"name": "ITO", "thickness": null, "functionality": "Contact", "review_completed": true}, {"name": "2PACz", "thickness": null, "functionality": "Hole-transport", "deposition": [{"method": "Self-assembly", "atmosphere": "Other", "temperature": null, "duration": null}, {"method": "DMSO treatment", "atmosphere": "Other", "temperature": null, "duration": null}], "review_completed": true}, {"review_completed": true, "name": "FA0.6MA0.4Pb(I0.6Br0.4)3", "thickness": 410, "functionality": "Absorber"}, {"review_completed": true, "name": "C60", "thickness": null, "functionality": "Electron-transport"}, {"review_completed": true, "name": "BCP", "thickness": null, "functionality": "Electron-transport"}, {"review_completed": true, "name": "Cu", "thickness": null, "functionality": "Contact"}]}]}

File: src/perovscribe/data/extractions/humans/Hawk/10.1016--j.nanoen.2016.05.023.json
{
    "doi": "10.1016/j.nanoen.2016.05.023",
    "cells": [
        {
            "perovskite_composition": {
                "formula": "MAPbI3",
                "a_ions": [
                    {
                        "abbreviation": "MA",
                        "common_name": "Methylammonium",
                        "molecular_formula": "CH6N+",
                        "coefficient": "1"
                    }
                ],
                "b_ions": [
                    {
                        "abbreviation": "Pb",
                        "common_name": "Lead",
                        "molecular_formula": "Pb2+",
                        "coefficient": "1"
                    }
                ],
                "x_ions": [
                    {
                        "abbreviation": "I",
                        "common_name": "Iodide",
                        "molecular_formula": "I-",
                        "coefficient": "3"
                    }
                ]
            },
            "pce": {
                "value": 17.1,
                "unit": "%"
            },
            "jsc": {
                "value": 23.03,
                "unit": "mA cm^-2"
            },
            "voc": {
                "value": 1.1,
                "unit": "V"
            },
            "ff": {
                "value": 67.3
            },
            "active_area": {
                "value": 0.09
            },
            "device_architecture": "nip",
            "number_devices": 100,
            "averaged_quantites": true,
            "light_source": {
                "type": "AM 1.5G",
                "light_intensity": 100
            },
            "encapsulated": false,
            "stability": {
                "review_completed": true,
                "time": 1200,
                "humidity": 50,
                "PCE_after_1000_hours": {
                    "value": 14.535,
                    "unit": "%"
                },
                "potential_bias": "Open circuit"
            },
            "layers": [
                {
                    "review_completed": true,
                    "name": "FTO",
                    "thickness": null,
                    "functionality": "Substrate"
                },
                {
                    "review_completed": true,
                    "name": "TiO2",
                    "thickness": null,
                    "functionality": "Electron-transport",
                    "deposition": [
                        {
                            "method": "Spin-coating",
                            "atmosphere": "Air",
                            "temperature": null,
                            "duration": null
                        }
                    ]
                },
                {
                    "review_completed": true,
                    "name": "Perovskite",
                    "thickness": null,
                    "functionality": "Absorber",
                    "additional_treatment": "PCBM/PEG network",
                    "deposition": [
                        {
                            "method": "Spin-coating",
                            "atmosphere": "Air",
                            "temperature": 100,
                            "duration": 5400
                        }
                    ]
                },
                {
                    "review_completed": true,
                    "name": "Spiro-OMeTAD",
                    "thickness": null,
                    "functionality": "Hole-transport",
                    "deposition": [
                        {
                            "method": "Spin-coating",
                            "atmosphere": "Air",
                            "temperature": null,
                            "duration": null
                        }
                    ]
                },
                {
                    "review_completed": true,
                    "name": "Au",
                    "thickness": 80,
                    "functionality": "Contact",
                    "deposition": [
                        {
                            "method": "Evaporation",
                            "atmosphere": "Vacuum",
                            "temperature": null,
                            "duration": null
                        }
                    ]
                }
            ]
        },
        {
            "perovskite_composition": {
                "formula": "MAPbI3",
                "a_ions": [
                    {
                        "abbreviation": "MA",
                        "common_name": "Methylammonium",
                        "molecular_formula": "CH6N+",
                        "coefficient": "1"
                    }
                ],
                "b_ions": [
                    {
                        "abbreviation": "Pb",
                        "common_name": "Lead",
                        "molecular_formula": "Pb2+",
                        "coefficient": "1"
                    }
                ],
                "x_ions": [
                    {
                        "abbreviation": "I",
                        "common_name": "Iodide",
                        "molecular_formula": "I-",
                        "coefficient": "3"
                    }
                ]
            },
            "pce": {
                "value": 16.3,
                "unit": "%"
            },
            "jsc": {
                "value": 22.92,
                "unit": "mA cm^-2"
            },
            "voc": {
                "value": 1.05,
                "unit": "V"
            },
            "ff": {
                "value": 65.8
            },
            "active_area": {
                "value": 0.09
            },
            "device_architecture": "nip",
            "number_devices": 100,
            "averaged_quantites": true,
            "light_source": {
                "type": "AM 1.5G",
                "light_intensity": 100
            },
            "encapsulated": false,
            "stability": {
                "review_completed": true,
                "time": 1200,
                "humidity": 50,
                "PCE_after_1000_hours": {
                    "value": 14.535,
                    "unit": "%"
                },
                "potential_bias": "Open circuit"
            },
            "layers": [
                {
                    "review_completed": true,
                    "name": "FTO",
                    "thickness": null,
                    "functionality": "Substrate"
                },
                {
                    "review_completed": true,
                    "name": "TiO2",
                    "thickness": null,
                    "functionality": "Electron-transport",
                    "deposition": [
                        {
                            "method": "Spin-coating",
                            "atmosphere": "Air",
                            "temperature": null,
                            "duration": null
                        }
                    ]
                },
                {
                    "review_completed": true,
                    "name": "Perovskite",
                    "thickness": null,
                    "functionality": "Absorber",
                    "deposition": [
                        {
                            "method": "Spin-coating",
                            "atmosphere": "Air",
                            "temperature": 100,
                            "duration": 5400
                        }
                    ],
                    "additional_treatment": "PEG network"
                },
                {
                    "review_completed": true,
                    "name": "Spiro-OMeTAD",
                    "thickness": null,
                    "functionality": "Hole-transport",
                    "deposition": [
                        {
                            "method": "Spin-coating",
                            "atmosphere": "Air",
                            "temperature": null,
                            "duration": null
                        }
                    ]
                },
                {
                    "review_completed": true,
                    "name": "Au",
                    "thickness": 80,
                    "functionality": "Contact",
                    "deposition": [
                        {
                            "method": "Evaporation",
                            "atmosphere": "Vacuum",
                            "temperature": null,
                            "duration": null
                        }
                    ]
                }
            ]
        },
        {
            "perovskite_composition": {
                "formula": "MAPbI3",
                "a_ions": [
                    {
                        "abbreviation": "MA",
                        "common_name": "Methylammonium",
                        "molecular_formula": "CH6N+",
                        "coefficient": "1"
                    }
                ],
                "b_ions": [
                    {
                        "abbreviation": "Pb",
                        "common_name": "Lead",
                        "molecular_formula": "Pb2+",
                        "coefficient": "1"
                    }
                ],
                "x_ions": [
                    {
                        "abbreviation": "I",
                        "common_name": "Iodide",
                        "molecular_formula": "I-",
                        "coefficient": "3"
                    }
                ]
            },
            "pce": {
                "value": 14.2,
                "unit": "%"
            },
            "jsc": {
                "value": 22.88,
                "unit": "mA cm^-2"
            },
            "voc": {
                "value": 1.07,
                "unit": "V"
            },
            "ff": {
                "value": 58
            },
            "active_area": {
                "value": 0.09
            },
            "device_architecture": "nip",
            "number_devices": 100,
            "averaged_quantites": true,
            "light_source": {
                "type": "AM 1.5G",
                "light_intensity": 100
            },
            "encapsulated": false,
            "stability": {
                "review_completed": true,
                "time": 1200,
                "humidity": 50,
                "PCE_after_1000_hours": {
                    "value": 14.535,
                    "unit": "%"
                },
                "potential_bias": "Open circuit"
            },
            "layers": [
                {
                    "review_completed": true,
                    "name": "FTO",
                    "thickness": null,
                    "functionality": "Substrate"
                },
                {
                    "review_completed": true,
                    "name": "TiO2",
                    "thickness": null,
                    "functionality": "Electron-transport",
                    "deposition": [
                        {
                            "method": "Spin-coating",
                            "atmosphere": "Air",
                            "temperature": null,
                            "duration": null
                        }
                    ]
                },
                {
                    "review_completed": true,
                    "name": "Perovskite",
                    "thickness": null,
                    "functionality": "Absorber",
                    "deposition": [
                        {
                            "method": "Spin-coating",
                            "atmosphere": "Air",
                            "temperature": 100,
                            "duration": 5400
                        }
                    ],
                    "additional_treatment": "PCBM network"
                },
                {
                    "review_completed": true,
                    "name": "Spiro-OMeTAD",
                    "thickness": null,
                    "functionality": "Hole-transport",
                    "deposition": [
                        {
                            "method": "Spin-coating",
                            "atmosphere": "Air",
                            "temperature": null,
                            "duration": null
                        }
                    ]
                },
                {
                    "review_completed": true,
                    "name": "Au",
                    "thickness": 80,
                    "functionality": "Contact",
                    "deposition": [
                        {
                            "method": "Evaporation",
                            "atmosphere": "Vacuum",
                            "temperature": null,
                            "duration": null
                        }
                    ]
                }
            ]
        },
        {
            "perovskite_composition": {
                "formula": "MAPbI3",
                "a_ions": [
                    {
                        "abbreviation": "MA",
                        "common_name": "Methylammonium",
                        "molecular_formula": "CH6N+",
                        "coefficient": "1"
                    }
                ],
                "b_ions": [
                    {
                        "abbreviation": "Pb",
                        "common_name": "Lead",
                        "molecular_formula": "Pb2+",
                        "coefficient": "1"
                    }
                ],
                "x_ions": [
                    {
                        "abbreviation": "I",
                        "common_name": "Iodide",
                        "molecular_formula": "I-",
                        "coefficient": "3"
                    }
                ]
            },
            "pce": {
                "value": 12.5,
                "unit": "%"
            },
            "jsc": {
                "value": 22.47,
                "unit": "mA cm^-2"
            },
            "voc": {
                "value": 0.96,
                "unit": "V"
            },
            "ff": {
                "value": 57.9
            },
            "active_area": {
                "value": 0.09
            },
            "device_architecture": "nip",
            "number_devices": 100,
            "averaged_quantites": true,
            "light_source": {
                "type": "AM 1.5G",
                "light_intensity": 100
            },
            "encapsulated": false,
            "stability": {
                "review_completed": true,
                "time": 1200,
                "humidity": 50,
                "PCE_after_1000_hours": {
                    "value": 14.535,
                    "unit": "%"
                },
                "potential_bias": "Open circuit"
            },
            "layers": [
                {
                    "review_completed": true,
                    "name": "FTO",
                    "thickness": null,
                    "functionality": "Substrate"
                },
                {
                    "review_completed": true,
                    "name": "TiO2",
                    "thickness": null,
                    "functionality": "Electron-transport",
                    "deposition": [
                        {
                            "method": "Spin-coating",
                            "atmosphere": "Air",
                            "temperature": null,
                            "duration": null
                        }
                    ]
                },
                {
                    "review_completed": true,
                    "name": "Perovskite",
                    "thickness": null,
                    "functionality": "Absorber",
                    "deposition": [
                        {
                            "method": "Spin-coating",
                            "atmosphere": "Air",
                            "temperature": 100,
                            "duration": 5400
                        }
                    ]
                },
                {
                    "review_completed": true,
                    "name": "Spiro-OMeTAD",
                    "thickness": null,
                    "functionality": "Hole-transport",
                    "deposition": [
                        {
                            "method": "Spin-coating",
                            "atmosphere": "Air",
                            "temperature": null,
                            "duration": null
                        }
                    ]
                },
                {
                    "review_completed": true,
                    "name": "Au",
                    "thickness": 80,
                    "functionality": "Contact",
                    "deposition": [
                        {
                            "method": "Evaporation",
                            "atmosphere": "Vacuum",
                            "temperature": null,
                            "duration": null
                        }
                    ]
                }
            ]
        }
    ]
}
