Repository: lamalab-org/perla-extract

# Data Directory

This directory contains extraction results and ground truth data used for training, optimization, and evaluation of the Perovscribe pipeline.

## Directory Structure

```
data/
├── extractions/          # Extraction results from various sources
│   ├── humans/          # Human-annotated extractions
│   │   ├── Consensus/   # Consensus extractions between different human annotators
│   │   ├── Bear/        # Individual human annotator (anonymized)
│   │   ├── Bee/         # Individual human annotator (anonymized)
│   │   └── ...          # Additional anonymized human annotators
│   ├── claude-opus-4-1-20250805/  # LLM model extractions

File: src/perovscribe/data/extractions/humans/Hawk/10.1021--acsami.7b01038.json
{"doi": "10.1021/acsami.7b01038", "author": "Edgar Nandayapa", "cells": [{"perovskite_composition": {"formula": "MAPbI3", "a_ions": [{"abbreviation": "MA", "common_name": "Methylammonium", "molecular_formula": "CH6N+", "coefficient": "1"}], "b_ions": [{"abbreviation": "Pb", "common_name": "Lead", "molecular_formula": "Pb2+", "coefficient": "1"}], "x_ions": [{"abbreviation": "I", "common_name": "Iodide", "molecular_formula": "I-", "coefficient": "3"}]}, "pce": {"value": 12.45, "unit": "%"}, "jsc": {"value": 18.14, "unit": "mA cm^-2"}, "voc": {"value": 1.03, "unit": "V"}, "ff": {"value": 65.28}, "active_area": {"value": 0.04}, "device_architecture": "nip", "number_devices": 60, "averaged_quantites": true, "light_source": {"type": "AM 1.5G", "light_intensity": 100, "lamp": "Oriel 9600 "}, "encapsulated": false, "stability": null, "layers": [{"review_completed": true, "name": "ITO", "functionality": "Contact"}, {"review_completed": true, "name": "ZnO", "functionality": "Electron-transport"}, {"review_completed": true, "name": "MAPbI3", "functionality": "Absorber", "additional_treatment": "IPA95"}, {"review_completed": true, "name": "Spiro-OMeTAD", "functionality": "Hole-transport", "additional_treatment": "4-tert-butylpyridine and Li-TFSI"}, {"review_completed": true, "name": "Ag", "thickness": 100, "functionality": "Contact"}]}, {"perovskite_composition": {"formula": "MAPbI3", "a_ions": [{"abbreviation": "MA", "common_name": "Methylammonium", "molecular_formula": "CH6N+", "coefficient": "1"}], "b_ions": [{"abbreviation": "Pb", "common_name": "Lead", "molecular_formula": "Pb2+", "coefficient": "1"}], "x_ions": [{"abbreviation": "I", "common_name": "Iodide", "molecular_formula": "I-", "coefficient": "3"}]}, "pce": {"value": 12.46, "unit": "%"}, "jsc": {"value": 20.3, "unit": "mA cm^-2"}, "voc": {"value": 1.03, "unit": "V"}, "ff": {"value": 63.97}, "active_area": {"value": 0.04}, "device_architecture": "nip", "number_devices": 60, "averaged_quantites": true, "light_source": {"type": "AM 1.5G", "light_intensity": 100, "lamp": "Oriel 9600 "}, "encapsulated": false, "stability": null, "layers": [{"name": "ITO", "functionality": "Contact", "review_completed": true}, {"name": "ZnO", "functionality": "Electron-transport", "review_completed": true}, {"name": "MAPbI3", "functionality": "Absorber", "review_completed": true}, {"name": "Spiro-OMeTAD", "functionality": "Hole-transport", "review_completed": true, "additional_treatment": "4-tert-butylpyridine and Li-TFSI"}, {"name": "Ag", "functionality": "Contact", "thickness": 100, "review_completed": true}]}, {"perovskite_composition": {"formula": "MAPbI3", "a_ions": [{"abbreviation": "MA", "common_name": "Methylammonium", "molecular_formula": "CH6N+", "coefficient": "1"}], "b_ions": [{"abbreviation": "Pb", "common_name": "Lead", "molecular_formula": "Pb2+", "coefficient": "1"}], "x_ions": [{"abbreviation": "I", "common_name": "Iodide", "molecular_formula": "I-", "coefficient": "3"}]}, "pce": {"value": 6.85, "unit": "%"}, "jsc": {"value": 13.69, "unit": "mA cm^-2"}, "voc": {"value": 0.81, "unit": "V"}, "ff": {"value": 61.47}, "active_area": {"value": 0.04}, "device_architecture": "nip", "number_devices": 60, "averaged_quantites": true, "light_source": {"type": "AM 1.5G", "light_intensity": 100, "lamp": "Oriel 9600 "}, "encapsulated": false, "stability": null, "layers": [{"review_completed": true, "name": "ITO", "functionality": "Contact"}, {"review_completed": true, "name": "ZnO", "functionality": "Electron-transport"}, {"review_completed": true, "name": "MAPbI3", "functionality": "Absorber", "additional_treatment": "H2O"}, {"review_completed": true, "name": "Spiro-OMeTAD", "functionality": "Hole-transport", "additional_treatment": "4-tert-butylpyridine and Li-TFSI"}, {"review_completed": true, "name": "Ag", "thickness": 100, "functionality": "Contact"}]}, {"perovskite_composition": {"formula": "MAPbI3", "a_ions": [{"abbreviation": "MA", "common_name": "Methylammonium", "molecular_formula": "CH6N+", "coefficient": "1"}], "b_ions": [{"abbreviation": "Pb", "common_name": "Lead", "molecular_formula": "Pb2+", "coefficient": "1"}], "x_ions": [{"abbreviation": "I", "common_name": "Iodide", "molecular_formula": "I-", "coefficient": "3"}]}, "pce": {"value": 15.32, "unit": "%"}, "jsc": {"value": 19.77, "unit": "mA cm^-2"}, "voc": {"value": 1.06, "unit": "V"}, "ff": {"value": 72.66}, "active_area": {"value": 0.04}, "device_architecture": "nip", "number_devices": 60, "averaged_quantites": true, "light_source": {"type": "AM 1.5G", "light_intensity": 100, "lamp": "Oriel 9600 "}, "encapsulated": false, "stability": null, "layers": [{"review_completed": true, "name": "ITO", "functionality": "Contact"}, {"review_completed": true, "name": "ZnO", "functionality": "Electron-transport"}, {"review_completed": true, "name": "MAPbI3", "functionality": "Absorber", "additional_treatment": "IPA100"}, {"review_completed": true, "name": "Spiro-OMeTAD", "functionality": "Hole-transport", "additional_treatment": "4-tert-butylpyridine and Li-TFSI"}, {"review_completed": true, "name": "Ag", "thickness": 100, "functionality": "Contact"}]}, {"perovskite_composition": {"formula": "MAPbI3", "a_ions": [{"abbreviation": "MA", "common_name": "Methylammonium", "molecular_formula": "CH6N+", "coefficient": "1"}], "b_ions": [{"abbreviation": "Pb", "common_name": "Lead", "molecular_formula": "Pb2+", "coefficient": "1"}], "x_ions": [{"abbreviation": "I", "common_name": "Iodide", "molecular_formula": "I-", "coefficient": "3"}]}, "pce": {"value": 10.33, "unit": "%"}, "jsc": {"value": 14.77, "unit": "mA cm^-2"}, "voc": {"value": 1, "unit": "V"}, "ff": {"value": 69.65}, "active_area": {"value": 0.04}, "device_architecture": "nip", "number_devices": 60, "averaged_quantites": true, "light_source": {"type": "AM 1.5G", "light_intensity": 100, "lamp": "Oriel 9600 "}, "encapsulated": false, "stability": null, "layers": [{"review_completed": true, "name": "ITO", "functionality": "Contact"}, {"review_completed": true, "name": "ZnO", "functionality": "Electron-transport"}, {"review_completed": true, "name": "MAPbI3", "functionality": "Absorber", "additional_treatment": "toluene"}, {"review_completed": true, "name": "Spiro-OMeTAD", "functionality": "Hole-transport", "additional_treatment": "4-tert-butylpyridine and Li-TFSI"}, {"review_completed": true, "name": "Ag", "thickness": 100, "functionality": "Contact"}]}]}

File: src/perovscribe/data/extractions/humans/Hawk/10.1021--acsmaterialslett.3c00337.json
{"doi": "10.1021/acsmaterialslett.3c00337", "author": "Edgar Nandayapa", "cells": [{"perovskite_composition": {"formula": "", "a_ions": [], "b_ions": [], "x_ions": []}, "pce": {"value": 0, "unit": "%"}, "jsc": {"value": 0, "unit": "mA cm^-2"}, "voc": {"value": 0, "unit": "V"}, "ff": {"value": 0}, "active_area": {"value": null}, "device_architecture": "Other", "number_devices": null, "averaged_quantites": false, "light_source": null, "encapsulated": false, "stability": null, "layers": null}]}

File: src/perovscribe/data/extractions/humans/Hawk/10.1039--D3TA02030D.json
{"doi": "10.1039/D3TA02030D", "author": "Edgar Nandayapa", "cells": [{"perovskite_composition": {"formula": "", "a_ions": [], "b_ions": [], "x_ions": []}, "pce": {"value": 22.54, "unit": "%"}, "jsc": {"value": 24.9, "unit": "mA cm^-2"}, "voc": {"value": 1.122, "unit": "V"}, "ff": {"value": 80.7}, "active_area": {"value": null}, "device_architecture": "nip", "number_devices": 1, "averaged_quantites": false, "light_source": {"type": "AM 1.5G", "light_intensity": 100}, "encapsulated": false, "stability": {"review_completed": true, "time": 1000, "light_intensity": 100, "temperature": 65, "PCE_after_1000_hours": 21.19, "potential_bias": "MPPT"}, "layers": [{"review_completed": true, "name": "FTO", "thickness": null, "functionality": "Contact"}, {"review_completed": true, "name": "SnO2", "thickness": null, "functionality": "Electron-transport"}, {"review_completed": true, "name": "Perovskite", "thickness": null, "functionality": "Absorber"}, {"review_completed": true, "name": "PEAI", "thickness": null, "functionality": "Other"}, {"review_completed": true, "name": "Spiro-OMeTAD", "thickness": null, "functionality": "Hole-transport"}, {"review_completed": true, "name": "Au", "thickness": null, "functionality": "Contact"}]}, {"perovskite_composition": {"formula": "", "a_ions": [], "b_ions": [], "x_ions": []}, "pce": {"value": 23.62, "unit": "%"}, "jsc": {"value": 24.93, "unit": "mA cm^-2"}, "voc": {"value": 1.153, "unit": "V"}, "ff": {"value": 82.2}, "active_area": {"value": null}, "device_architecture": "nip", "number_devices": 1, "averaged_quantites": false, "light_source": {"type": "AM 1.5G", "light_intensity": 100}, "encapsulated": false, "stability": {"review_completed": true, "time": 1000, "light_intensity": 100, "temperature": 65, "PCE_after_1000_hours": 21.19, "potential_bias": "MPPT"}, "layers": [{"review_completed": true, "name": "FTO", "thickness": null, "functionality": "Contact"}, {"review_completed": true, "name": "SnO2", "thickness": null, "functionality": "Electron-transport"}, {"review_completed": true, "name": "CNT", "thickness": null, "functionality": "Other", "additional_treatment": "Spin-coated on SnO2 at 0.1 mg/mL concentration"}, {"review_completed": true, "name": "Perovskite", "thickness": null, "functionality": "Absorber"}, {"review_completed": true, "name": "PEAI", "thickness": null, "functionality": "Other"}, {"review_completed": true, "name": "Spiro-OMeTAD", "thickness": null, "functionality": "Hole-transport"}, {"review_completed": true, "name": "Au", "thickness": null, "functionality": "Contact"}]}, {"perovskite_composition": {"formula": "", "a_ions": [], "b_ions": [], "x_ions": []}, "pce": {"value": 23.33, "unit": "%"}, "jsc": {"value": 24.92, "unit": "mA cm^-2"}, "voc": {"value": 1.146, "unit": "V"}, "ff": {"value": 81.7}, "active_area": {"value": null}, "device_architecture": "nip", "number_devices": 1, "averaged_quantites": false, "light_source": {"type": "AM 1.5G", "light_intensity": 100}, "encapsulated": false, "stability": {"review_completed": true, "time": 1000, "light_intensity": 100, "temperature": 65, "PCE_after_1000_hours": 21.19, "potential_bias": "MPPT"}, "layers": [{"review_completed": true, "name": "FTO", "thickness": null, "functionality": "Contact"}, {"review_completed": true, "name": "SnO2", "thickness": null, "functionality": "Electron-transport"}, {"review_completed": true, "name": "CNT", "thickness": null, "functionality": "Other", "additional_treatment": "Spin-coated on SnO2 at 0.05 mg/mL concentration"}, {"review_completed": true, "name": "Perovskite", "thickness": null, "functionality": "Absorber"}, {"review_completed": true, "name": "PEAI", "thickness": null, "functionality": "Other"}, {"review_completed": true, "name": "Spiro-OMeTAD", "thickness": null, "functionality": "Hole-transport"}, {"review_completed": true, "name": "Au", "thickness": null, "functionality": "Contact"}]}, {"perovskite_composition": {"formula": "", "a_ions": [], "b_ions": [], "x_ions": []}, "pce": {"value": 24.04, "unit": "%"}, "jsc": {"value": 24.95, "unit": "mA cm^-2"}, "voc": {"value": 1.161, "unit": "V"}, "ff": {"value": 83}, "active_area": {"value": null}, "device_architecture": "nip", "number_devices": 1, "averaged_quantites": false, "light_source": {"type": "AM 1.5G", "light_intensity": 100}, "encapsulated": false, "stability": {"review_completed": true, "time": 1000, "light_intensity": 100, "temperature": 65, "PCE_after_1000_hours": 21.19, "potential_bias": "MPPT"}, "layers": [{"review_completed": true, "name": "FTO", "thickness": null, "functionality": "Contact"}, {"review_completed": true, "name": "SnO2", "thickness": null, "functionality": "Electron-transport"}, {"review_completed": true, "name": "CNT", "thickness": null, "functionality": "Other", "additional_treatment": "Spin-coated on SnO2 at 0.07 mg/mL concentration"}, {"review_completed": true, "name": "Perovskite", "thickness": null, "functionality": "Absorber"}, {"review_completed": true, "name": "PEAI", "thickness": null, "functionality": "Other"}, {"review_completed": true, "name": "Spiro-OMeTAD", "thickness": null, "functionality": "Hole-transport"}, {"review_completed": true, "name": "Au", "thickness": null, "functionality": "Contact"}]}]}

File: src/perovscribe/data/extractions/humans/Hawk/10.1039--c8ee02252f.json
{
    "doi": "10.1039/c8ee02252f",
    "cells": [
        {
            "perovskite_composition": {
                "formula": "MA0.15FA0.81PbI2.51Br0.45",
                "a_ions": [
                    {
                        "abbreviation": "MA",
                        "common_name": "Methylammonium",
                        "molecular_formula": "CH6N+",
                        "coefficient": "0.15"
                    },
                    {
                        "abbreviation": "FA",
                        "common_name": "Formamidinium",
                        "molecular_formula": "CH5N2+",
                        "coefficient": "0.81"
                    }
                ],
                "b_ions": [
                    {
                        "abbreviation": "Pb",
                        "common_name": "Lead",
                        "molecular_formula": "Pb2+",
                        "coefficient": "1"
                    }
                ],
                "x_ions": [
                    {
                        "abbreviation": "I",
                        "common_name": "Iodide",
                        "molecular_formula": "I-",
                        "coefficient": "2.51"
                    },
                    {
                        "abbreviation": "Br",
                        "common_name": "Bromide",
                        "molecular_formula": "Br-",
                        "coefficient": "0.45"
                    }
                ]
            },
            "pce": {
                "value": 21.7,
                "unit": "%"
            },
            "jsc": {
                "value": 0,
                "unit": "mA cm^-2"
            },
            "voc": {
                "value": 0,
                "unit": "V"
            },
            "ff": {
                "value": 0
            },
            "active_area": {
                "value": null
            },
            "device_architecture": "nip",
            "number_devices": null,
            "averaged_quantites": false,
            "light_source": {
                "type": "AM 1.5G",
                "light_intensity": 100
            },
            "encapsulated": false,
            "stability": {
                "review_completed": true,
                "time": 3600,
                "light_intensity": 100,
                "humidity": 0,
                "temperature": 55,
                "potential_bias": "MPPT"
            },
            "layers": [
                {
                    "name": "FTO",
                    "thickness": null,
                    "functionality": "Substrate"
                },
                {
                    "name": "compact TiO2",
                    "thickness": null,
                    "functionality": "Electron-transport"
                },
                {
                    "name": "mesoporous TiO2",
                    "thickness": null,
                    "functionality": "Electron-transport"
                },
                {
                    "name": "Perovskite",
                    "thickness": null,
                    "functionality": "Absorber",
                    "deposition": [
                        {
                            "method": "Spin-coating",
                            "atmosphere": "N2",
                            "temperature": null,
                            "duration": null
                        }
                    ]
                },
                {
                    "name": "spiro-OMeTAD",
                    "thickness": null,
                    "functionality": "Hole-transport"
                },
                {
                    "name": "Au",
                    "thickness": null,
                    "functionality": "Contact"
                }
            ]
        },
        {
            "perovskite_composition": {
                "formula": "MA0.15FA0.81PbI2.51Br0.45",
                "a_ions": [
                    {
                        "abbreviation": "MA",
                        "common_name": "Methylammonium",
                        "molecular_formula": "CH6N+",
                        "coefficient": "0.15"
                    },
                    {
                        "abbreviation": "FA",
                        "common_name": "Formamidinium",
                        "molecular_formula": "CH5N2+",
                        "coefficient": "0.81"
                    }
                ],
                "b_ions": [
                    {
                        "abbreviation": "Pb",
                        "common_name": "Lead",
                        "molecular_formula": "Pb2+",
                        "coefficient": "1"
                    }
                ],
                "x_ions": [
                    {
                        "abbreviation": "I",
                        "common_name": "Iodide",
                        "molecular_formula": "I-",
                        "coefficient": "2.51"
                    },
                    {
                        "abbreviation": "Br",
                        "common_name": "Bromide",
                        "molecular_formula": "Br-",
                        "coefficient": "0.45"
                    }
                ]
            },
            "pce": {
                "value": 20.5,
                "unit": "%"
            },
            "jsc": {
                "value": 0,
                "unit": "mA cm^-2"
            },
            "voc": {
                "value": 0,
                "unit": "V"
            },
            "ff": {
                "value": 0
            },
            "active_area": {
                "value": null
            },
            "device_architecture": "nip",
            "number_devices": null,
            "averaged_quantites": false,
            "light_source": {
                "type": "AM 1.5G",
                "light_intensity": 100
            },
            "encapsulated": false,
            "stability": {
                "review_completed": true,
                "time": 3600,
                "light_intensity": 100,
                "humidity": 0,
                "temperature": 55,
                "potential_bias": "MPPT"
            },
            "layers": [
                {
                    "name": "FTO",
                    "thickness": null,
                    "functionality": "Substrate"
                },
                {
                    "name": "compact TiO2",
                    "thickness": null,
                    "functionality": "Electron-transport"
                },
                {
                    "name": "mesoporous TiO2",
                    "thickness": null,
                    "functionality": "Electron-transport"
                },
                {
                    "name": "Perovskite",
                    "thickness": null,
                    "functionality": "Absorber",
                    "deposition": [
                        {
                            "method": "Spin-coating",
                            "atmosphere": "N2",
                            "temperature": null,
                            "duration": null
                        }
                    ]
                },
                {
                    "name": "spiro-OMeTAD",
                    "thickness": null,
                    "functionality": "Hole-transport"
                },
                {
                    "name": "Au",
                    "thickness": null,
                    "functionality": "Contact"
                }
            ]
        },
        {
            "perovskite_composition": {
                "formula": "MA0.15FA0.81PbI2.51Br0.45",
                "a_ions": [
                    {
                        "abbreviation": "MA",
                        "common_name": "Methylammonium",
                        "molecular_formula": "CH6N+",
                        "coefficient": "0.15"
                    },
                    {
                        "abbreviation": "FA",
                        "common_name": "Formamidinium",
                        "molecular_formula": "CH5N2+",
                        "coefficient": "0.81"
                    }
                ],
                "b_ions": [
                    {
                        "abbreviation": "Pb",
                        "common_name": "Lead",
                        "molecular_formula": "Pb2+",
                        "coefficient": "1"
                    }
                ],
                "x_ions": [
                    {
                        "abbreviation": "I",
                        "common_name": "Iodide",
                        "molecular_formula": "I-",
                        "coefficient": "2.51"
                    },
                    {
                        "abbreviation": "Br",
                        "common_name": "Bromide",
                        "molecular_formula": "Br-",
                        "coefficient": "0.45"
                    }
                ]
            },
            "pce": {
                "value": 20.4,
                "unit": "%"
            },
            "jsc": {
                "value": 0,
                "unit": "mA cm^-2"
            },
            "voc": {
                "value": 0,
                "unit": "V"
            },
            "ff": {
                "value": 0
            },
            "active_area": {
                "value": null
            },
            "device_architecture": "nip",
            "number_devices": null,
            "averaged_quantites": false,
            "light_source": {
                "type": "AM 1.5G",
                "light_intensity": 100
            },
            "encapsulated": false,
            "stability": {
                "review_completed": true,
                "time": 3600,
                "light_intensity": 100,
                "humidity": 0,
                "temperature": 55,
                "potential_bias": "MPPT"
            },
            "layers": [
                {
                    "name": "FTO",
                    "thickness": null,
                    "functionality": "Substrate"
                },
                {
                    "name": "compact TiO2",
                    "thickness": null,
                    "functionality": "Electron-transport"
                },
                {
                    "name": "mesoporous TiO2",
                    "thickness": null,
                    "functionality": "Electron-transport"
                },
                {
                    "name": "Perovskite",
                    "thickness": null,
                    "functionality": "Absorber",
                    "deposition": [
                        {
                            "method": "Spin-coating",
                            "atmosphere": "N2",
                            "temperature": null,
                            "duration": null
                        }
                    ]
                },
                {
                    "name": "spiro-OMeTAD",
                    "thickness": null,
                    "functionality": "Hole-transport"
                },
                {
                    "name": "Au",
                    "thickness": null,
                    "functionality": "Contact"
                }
            ]
        },
        {
            "perovskite_composition": {
                "formula": "MA0.15FA0.81PbI2.51Br0.45",
                "a_ions": [
                    {
                        "abbreviation": "MA",
                        "common_name": "Methylammonium",
                        "molecular_formula": "CH6N+",
                        "coefficient": "0.15"
                    },
                    {
                        "abbreviation": "FA",
                        "common_name": "Formamidinium",
                        "molecular_formula": "CH5N2+",
                        "coefficient": "0.81"
                    }
                ],
                "b_ions": [
                    {
                        "abbreviation": "Pb",
                        "common_name": "Lead",
                        "molecular_formula": "Pb2+",
                        "coefficient": "1"
                    }
                ],
                "x_ions": [
                    {
                        "abbreviation": "I",
                        "common_name": "Iodide",
                        "molecular_formula": "I-",
                        "coefficient": "2.51"
                    },
                    {
                        "abbreviation": "Br",
                        "common_name": "Bromide",
                        "molecular_formula": "Br-",
                        "coefficient": "0.45"
                    }
                ]
            },
            "pce": {
                "value": 19.3,
                "unit": "%"
            },
            "jsc": {
                "value": 23.13,
                "unit": "mA cm^-2"
            },
            "voc": {
                "value": 1.1,
                "unit": "V"
            },
            "ff": {
                "value": 73
            },
            "active_area": {
                "value": null
            },
            "device_architecture": "nip",
            "number_devices": 20,
            "averaged_quantites": false,
            "light_source": {
                "type": "AM 1.5G",
                "light_intensity": 100
            },
            "encapsulated": false,
            "stability": {
                "time": 3600,
                "light_intensity": 100,
                "humidity": 0,
                "temperature": 55,
                "potential_bias": "MPPT",
                "review_completed": true
            },
            "layers": [
                {
                    "name": "FTO",
                    "thickness": null,
                    "functionality": "Substrate"
                },
                {
                    "name": "compact TiO2",
                    "thickness": null,
                    "functionality": "Electron-transport"
                },
                {
                    "name": "mesoporous TiO2",
                    "thickness": null,
                    "functionality": "Electron-transport"
                },
                {
                    "name": "Perovskite",
                    "thickness": null,
                    "functionality": "Absorber",
                    "deposition": [
                        {
                            "method": "Spin-coating",
                            "atmosphere": "N2",
                            "temperature": null,
                            "duration": null
                        }
                    ]
                },
                {
                    "name": "spiro-OMeTAD",
                    "thickness": null,
                    "functionality": "Hole-transport"
                },
                {
                    "name": "Au",
                    "thickness": null,
                    "functionality": "Contact"
                }
            ]
        }
    ]
}

File: src/perovscribe/data/extractions/humans/Hawk/10.1039--c9tc03259b.json
{
    "doi": "10.1039/c9tc03259b",
    "cells": [
        {
            "perovskite_composition": {
                "formula": "FA0.85MA0.15PbI0.85Br0.15",
                "a_ions": [
                    {
                        "abbreviation": "FA",
                        "common_name": "Formamidinium",
                        "molecular_formula": "CH5N2+",
                        "coefficient": "0.85"
                    },
                    {
                        "abbreviation": "MA",
                        "common_name": "Methylammonium",
                        "molecular_formula": "CH6N+",
                        "coefficient": "0.15"
                    }
                ],
                "b_ions": [
                    {
                        "abbreviation": "Pb",
                        "common_name": "Lead",
                        "molecular_formula": "Pb2+",
                        "coefficient": "1"
                    }
                ],
                "x_ions": [
                    {
                        "abbreviation": "I",
                        "common_name": "Iodide",
                        "molecular_formula": "I-",
                        "coefficient": "0.85"
                    },
                    {
                        "abbreviation": "Br",
                        "common_name": "Bromide",
                        "molecular_formula": "Br-",
                        "coefficient": "0.15"
                    }
                ]
            },
            "pce": {
                "value": 20.15,
                "unit": "%"
            },
            "jsc": {
                "value": 0,
                "unit": "mA cm^-2"
            },
            "voc": {
                "value": 0,
                "unit": "V"
            },
            "ff": {
                "value": 0
            },
            "active_area": {
                "value": 0.04
            },
            "device_architecture": "pin",
            "number_devices": null,
            "averaged_quantites": false,
            "light_source": {
                "type": "AM 1.5G",
                "light_intensity": 100,
                "lamp": "Newport, Oriel Class A, 91195A"
            },
            "encapsulated": false,
            "stability": {
                "review_completed": true,
                "time": 720,
                "light_intensity": 0,
                "humidity": 0,
                "potential_bias": "Open circuit"
            },
            "layers": [
                {
                    "review_completed": true,
                    "name": "ITO",
                    "thickness": 140,
                    "functionality": "Substrate"
                },
                {
                    "review_completed": true,
                    "name": "NiOx",
                    "thickness": 40,
                    "functionality": "Hole-transport"
                },
                {
                    "review_completed": true,
                    "name": "FA0.85MA0.15Pb(I0.85Br0.15)3",
                    "thickness": 300,
                    "functionality": "Absorber"
                },
                {
                    "review_completed": true,
                    "name": "PCBM",
                    "thickness": 50,
                    "functionality": "Electron-transport"
                },
                {
                    "review_completed": true,
                    "name": "Ca(acac)2",
                    "thickness": null,
                    "functionality": "Electron-transport"
                },
                {
                    "review_completed": true,
                    "name": "Ag",
                    "thickness": 60,
                    "functionality": "Contact"
                }
            ]
        },
        {
            "perovskite_composition": {
                "formula": "MAPbI3",
                "a_ions": [
                    {
                        "abbreviation": "MA",
                        "common_name": "Methylammonium",
                        "molecular_formula": "CH6N+",
                        "coefficient": "1"
                    }
                ],
                "b_ions": [
                    {
                        "abbreviation": "Pb",
                        "common_name": "Lead",
                        "molecular_formula": "Pb2+",
                        "coefficient": "1"
                    }
                ],
                "x_ions": [
                    {
                        "abbreviation": "I",
                        "common_name": "Iodide",
                        "molecular_formula": "I-",
                        "coefficient": "3"
                    }
                ]
            },
            "pce": {
                "value": 18.23,
                "unit": "%"
            },
            "jsc": {
                "value": 23.02,
                "unit": "mA cm^-2"
            },
            "voc": {
                "value": 1.04,
                "unit": "V"
            },
            "ff": {
                "value": 75.95
            },
            "active_area": {
                "value": 0.04
            },
            "device_architecture": "pin",
            "number_devices": null,
            "averaged_quantites": false,
            "light_source": {
                "type": "AM 1.5G",
                "light_intensity": 100,
                "lamp": "Newport, Oriel Class A, 91195A"
            },
            "encapsulated": false,
            "stability": {
                "review_completed": true,
                "time": 720,
                "light_intensity": 0,
                "humidity": 0,
                "potential_bias": "Open circuit"
            },
            "layers": [
                {
                    "review_completed": true,
                    "name": "ITO",
                    "thickness": 140,
                    "functionality": "Substrate"
                },
                {
                    "review_completed": true,
                    "name": "NiOx",
                    "thickness": 40,
                    "functionality": "Hole-transport"
                },
                {
                    "review_completed": true,
                    "name": "MAPbI3",
                    "thickness": 300,
                    "functionality": "Absorber"
                },
                {
                    "review_completed": true,
                    "name": "PCBM",
                    "thickness": 50,
                    "functionality": "Electron-transport"
                },
                {
                    "review_completed": true,
                    "name": "Ca(acac)2",
                    "thickness": null,
                    "functionality": "Electron-transport"
                },
                {
                    "review_completed": true,
                    "name": "Ag",
                    "thickness": 60,
                    "functionality": "Contact"
                }
            ]
        }
    ]
}
