Repository: lamalab-org/perla-extract

# PERLA Extract

Turn photovoltaic papers and supporting information into source-linked device,
performance, processing and stability records.

## Extract a paper

```bash
export OPENAI_API_KEY="your-openai-key"
perla-extract --pdf paper.pdf --supplement paper_si.pdf \
  --model openai/gpt-6.1-sol \
  --max-output-tokens 40000 \
  --output-dir results/paper
```

Docling parses the paper and SI. Open `extraction.json` for records and
`report.json` for usage and issues. Omit `--supplement` when there is no SI.

| Optional pass | When to use it |
| --- | --- |
| Refinement | Test whether one source-and-draft review improves accuracy enough to justify its cost |
| Enrichment | Produce separate composition/processing interpretations for database export |

Both are off by default. [Stage and context details](docs/workflows/extraction.md)
and [other providers](docs/workflows/open-models.md) are documented separately.

## Compare two extraction choices

```bash
cp examples/experiment.toml my-experiment.toml

# Edit my-experiment.toml: model, paper/SI paths and control/treatment settings.
perla-experiment my-experiment.toml --check
perla-experiment my-experiment.toml
```

Open the generated `summary.md` first; `figure-data/` contains plotting tables.
Build [model-generated development references](benchmarks/development) to tune
Astra versus cheaper models; evaluate frozen choices on the [human test set](benchmarks/test).
[Experiment guide](docs/workflows/extraction-ablations.md).

# Data Directory

This directory contains extraction results and ground truth data used for training, optimization, and evaluation of the Perovscribe pipeline.

## Directory Structure

```
data/
├── extractions/          # Extraction results from various sources
│   ├── humans/          # Human-annotated extractions
│   │   ├── Consensus/   # Consensus extractions between different human annotators
│   │   ├── Bear/        # Individual human annotator (anonymized)
│   │   ├── Bee/         # Individual human annotator (anonymized)
│   │   └── ...          # Additional anonymized human annotators
│   ├── claude-opus-4-1-20250805/  # LLM model extractions
│   ├── gpt-4o-2024-08-06/         # LLM model extractions
│   └── ...              # Additional LLM model extraction folders
└── ground_truth/        # Manually checked and corrected gold standard data
    ├── dev/             # Development set used to build and optimize the pipeline
    └── test/            # Test set used to evaluate the pipeline
```

## Extractions

The `extractions/` directory contains structured data extracted from scientific papers about perovskite solar cells. Each subdirectory represents a different extraction source:

### Human Extractions (`extractions/humans/`)

- **Consensus/**: Contains consensus extractions that represent agreement between different human annotators. These are used as a reference for human performance evaluation.
- **Individual Annotators**: Folders with anonymized names (e.g., Bear, Bee, Dove, etc.) contain extractions made by individual human annotators. These are used to study inter-annotator agreement and human performance variability.

### LLM Model Extractions

Folders named after LLM models (e.g., `claude-opus-4-1-20250805/`, `gpt-4o-2024-08-06/`) contain extractions generated by different language models. These are used to:
- Compare model performance
- Evaluate extraction quality
- Benchmark against ground truth and human performance

## Ground Truth

The `ground_truth/` directory contains manually checked and corrected extractions that serve as the gold standard for evaluation:

- **dev/**: Development set used during pipeline development and optimization. This data was used to:
  - Build the extraction pipeline
  - Optimize prompts and parameters
  - Tune model configurations

- **test/**: Test set used for final evaluation of the pipeline. This data was:
  - Held out during development
  - Used to evaluate model performance
  - Used to compare against human performance

## File Format

All extraction files are JSON files following the Perovscribe data schema. Each file is named using the paper's DOI (e.g., `10.1002--adfm.201500335.json`).

## Usage

### Evaluating Model Performance

Compare model extractions against the test set:

```bash
perovscribe evaluate src/perovscribe/data/extractions/claude-opus-4-1-20250805/ src/perovscribe/data/ground_truth/test/
```

### Evaluating Human Performance

Compare human consensus extractions against the test set:

```bash
perovscribe evaluate src/perovscribe/data/extractions/humans/Consensus/ src/perovscribe/data/ground_truth/test/
```

### Comparing Individual Annotators

Compare individual human annotator extractions:

```bash
perovscribe evaluate src/perovscribe/data/extractions/humans/Bear/ src/perovscribe/data/extractions/humans/Consensus/
```

File: src/perovscribe/data/extractions/humans/Kit/10.1002--adfm.201904856.json
{"doi": "10.1002/adfm.201904856", "author": "Keely Clements", "cells": [{"perovskite_composition": {"formula": "", "a_ions": [], "b_ions": [], "x_ions": []}, "pce": {"value": 20.1, "unit": "%"}, "jsc": {"value": 25.22, "unit": "mA cm^-2"}, "voc": {"value": 1.16, "unit": "V"}, "ff": {"value": 72.2}, "active_area": {"value": null}, "device_architecture": "nip", "number_devices": null, "averaged_quantites": false, "light_source": {"type": "AM 1.5G", "light_intensity": 100}, "encapsulated": null, "stability": {"time": 720, "potential_bias": "Open circuit", "PCE_at_start": 20.19, "PCE_at_end": 18.5, "review_completed": true}, "layers": [{"name": "FTO", "thickness": null, "functionality": "Substrate"}, {"name": "c-TiO2", "thickness": null, "functionality": "Electron-transport"}, {"name": "m-TiO2", "thickness": null, "functionality": "Electron-transport"}, {"name": "Cs0.05FA0.81MA0.14PbI2.55Br0.45", "thickness": null, "functionality": "Absorber"}, {"name": "DTB(3%DEG)", "thickness": null, "functionality": "Hole-transport"}, {"name": "Au", "thickness": 100, "functionality": "Contact"}]}, {"perovskite_composition": {"formula": "", "a_ions": [], "b_ions": [], "x_ions": []}, "pce": {"value": 18.7, "unit": "%"}, "jsc": {"value": 25.02, "unit": "mA cm^-2"}, "voc": {"value": 1.07, "unit": "V"}, "ff": {"value": 69.67}, "active_area": {"value": null}, "device_architecture": "nip", "number_devices": null, "averaged_quantites": true, "light_source": {"type": "AM 1.5G", "light_intensity": 100}, "encapsulated": null, "stability": {"potential_bias": "Open circuit", "review_completed": true}, "layers": [{"name": "FTO", "thickness": null, "functionality": "Substrate"}, {"name": "c-TiO2", "thickness": null, "functionality": "Electron-transport"}, {"name": "m-TiO2", "thickness": null, "functionality": "Electron-transport"}, {"name": "Cs0.05FA0.81MA0.14PbI2.55Br0.45", "thickness": null, "functionality": "Absorber"}, {"name": "DTB(3%DEG)", "thickness": null, "functionality": "Hole-transport"}, {"name": "Au", "thickness": 100, "functionality": "Contact"}]}, {"perovskite_composition": {"formula": "", "a_ions": [], "b_ions": [], "x_ions": []}, "pce": {"value": 16.78, "unit": "%"}, "jsc": {"value": 24.02, "unit": "mA cm^-2"}, "voc": {"value": 1.05, "unit": "V"}, "ff": {"value": 66.54}, "active_area": {"value": null}, "device_architecture": "nip", "number_devices": null, "averaged_quantites": true, "light_source": {"type": "AM 1.5G", "light_intensity": 100}, "encapsulated": null, "stability": {"potential_bias": "Open circuit"}, "layers": [{"name": "FTO", "thickness": null, "functionality": "Substrate"}, {"name": "c-TiO2", "thickness": null, "functionality": "Electron-transport"}, {"name": "m-TiO2", "thickness": null, "functionality": "Electron-transport"}, {"name": "Cs0.05FA0.81MA0.14PbI2.55Br0.45", "thickness": null, "functionality": "Absorber"}, {"name": "DTB(3%DEG)", "thickness": null, "functionality": "Hole-transport"}, {"name": "Au", "thickness": 100, "functionality": "Contact"}]}]}

File: src/perovscribe/data/extractions/humans/Kit/10.1002--advs.201903009.json
{
    "doi": "10.1002/advs.201903009",
    "cells": [
        {
            "perovskite_composition": {
                "formula": "",
                "a_ions": [],
                "b_ions": [],
                "x_ions": []
            },
            "pce": {
                "value": 21.14,
                "unit": "%"
            },
            "jsc": {
                "value": 23.91,
                "unit": "mA cm^-2"
            },
            "voc": {
                "value": 1.112,
                "unit": "V"
            },
            "ff": {
                "value": 79.52
            },
            "active_area": {
                "value": null
            },
            "device_architecture": "nip",
            "number_devices": null,
            "averaged_quantites": null,
            "light_source": {
                "type": "AM 1.5G",
                "light_intensity": 100,
                "lamp": "Keithley 2400 source and the solar simulator"
            },
            "encapsulated": null,
            "stability": {
                "time": 96,
                "light_intensity": 100,
                "humidity": 30,
                "potential_bias": "Open circuit",
                "review_completed": true,
                "PCE_at_the_start_of_the_experiment": {
                    "value": 21.14,
                    "unit": "%"
                },
                "PCE_at_the_end_of_experiment": {
                    "value": 16.8,
                    "unit": "%"
                }
            },
            "layers": [
                {
                    "name": "FTO",
                    "thickness": null,
                    "functionality": "Substrate"
                },
                {
                    "name": "Nb-doped TiO2",
                    "thickness": 30,
                    "functionality": "Electron-transport",
                    "deposition": [
                        {
                            "method": "Chemical bath deposition",
                            "atmosphere": "Air",
                            "temperature": 70,
                            "duration": 4560
                        }
                    ]
                },
                {
                    "name": "Perovskite",
                    "thickness": null,
                    "functionality": "Absorber",
                    "deposition": [
                        {
                            "method": "Spin-coating",
                            "atmosphere": "N2",
                            "temperature": null,
                            "duration": null,
                            "solution": {
                                "volume": null,
                                "temperature": null,
                                "solvents": [
                                    {
                                        "name": "DMF",
                                        "volume_fraction": null
                                    },
                                    {
                                        "name": "TMSO",
                                        "volume_fraction": null
                                    }
                                ]
                            }
                        },
                        {
                            "method": "Vacuum quenching",
                            "atmosphere": "N2",
                            "temperature": null,
                            "duration": null
                        },
                        {
                            "method": "Thermal-annealing",
                            "atmosphere": "N2",
                            "temperature": 130,
                            "duration": 900
                        }
                    ]
                },
                {
                    "name": "Spiro-OMeTAD",
                    "thickness": null,
                    "functionality": "Hole-transport",
                    "deposition": [
                        {
                            "method": "Spin-coating",
                            "atmosphere": "N2",
                            "temperature": null,
                            "duration": null,
                            "solution": {
                                "volume": null,
                                "temperature": null,
                                "solvents": [
                                    {
                                        "name": "Chlorobenzene",
                                        "volume_fraction": null
                                    }
                                ]
                            }
                        }
                    ]
                },
                {
                    "name": "Au",
                    "thickness": 100,
                    "functionality": "Contact",
                    "deposition": [
                        {
                            "method": "Thermal evaporation",
                            "atmosphere": "Vacuum",
                            "temperature": null,
                            "duration": null
                        }
                    ]
                }
            ]
        }
    ]
}

File: src/perovscribe/data/extractions/humans/Kit/10.1002--aenm.202303742.json
{"doi": "10.1002/aenm.202303742", "author": "Keely Clements", "cells": [{"perovskite_composition": {"formula": "", "a_ions": [], "b_ions": [], "x_ions": []}, "pce": {"value": 24.53, "unit": "%"}, "jsc": {"value": 24.87, "unit": "mA cm^-2"}, "voc": {"value": 1.16, "unit": "V"}, "ff": {"value": 85.28}, "active_area": {"value": 0.09}, "device_architecture": "pin", "number_devices": null, "averaged_quantites": null, "light_source": {"type": "AM 1.5G", "light_intensity": 100}, "encapsulated": null, "stability": {"light_intensity": 100, "temperature": 40, "PCE_after_1000_hours": 22.93, "potential_bias": "MPPT", "review_completed": true}, "layers": [{"name": "ITO", "thickness": null, "functionality": "Substrate"}, {"name": "MeO-BTBT", "thickness": null, "functionality": "Hole-transport"}, {"name": "Perovskite", "thickness": null, "functionality": "Absorber"}, {"name": "C60", "thickness": null, "functionality": "Electron-transport"}, {"name": "BCP", "thickness": null, "functionality": "Electron-transport"}, {"name": "Ag", "thickness": null, "functionality": "Contact"}]}]}

File: src/perovscribe/data/extractions/humans/Kit/10.1002--smll.201704007.json
{"doi": "10.1002/smll.201704007", "author": "Keely Clements", "cells": [{"perovskite_composition": {"formula": "", "a_ions": [], "b_ions": [], "x_ions": []}, "pce": {"value": 20.06, "unit": "%"}, "jsc": {"value": 0, "unit": "mA cm^-2"}, "voc": {"value": 0.4, "unit": "V"}, "ff": {"value": 0}, "active_area": {"value": 0.12}, "device_architecture": "pin", "number_devices": null, "averaged_quantites": false, "light_source": {"type": "AM 1.5G", "light_intensity": 100}, "encapsulated": null, "stability": null, "layers": [{"name": "ITO", "thickness": null, "functionality": "Contact", "review_completed": true}, {"name": "PTAA:F4-TCNQ", "thickness": null, "functionality": "Hole-transport", "deposition": [{"method": "Spin-coating", "atmosphere": "N2", "temperature": null, "duration": null}], "review_completed": true}, {"name": "PMMA", "thickness": null, "functionality": "Other", "deposition": [{"method": "Spin-coating", "atmosphere": "N2", "temperature": null, "duration": null}], "review_completed": true}, {"name": "CH3NH3PbI3", "thickness": null, "functionality": "Absorber", "deposition": [{"method": "Spin-coating", "atmosphere": "N2", "temperature": null, "duration": null}], "review_completed": true}, {"name": "PCBM", "thickness": null, "functionality": "Electron-transport", "deposition": [{"method": "Spin-coating", "atmosphere": "N2", "temperature": null, "duration": null}], "review_completed": true}, {"name": "Bphen", "thickness": null, "functionality": "Electron-transport", "deposition": [{"method": "Spin-coating", "atmosphere": "N2", "temperature": null, "duration": null}], "review_completed": true}, {"name": "Al", "thickness": 100, "functionality": "Contact", "deposition": [{"method": "Thermal evaporation", "atmosphere": "Vacuum", "temperature": null, "duration": null}], "review_completed": true}]}]}

File: src/perovscribe/data/extractions/humans/Kit/10.1002--smtd.201900511.json
{"doi": "10.1002/smtd.201900511", "author": "Keely Clements", "cells": [{"perovskite_composition": {"formula": "", "a_ions": [], "b_ions": [], "x_ions": []}, "pce": {"value": 21.05, "unit": "%"}, "jsc": {"value": 23.5, "unit": "mA cm^-2"}, "voc": {"value": 1.091, "unit": "V"}, "ff": {"value": 82}, "active_area": {"value": null}, "device_architecture": "nip", "number_devices": 32, "averaged_quantites": null, "light_source": {"type": "AM 1.5G", "light_intensity": 100}, "encapsulated": null, "stability": {"review_completed": true, "time": 600, "light_intensity": 0, "humidity": 20, "temperature": 25, "PCE_at_start": 21.05, "PCE_at_end": 19.36}, "layers": [{"name": "FTO", "thickness": null, "functionality": "Substrate"}, {"name": "TiO2", "thickness": null, "functionality": "Electron-transport"}, {"name": "MAPbI3", "thickness": null, "functionality": "Absorber"}, {"name": "Spiro-MeOTAD", "thickness": null, "functionality": "Hole-transport"}, {"name": "Au", "thickness": null, "functionality": "Contact"}]}, {"perovskite_composition": {"formula": "", "a_ions": [], "b_ions": [], "x_ions": []}, "pce": {"value": 21.05, "unit": "%"}, "jsc": {"value": 23.5, "unit": "mA cm^-2"}, "voc": {"value": 1.091, "unit": "V"}, "ff": {"value": 82}, "active_area": {"value": null}, "device_architecture": "nip", "number_devices": 32, "averaged_quantites": null, "light_source": {"type": "AM 1.5G", "light_intensity": 100}, "encapsulated": null, "stability": {"review_completed": true, "time": 600, "light_intensity": 1.5, "humidity": 20, "temperature": 25, "PCE_at_start": 21.05, "PCE_at_end": 11.41}, "layers": [{"name": "FTO", "thickness": null, "functionality": "Substrate"}, {"name": "TiO2", "thickness": null, "functionality": "Electron-transport"}, {"name": "MAPbI3", "thickness": null, "functionality": "Absorber"}, {"name": "Spiro-MeOTAD", "thickness": null, "functionality": "Hole-transport"}, {"name": "Au", "thickness": null, "functionality": "Contact"}]}, {"perovskite_composition": {"formula": "", "a_ions": [], "b_ions": [], "x_ions": []}, "pce": {"value": 21.05, "unit": "%"}, "jsc": {"value": 23.5, "unit": "mA cm^-2"}, "voc": {"value": 1.091, "unit": "V"}, "ff": {"value": 82}, "active_area": {"value": null}, "device_architecture": "nip", "number_devices": 32, "averaged_quantites": null, "light_source": {"type": "AM 1.5G", "light_intensity": 100}, "encapsulated": null, "stability": {"review_completed": true, "time": 600, "light_intensity": 0, "temperature": 25, "PCE_at_start": 21.05, "PCE_at_end": 17.41}, "layers": [{"name": "FTO", "thickness": null, "functionality": "Substrate"}, {"name": "TiO2", "thickness": null, "functionality": "Electron-transport"}, {"name": "MAPbI3", "thickness": null, "functionality": "Absorber"}, {"name": "Spiro-MeOTAD", "thickness": null, "functionality": "Hole-transport"}, {"name": "Au", "thickness": null, "functionality": "Contact"}]}]}

File: src/perovscribe/data/extractions/humans/Kit/10.1002--solr.202000740.json
{
    "doi": "10.1002/solr.202000740",
    "cells": [
        {
            "perovskite_composition": {
                "formula": "(FA0.79MA0.16Cs0.05)0.95Rb0.05Pb(I0.6Br0.4)3",
                "a_ions": [],
                "b_ions": [],
                "x_ions": []
            },
            "pce": {
                "value": 17.71,
                "unit": "%"
            },
            "jsc": {
                "value": 18.53,
                "unit": "mA cm^-2"
            },
            "voc": {
                "value": 1.19,
                "unit": "V"
            },
            "ff": {
                "value": 80.3
            },
            "active_area": {
                "value": null
            },
            "device_architecture": "pin",
            "number_devices": 30,
            "averaged_quantites": true,
            "light_source": {
                "type": "AM 1.5G",
                "light_intensity": {
                    "value": 100.0,
                    "unit": "mW cm^-2"
                }
            },
            "encapsulated": null,
            "stability": {
                "PCE_at_the_start_of_the_experiment": {
                    "value": 17.71,
                    "unit": "%"
                },
                "potential_bias": "Open circuit"
            },
            "layers": null
        }
    ]
}

File: src/perovscribe/data/extractions/humans/Kit/10.1016--j.jallcom.2018.08.279.json
{"doi": "10.1016/j.jallcom.2018.08.279", "author": "Keely Clements", "cells": [{"perovskite_composition": {"formula": "", "a_ions": [], "b_ions": [], "x_ions": []}, "pce": {"value": 9.12, "unit": "%"}, "jsc": {"value": 19.18, "unit": "mA cm^-2"}, "voc": {"value": 0.732, "unit": "V"}, "ff": {"value": 58}, "active_area": {"value": 0.09}, "device_architecture": "nip", "number_devices": null, "averaged_quantites": null, "light_source": {"type": "AM 1.5G", "light_intensity": 100}, "encapsulated": null, "stability": null, "layers": [{"review_completed": true, "name": "FTO", "thickness": null, "functionality": "Substrate"}, {"review_completed": true, "name": "TiO2", "thickness": 900, "functionality": "Electron-transport", "additional_treatment": "Er/Mg co-doping", "deposition": [{"method": "Hydrothermal", "atmosphere": "Other", "temperature": 150, "duration": 9000}]}, {"review_completed": true, "name": "CH3NH3PbI3-xClx", "thickness": null, "functionality": "Absorber", "additional_treatment": "dopped with Er", "deposition": [{"method": "Spin-coating", "atmosphere": "Air", "temperature": null, "duration": 25}, {"method": "Thermal-annealing", "atmosphere": "Air", "temperature": 105, "duration": 2700}]}, {"review_completed": true, "name": "Spiro-OMeTAD", "thickness": null, "functionality": "Hole-transport", "deposition": [{"method": "Spin-coating", "atmosphere": "Air", "temperature": null, "duration": 25}]}, {"review_completed": true, "name": "Ag", "thickness": null, "functionality": "Contact", "deposition": [{"method": "Thermal evaporation", "atmosphere": "Other", "temperature": null, "duration": null}]}]}, {"perovskite_composition": {"formula": "", "a_ions": [], "b_ions": [], "x_ions": []}, "pce": {"value": 9.67, "unit": "%"}, "jsc": {"value": 18.7, "unit": "mA cm^-2"}, "voc": {"value": 0.8130000000000001, "unit": "V"}, "ff": {"value": 64}, "active_area": {"value": 0.09}, "device_architecture": "nip", "number_devices": null, "averaged_quantites": null, "light_source": {"type": "AM 1.5G", "light_intensity": 100}, "encapsulated": null, "stability": null, "layers": [{"name": "FTO", "thickness": null, "functionality": "Substrate", "review_completed": true}, {"name": "TiO2", "thickness": 900, "functionality": "Electron-transport", "additional_treatment": "Er/Mg co-doping", "deposition": [{"method": "Hydrothermal", "atmosphere": "Other", "temperature": 150, "duration": 9000}], "review_completed": true}, {"name": "CH3NH3PbI3-xClx", "thickness": null, "functionality": "Absorber", "deposition": [{"method": "Spin-coating", "atmosphere": "Air", "temperature": null, "duration": 25}, {"method": "Thermal-annealing", "atmosphere": "Air", "temperature": 105, "duration": 2700}], "additional_treatment": "dopped with Mg/Er", "review_completed": true}, {"name": "Spiro-OMeTAD", "thickness": null, "functionality": "Hole-transport", "deposition": [{"method": "Spin-coating", "atmosphere": "Air", "temperature": null, "duration": 25}], "review_completed": true}, {"name": "Ag", "thickness": null, "functionality": "Contact", "deposition": [{"method": "Thermal evaporation", "atmosphere": "Other", "temperature": null, "duration": null}], "review_completed": true}]}, {"perovskite_composition": {"formula": "", "a_ions": [], "b_ions": [], "x_ions": []}, "pce": {"value": 8.3, "unit": "%"}, "jsc": {"value": 16.44, "unit": "mA cm^-2"}, "voc": {"value": 0.794, "unit": "V"}, "ff": {"value": 64}, "active_area": {"value": 0.09}, "device_architecture": "nip", "number_devices": null, "averaged_quantites": null, "light_source": {"type": "AM 1.5G", "light_intensity": 100}, "encapsulated": null, "stability": null, "layers": [{"name": "FTO", "thickness": null, "functionality": "Substrate", "review_completed": true}, {"name": "TiO2", "thickness": 900, "functionality": "Electron-transport", "additional_treatment": "Er/Mg co-doping", "deposition": [{"method": "Hydrothermal", "atmosphere": "Other", "temperature": 150, "duration": 9000}], "review_completed": true}, {"review_completed": true, "name": "CH3NH3PbI3-xClx", "thickness": null, "functionality": "Absorber", "additional_treatment": "Mg Doped", "deposition": [{"method": "Spin-coating", "atmosphere": "Air", "temperature": null, "duration": 25}, {"method": "Thermal-annealing", "atmosphere": "Air", "temperature": 105, "duration": 2700}]}, {"name": "Spiro-OMeTAD", "thickness": null, "functionality": "Hole-transport", "deposition": [{"method": "Spin-coating", "atmosphere": "Air", "temperature": null, "duration": 25}], "review_completed": true}, {"name": "Ag", "thickness": null, "functionality": "Contact", "deposition": [{"method": "Thermal evaporation", "atmosphere": "Other", "temperature": null, "duration": null}], "review_completed": true}]}]}

File: src/perovscribe/data/extractions/humans/Kit/10.1021--acs.chemmater.6b02744.json
{
    "doi": "10.1021/acs.chemmater.6b02744",
    "cells": [
        {
            "perovskite_composition": {
                "formula": "",
                "a_ions": [],
                "b_ions": [],
                "x_ions": []
            },
            "pce": {
                "value": 9.7,
                "unit": "%"
            },
            "jsc": {
                "value": 0,
                "unit": "mA cm^-2"
            },
            "voc": {
                "value": 0,
                "unit": "V"
            },
            "ff": {
                "value": 0
            },
            "active_area": {
                "value": 0.0708
            },
            "device_architecture": "nip",
            "number_devices": null,
            "averaged_quantites": null,
            "light_source": {
                "type": "AM 1.5G",
                "light_intensity": 100
            },
            "encapsulated": null,
            "stability": null,
            "layers": [
                {
                    "name": "FTO",
                    "thickness": null,
                    "functionality": "Substrate",
                    "review_completed": true
                },
                {
                    "name": "c-TiO2",
                    "thickness": 60,
                    "functionality": "Electron-transport",
                    "review_completed": true
                },
                {
                    "name": "mp-TiO2",
                    "thickness": null,
                    "functionality": "Electron-transport",
                    "review_completed": true
                },
                {
                    "name": "CH3NH3PbI3",
                    "thickness": null,
                    "functionality": "Absorber",
                    "review_completed": true
                },
                {
                    "name": "P3HT",
                    "thickness": null,
                    "functionality": "Hole-transport",
                    "review_completed": true
                },
                {
                    "name": "Ag",
                    "thickness": null,
                    "functionality": "Contact",
                    "review_completed": true
                }
            ]
        }
    ]
}

File: src/perovscribe/data/extractions/humans/Kit/10.1021--acs.chemmater.8b01521.json
{
    "doi": "10.1021/acs.chemmater.8b01521",
    "cells": [
        {
            "perovskite_composition": {
                "formula": "",
                "a_ions": [],
                "b_ions": [],
                "x_ions": []
            },
            "pce": {
                "value": 5.9,
                "unit": "%"
            },
            "jsc": {
                "value": 0,
                "unit": "mA cm^-2"
            },
            "voc": {
                "value": 0,
                "unit": "V"
            },
            "ff": {
                "value": 0
            },
            "active_area": {
                "value": null
            },
            "device_architecture": "nip",
            "number_devices": null,
            "averaged_quantites": null,
            "light_source": {
                "type": "Other"
            },
            "encapsulated": null,
            "stability": null,
            "layers": [
                {
                    "name": "FTO",
                    "thickness": null,
                    "functionality": "Substrate",
                    "review_completed": true
                },
                {
                    "name": "TiO2",
                    "thickness": null,
                    "functionality": "Electron-transport",
                    "review_completed": true
                },
                {
                    "name": "MAPbI3",
                    "thickness": null,
                    "functionality": "Absorber",
                    "review_completed": true
                },
                {
                    "name": "PEDOT",
                    "thickness": null,
                    "functionality": "Hole-transport",
                    "additional_treatment": "Rapid reduction at -0.6 V for 10 s",
                    "deposition": [
                        {
                            "method": "Electrodeposition",
                            "atmosphere": "Other",
                            "temperature": null,
                            "duration": null,
                            "additional_parameters": {
                                "potential": "1.0 V",
                                "charge_density": "10 mC cm^-2"
                            }
                        }
                    ],
                    "review_completed": true
                }
            ]
        }
    ]
}

File: src/perovscribe/data/extractions/humans/Kit/10.1021--acsaem.0c02405.json
{"doi": "10.1021/acsaem.0c02405", "author": "Keely Clements", "cells": [{"perovskite_composition": {"formula": "", "a_ions": [], "b_ions": [], "x_ions": []}, "pce": {"value": 0.5, "unit": "%"}, "jsc": {"value": 4.1, "unit": "mA cm^-2"}, "voc": {"value": 0.69, "unit": "V"}, "ff": {"value": 18.8}, "active_area": {"value": 0.126}, "device_architecture": "pin", "number_devices": 3, "averaged_quantites": true, "light_source": {"type": "AM 1.5G", "description": "Newport solar simulator (model 91160) with a xenon arc lamp and an AM 1.5 filter"}, "encapsulated": null, "stability": null, "layers": [{"name": "FTO", "thickness": null, "functionality": "Substrate"}, {"name": "NiOx", "thickness": 25, "functionality": "Hole-transport", "deposition": [{"method": "Reactive pulsed DC sputtering", "atmosphere": "Other", "temperature": null, "duration": null, "additional_parameters": {"power": "500 W", "gas_flows": "25 sccm O2, 25 sccm Ar", "pressure": "6 x 10^-3 Torr", "duration": "45 s"}}]}, {"name": "Cs0.05FA0.79MA0.16PbBr0.51I2.49", "thickness": null, "functionality": "Absorber", "deposition": [{"method": "Spin-coating", "atmosphere": "N2", "temperature": null, "duration": null, "additional_parameters": {"first_step": "1000 rpm for 10 s", "second_step": "6000 rpm for 20 s", "antisolvent": "100 \u03bcL anhydrous chlorobenzene"}}]}, {"name": "SnOx", "thickness": null, "functionality": "Electron-transport", "deposition": [{"method": "Atomic layer deposition", "atmosphere": "Other", "temperature": 90, "duration": null, "additional_parameters": {"precursors": "TDMASn and H2O", "cycle": "0.4 s TDMASn / 0.8 s N2 purge / 0.4 s H2O / 0.8 s N2 purge", "number_of_cycles": 75}}]}, {"name": "ZnO/Al", "thickness": 230, "functionality": "Contact", "deposition": [{"method": "Sputtering", "atmosphere": "Other", "temperature": null, "duration": null, "additional_parameters": {"power": "400 W RF", "duration": "125 s"}}]}]}, {"perovskite_composition": {"formula": "", "a_ions": [], "b_ions": [], "x_ions": []}, "pce": {"value": 10.5, "unit": "%"}, "jsc": {"value": 16.7, "unit": "mA cm^-2"}, "voc": {"value": 1.09, "unit": "V"}, "ff": {"value": 57.8}, "active_area": {"value": 0.126}, "device_architecture": "pin", "number_devices": 3, "averaged_quantites": true, "light_source": {"type": "AM 1.5G", "description": "Newport solar simulator (model 91160) with a xenon arc lamp and an AM 1.5 filter"}, "encapsulated": null, "stability": null, "layers": [{"name": "FTO", "thickness": null, "functionality": "Substrate"}, {"name": "NiOx", "thickness": 25, "functionality": "Hole-transport", "deposition": [{"method": "Reactive pulsed DC sputtering", "atmosphere": "Other", "temperature": null, "duration": null, "additional_parameters": {"power": "500 W", "gas_flows": "25 sccm O2, 25 sccm Ar", "pressure": "6 x 10^-3 Torr", "duration": "45 s"}}]}, {"name": "Cs0.05FA0.79MA0.16PbBr0.51I2.49", "thickness": null, "functionality": "Absorber", "deposition": [{"method": "Spin-coating", "atmosphere": "N2", "temperature": null, "duration": null, "additional_parameters": {"first_step": "1000 rpm for 10 s", "second_step": "6000 rpm for 20 s", "antisolvent": "100 \u03bcL anhydrous chlorobenzene"}}]}, {"name": "SnOx", "thickness": null, "functionality": "Electron-transport", "additional_treatment": "ALD temp at 90 degree C, with a CVD start and also with PCBM", "deposition": [{"method": "Atomic layer deposition", "atmosphere": "Other", "temperature": 90, "duration": null, "additional_parameters": {"precursors": "TDMASn and H2O", "cycle": "0.4 s TDMASn / 0.8 s N2 purge / 0.4 s H2O / 0.8 s N2 purge", "number_of_cycles": 75}}], "review_completed": true}, {"name": "ZnO/Al", "thickness": 230, "functionality": "Contact", "deposition": [{"method": "Sputtering", "atmosphere": "Other", "temperature": null, "duration": null, "additional_parameters": {"power": "400 W RF", "duration": "125 s"}}]}]}]}

File: src/perovscribe/data/extractions/humans/Kit/10.1021--acsmaterialslett.3c00337.json
{"doi": "10.1021/acsmaterialslett.3c00337", "author": "Keely Clements", "cells": [{"perovskite_composition": {"formula": "", "a_ions": [], "b_ions": [], "x_ions": []}, "pce": {"value": 21.84, "unit": "%"}, "jsc": {"value": 0, "unit": "mA cm^-2"}, "voc": {"value": 1.594, "unit": "V"}, "ff": {"value": 0}, "active_area": {"value": null}, "device_architecture": "nip", "number_devices": null, "averaged_quantites": null, "light_source": null, "encapsulated": null, "stability": {"time": 9504000, "humidity": 80, "temperature": 25, "potential_bias": "Open circuit"}, "layers": [{"name": "FTO", "thickness": null, "functionality": "Substrate"}, {"name": "Compact TiO2", "thickness": null, "functionality": "Electron-transport"}, {"name": "Perovskite + TiO2", "thickness": null, "functionality": "Absorber"}, {"name": "CuSCN-based devices ", "thickness": null, "functionality": "Contact"}, {"name": "Carbon"}]}, {"perovskite_composition": {"formula": "", "a_ions": [], "b_ions": [], "x_ions": []}, "pce": {"value": 10.14, "unit": "%"}, "jsc": {"value": 0, "unit": "mA cm^-2"}, "voc": {"value": 1.594, "unit": "V"}, "ff": {"value": 0}, "active_area": {"value": null}, "device_architecture": "nip", "number_devices": null, "averaged_quantites": null, "light_source": null, "encapsulated": null, "stability": {"time": 9504000, "humidity": 80, "temperature": 25, "potential_bias": "Open circuit"}, "layers": [{"name": "FTO", "thickness": null, "functionality": "Substrate"}, {"name": "TiO2", "thickness": null, "functionality": "Electron-transport"}, {"name": "CsPbBr3", "thickness": null, "functionality": "Absorber"}, {"name": "Carbon", "thickness": null, "functionality": "Contact"}]}]}

File: src/perovscribe/data/extractions/humans/Kit/10.1039--c5dt02388b.json
{
    "doi": "10.1039/c5dt02388b",
    "cells": [
        {
            "perovskite_composition": {
                "formula": "",
                "a_ions": [],
                "b_ions": [],
                "x_ions": []
            },
            "pce": {
                "value": 14.6,
                "unit": "%"
            },
            "jsc": {
                "value": 21.3,
                "unit": "mA cm^-2"
            },
            "voc": {
                "value": 0.94,
                "unit": "V"
            },
            "ff": {
                "value": 73.1
            },
            "active_area": {
                "value": 0.09
            },
            "device_architecture": "nip",
            "number_devices": 30,
            "averaged_quantites": true,
            "light_source": {
                "type": "AM 1.5G",
                "light_intensity": 100
            },
            "encapsulated": null,
            "stability": null,
            "layers": [
                {
                    "name": "FTO",
                    "thickness": null,
                    "functionality": "Substrate"
                },
                {
                    "name": "TiO2",
                    "thickness": 180,
                    "functionality": "Electron-transport",
                    "deposition": [
                        {
                            "method": "Spin-coating",
                            "atmosphere": "Air",
                            "temperature": null,
                            "duration": null
                        },
                        {
                            "method": "TiCl4 treatment",
                            "atmosphere": "Air",
                            "temperature": 70,
                            "duration": 1800
                        }
                    ]
                },
                {
                    "name": "TiO2",
                    "thickness": 180,
                    "functionality": "Electron-transport",
                    "deposition": [
                        {
                            "method": "Spin-coating",
                            "atmosphere": "Air",
                            "temperature": null,
                            "duration": null,
                            "review_completed": true
                        },
                        {
                            "method": "TiCl4 treatment",
                            "atmosphere": "Air",
                            "temperature": 70,
                            "duration": 1800,
                            "review_completed": true
                        }
                    ],
                    "review_completed": true
                },
                {
                    "name": "CH3NH3PbI3",
                    "thickness": null,
                    "functionality": "Absorber",
                    "deposition": [
                        {
                            "step_name": "PbI2 deposition",
                            "method": "Two-step sequential deposition",
                            "atmosphere": "Air",
                            "temperature": null,
                            "duration": null,
                            "solution": {
                                "volume": null,
                                "temperature": null,
                                "solutes": [
                                    {
                                        "name": "PbI2",
                                        "concentration": 1,
                                        "concentration_unit": "M"
                                    }
                                ],
                                "solvents": [
                                    {
                                        "name": "DMF",
                                        "volume_fraction": null
                                    }
                                ]
                            }
                        },
                        {
                            "step_name": "MAI reaction",
                            "method": "Two-step sequential deposition",
                            "atmosphere": "Air",
                            "temperature": null,
                            "duration": 7200,
                            "solution": {
                                "volume": null,
                                "temperature": null,
                                "solutes": [
                                    {
                                        "name": "CH3NH3I",
                                        "concentration": 10,
                                        "concentration_unit": "mg/L"
                                    }
                                ],
                                "solvents": [
                                    {
                                        "name": "2-propanol",
                                        "volume_fraction": null
                                    }
                                ]
                            }
                        }
                    ]
                },
                {
                    "name": "Spiro-MeOTAD",
                    "thickness": null,
                    "functionality": "Hole-transport",
                    "deposition": [
                        {
                            "method": "Spin-coating",
                            "atmosphere": "Air",
                            "temperature": null,
                            "duration": null,
                            "solution": {
                                "volume": null,
                                "temperature": null,
                                "solutes": [
                                    {
                                        "name": "Spiro-MeOTAD",
                                        "concentration": 72.3,
                                        "concentration_unit": "mg/L"
                                    },
                                    {
                                        "name": "4-tert-butylpyridine",
                                        "concentration": 28.8,
                                        "concentration_unit": "vol%"
                                    },
                                    {
                                        "name": "Lithium bis(trifluoromethylsulphonyl)imide",
                                        "concentration": 17.5,
                                        "concentration_unit": "vol%"
                                    }
                                ],
                                "solvents": [
                                    {
                                        "name": "Chlorobenzene",
                                        "volume_fraction": null
                                    }
                                ]
                            }
                        }
                    ]
                },
                {
                    "name": "Ag",
                    "thickness": 200,
                    "functionality": "Contact",
                    "deposition": [
                        {
                            "method": "Thermal evaporation",
                            "atmosphere": "Vacuum",
                            "temperature": null,
                            "duration": null
                        }
                    ]
                }
            ]
        }
    ]
}

File: src/perovscribe/data/extractions/humans/Kit/10.1039--c5ta00568j.json
{"doi": "10.1039/c5ta00568j", "author": "Keely Clements", "cells": [{"perovskite_composition": {"formula": "", "a_ions": [], "b_ions": [], "x_ions": []}, "pce": {"value": 10, "unit": "%"}, "jsc": {"value": 0, "unit": "mA cm^-2"}, "voc": {"value": 0, "unit": "V"}, "ff": {"value": 0}, "active_area": {"value": null}, "device_architecture": "nip", "number_devices": null, "averaged_quantites": null, "light_source": {"type": "AM 1.5G"}, "encapsulated": null, "stability": null, "layers": [{"review_completed": true, "name": "FTO", "thickness": 3000000, "functionality": "Substrate"}, {"review_completed": true, "name": "TiO2", "thickness": 50, "functionality": "Electron-transport", "deposition": [{"method": "Spin-coating", "atmosphere": "Air", "temperature": 500, "duration": null, "solution": {"volume": null, "temperature": null, "solvents": [{"name": "ethanol", "volume_fraction": null}]}}]}, {"review_completed": true, "name": "CH3NH3PbI3-xClx with Al2O3", "functionality": "Absorber", "deposition": [{"method": "Spin-coating", "atmosphere": "Air", "temperature": null, "duration": null, "solution": {"volume": null, "temperature": null, "solutes": [{"name": "Al2O3 nanoparticles", "concentration": 5, "concentration_unit": "wt%"}], "solvents": [{"name": "DMF", "volume_fraction": null}]}}, {"method": "NIR annealing", "atmosphere": "Air", "temperature": 200, "duration": 2.5}]}, {"review_completed": true, "name": "Spiro-OMeTAD", "thickness": 200, "functionality": "Hole-transport", "additional_treatment": "tBP and Li-TFSI additives"}, {"review_completed": true, "name": "Au", "thickness": null, "functionality": "Contact"}]}]}
