Repository: lamalab-org/perla-extract

# Data Directory

This directory contains extraction results and ground truth data used for training, optimization, and evaluation of the Perovscribe pipeline.

## Directory Structure

```
data/
├── extractions/          # Extraction results from various sources
│   ├── humans/          # Human-annotated extractions
│   │   ├── Consensus/   # Consensus extractions between different human annotators
│   │   ├── Bear/        # Individual human annotator (anonymized)
│   │   ├── Bee/         # Individual human annotator (anonymized)
│   │   └── ...          # Additional anonymized human annotators
│   ├── claude-opus-4-1-20250805/  # LLM model extractions

File: src/perovscribe/data/extractions/humans/Kit/10.1039--c6ee02139e.json
{"doi": "10.1039/c6ee02139e", "author": "Keely Clements", "cells": [{"perovskite_composition": {"formula": "", "a_ions": [], "b_ions": [], "x_ions": []}, "pce": {"value": 19.42, "unit": "%"}, "jsc": {"value": 22.44, "unit": "mA cm^-2"}, "voc": {"value": 1.0994, "unit": "V"}, "ff": {"value": 78.72}, "active_area": {"value": null}, "device_architecture": "pin", "number_devices": null, "averaged_quantites": false, "light_source": {"type": "AM 1.5G", "light_intensity": 100}, "encapsulated": false, "stability": {"potential_bias": "Open circuit"}, "layers": [{"name": "FTO", "thickness": null, "functionality": "Substrate"}, {"name": "m-TiO2", "thickness": null, "functionality": "Electron-transport", "additional_treatment": "Ionic liquid ([BMIM]BF4) surface modification", "review_completed": true}, {"name": "CH3NH3PbI3", "thickness": 345, "functionality": "Absorber"}, {"name": "PTAA", "thickness": null, "functionality": "Hole-transport"}, {"name": "Au", "thickness": null, "functionality": "Contact"}]}]}

File: src/perovscribe/data/extractions/humans/Kit/10.1039--c7nr04692h.json
{
    "doi": "10.1039/c7nr04692h",
    "cells": [
        {
            "perovskite_composition": {
                "formula": "",
                "a_ions": [],
                "b_ions": [],
                "x_ions": []
            },
            "pce": {
                "value": 14.13,
                "unit": "%"
            },
            "jsc": {
                "value": 20.54,
                "unit": "mA cm^-2"
            },
            "voc": {
                "value": 0.93,
                "unit": "V"
            },
            "ff": {
                "value": 74
            },
            "active_area": {
                "value": 0.0725
            },
            "device_architecture": "pin",
            "number_devices": null,
            "averaged_quantites": null,
            "light_source": {
                "type": "AM 1.5G",
                "light_intensity": 100
            },
            "encapsulated": null,
            "stability": {
                "time": 360,
                "PCE_at_the_start_of_the_experiment": {
                    "value": 14.13,
                    "unit": "%"
                },
                "PCE_at_the_end_of_experiment": {
                    "value": 3.71,
                    "unit": "%"
                },
                "review_completed": true
            },
            "layers": [
                {
                    "name": "ITO",
                    "thickness": null,
                    "functionality": "Contact"
                },
                {
                    "name": "PEDOT:PSS",
                    "thickness": null,
                    "functionality": "Hole-transport"
                },
                {
                    "name": "CH3NH3PbIxCl3-x",
                    "thickness": null,
                    "functionality": "Absorber"
                },
                {
                    "name": "PC61BM",
                    "thickness": null,
                    "functionality": "Electron-transport",
                    "deposition": [
                        {
                            "method": "Spin-coating",
                            "atmosphere": "N2",
                            "temperature": null,
                            "duration": null,
                            "solution": {
                                "volume": null,
                                "temperature": null,
                                "solvents": [
                                    {
                                        "name": "chloroform",
                                        "volume_fraction": null
                                    }
                                ]
                            }
                        }
                    ]
                },
                {
                    "name": "Bphen",
                    "thickness": null,
                    "functionality": "Electron-transport",
                    "deposition": [
                        {
                            "method": "Spin-coating",
                            "atmosphere": "N2",
                            "temperature": null,
                            "duration": null,
                            "solution": {
                                "volume": null,
                                "temperature": null,
                                "solvents": [
                                    {
                                        "name": "ethanol",
                                        "volume_fraction": null
                                    }
                                ]
                            }
                        }
                    ]
                },
                {
                    "name": "Ag",
                    "thickness": 100,
                    "functionality": "Contact"
                }
            ]
        },
        {
            "perovskite_composition": {
                "formula": "",
                "a_ions": [],
                "b_ions": [],
                "x_ions": []
            },
            "pce": {
                "value": 18.03,
                "unit": "%"
            },
            "jsc": {
                "value": 22.38,
                "unit": "mA cm^-2"
            },
            "voc": {
                "value": 1.02,
                "unit": "V"
            },
            "ff": {
                "value": 79
            },
            "active_area": {
                "value": 0.0725
            },
            "device_architecture": "pin",
            "number_devices": null,
            "averaged_quantites": null,
            "light_source": {
                "type": "AM 1.5G",
                "light_intensity": 100
            },
            "encapsulated": null,
            "stability": {
                "time": 360,
                "PCE_at_the_start_of_the_experiment": {
                    "value": 18.03,
                    "unit": "%"
                },
                "PCE_at_the_end_of_experiment": {
                    "value": 11.29,
                    "unit": "%"
                },
                "review_completed": true
            },
            "layers": [
                {
                    "name": "ITO",
                    "thickness": null,
                    "functionality": "Contact"
                },
                {
                    "review_completed": true,
                    "name": "PEDOT:PSS",
                    "thickness": null,
                    "functionality": "Hole-transport",
                    "additional_treatment": "Submerssion in V2O5 "
                },
                {
                    "name": "CH3NH3PbIxCl3-x",
                    "thickness": null,
                    "functionality": "Absorber"
                },
                {
                    "name": "PC61BM",
                    "thickness": null,
                    "functionality": "Electron-transport",
                    "deposition": [
                        {
                            "method": "Spin-coating",
                            "atmosphere": "N2",
                            "temperature": null,
                            "duration": null,
                            "solution": {
                                "volume": null,
                                "temperature": null,
                                "solvents": [
                                    {
                                        "name": "chloroform",
                                        "volume_fraction": null
                                    }
                                ]
                            }
                        }
                    ]
                },
                {
                    "name": "Bphen",
                    "thickness": null,
                    "functionality": "Electron-transport",
                    "deposition": [
                        {
                            "method": "Spin-coating",
                            "atmosphere": "N2",
                            "temperature": null,
                            "duration": null,
                            "solution": {
                                "volume": null,
                                "temperature": null,
                                "solvents": [
                                    {
                                        "name": "ethanol",
                                        "volume_fraction": null
                                    }
                                ]
                            }
                        }
                    ]
                },
                {
                    "name": "Ag",
                    "thickness": 100,
                    "functionality": "Contact"
                }
            ]
        }
    ]
}

File: src/perovscribe/data/extractions/humans/Kit/10.1039--c8nr09353a.json
{"doi": "10.1039/c8nr09353a", "author": "Keely Clements", "cells": [{"perovskite_composition": {"formula": "", "a_ions": [], "b_ions": [], "x_ions": []}, "pce": {"value": 10, "unit": "%"}, "jsc": {"value": 15.36, "unit": "mA cm^-2"}, "voc": {"value": 1.011, "unit": "V"}, "ff": {"value": 64.3}, "active_area": {"value": null}, "device_architecture": "pin", "number_devices": null, "averaged_quantites": null, "light_source": {"type": "AM 1.5G", "light_intensity": 100}, "encapsulated": false, "stability": {"potential_bias": "Open circuit", "review_completed": true}, "layers": [{"review_completed": true, "name": "FTO", "thickness": 3000000, "functionality": "Substrate"}, {"name": "TiO2", "thickness": null, "functionality": "Electron-transport", "deposition": [{"method": "Spin-coating", "atmosphere": "Air", "temperature": null, "duration": null}], "review_completed": true}, {"name": "CH3NH3PbI3-xClx", "functionality": "Absorber", "additional_treatment": "Annealed under various NIR intensities between 450-500 nm", "deposition": [{"method": "Spin-coating", "atmosphere": "Air", "temperature": null, "duration": null}], "review_completed": true}]}]}

File: src/perovscribe/data/extractions/humans/Kit/10.1186--s11671-017-1992-1.json
{"doi": "10.1186/s11671-017-1992-1", "author": "Keely Clements", "cells": [{"perovskite_composition": {"formula": "", "a_ions": [], "b_ions": [], "x_ions": []}, "pce": {"value": 12.1, "unit": "%"}, "jsc": {"value": 19.4, "unit": "mA cm^-2"}, "voc": {"value": 1.03, "unit": "V"}, "ff": {"value": 58}, "active_area": {"value": null}, "device_architecture": "nip", "number_devices": null, "averaged_quantites": null, "light_source": {"type": "AM 1.5G", "light_intensity": 100}, "encapsulated": null, "stability": null, "layers": [{"name": "FTO", "thickness": null, "functionality": "Substrate", "review_completed": true}, {"name": "Al-doped SnO2", "thickness": null, "functionality": "Electron-transport", "deposition": [{"method": "Spin-coating", "atmosphere": "Air", "temperature": 190, "duration": null}], "review_completed": true}, {"name": "CH3NH3PbI3", "thickness": null, "functionality": "Absorber", "deposition": [{"method": "Spin-coating", "atmosphere": "Air", "temperature": 100, "duration": 600}], "review_completed": true}, {"name": "Spiro-OMeTAD", "thickness": null, "functionality": "Hole-transport", "review_completed": true}, {"name": "Au", "thickness": 100, "functionality": "Contact", "review_completed": true}]}]}

File: src/perovscribe/data/extractions/humans/Kit/10.1246--cl.150984.json
{
    "doi": "10.1246/cl.150984",
    "cells": [
        {
            "perovskite_composition": {
                "formula": "CH3NH3PbI3",
                "a_ions": [],
                "b_ions": [],
                "x_ions": []
            },
            "pce": {
                "value": 6.56,
                "unit": "%"
            },
            "jsc": {
                "value": 17.0,
                "unit": "mA cm^-2"
            },
            "voc": {
                "value": 0.758,
                "unit": "V"
            },
            "ff": {
                "value": 50.9
            },
            "active_area": {
                "value": 0.09
            },
            "device_architecture": "nip",
            "number_devices": 4,
            "averaged_quantites": true,
            "light_source": {
                "type": "AM 1.5G",
                "light_intensity": {
                    "value": 100.0,
                    "unit": "mW cm^-2"
                }
            },
            "encapsulated": null,
            "stability": null,
            "layers": null
        }
    ]
}
