Repository: lamalab-org/perla-extract

# PERLA Extract

Turn photovoltaic papers and supporting information into source-linked device,
performance, processing and stability records.

## Extract a paper

```bash
export OPENAI_API_KEY="your-openai-key"
perla-extract --pdf paper.pdf --supplement paper_si.pdf \
  --model openai/gpt-6.1-sol \
  --max-output-tokens 40000 \
  --output-dir results/paper
```

Docling parses the paper and SI. Open `extraction.json` for records and
`report.json` for usage and issues. Omit `--supplement` when there is no SI.

| Optional pass | When to use it |
| --- | --- |
| Refinement | Test whether one source-and-draft review improves accuracy enough to justify its cost |
| Enrichment | Produce separate composition/processing interpretations for database export |

Both are off by default. [Stage and context details](docs/workflows/extraction.md)
and [other providers](docs/workflows/open-models.md) are documented separately.

## Compare two extraction choices

```bash
cp examples/experiment.toml my-experiment.toml

# Edit my-experiment.toml: model, paper/SI paths and control/treatment settings.
perla-experiment my-experiment.toml --check
perla-experiment my-experiment.toml
```

Open the generated `summary.md` first; `figure-data/` contains plotting tables.
Build [model-generated development references](benchmarks/development) to tune
Astra versus cheaper models; evaluate frozen choices on the [human test set](benchmarks/test).
[Experiment guide](docs/workflows/extraction-ablations.md).

# Data Directory

This directory contains extraction results and ground truth data used for training, optimization, and evaluation of the Perovscribe pipeline.

## Directory Structure

```
data/
├── extractions/          # Extraction results from various sources
│   ├── humans/          # Human-annotated extractions
│   │   ├── Consensus/   # Consensus extractions between different human annotators
│   │   ├── Bear/        # Individual human annotator (anonymized)
│   │   ├── Bee/         # Individual human annotator (anonymized)
│   │   └── ...          # Additional anonymized human annotators
│   ├── claude-opus-4-1-20250805/  # LLM model extractions
│   ├── gpt-4o-2024-08-06/         # LLM model extractions
│   └── ...              # Additional LLM model extraction folders
└── ground_truth/        # Manually checked and corrected gold standard data
    ├── dev/             # Development set used to build and optimize the pipeline
    └── test/            # Test set used to evaluate the pipeline
```

## Extractions

The `extractions/` directory contains structured data extracted from scientific papers about perovskite solar cells. Each subdirectory represents a different extraction source:

### Human Extractions (`extractions/humans/`)

- **Consensus/**: Contains consensus extractions that represent agreement between different human annotators. These are used as a reference for human performance evaluation.
- **Individual Annotators**: Folders with anonymized names (e.g., Bear, Bee, Dove, etc.) contain extractions made by individual human annotators. These are used to study inter-annotator agreement and human performance variability.

### LLM Model Extractions

Folders named after LLM models (e.g., `claude-opus-4-1-20250805/`, `gpt-4o-2024-08-06/`) contain extractions generated by different language models. These are used to:
- Compare model performance
- Evaluate extraction quality
- Benchmark against ground truth and human performance

## Ground Truth

The `ground_truth/` directory contains manually checked and corrected extractions that serve as the gold standard for evaluation:

- **dev/**: Development set used during pipeline development and optimization. This data was used to:
  - Build the extraction pipeline
  - Optimize prompts and parameters
  - Tune model configurations

- **test/**: Test set used for final evaluation of the pipeline. This data was:
  - Held out during development
  - Used to evaluate model performance
  - Used to compare against human performance

## File Format

All extraction files are JSON files following the Perovscribe data schema. Each file is named using the paper's DOI (e.g., `10.1002--adfm.201500335.json`).

## Usage

### Evaluating Model Performance

Compare model extractions against the test set:

```bash
perovscribe evaluate src/perovscribe/data/extractions/claude-opus-4-1-20250805/ src/perovscribe/data/ground_truth/test/
```

### Evaluating Human Performance

Compare human consensus extractions against the test set:

```bash
perovscribe evaluate src/perovscribe/data/extractions/humans/Consensus/ src/perovscribe/data/ground_truth/test/
```

### Comparing Individual Annotators

Compare individual human annotator extractions:

```bash
perovscribe evaluate src/perovscribe/data/extractions/humans/Bear/ src/perovscribe/data/extractions/humans/Consensus/
```

File: src/perovscribe/data/extractions/humans/Lark/10.1002--adfm.202212698.json
{"doi": "10.1002/adfm.202212698", "author": "Florian Mathies", "cells": [{"perovskite_composition": {"formula": "(FAPbI3)0.95(MAPbBr3)0.05", "a_ions": [], "b_ions": [], "x_ions": []}, "pce": {"value": 22.04, "unit": "%"}, "jsc": {"value": 24.11, "unit": "mA cm^-2"}, "voc": {"value": 1.134, "unit": "V"}, "ff": {"value": 80.47}, "active_area": {"value": 0.09}, "device_architecture": "nip", "number_devices": 1, "averaged_quantites": false, "light_source": {"type": "AM 1.5G", "light_intensity": 100.0}, "encapsulated": false, "stability": {"time": 3600000.0, "light_intensity": 100.0, "PCE_at_the_start_of_the_experiment": 22.04, "PCE_after_1000_hours": 19.84, "PCE_at_the_end_of_description": 19.84, "potential_bias": "Open circuit"}, "layers": [{"name": "ITO", "thickness": null, "functionality": "Contact", "deposition": null, "additional_treatment": null}, {"name": "SnO2", "thickness": null, "functionality": "Electron-transport", "deposition": null, "additional_treatment": null}, {"name": "MFCl", "thickness": null, "functionality": "Other", "deposition": [{"step_name": null, "method": "Spin-coating", "atmosphere": "N2", "temperature": null, "duration": null, "antisolvent": null, "solution": {"compounds": null, "solutes": [{"name": "MFCl", "concentration": 0.5, "concentration_unit": "mg/L"}], "volume": null, "temperature": null, "solvents": [{"name": "DMF", "volume_fraction": null}]}, "additional_parameters": null}], "additional_treatment": null}, {"name": "(FAPbI3)0.95(MAPbBr3)0.05", "thickness": null, "functionality": "Absorber", "deposition": [{"step_name": null, "method": "Spin-coating", "atmosphere": "N2", "temperature": 120.0, "duration": 1800.0, "antisolvent": "diethyl ether", "solution": {"compounds": ["FAPbI3", "MAPbBr3", "MACl"], "solutes": null, "volume": null, "temperature": null, "solvents": [{"name": "DMSO", "volume_fraction": null}, {"name": "DMF", "volume_fraction": null}]}, "additional_parameters": null}], "additional_treatment": null}, {"name": "MFCl", "thickness": null, "functionality": "Other", "deposition": [{"step_name": null, "method": "Spin-coating", "atmosphere": "N2", "temperature": 100.0, "duration": 300.0, "antisolvent": null, "solution": {"compounds": null, "solutes": [{"name": "MFCl", "concentration": 0.75, "concentration_unit": "mg/L"}], "volume": null, "temperature": null, "solvents": [{"name": "isopropanol", "volume_fraction": null}]}, "additional_parameters": null}], "additional_treatment": null}, {"name": "Spiro-OMeTAD", "thickness": null, "functionality": "Hole-transport", "deposition": [{"step_name": null, "method": "Spin-coating", "atmosphere": "N2", "temperature": null, "duration": null, "antisolvent": null, "solution": {"compounds": null, "solutes": [{"name": "Spiro-OMeTAD", "concentration": 72.3, "concentration_unit": "mg/L"}, {"name": "Li-TFSi", "concentration": 260.0, "concentration_unit": "mg/L"}, {"name": "tBP", "concentration": 29.0, "concentration_unit": "mg/L"}], "volume": null, "temperature": null, "solvents": [{"name": "chlorobenzene", "volume_fraction": null}]}, "additional_parameters": null}], "additional_treatment": null}, {"name": "Au", "thickness": 80.0, "functionality": "Contact", "deposition": null, "additional_treatment": null}]}]}

File: src/perovscribe/data/extractions/humans/Lark/10.1002--adma.202400105.json
{"doi": "10.1002/adma.202400105", "author": "Florian Mathies", "cells": [{"perovskite_composition": {"formula": "FA0.7Cs0.25MA0.05Pb(I0.8Br0.2)3", "a_ions": [], "b_ions": [], "x_ions": []}, "pce": {"value": 22.06, "unit": "%"}, "jsc": {"value": 21.05, "unit": "mA cm^-2"}, "voc": {"value": 1.25, "unit": "V"}, "ff": {"value": 84.34}, "active_area": {"value": 0.07}, "device_architecture": "pin", "number_devices": null, "averaged_quantites": null, "light_source": {"type": "AM 1.5G", "light_intensity": 100.0}, "encapsulated": null, "stability": {"time": 540000.0, "light_intensity": 100.0, "humidity": 60.0, "temperature": 40.0, "PCE_at_the_start_of_the_experiment": 22.06, "PCE_at_the_end_of_description": 17.65, "potential_bias": "MPPT"}, "layers": [{"name": "ITO", "thickness": null, "functionality": "Substrate", "deposition": null, "additional_treatment": null}, {"name": "NiOx", "thickness": null, "functionality": "Hole-transport", "deposition": null, "additional_treatment": null}, {"name": "Me-4PACz", "thickness": null, "functionality": "Hole-transport", "deposition": null, "additional_treatment": null}, {"name": "FA0.7Cs0.25MA0.05Pb(I0.8Br0.2)3", "thickness": null, "functionality": "Absorber", "deposition": [{"step_name": null, "method": "Blade coating", "atmosphere": "Air", "temperature": null, "duration": null, "antisolvent": null, "solution": null, "additional_parameters": null}], "additional_treatment": null}, {"name": "C60", "thickness": null, "functionality": "Electron-transport", "deposition": null, "additional_treatment": null}, {"name": "BCP", "thickness": null, "functionality": "Electron-transport", "deposition": null, "additional_treatment": null}, {"name": "Cu", "thickness": null, "functionality": "Contact", "deposition": null, "additional_treatment": null}]}]}

File: src/perovscribe/data/extractions/humans/Lark/10.1002--aenm.202303742.json
{"doi": "10.1002/aenm.202303742", "author": "Florian Mathies", "cells": [{"perovskite_composition": {"formula": "FAPbI3", "a_ions": [], "b_ions": [], "x_ions": []}, "pce": {"value": 24.53, "unit": "%"}, "jsc": {"value": 24.87, "unit": "mA cm^-2"}, "voc": {"value": 1.16, "unit": "V"}, "ff": {"value": 85.28}, "active_area": {"value": 0.09}, "device_architecture": "pin", "number_devices": null, "averaged_quantites": null, "light_source": {"type": "AM 1.5G", "light_intensity": 100.0}, "encapsulated": null, "stability": {"time": 3600000.0, "light_intensity": 100.0, "temperature": 40.0, "PCE_at_the_start_of_the_experiment": 24.34, "PCE_after_1000_hours": 22.93, "PCE_at_the_end_of_description": 22.93, "potential_bias": "MPPT"}, "layers": [{"name": "ITO", "thickness": null, "functionality": "Substrate", "deposition": null, "additional_treatment": null}, {"name": "MeO-BTBT", "thickness": null, "functionality": "Hole-transport", "deposition": null, "additional_treatment": null}, {"name": "Perovskite", "thickness": null, "functionality": "Absorber", "deposition": null, "additional_treatment": null}, {"name": "C60", "thickness": null, "functionality": "Electron-transport", "deposition": null, "additional_treatment": null}, {"name": "BCP", "thickness": null, "functionality": "Electron-transport", "deposition": null, "additional_treatment": null}, {"name": "Ag", "thickness": null, "functionality": "Contact", "deposition": null, "additional_treatment": null}]}]}

File: src/perovscribe/data/extractions/humans/Lark/10.1002--cptc.201900245.json (part 1 of 2)
{"doi": "10.1002/cptc.201900245", "author": "Florian Mathies", "cells": [{"perovskite_composition": {"formula": "Cs0.05FA0.8625MA0.1735PbI2.61Br0.39", "a_ions": [{"abbreviation": "Cs", "common_name": "Cesium ion", "molecular_formula": "Cs+", "coefficient": "0.05"}, {"abbreviation": "FA", "common_name": "Formamidinium", "molecular_formula": "CH5N2+", "coefficient": "0.8625"}, {"abbreviation": "MA", "common_name": "Methylammonium", "molecular_formula": "CH6N+", "coefficient": "0.1735"}], "b_ions": [{"abbreviation": "Pb", "common_name": "Lead", "molecular_formula": "Pb2+", "coefficient": "1"}], "x_ions": [{"abbreviation": "I", "common_name": "Iodide", "molecular_formula": "I-", "coefficient": "2.61"}, {"abbreviation": "Br", "common_name": "Bromide", "molecular_formula": "Br-", "coefficient": "0.39"}]}, "pce": {"value": 14.1, "unit": "%"}, "jsc": {"value": 19.9, "unit": "mA cm^-2"}, "voc": {"value": 1.06, "unit": "V"}, "ff": {"value": 66.6}, "active_area": {"value": 0.25}, "device_architecture": "nip", "number_devices": 8, "averaged_quantites": true, "light_source": {"type": "AM 1.5G", "description": "The spectral mismatch between AM1.5 G and the simulated illumination was reduced by using a Schott K113 Tempax filter (Pr\u00e4zisions Glas & Optik GmbH). The light intensity was calibrated with a Si photodiode equipped with an infrared cut-off filter (KG3, Schott), and was recorded during each measurement.", "light_intensity": 100, "lamp": "450 W xenon light source (Oriel)."}, "encapsulated": false, "stability": null, "layers": [{"review_completed": true, "name": "FTO", "thickness": null, "functionality": "Substrate", "deposition": [{"review_completed": true, "method": "cleaning", "solution": {"review_completed": true, "solutes": [{"review_completed": true, "name": "HellmanexTM III", "concentration": 2, "concentration_unit": "vol%"}], "solvents": [{"review_completed": true, "name": "deionized water", "volume_fraction": 1}]}}, {"review_completed": true, "method": "cleaning ", "solution": {"review_completed": true, "solvents": [{"review_completed": true, "name": "dionized water", "volume_fraction": 1}]}}, {"review_completed": true, "method": "cleaning", "solution": {"review_completed": true, "solvents": [{"review_completed": true, "name": "acetone", "volume_fraction": 1}]}}, {"review_completed": true, "method": "cleaning", "solution": {"review_completed": true, "solvents": [{"review_completed": true, "name": "ethanol", "volume_fraction": 1}]}}, {"review_completed": true, "method": "uv/ozone", "duration": 900}]}, {"review_completed": true, "name": "c-TiO2", "thickness": null, "functionality": "Electron-transport", "deposition": [{"review_completed": true, "method": "Spray pyrolysis", "atmosphere": "Air", "temperature": 450, "duration": null, "solution": {"review_completed": true, "solutes": [{"review_completed": true, "name": "titanium diisopropoxide acetyl acetonate"}], "solvents": [{"review_completed": true, "name": "ethanol", "volume_fraction": 1}]}}, {"review_completed": true, "method": "annealing", "atmosphere": "Air", "temperature": 450, "duration": 1800}]}, {"review_completed": true, "name": "m-TiO2", "thickness": null, "functionality": "Electron-transport", "deposition": [{"review_completed": true, "method": "Spin-coating", "atmosphere": "Air", "temperature": null, "duration": 15, "additional_parameters": {"speed": 5000, "time": 15, "ramp_rate": 2000}, "solution": {"review_completed": true, "solutes": [{"review_completed": true, "name": "TiO2 paste (Dyesol 30 NR\u2010D)"}], "solvents": [{"review_completed": true, "name": "absolute ethanol", "volume_fraction": 1}]}}, {"review_completed": true, "method": "annealing", "temperature": 450, "duration": 1800}]}, {"review_completed": true, "name": "[Cs0.05(FA0.83MA0.17)0.95]Pb(I0.83Br0.17)3", "thickness": null, "functionality": "Absorber", "deposition": [{"review_completed": true, "method": "Spin-coating", "atmosphere": "N2", "temperature": null, "duration": 40, "additional_parameters": {"speed1": 1000, "time1": 10, "speed2": 4000, "time2": 30}}, {"review_completed": true, "method": "Antisolvent-quenching", "atmosphere": "N2", "temperature": null, "duration": null, "additional_parameters": {"volume": 200, "unit": "\u03bcL", "time_before_end": 5}, "solution": {"review_completed": true, "volume": 0.0002, "solutes": [{"review_completed": true, "name": "[Cs0.05(FA0.87MA0.13)0.95]Pb(I0.87Br0.13)3"}], "solvents": [{"review_completed": true, "name": "chlorobenzene", "volume_fraction": 1}]}}, {"review_completed": true, "method": "Thermal-annealing", "atmosphere": "N2", "temperature": 100, "duration": 3600}]}, {"review_completed": true, "name": "ZnPc th ZnPc", "thickness": 20, "functionality": "Hole-transport", "deposition": [{"review_completed": true, "method": "Spin-coating", "atmosphere": "N2", "temperature": null, "duration": 40, "additional_parameters": {"speed": 2000, "time": 40, "acceleration": 1000}, "solution": {"review_completed": true, "volume": null, "temperature": null, "solutes": [{"review_completed": true, "name": "ZnPc th ZnPc", "concentration": 3.74, "concentration_unit": "mmol/L"}], "solvents": [{"review_completed": true, "name": "chlorobenzene", "volume_fraction": 0.95}, {"review_completed": true, "name": "THF", "volume_fraction": 0.05}]}}]}, {"review_completed": true, "name": "Au", "thickness": 80, "functionality": "Contact", "deposition": [{"method": "Thermal evaporation", "atmosphere": "Vacuum", "temperature": null, "duration": null}]}]}, {"perovskite_composition": {"formula": "Cs0.05FA0.8625MA0.1735PbI2.61Br0.39", "a_ions": [{"abbreviation": "Cs", "common_name": "Cesium ion", "molecular_formula": "Cs+", "coefficient": "0.05"}, {"abbreviation": "FA", "common_name": "Formamidinium", "molecular_formula": "CH5N2+", "coefficient": "0.8625"}, {"abbreviation": "MA", "common_name": "Methylammonium", "molecular_formula": "CH6N+", "coefficient": "0.1735"}], "b_ions": [{"abbreviation": "Pb", "common_name": "Lead", "molecular_formula": "Pb2+", "coefficient": "1"}], "x_ions": [{"abbreviation": "I", "common_name": "Iodide", "molecular_formula": "I-", "coefficient": "2.61"}, {"abbreviation": "Br", "common_name": "Bromide", "molecular_formula": "Br-", "coefficient": "0.39"}]}, "pce": {"value": 16.6, "unit": "%"}, "jsc": {"value": 22.4, "unit": "mA cm^-2"}, "voc": {"value": 1.1, "unit": "V"}, "ff": {"value": 68.5}, "active_area": {"value": 0.25}, "device_architecture": "nip", "number_devices": 1, "averaged_quantites": false, "light_source": {"type": "AM 1.5G", "description": "The spectral mismatch between AM1.5 G and the simulated illumination was reduced by using a Schott K113 Tempax filter (Pr\u00e4zisions Glas & Optik GmbH). The light intensity was calibrated with a Si photodiode equipped with an infrared cut-off filter (KG3, Schott), and was recorded during each measurement.", "light_intensity": 100, "lamp": "450 W xenon light source (Oriel)."}, "encapsulated": false, "stability": null, "layers": [{"review_completed": true, "name": "FTO", "thickness": null, "functionality": "Substrate", "deposition": [{"review_completed": true, "method": "cleaning", "solution": {"review_completed": true, "solutes": [{"review_completed": true, "name": "HellmanexTM III", "concentration": 2, "concentration_unit": "vol%"}], "solvents": [{"review_completed": true, "name": "deionized water", "volume_fraction": 1}]}}, {"review_completed": true, "method": "cleaning ", "solution": {"review_completed": true, "solvents": [{"review_completed": true, "name": "dionized water", "volume_fraction": 1}]}}, {"review_completed": true, "method": "cleaning", "solution": {"review_completed": true, "solvents": [{"review_completed": true, "name": "acetone", "volume_fraction": 1}]}}, {"review_completed": true, "method": "cleaning", "solution": {"review_completed": true, "solvents": [{"review_completed": true, "name": "ethanol", "volume_fraction": 1}]}}, {"review_completed": true, "method": "uv/ozone", "duration": 900}]}, {"review_completed": true, "name": "c-TiO2", "thickness": null, "functionality": "Electron-transport", "deposition": [{"review_completed": true, "method": "Spray pyrolysis", "atmosphere": "Air", "temperature": 450, "duration": null, "solution": {"review_completed": true, "solutes": [{"review_completed": true, "name": "titanium diisopropoxide acetyl acetonate"}], "solvents": [{"review_completed": true, "name": "ethanol", "volume_fraction": 1}]}}, {"review_completed": true, "method": "annealing", "atmosphere": "Air", "temperature": 450, "duration": 1800}]}, {"review_completed": true, "name": "m-TiO2", "thickness": null, "functionality": "Electron-transport", "deposition": [{"review_completed": true, "method": "Spin-coating", "atmosphere": "Air", "temperature": null, "duration": 15, "additional_parameters": {"speed": 5000, "time": 15, "ramp_rate": 2000}, "solution": {"review_completed": true, "solutes": [{"review_completed": true, "name": "TiO2 paste (Dyesol 30 NR\u2010D)"}], "solvents": [{"review_completed": true, "name": "absolute ethanol", "volume_fraction": 1}]}}, {"review_completed": true, "method": "annealing", "temperature": 450, "duration": 1800}]}, {"review_completed": true, "name": "[Cs0.05(FA0.83MA0.17)0.95]Pb(I0.83Br0.17)3", "thickness": null, "functionality": "Absorber", "deposition": [{"review_completed": true, "method": "Spin-coating", "atmosphere": "N2", "temperature": null, "duration": 40, "additional_parameters": {"speed1": 1000, "time1": 10, "speed2": 4000, "time2": 30}}, {"review_completed": true, "method": "Antisolvent-quenching", "atmosphere": "N2", "temperature": null, "duration": null, "additional_parameters": {"volume": 200, "unit": "\u03bcL", "time_before_end": 5}, "solution": {"review_completed": true, "volume": 0.0002, "solutes": [{"review_completed": true, "name": "[Cs0.05(FA0.87MA0.13)0.95]Pb(I0.87Br0.13)3"}], "solvents": [{"review_completed": true, "name": "chlorobenzene", "volume_fraction": 1}]}}, {"review_completed": true, "method": "Thermal-annealing", "atmosphere": "N2", "temperature": 100, "duration": 3600}]}, {"review_completed": true, "name": "TB4-ZnPc*", "thickness": 20, "functionality": "Hole-transport", "deposition": [{"review_completed": true, "method": "Spin-coating", "atmosphere": "N2", "temperature": null, "duration": 40, "additional_parameters": {"speed": 2000, "time": 40, "acceleration": 1000}, "solution": {"review_completed": true, "volume": null, "temperature": null, "solutes": [{"review_completed": true, "name": "TB4-ZnPc*", "concentration": 8, "concentration_unit": "mg/mL"}], "solvents": [{"review_completed": true, "name": "chlorobenzene", "volume_fraction": 0.95}, {"review_completed": true, "name": "THF", "volume_fraction": 0.05}]}}]}, {"review_completed": true, "name": "Au", "thickness": 80, "functionality": "Contact", "deposition": [{"method": "Thermal evaporation", "atmosphere": "Vacuum", "temperature": null, "duration": null}]}]}, {"perovskite_composition": {"formula": "Cs0.05FA0.8625MA0.1735PbI2.61Br0.39", "a_ions": [{"abbreviation": "Cs", "common_name": "Cesium ion", "molecular_formula": "Cs+", "coefficient": "0.05"}, {"abbreviation": "FA", "common_name": "Formamidinium", "molecular_formula": "CH5N2+", "coefficient": "0.8625"}, {"abbreviation": "MA", "common_name": "Methylammonium", "molecular_formula": "CH6N+", "coefficient": "0.1735"}], "b_ions": [{"abbreviation": "Pb", "common_name": "Lead", "molecular_formula": "Pb2+", "coefficient": "1"}], "x_ions": [{"abbreviation": "I", "common_name": "Iodide", "molecular_formula": "I-", "coefficient": "2.61"}, {"abbreviation": "Br", "common_name": "Bromide", "molecular_formula": "Br-", "coefficient": "0.39"}]}, "pce": {"value": 15.6, "unit": "%"}, "jsc": {"value": 21.4, "unit": "mA cm^-2"}, "voc": {"value": 1.08, "unit": "V"}, "ff": {"value": 68.1}, "active_area": {"value": 0.25}, "device_architecture": "nip", "number_devices": 8, "averaged_quantites": true, "light_source": {"type": "AM 1.5G", "description": "The spectral mismatch between AM1.5 G and the simulated illumination was reduced by using a Schott K113 Tempax filter (Pr\u00e4zisions Glas & Optik GmbH). The light intensity was calibrated with a Si photodiode equipped with an infrared cut-off filter (KG3, Schott), and was recorded during each measurement.", "light_intensity": 100, "lamp": "450 W xenon light source (Oriel)."}, "encapsulated": false, "stability": null, "layers": [{"review_completed": true, "name": "FTO", "thickness": null, "functionality": "Substrate", "deposition": [{"review_completed": true, "method": "cleaning", "solution": {"review_completed": true, "solutes": [{"review_completed": true, "name": "HellmanexTM III", "concentration": 2, "concentration_unit": "vol%"}], "solvents": [{"review_completed": true, "name": "deionized water", "volume_fraction": 1}]}}, {"review_completed": true, "method": "cleaning ", "solution": {"review_completed": true, "solvents": [{"review_completed": true, "name": "dionized water", "volume_fraction": 1}]}}, {"review_completed": true, "method": "cleaning", "solution": {"review_completed": true, "solvents": [{"review_completed": true, "name": "acetone", "volume_fraction": 1}]}}, {"review_completed": true, "method": "cleaning", "solution": {"review_completed": true, "solvents": [{"review_completed": true, "name": "ethanol", "volume_fraction": 1}]}}, {"review_completed": true, "method": "uv/ozone", "duration": 900}]}, {"review_completed": true, "name": "c-TiO2", "thickness": null, "functionality": "Electron-transport", "deposition": [{"review_completed": true, "method": "Spray pyrolysis", "atmosphere": "Air", "temperature": 450, "duration": null, "solution": {"review_completed": true, "solutes": [{"review_completed": true, "name": "titanium diisopropoxide acetyl acetonate"}], "solvents": [{"review_completed": true, "name": "ethanol", "volume_fraction": 1}]}}, {"review_completed": true, "method": "annealing", "atmosphere": "Air", "temperature": 450, "duration": 1800}]}, {"review_completed": true, "name": "m-TiO2", "thickness": null, "functionality": "Electron-transport", "deposition": [{"review_completed": true, "method": "Spin-coating", "atmosphere": "Air", "temperature": null, "duration": 15, "additional_parameters": {"speed": 5000, "time": 15, "ramp_rate": 2000}, "solution": {"review_completed": true, "solutes": [{"review_completed": true, "name": "TiO2 paste (Dyesol 30 NR\u2010D)"}], "solvents": [{"review_completed": true, "name": "absolute ethanol", "volume_fraction": 1}]}}, {"review_completed": true, "method": "annealing", "temperature": 450, "duration": 1800}]}, {"review_completed": true, "name": "[Cs0.05(FA0.83MA0.17)0.95]Pb(I0.83Br0.17)3", "thickness": null, "functionality": "Absorber", "deposition": [{"review_completed": true, "method": "Spin-coating", "atmosphere": "N2", "temperature": null, "duration": 40, "additional_parameters": {"speed1": 1000, "time1": 10, "speed2": 4000, "time2": 30}}, {"review_completed": true, "method": "Antisolvent-quenching", "atmosphere": "N2", "temperature": null, "duration": null, "additional_parameters": {"volume": 200, "unit": "\u03bcL", "time_before_end": 5}, "solution": {"review_completed": true, "volume": 0.0002, "solutes": [{"review_completed": true, "name": "[Cs0.05(FA0.87MA0.13)0.95]Pb(I0.87Br0.13)3"}], "solvents": [{"review_completed": true, "name": "chlorobenzene", "volume_fraction": 1}]}}, {"review_completed": true, "method": "Thermal-annealing", "atmosphere": "N2", "temperature": 100, "duration": 3600}]}, {"review_completed": true, "name": "TB4-ZnPc*", "thickness": 20, "functionality": "Hole-transport", "deposition": [{"review_completed": true, "method": "Spin-coating", "atmosphere": "N2", "temperature": null, "duration": 40, "additional_parameters": {"speed": 2000, "time": 40, "acceleration": 1000}, "solution": {"review_completed": true, "volume": null, "temperature": null, "solutes": [{"review_completed": true, "name": "TB4-ZnPc*", "concentration": 8, "concentration_unit": "mg/mL"}], "solvents": [{"review_completed": true, "name": "chlorobenzene", "volume_fraction": 0.95}, {"review_completed": true, "name": "THF", "volume_fraction": 0.05}]}}]}, {"review_completed": true, "name": "Au", "thickness": 80, "functionality": "Contact", "deposition": [{"method": "Thermal evaporation", "atmosphere": "Vacuum", "temperature": null, "duration": null}]}]}, {"perovskite_composition": {"formula": "Cs0.05FA0.8625MA0.1735PbI2.61Br0.39", "a_ions": [{"abbreviation": "Cs", "common_name": "Cesium ion", "molecular_formula": "Cs+", "coefficient": "0.05"}, {"abbreviation": "FA", "common_name": "Formamidinium", "molecular_formula": "CH5N2+", "coefficient": "0.8625"}, {"abbreviation": "MA", "common_name": "Methylammonium", "molecular_formula": "CH6N+", "coefficient": "0.1735"}], "b_ions": [{"abbreviation": "Pb", "common_name": "Lead", "molecular_formula": "Pb2+", "coefficient": "1"}], "x_ions": [{"abbreviation": "I", "common_name": "Iodide", "molecular_formula": "I-", "coefficient": "2.61"}, {"abbreviation": "Br", "common_name": "Bromide", "molecular_formula": "Br-", "coefficient": "0.39"}]}, "pce": {"value": 19.7, "unit": "%"}, "jsc": {"value": 23, "unit": "mA cm^-2"}, "voc": {"value": 1.11, "unit": "V"}, "ff": {"value": 77.3}, "active_area": {"value": 0.25}, "device_architecture": "nip", "number_devices": 8, "averaged_quantites": true, "light_source": {"type": "AM 1.5G", "description": "The spectral mismatch between AM1.5 G and the simulated illumination was reduced by using a Schott K113 Tempax filter (Pr\u00e4zisions Glas & Optik GmbH). The light intensity was calibrated with a Si photodiode equipped with an infrared cut-off filter (KG3, Schott), and was recorded during each measurement.", "light_intensity": 100, "lamp": "450 W xenon light source (Oriel)."}, "encapsulated": false, "stability": null, "layers": [{"review_completed": true, "name": "FTO", "thickness": null, "functionality": "Substrate", "deposition": [{"review_completed": true, "method": "cleaning", "solution": {"review_completed": true, "solutes": [{"review_completed": true, "name": "HellmanexTM III", "concentration": 2, "concentration_unit": "vol%"}], "solvents": [{"review_completed": true, "name": "deionized water", "volume_fraction": 1}]}}, {"review_completed": true, "method": "cleaning ", "solution": {"review_completed": true, "solvents": [{"review_completed": true, "name": "dionized water", "volume_fraction": 1}]}}, {"review_completed": true, "method": "cleaning", "solution": {"review_completed": true, "solvents": [{"review_completed": true, "name": "acetone", "volume_fraction": 1}]}}, {"review_completed": true, "method": "cleaning", "solution": {"review_completed": true, "solvents": [{"review_completed": true, "name": "ethanol", "volume_fraction": 1}]}}, {"review_completed": true, "method": "uv/ozone", "duration": 900}]}, {"review_completed": true, "name": "c-TiO2", "thickness": null, "functionality": "Electron-transport", "deposition": [{"review_completed": true, "method": "Spray pyrolysis", "atmosphere": "Air", "temperature": 450, "duration": null, "solution": {"review_completed": true, "solutes": [{"review_completed": true, "name": "titanium diisopropoxide acetyl acetonate"}], "solvents": [{"review_completed": true, "name": "ethanol", "volume_fraction": 1}]}}, {"review_completed": true, "method": "annealing", "atmosphere": "Air", "temperature": 450, "duration": 1800}]}, {"review_completed": true, "name": "m-TiO2", "thickness": null, "functionality": "Electron-transport", "deposition": [{"review_completed": true, "method": "Spin-coating", "atmosphere": "Air", "temperature": null, "duration": 15, "additional_parameters": {"speed": 5000, "time": 15, "ramp_rate": 2000}, "solution": {"review_completed": true, "solutes": [{"review_completed": true, "name": "TiO2 paste (Dyesol 30 NR\u2010D)"}], "solvents": [{"review_completed": true, "name": "absolute ethanol", "volume_fraction": 1}]}}, {"review_completed": true, "method": "annealing", "temperature": 450, "duration": 1800}]}, {"review_completed": true, "name": "[Cs0.05(FA0.83MA0.17)0.95]Pb(I0.83Br0.17)3", "thickness": null, "functionality": "Absorber", "deposition": [{"review_completed": true, "method": "Spin-coating", "atmosphere": "N2", "temperature": null, "duration": 40, "additional_parameters": {"speed1": 1000, "time1": 10, "speed2": 4000, "time2": 30}}, {"review_completed": true, "method": "Antisolvent-quenching", "atmosphere": "N2", "temperature": null, "duration": null, "additional_parameters": {"volume": 200, "unit": "\u03bcL", "time_before_end": 5}, "solution": {"review_completed": true, "volume": 0.0002, "solutes": [{"review_completed": true, "name": "[Cs0.05(FA0.87MA0.13)0.95]Pb(I0.87Br0.13)3"}], "solvents": [{"review_completed": true, "name": "chlorobenzene", "volume_fraction": 1}]}}, {"review_completed": true, "method": "Thermal-annealing", "atmosphere": "N2", "temperature": 100, "duration": 3600}]}, {"review_completed": true, "name": "Spiro-OMeTAD", "functionality": "Hole-transport", "deposition": [{"review_completed": true, "method": "Spin-coating", "atmosphere": "N2", "temperature": null, "duration": 20, "additional_parameters": {"speed": 2000, "time": 40, "acceleration": 1000}, "solution": {"review_completed": true, "volume": null, "temperature": null, "solutes": [{"review_completed": true, "name": "Spiro-OMeTAD", "concentration": 75, "concentration_unit": "mmol/L"}, {"review_completed": true, "name": "TFSI"}, {"review_completed": true, "name": "tBP"}], "solvents": [{"review_completed": true, "name": "chlorobenzene", "volume_fraction": 1}]}}]}, {"review_completed": true, "name": "Au", "thickness": 80, "functionality": "Contact", "deposition": [{"method": "Thermal evaporation", "atmosphere": "Vacuum", "temperature": null, "duration": null}]}]}, {"perovskite_composition": {"formula": "Cs0.05FA0.8625MA0.1735PbI2.61Br0.39", "a_ions": [{"abbreviation": "Cs", "common_name": "Cesium ion", "molecular_formula": "Cs+", "coefficient": "0.05"}, {"abbreviation": "FA", "common_name": "Formamidinium", "molecular_formula": "CH5N2+", "coefficient": "0.8625"}, {"abbreviation": "MA", "common_name": "Methylammonium", "molecular_formula": "CH6N+", "coefficient": "0.1735"}], "b_ions": [{"abbreviation": "Pb", "common_name": "Lead", "molecular_formula": "Pb2+", "coefficient": "1"}], "x_ions": [{"abbreviation": "I", "common_name": "Iodide", "molecular_formula": "I-", "coefficient": "2.61"}, {"abbreviation": "Br", "common_name": "Bromide", "molecular_formula": "Br-", "coefficient": "0.39"}]}, "pce": {"value": 15.5, "unit": "%"}, "jsc": {"value": 21.6, "unit": "mA cm^-2"}, "voc": {"value": 1.08, "unit": "V"}, "ff": {"value": 67.6}, "active_area": {"value": 0.25}, "device_architecture": "nip", "number_devices": 1, "averaged_quantites": false, "light_source": {"type": "AM 1.5G", "description": "The spectral mismatch between AM1.5 G and the simulated illumination was reduced by using a Schott K113 Tempax filter (Pr\u00e4zisions Glas & Optik GmbH). The light intensity was calibrated with a Si photodiode equipped with an infrared cut-off filter (KG3, Schott), and was recorded during each measurement.", "light_intensity": 100, "lamp": "450 W xenon light source (Oriel)."}, "encapsulated": false, "stability": null, "layers": [{"review_completed": true, "name": "FTO", "thickness": null, "functionality": "Substrate", "deposition": [{"review_completed": true, "method": "cleaning", "solution": {"review_completed": true, "solutes": [{"review_completed": true, "name": "HellmanexTM III", "concentration": 2, "concentration_unit": "vol%"}], "solvents": [{"review_completed": true, "name": "deionized water", "volume_fraction": 1}]}}, {"review_completed": true, "method": "cleaning ", "solution": {"review_completed": true, "solvents": [{"review_completed": true, "name": "dionized water", "volume_fraction": 1}]}}, {"review_completed": true, "method": "cleaning", "solution": {"review_completed": true, "solvents": [{"review_completed": true, "name": "acetone", "volume_fraction": 1}]}}, {"review_completed": true, "method": "cleaning", "solution": {"review_completed": true, "solvents": [{"review_completed": true, "name": "ethanol", "volume_fraction": 1}]}}, {"review_completed": true, "method": "uv/ozone", "duration": 900}]}, {"review_completed": true, "name": "c-TiO2", "thickness": null, "functionality": "Electron-transport", "deposition": [{"review_completed": true, "method": "Spray pyrolysis", "atmosphere": "Air", "temperature": 450, "duration": null, "solution": {"review_completed": true, "solutes": [{"review_completed": true, "name": "titanium diisopropoxide acetyl acetonate"}], "solvents": [{"review_completed": true, "name": "ethanol", "volume_fraction": 1}]}}, {"review_completed": true, "method": "annealing", "atmosphere": "Air", "temperature": 450, "duration": 1800}]}, {"review_completed": true, "name": "m-TiO2", "thickness": null, "functionality": "Electron-transport", "deposition": [{"review_completed": true, "method": "Spin-coating", "atmosphere": "Air", "temperature": null, "duration": 15, "additional_parameters": {"speed": 5000, "time": 15, "ramp_rate": 2000}, "solution": {"review_completed": true, "solutes": [{"review_completed": true, "name": "TiO2 paste (Dyesol 30 NR\u2010D)"}], "solvents": [{"review_completed": true, "name": "absolute ethanol", "volume_fraction": 1}]}}, {"review_completed": true, "method": "annealing", "temperature": 450, "duration": 1800}]}, {"review_completed": true, "name": "[Cs0.05(FA0.83MA0.17)0.95]Pb(I0.83Br0.17)3", "thickness": null, "functionality": "Absorber", "deposition": [{"review_completed": true, "method": "Spin-coating", "atmosphere": "N2", "temperature": null, "duration": 40, "additional_parameters": {"speed1": 1000, "time1": 10, "speed2": 4000, "time2": 30}}, {"review_completed": true, "method": "Antisolvent-quenching", "atmosphere": "N2", "temperature": null, "duration": null, "additional_parameters": {"volume": 200, "unit": "\u03bcL", "time_before_end": 5}, "solution": {"review_completed": true, "volume": 0.0002, "solutes": [{"review_completed": true, "name": "[Cs0.05(FA0.87MA0.13)0.95]Pb(I0.87Br0.13)3"}], "solvents": [{"review_completed": true, "name": "chlorobenzene", "volume_fraction": 1}]}}, {"review_completed": true, "method": "Thermal-annealing", "atmosphere": "N2", "temperature": 100, "duration": 3600}]}, {"review_completed": true, "name": "ZnPc th ZnPc", "thickness": 20, "functionality": "Hole-transport", "deposition": [{"review_completed": true, "method": "Spin-coating", "atmosphere": "N2", "temperature": null, "duration": 40, "additional_parameters": {"speed": 2000, "time": 40, "acceleration": 1000}, "solution": {"review_completed": true, "volume": null, "temperature": null, "solutes": [{"review_completed": true, "name": "ZnPc th ZnPc", "concentration": 3.74, "concentration_unit": "mmol/L"}], "solvents": [{"review_completed": true, "name": "chlorobenzene", "volume_fraction": 0.95}, {"review_completed": true, "name": "THF", "volume_fraction": 0.05}]}}]}, {"review_completed": true, "name": "Au", "thickness": 80, "functionality": "Contact", "deposition": [{"method": "Thermal evaporation", "atmosphere": "Vacuum", "temperature": null, "duration": null}]}]}, {"perovskite_composition": {"formula": "Cs0.05FA0.8625MA0.1735PbI2.61Br0.39", "a_ions": [{"abbreviation": "Cs", "common_name": "Cesium ion", "molecular_formula": "Cs+", "coefficient": "0.05"}, {"abbreviation": "FA", "common_name": "Formamidinium", "molecular_formula": "CH5N2+", "coefficient": "0.8625"}, {"abbreviation": "MA", "common_name": "Methylammonium", "molecular_formula": "CH6N+", "coefficient": "0.1735"}], "b_ions": [{"abbreviation": "Pb", "common_name": "Lead", "molecular_formula": "Pb2+", "coefficient": "1"}], "x_ions": [{"abbreviation": "I", "common_name": "Iodide", "molecular_formula": "I-", "coefficient": "2.61"}, {"abbreviation": "Br", "common_name": "Bromide", "molecular_formula": "Br-", "coefficient": "0.39"}]}, "pce": {"value": 16.8, "unit": "%"}, "jsc": {"value": 20.6, "unit": "mA cm^-2"}, "voc": {"value": 1.1, "unit": "V"}, "ff": {"value": 73.8}, "active_area": {"value": 0.25}, "device_architecture": "nip", "number_devices": 1, "averaged_quantites": false, "light_source": {"type": "AM 1.5G", "description": "The spectral mismatch between AM1.5 G and the simulated illumination was reduced by using a Schott K113 Tempax filter (Pr\u00e4zisions Glas & Optik GmbH). The light intensity was calibrated with a Si photodiode equipped with an infrared cut-off filter (KG3, Schott), and was recorded during each measurement.", "light_intensity": 100, "lamp": "450 W xenon light source (Oriel)."}, "encapsulated": false, "stability": null, "layers": [{"review_completed": true, "name": "FTO", "thickness": null, "functionality": "Substrate", "deposition": [{"review_completed": true, "method": "cleaning", "solution": {"review_completed": true, "solutes": [{"review_completed": true, "name": "HellmanexTM III", "concentration": 2, "concentration_unit": "vol%"}], "solvents": [{"review_completed": true, "name": "deionized water", "volume_fraction": 1}]}}, {"review_completed": true, "method": "cleaning ", "solution": {"review_completed": true, "solvents": [{"review_completed": true, "name": "dionized water", "volume_fraction": 1}]}}, {"review_completed": true, "method": "cleaning", "solution": {"review_completed": true, "solvents": [{"review_completed": true, "name": "acetone", "volume_fraction": 1}]}}, {"review_completed": true, "method": "cleaning", "solution": {"review_completed": true, "solvents": [{"review_completed": true, "name": "ethanol", "volume_fraction": 1}]}}, {"review_completed": true, "method": "uv/ozone", "duration": 900}]}, {"review_completed": true, "name": "c-TiO2", "thickness": null, "functionality": "Electron-transport", "deposition": [{"review_completed": true, "method": "Spray pyrolysis", "atmosphere": "Air", "temperature": 450, "duration": null, "solution": {"review_completed": true, "solutes": [{"review_completed": true, "name": "titanium diisopropoxide acetyl acetonate"}], "solvents": [{"review_completed": true, "name": "ethanol", "volume_fraction": 1}]}}, {"review_completed": true, "method": "annealing", "atmosphere": "Air", "temperature": 450, "duration": 1800}]}, {"review_completed": true, "name": "m-TiO2", "thickness": null, "functionality": "Electron-transport", "deposition": [{"review_completed": true, "method": "Spin-coating", "atmosphere": "Air", "temperature": null, "duration": 15, "additional_parameters": {"speed": 5000, "time": 15, "ramp_rate": 2000}, "solution": {"review_completed": true, "solutes": [{"review_completed": true, "name": "TiO2 paste (Dyesol 30 NR\u2010D)"}], "solvents": [{"review_completed": true, "name": "absolute ethanol", "volume_fraction": 1}]}}, {"review_completed": true, "method": "annealing", "temperature": 450, "duration": 1800}]}, {"review_completed": true, "name": "[Cs0.05(FA0.83MA0.17)0.95]Pb(I0.83Br0.17)3", "thickness": null, "functionality": "Absorber", "deposition": [{"review_completed": true, "method": "Spin-coating", "atmosphere": "N2", "temperature": null, "duration": 40, "additional_parameters": {"speed1": 1000, "time1": 10, "speed2": 4000, "time2": 30}}, {"review_completed": true, "method": "Antisolvent-quenching", "atmosphere": "N2", "temperature": null, "duration": null, "additional_parameters": {"volume": 200, "unit": "\u03bcL", "time_before_end": 5}, "solution": {"review_completed": true, "volume": 0.0002, "solutes": [{"review_completed": true, "name": "[Cs0.05(FA0.87MA0.13)0.95]Pb(I0.87Br0.13)3"}], "solvents": [{"review_completed": true, "name": "chlorobenzene", "volume_fraction": 1}]}}, {"review_completed": true, "method": "Thermal-annealing", "atmosphere": "N2", "temperature": 100, "duration": 3600}]}, {"review_completed": true, "name": "ZnPc-DPP-ZnPc", "thickness": 20, "functionality": "Hole-transport", "deposition": [{"review_completed": true, "method": "Spin-coating", "atmosphere": "N2", "temperature": null, "duration": 40, "additional_parameters": {"speed": 2000, "time": 40, "acceleration": 1000}, "solution": {"review_completed": true, "volume": null, "temperature": null, "solutes": [{"review_completed": true, "name": "ZnPc-DPP-ZnPc", "concentration": 3.74, "concentration_unit": "mmol/L"}], "solvents": [{"review_completed": true, "name": "chlorobenzene", "volume_fraction": 0.95}, {"review_completed": true, "name": "THF", "volume_fraction": 0.05}]}}]}, {"review_completed": true, "name": "Au", "thickness": 80, "functionality": "Contact", "deposition": [{"method": "Thermal evaporation", "atmosphere": "Vacuum", "temperature": null, "duration": null}]}]}, {"perovskite_composition": {"formula": "Cs0.05FA0.8625MA0.1735PbI2.61Br0.39", "a_ions": [{"abbreviation": "Cs", "common_name": "Cesium ion", "molecular_formula": "Cs+", "coefficient": "0.05"}, {"abbreviation": "FA", "common_name": "Formamidinium", "molecular_formula": "CH5N2+", "coefficient": "0.8625"}, {"abbreviation": "MA", "common_name": "Methylammonium", "molecular_formula": "CH6N+", "coefficient": "0.1735"}], "b_ions": [{"abbreviation": "Pb", "common_name": "Lead", "molecular_formula": "Pb2+", "coefficient": "1"}], "x_ions": [{"abbreviation": "I", "common_name": "Iodide", "molecular_formula": "I-", "coefficient": "2.61"}, {"abbreviation": "Br", "common_name": "Bromide", "molecular_formula": "Br-", "coefficient": "0.39"}]}, "pce": {"value": 15.7, "unit": "%"}, "jsc": {"value": 21.3, "unit": "mA cm^-2"}, "voc": {"value": 1.06, "unit": "V"}, "ff": {"value": 69.1}, "active_area": {"value": 0.25}, "device_architecture": "nip", "number_devices": 1, "averaged_quantites": false, "light_source": {"type": "AM 1.5G", "description": "The spectral mismatch between AM1.5 G and the simulated illumination was reduced by using a Schott K113 Tempax filter (Pr\u00e4zisions Glas & Optik GmbH). The light intensity was calibrated with a Si photodiode equipped with an infrared cut-off filter (KG3, Schott), and was recorded during each measurement.", "light_intensity": 100, "lamp": "450 W xenon light source (Oriel)."}, "encapsulated": false, "stability": null, "layers": [{"review_completed": true, "name": "FTO", "thickness": null, "functionality": "Substrate", "deposition": [{"review_completed": true, "method": "cleaning", "solution": {"review_completed": true, "solutes": [{"review_completed": true, "name": "HellmanexTM III", "concentration": 2, "concentration_unit": "vol%"}], "solvents": [{"review_completed": true, "name": "deionized water", "volume_fraction": 1}]}}, {"review_completed": true, "method": "cleaning ", "solution": {"review_completed": true, "solvents": [{"review_completed": true, "name": "dionized water", "volume_fraction": 1}]}}, {"review_completed": true, "method": "cleaning", "solution": {"review_completed": true, "solvents": [{"review_completed": true, "name": "acetone", "volume_fraction": 1}]}}, {"review_completed": true, "method": "cleaning", "solution": {"review_completed": true, "solvents": [{"review_completed": true, "name": "ethanol", "volume_fraction": 1}]}}, {"review_completed": true, "method": "uv/ozone", "duration": 900}]}, {"review_completed": true, "name": "c-TiO2", "thickness": null, "functionality": "Electron-transport", "deposition": [{"review_completed": true, "method": "Spray pyrolysis", "atmosphere": "Air", "temperature": 450, "duration": null, "solution": {"review_completed": true, "solutes": [{"review_completed": true, "name": "titanium diisopropoxide acetyl acetonate"}], "solvents": [{"review_completed": true, "name": "ethanol", "volume_fraction": 1}]}}, {"review_completed": true, "method": "annealing", "atmosphere": "Air", "temperature": 450, "duration": 1800}]}, {"review_completed": true, "name": "m-TiO2", "thickness": null, "functionality": "Electron-transport", "deposition": [{"review_completed": true, "method": "Spin-coating", "atmosphere": "Air", "temperature": null, "duration": 15, "additional_parameters": {"speed": 5000, "time": 15, "ramp_rate": 2000}, "solution": {"review_completed": true, "solutes": [{"review_completed": true, "name": "TiO2 paste (Dyesol 30 NR\u2010D)"}], "solvents": [{"review_completed": true, "name": "absolute ethanol", "volume_fraction": 1}]}}, {"review_completed": true, "method": "annealing", "temperature": 450, "duration": 1800}]}, {"review_completed": true, "name": "[Cs0.05(FA0.83MA0.17)0.95]Pb(I0.83Br0.17)3", "thickness": null, "functionality": "Absorber", "deposition": [{"review_completed": true, "method": "Spin-coating", "atmosphere": "N2", "temperature": null, "duration": 40, "additional_parameters": {"speed1": 1000, "time1": 10, "speed2": 4000, "time2": 30}}, {"review_completed": true, "method": "Antisolvent-quenching", "atmosphere": "N2", "temperature": null, "duration": null, "additional_parameters": {"volume": 200, "unit": "\u03bcL", "time_before_end": 5}, "solution": {"review_completed": true, "volume": 0.0002, "solutes": [{"review_completed": true, "name": "[Cs0.05(FA0.87MA0.13)0.95]Pb(I0.87Br0.13)3"}], "solvents": [{"review_completed": true, "name": "chlorobenzene", "volume_fraction": 1}]}}, {"review_completed": true, "method": "Thermal-annealing", "atmosphere": "N2", "temperature": 100, "duration": 3600}]}, {"review_completed": true, "name": "ZnPc-p-ZnPc", "thickness": 20, "functionality": "Hole-transport", "deposition": [{"review_completed": true, "method": "Spin-coating", "atmosphere": "N2", "temperature": null, "duration": 40, "additional_parameters": {"speed": 2000, "time": 40, "acceleration": 1000}, "solution": {"review_completed": true, "volume": null, "temperature": null, "solutes": [{"review_completed": true, "name": "ZnPc-p-ZnPc", "concentration": 3.74, "concentration_unit": "mmol/L"}], "solvents": [{"review_completed": true, "name": "chlorobenzene", "volume_fraction": 0.95}, {"review_completed": true, "name": "THF", "volume_fraction": 0.05}]}}]}, {"review_completed": true, "name": "Au", "thickness": 80, "functionality": "Contact", "deposition": [{"method": "Thermal evaporation", "atmosphere": "Vacuum", "temperature": null, "duration": null}]}]}, {"perovskite_composition": {"formula": "Cs0.05FA0.8625MA0.1735PbI2.61Br0.39", "a_ions": [{"abbreviation": "Cs", "common_name": "Cesium ion", "molecular_formula": "Cs+", "coefficient": "0.05"}, {"abbreviation": "FA", "common_name": "Formamidinium", "molecular_formula": "CH5N2+", "coefficient": "0.8625"}, {"abbreviation": "MA", "common_name": "Methylammonium", "molecular_formula": "CH6N+", "coefficient": "0.1735"}], "b_ions": [{"abbreviation": "Pb", "common_name": "Lead", "molecular_formula": "Pb2+", "coefficient": "1"}], "x_ions": [{"abbreviation": "I", "common_name": "Iodide", "molecular_formula": "I-", "coefficient": "2.61"}, {"abbreviation": "Br", "common_name": "Bromide", "molecular_formula": "Br-", "coefficient": "0.39"}]}, "pce": {"value": 14.3, "unit": "%"}, "jsc": {"value": 21.1, "unit": "mA cm^-2"}, "voc": {"value": 1.06, "unit": "V"}, "ff": {"value": 63.2}, "active_area": {"value": 0.25}, "device_architecture": "nip", "number_devices": 8, "averaged_quantites": true, "light_source": {"type": "AM 1.5G", "description": "The spectral mismatch between AM1.5 G and the simulated illumination was reduced by using a Schott K113 Tempax filter (Pr\u00e4zisions Glas & Optik GmbH). The light intensity was calibrated with a Si photodiode equipped with an infrared cut-off filter (KG3, Schott), and was recorded during each measurement.", "light_intensity": 100, "lamp": "450 W xenon light source (Oriel)."}, "encapsulated": false, "stability": null, "layers": [{"review_completed": true, "name": "FTO", "thickness": null, "functionality": "Substrate", "deposition": [{"review_completed": true, "method": "cleaning", "solution": {"review_completed": true, "solutes": [{"review_completed": true, "name": "HellmanexTM III", "concentration": 2, "concentration_unit": "vol%"}], "solvents": [{"review_completed": true, "name": "deionized water", "volume_fraction": 1}]}}, {"review_completed": true, "method": "cleaning ", "solution": {"review_completed": true, "solvents":
