Repository: lamalab-org/perla-extract

# Data Directory

This directory contains extraction results and ground truth data used for training, optimization, and evaluation of the Perovscribe pipeline.

## Directory Structure

```
data/
├── extractions/          # Extraction results from various sources
│   ├── humans/          # Human-annotated extractions
│   │   ├── Consensus/   # Consensus extractions between different human annotators
│   │   ├── Bear/        # Individual human annotator (anonymized)
│   │   ├── Bee/         # Individual human annotator (anonymized)
│   │   └── ...          # Additional anonymized human annotators
│   ├── claude-opus-4-1-20250805/  # LLM model extractions

File: src/perovscribe/data/extractions/humans/Lark/10.1002--smll.201704007.json
{"doi": "10.1002/smll.201704007", "author": "Florian Mathies", "cells": [{"perovskite_composition": {"formula": "CH3NH3PbI3", "a_ions": [], "b_ions": [], "x_ions": []}, "pce": {"value": 20.36, "unit": "%"}, "jsc": {"value": 23.39, "unit": "mA cm^-2"}, "voc": {"value": 1.12, "unit": "V"}, "ff": {"value": 77.7}, "active_area": {"value": 0.12}, "device_architecture": "nip", "number_devices": null, "averaged_quantites": false, "light_source": {"type": "AM 1.5G", "light_intensity": 100.0}, "encapsulated": null, "stability": null, "layers": [{"name": "ITO", "thickness": null, "functionality": "Contact", "deposition": null, "additional_treatment": null}, {"name": "PTAA:F4-TCNQ", "thickness": null, "functionality": "Hole-transport", "deposition": [{"step_name": null, "method": "Spin-coating", "atmosphere": "N2", "temperature": null, "duration": null, "antisolvent": null, "solution": null, "additional_parameters": null}], "additional_treatment": null}, {"name": "PMMA", "thickness": null, "functionality": "Other", "deposition": [{"step_name": null, "method": "Spin-coating", "atmosphere": "N2", "temperature": null, "duration": null, "antisolvent": null, "solution": null, "additional_parameters": null}], "additional_treatment": null}, {"name": "CH3NH3PbI3", "thickness": null, "functionality": "Absorber", "deposition": [{"step_name": null, "method": "Spin-coating", "atmosphere": "N2", "temperature": null, "duration": null, "antisolvent": "Sec-butyl alcohol", "solution": null, "additional_parameters": null}], "additional_treatment": null}, {"name": "PCBM", "thickness": null, "functionality": "Electron-transport", "deposition": [{"step_name": null, "method": "Spin-coating", "atmosphere": "N2", "temperature": null, "duration": null, "antisolvent": null, "solution": null, "additional_parameters": null}], "additional_treatment": null}, {"name": "Bphen", "thickness": null, "functionality": "Electron-transport", "deposition": [{"step_name": null, "method": "Spin-coating", "atmosphere": "N2", "temperature": null, "duration": null, "antisolvent": null, "solution": null, "additional_parameters": null}], "additional_treatment": null}, {"name": "Al", "thickness": 100.0, "functionality": "Contact", "deposition": [{"step_name": null, "method": "Thermal evaporation", "atmosphere": "Vacuum", "temperature": null, "duration": null, "antisolvent": null, "solution": null, "additional_parameters": null}], "additional_treatment": null}]}]}

File: src/perovscribe/data/extractions/humans/Lark/10.1002--solr.201900370.json
{"doi": "10.1002/solr.201900370", "author": "Florian Mathies", "cells": [{"perovskite_composition": {"formula": "FA0.85MA0.15PbI2.55Br0.45", "a_ions": [], "b_ions": [], "x_ions": []}, "pce": {"value": 20.3, "unit": "%"}, "jsc": {"value": 23.5, "unit": "mA cm^-2"}, "voc": {"value": 1.11, "unit": "V"}, "ff": {"value": 77.8}, "active_area": {"value": 0.06}, "device_architecture": "nip", "number_devices": null, "averaged_quantites": null, "light_source": {"type": "AM 1.5G", "light_intensity": 100.0}, "encapsulated": null, "stability": null, "layers": [{"name": "FTO", "thickness": null, "functionality": "Substrate", "deposition": null, "additional_treatment": null}, {"name": "SnO2", "thickness": null, "functionality": "Electron-transport", "deposition": null, "additional_treatment": null}, {"name": "FA0.85MA0.15PbI2.55Br0.45", "thickness": null, "functionality": "Absorber", "deposition": [{"step_name": null, "method": "Spin-coating", "atmosphere": "Ambient air", "temperature": null, "duration": null, "antisolvent": null, "solution": {"compounds": null, "solutes": [{"name": "FAI", "concentration": 1.0, "concentration_unit": "M"}, {"name": "PbI2", "concentration": 1.05, "concentration_unit": "M"}, {"name": "MABr", "concentration": 0.2, "concentration_unit": "M"}, {"name": "PbBr2", "concentration": 0.2, "concentration_unit": "M"}], "volume": null, "temperature": null, "solvents": [{"name": "DMF", "volume_fraction": null}, {"name": "DMSO", "volume_fraction": null}]}, "additional_parameters": null}], "additional_treatment": null}, {"name": "Spiro-OMeTAD", "thickness": null, "functionality": "Hole-transport", "deposition": null, "additional_treatment": null}, {"name": "Au", "thickness": null, "functionality": "Contact", "deposition": null, "additional_treatment": null}]}]}

File: src/perovscribe/data/extractions/humans/Lark/10.1002--solr.202000740.json
{"doi": "10.1002/solr.202000740", "author": "Florian Mathies", "cells": [{"perovskite_composition": {"formula": "FA0.7505MA0.152Cs0.0475Rb0.05PbI1.8Br1.2", "a_ions": [{"abbreviation": "FA", "common_name": "Formamidinium", "molecular_formula": "CH5N2+", "coefficient": "0.79"}, {"abbreviation": "MA", "common_name": "Methylammonium", "molecular_formula": "CH6N+", "coefficient": "0.16"}, {"abbreviation": "Cs", "common_name": "Cesium ion", "molecular_formula": "Cs+", "coefficient": "0.05"}], "b_ions": [{"abbreviation": "Pb", "common_name": "Lead", "molecular_formula": "Pb2+", "coefficient": "1"}], "x_ions": [{"abbreviation": "I", "common_name": "Iodide", "molecular_formula": "I-", "coefficient": "1.8"}, {"abbreviation": "Br", "common_name": "Bromide", "molecular_formula": "Br-", "coefficient": "1.2"}]}, "pce": {"value": 14.17, "unit": "%"}, "jsc": {"value": 17.19, "unit": "mA cm^-2"}, "voc": {"value": 1.14, "unit": "V"}, "ff": {"value": 72.3}, "active_area": {"value": null}, "device_architecture": "pin", "number_devices": 1, "averaged_quantites": false, "light_source": {"type": "AM 1.5G", "light_intensity": 100}, "encapsulated": false, "stability": {"potential_bias": "Open circuit"}, "layers": [{"review_completed": true, "name": "Perovskite", "deposition": [{"review_completed": true, "method": "unkown"}]}]}, {"perovskite_composition": {"formula": "FA0.7505MA0.152Cs0.0475Rb0.05PbI1.8Br1.2", "a_ions": [{"abbreviation": "FA", "common_name": "Formamidinium", "molecular_formula": "CH5N2+", "coefficient": "0.7505"}, {"abbreviation": "MA", "common_name": "Methylammonium", "molecular_formula": "CH6N+", "coefficient": "0.152"}, {"abbreviation": "Cs", "common_name": "Cesium ion", "molecular_formula": "Cs+", "coefficient": "0.0475"}, {"abbreviation": "Rb", "common_name": "Rubidium ion", "molecular_formula": "Rb+", "coefficient": "0.05"}], "b_ions": [{"abbreviation": "Pb", "common_name": "Lead", "molecular_formula": "Pb2+", "coefficient": "1"}], "x_ions": [{"abbreviation": "I", "common_name": "Iodide", "molecular_formula": "I-", "coefficient": "1.8"}, {"abbreviation": "Br", "common_name": "Bromide", "molecular_formula": "Br-", "coefficient": "1.2"}]}, "pce": {"value": 17.71, "unit": "%"}, "jsc": {"value": 18.53, "unit": "mA cm^-2"}, "voc": {"value": 1.19, "unit": "V"}, "ff": {"value": 80.3}, "active_area": {"value": null}, "device_architecture": "pin", "number_devices": 1, "averaged_quantites": false, "light_source": {"type": "AM 1.5G", "light_intensity": 100}, "encapsulated": false, "stability": {"potential_bias": "Open circuit"}, "layers": [{"review_completed": true, "name": "Perovskite", "deposition": [{"review_completed": true, "method": "unkown"}, {"review_completed": true, "method": "spincoating", "solution": {"review_completed": true, "volume": 0.00015, "solutes": [{"review_completed": true, "name": "Guanidiniu iodide; (GAI)", "concentration": 1, "concentration_unit": "mg/mL"}], "solvents": [{"review_completed": true, "name": "anhydrous isopropanol", "volume_fraction": 1}]}}]}]}, {"perovskite_composition": {"formula": "FA0.7505MA0.152Cs0.0475Rb0.05PbI1.8Br1.2", "a_ions": [{"abbreviation": "FA", "common_name": "Formamidinium", "molecular_formula": "CH5N2+", "coefficient": "0.7505"}, {"abbreviation": "MA", "common_name": "Methylammonium", "molecular_formula": "CH6N+", "coefficient": "0.152"}, {"abbreviation": "Cs", "common_name": "Cesium ion", "molecular_formula": "Cs+", "coefficient": "0.0475"}, {"abbreviation": "Rb", "common_name": "Rubidium ion", "molecular_formula": "Rb+", "coefficient": "0.05"}], "b_ions": [{"abbreviation": "Pb", "common_name": "Lead", "molecular_formula": "Pb2+", "coefficient": "1"}], "x_ions": [{"abbreviation": "I", "common_name": "Iodide", "molecular_formula": "I-", "coefficient": "1.8"}, {"abbreviation": "Br", "common_name": "Bromide", "molecular_formula": "Br-", "coefficient": "1.2"}]}, "pce": {"value": 15.75, "unit": "%"}, "jsc": {"value": 17.99, "unit": "mA cm^-2"}, "voc": {"value": 1.16, "unit": "V"}, "ff": {"value": 75.5}, "active_area": {"value": null}, "device_architecture": "pin", "number_devices": 1, "averaged_quantites": false, "light_source": {"type": "AM 1.5G", "light_intensity": 100}, "encapsulated": false, "stability": {"potential_bias": "Open circuit"}, "layers": [{"review_completed": true, "name": "Perovskite", "deposition": [{"review_completed": true, "method": "unkown"}]}]}]}

File: src/perovscribe/data/extractions/humans/Lark/10.1002--solr.202100879.json
{
    "doi": "10.1002/solr.202100879",
    "cells": [
        {
            "perovskite_composition": {
                "formula": "",
                "a_ions": [
                    {
                        "abbreviation": null,
                        "common_name": null,
                        "molecular_formula": null,
                        "coefficient": null
                    }
                ],
                "b_ions": [],
                "x_ions": []
            },
            "pce": {
                "value": 20.1,
                "unit": "%"
            },
            "jsc": {
                "value": 24.14,
                "unit": "mA cm^-2"
            },
            "voc": {
                "value": 1.09,
                "unit": "V"
            },
            "ff": {
                "value": 76.3
            },
            "active_area": {
                "value": null
            },
            "device_architecture": "nip",
            "number_devices": null,
            "averaged_quantites": null,
            "light_source": {
                "type": "AM 1.5G",
                "light_intensity": 100
            },
            "encapsulated": false,
            "stability": null,
            "layers": [
                {
                    "review_completed": true,
                    "name": "Glass",
                    "functionality": "Substrate"
                },
                {
                    "review_completed": true,
                    "name": "ITO",
                    "functionality": "Contact"
                },
                {
                    "review_completed": true,
                    "name": "SnO2",
                    "functionality": "Electron-transport"
                },
                {
                    "review_completed": true,
                    "name": "3D Perovskite",
                    "functionality": "Absorber",
                    "deposition": []
                },
                {
                    "review_completed": true,
                    "name": "Spiro- OMeTAD",
                    "functionality": "Hole-transport"
                },
                {
                    "review_completed": true,
                    "name": "Au",
                    "functionality": "Contact"
                }
            ]
        },
        {
            "perovskite_composition": {
                "formula": "Me3SPbI3",
                "a_ions": [
                    {
                        "abbreviation": "Me3S",
                        "common_name": null,
                        "molecular_formula": null,
                        "coefficient": "1"
                    }
                ],
                "b_ions": [
                    {
                        "abbreviation": "Pb",
                        "common_name": "Lead",
                        "molecular_formula": "Pb2+",
                        "coefficient": "1"
                    }
                ],
                "x_ions": [
                    {
                        "abbreviation": "I",
                        "common_name": "Iodide",
                        "molecular_formula": "I-",
                        "coefficient": "3"
                    }
                ]
            },
            "pce": {
                "value": 22.07,
                "unit": "%"
            },
            "jsc": {
                "value": 24.64,
                "unit": "mA cm^-2"
            },
            "voc": {
                "value": 1.14,
                "unit": "V"
            },
            "ff": {
                "value": 78.57
            },
            "active_area": {
                "value": null
            },
            "device_architecture": "nip",
            "number_devices": null,
            "averaged_quantites": false,
            "light_source": {
                "type": "AM 1.5G",
                "light_intensity": 100
            },
            "encapsulated": false,
            "stability": {
                "review_completed": true,
                "time": 1000,
                "humidity": 50,
                "PCE_after_1000_hours": {
                    "value": 21.41,
                    "unit": "%"
                },
                "potential_bias": "Unknown"
            },
            "layers": [
                {
                    "review_completed": true,
                    "name": "Glass",
                    "functionality": "Substrate"
                },
                {
                    "review_completed": true,
                    "name": "ITO",
                    "functionality": "Contact"
                },
                {
                    "review_completed": true,
                    "name": "SnO2",
                    "functionality": "Electron-transport"
                },
                {
                    "review_completed": true,
                    "name": "1D -3D Perovskite",
                    "functionality": "Absorber",
                    "deposition": [
                        {
                            "review_completed": true,
                            "step_name": "PbI2",
                            "method": "spin coating"
                        },
                        {
                            "review_completed": true,
                            "step_name": "Immersion in MeS3I",
                            "method": "immersion",
                            "temperature": 60
                        }
                    ]
                },
                {
                    "review_completed": true,
                    "name": "Spiro- OMeTAD",
                    "functionality": "Hole-transport"
                },
                {
                    "review_completed": true,
                    "name": "Au",
                    "functionality": "Contact"
                }
            ]
        },
        {
            "perovskite_composition": {
                "formula": "Me3SPbI3",
                "a_ions": [
                    {
                        "abbreviation": "Me3S",
                        "common_name": null,
                        "molecular_formula": null,
                        "coefficient": "1"
                    }
                ],
                "b_ions": [
                    {
                        "abbreviation": "Pb",
                        "common_name": "Lead",
                        "molecular_formula": "Pb2+",
                        "coefficient": "1"
                    }
                ],
                "x_ions": [
                    {
                        "abbreviation": "I",
                        "common_name": "Iodide",
                        "molecular_formula": "I-",
                        "coefficient": "3"
                    }
                ]
            },
            "pce": {
                "value": 2.09,
                "unit": "%"
            },
            "jsc": {
                "value": 3.76,
                "unit": "mA cm^-2"
            },
            "voc": {
                "value": 0.99,
                "unit": "V"
            },
            "ff": {
                "value": 56
            },
            "active_area": {
                "value": null
            },
            "device_architecture": "nip",
            "number_devices": null,
            "averaged_quantites": null,
            "light_source": {
                "type": "AM 1.5G",
                "light_intensity": 100
            },
            "encapsulated": false,
            "stability": {
                "review_completed": true,
                "time": 500,
                "humidity": 50,
                "potential_bias": "Unknown"
            },
            "layers": [
                {
                    "review_completed": true,
                    "name": "Glass",
                    "functionality": "Substrate"
                },
                {
                    "review_completed": true,
                    "name": "ITO",
                    "functionality": "Contact"
                },
                {
                    "review_completed": true,
                    "name": "SnO2",
                    "functionality": "Electron-transport"
                },
                {
                    "review_completed": true,
                    "name": "1D Perovskite",
                    "functionality": "Absorber",
                    "deposition": [
                        {
                            "review_completed": true,
                            "step_name": "PbI2",
                            "method": "spin coating"
                        },
                        {
                            "review_completed": true,
                            "step_name": "Immersion in MeS3I",
                            "method": "immersion",
                            "temperature": 60
                        }
                    ]
                },
                {
                    "review_completed": true,
                    "name": "Spiro- OMeTAD",
                    "functionality": "Hole-transport"
                },
                {
                    "review_completed": true,
                    "name": "Au",
                    "functionality": "Contact"
                }
            ]
        }
    ]
}

File: src/perovscribe/data/extractions/humans/Lark/10.1016--j.jallcom.2018.08.279.json
{"doi": "10.1016/j.jallcom.2018.08.279", "author": "Florian Mathies", "cells": [{"perovskite_composition": {"formula": "CH3NH3PbI3-xClx", "a_ions": [], "b_ions": [], "x_ions": []}, "pce": {"value": 9.67, "unit": "%"}, "jsc": {"value": 18.7, "unit": "mA cm^-2"}, "voc": {"value": 0.8130000000000001, "unit": "V"}, "ff": {"value": 64.0}, "active_area": {"value": 0.09}, "device_architecture": "nip", "number_devices": null, "averaged_quantites": null, "light_source": {"type": "AM 1.5G", "light_intensity": 100.0}, "encapsulated": null, "stability": null, "layers": [{"name": "FTO", "thickness": null, "functionality": "Substrate", "deposition": null, "additional_treatment": null}, {"name": "TiO2", "thickness": 900.0, "functionality": "Electron-transport", "deposition": [{"step_name": null, "method": "Hydrothermal", "atmosphere": "Other", "temperature": 150.0, "duration": 9000.0, "antisolvent": null, "solution": null, "additional_parameters": null}], "additional_treatment": "Er/Mg co-doping"}, {"name": "CH3NH3PbI3-xClx", "thickness": null, "functionality": "Absorber", "deposition": [{"step_name": null, "method": "Spin-coating", "atmosphere": "Air", "temperature": null, "duration": 25.0, "antisolvent": null, "solution": null, "additional_parameters": null}, {"step_name": null, "method": "Thermal-annealing", "atmosphere": "Air", "temperature": 105.0, "duration": 2700.0, "antisolvent": null, "solution": null, "additional_parameters": null}], "additional_treatment": null}, {"name": "Spiro-OMeTAD", "thickness": null, "functionality": "Hole-transport", "deposition": [{"step_name": null, "method": "Spin-coating", "atmosphere": "Air", "temperature": null, "duration": 25.0, "antisolvent": null, "solution": null, "additional_parameters": null}], "additional_treatment": null}, {"name": "Ag", "thickness": null, "functionality": "Contact", "deposition": [{"step_name": null, "method": "Thermal evaporation", "atmosphere": "Other", "temperature": null, "duration": null, "antisolvent": null, "solution": null, "additional_parameters": null}], "additional_treatment": null}]}]}

File: src/perovscribe/data/extractions/humans/Lark/10.1016--j.jcou.2019.04.001.json
{"doi": "10.1016/j.jcou.2019.04.001", "author": "Florian Mathies", "cells": [{"perovskite_composition": {"formula": "MA", "a_ions": [{"abbreviation": "MA", "common_name": "Methylammonium", "molecular_formula": "CH6N+", "coefficient": "1"}], "b_ions": [{"abbreviation": "Pb", "common_name": "Lead", "molecular_formula": "Pb2+", "coefficient": null}], "x_ions": [{"abbreviation": "I", "common_name": "Iodide", "molecular_formula": "I-", "coefficient": null}]}, "pce": {"value": 16.47, "unit": "%"}, "jsc": {"value": 20.72, "unit": "mA cm^-2"}, "voc": {"value": 1.08, "unit": "V"}, "ff": {"value": 73.6}, "active_area": {"value": 0.81}, "device_architecture": "nip", "number_devices": 1, "averaged_quantites": false, "light_source": {"type": "AM 1.5G", "light_intensity": 100}, "encapsulated": false, "stability": {"review_completed": true, "time": 0.166666666666667, "light_intensity": 100, "humidity": 40, "PCE_after_1000_hours": 15.95, "potential_bias": "Unknown"}, "layers": [{"name": "FTO", "thickness": null, "functionality": "Substrate"}, {"review_completed": true, "name": "TiO2", "thickness": 50, "functionality": "Electron-transport", "deposition": [{"review_completed": true, "method": "Chemical bath deposition", "atmosphere": "Air", "temperature": 79, "duration": 3600, "solution": {"review_completed": true, "volume": 204.5, "solutes": [{"review_completed": true, "name": "titanium tetrachloride solution (TiCl4)"}], "solvents": [{"review_completed": true, "name": "titanium tetrachloride solution (TiCl4) solution", "volume_fraction": 4.5}, {"review_completed": true, "name": "deionized water", "volume_fraction": 200}]}}, {"review_completed": true, "step_name": "After washed by deionized water ", "method": "Wasching", "atmosphere": "Ambient air", "solution": {"review_completed": true, "solvents": [{"review_completed": true, "name": "deionized water"}]}}, {"review_completed": true, "step_name": "Ethanol", "method": "wasching", "solution": {"review_completed": true, "solvents": [{"review_completed": true, "name": "ethanol"}]}}]}, {"review_completed": true, "name": "CH3NH3PbI3", "thickness": 350, "functionality": "Absorber", "deposition": [{"review_completed": true, "method": "Spin-coating", "atmosphere": "Unknown", "temperature": null, "duration": 30, "solution": {"review_completed": true, "solutes": [{"review_completed": true, "name": "CH3NH3PbI3", "concentration": 743, "concentration_unit": "mg/L"}], "solvents": [{"review_completed": true, "name": "\u03b3- butyrolactone", "volume_fraction": 1}]}}, {"review_completed": true, "method": "Thermal-annealing", "atmosphere": "Air", "temperature": 120, "duration": 600}]}, {"review_completed": true, "name": "Spiro-OMeTAD", "thickness": 250, "functionality": "Hole-transport", "deposition": [{"review_completed": true, "method": "Spin-coating", "atmosphere": "Unknown", "temperature": null, "duration": 35}]}, {"review_completed": true, "name": "Au", "thickness": 80, "functionality": "Contact", "deposition": [{"review_completed": true, "method": "Thermal evaporation", "atmosphere": "Vacuum", "temperature": null, "duration": null}]}]}, {"perovskite_composition": {"formula": "MA", "a_ions": [{"abbreviation": "MA", "common_name": "Methylammonium", "molecular_formula": "CH6N+", "coefficient": "1"}], "b_ions": [{"abbreviation": "Pb", "common_name": "Lead", "molecular_formula": "Pb2+", "coefficient": null}], "x_ions": [{"abbreviation": "I", "common_name": "Iodide", "molecular_formula": "I-", "coefficient": null}]}, "pce": {"value": 8.03, "unit": "%"}, "jsc": {"value": 15.72, "unit": "mA cm^-2"}, "voc": {"value": 1.06, "unit": "V"}, "ff": {"value": 48.2}, "active_area": {"value": 0.81}, "device_architecture": "nip", "number_devices": 1, "averaged_quantites": false, "light_source": {"type": "AM 1.5G", "light_intensity": 100}, "encapsulated": false, "stability": {"review_completed": true, "time": 0.166666666666667, "light_intensity": 100, "humidity": 40, "potential_bias": "Unknown"}, "layers": [{"name": "FTO", "thickness": null, "functionality": "Substrate"}, {"review_completed": true, "name": "TiO2", "thickness": 50, "functionality": "Electron-transport", "deposition": [{"review_completed": true, "method": "Chemical bath deposition", "atmosphere": "Air", "temperature": 79, "duration": 3600, "solution": {"review_completed": true, "volume": 204.5, "solutes": [{"review_completed": true, "name": "titanium tetrachloride solution (TiCl4)"}], "solvents": [{"review_completed": true, "name": "titanium tetrachloride solution (TiCl4) solution", "volume_fraction": 4.5}, {"review_completed": true, "name": "deionized water", "volume_fraction": 200}]}}, {"review_completed": true, "step_name": "After washed by deionized water ", "method": "Wasching", "atmosphere": "Ambient air", "solution": {"review_completed": true, "solvents": [{"review_completed": true, "name": "deionized water"}]}}, {"review_completed": true, "step_name": "Ethanol", "method": "wasching", "solution": {"review_completed": true, "solvents": [{"review_completed": true, "name": "ethanol"}]}}, {"review_completed": true, "method": "H2 plasma treatment", "atmosphere": "Other", "duration": 90}]}, {"review_completed": true, "name": "CH3NH3PbI3", "thickness": 350, "functionality": "Absorber", "deposition": [{"review_completed": true, "method": "Spin-coating", "atmosphere": "Unknown", "temperature": null, "duration": 30, "solution": {"review_completed": true, "solutes": [{"review_completed": true, "name": "CH3NH3PbI3", "concentration": 743, "concentration_unit": "mg/L"}], "solvents": [{"review_completed": true, "name": "\u03b3- butyrolactone", "volume_fraction": 1}]}}, {"review_completed": true, "method": "Thermal-annealing", "atmosphere": "Air", "temperature": 120, "duration": 600}]}, {"review_completed": true, "name": "Spiro-OMeTAD", "thickness": 250, "functionality": "Hole-transport", "deposition": [{"review_completed": true, "method": "Spin-coating", "atmosphere": "Unknown", "temperature": null, "duration": 35}]}, {"review_completed": true, "name": "Au", "thickness": 80, "functionality": "Contact", "deposition": [{"review_completed": true, "method": "Thermal evaporation", "atmosphere": "Vacuum", "temperature": null, "duration": null}]}]}, {"perovskite_composition": {"formula": "MA", "a_ions": [{"abbreviation": "MA", "common_name": "Methylammonium", "molecular_formula": "CH6N+", "coefficient": "1"}], "b_ions": [{"abbreviation": "Pb", "common_name": "Lead", "molecular_formula": "Pb2+", "coefficient": null}], "x_ions": [{"abbreviation": "I", "common_name": "Iodide", "molecular_formula": "I-", "coefficient": null}]}, "pce": {"value": 18.1, "unit": "%"}, "jsc": {"value": 23.18, "unit": "mA cm^-2"}, "voc": {"value": 1.06, "unit": "V"}, "ff": {"value": 73.7}, "active_area": {"value": 0.81}, "device_architecture": "nip", "number_devices": 1, "averaged_quantites": false, "light_source": {"type": "AM 1.5G", "light_intensity": 100}, "encapsulated": false, "stability": {"review_completed": true, "time": 0.166666666666667, "light_intensity": 100, "humidity": 40, "PCE_after_1000_hours": 17.25, "potential_bias": "Unknown"}, "layers": [{"name": "FTO", "thickness": null, "functionality": "Substrate"}, {"review_completed": true, "name": "TiO2", "thickness": 50, "functionality": "Electron-transport", "deposition": [{"review_completed": true, "method": "Chemical bath deposition", "atmosphere": "Air", "temperature": 79, "duration": 3600, "solution": {"review_completed": true, "volume": 204.5, "solutes": [{"review_completed": true, "name": "titanium tetrachloride solution (TiCl4)"}], "solvents": [{"review_completed": true, "name": "titanium tetrachloride solution (TiCl4) solution", "volume_fraction": 4.5}, {"review_completed": true, "name": "deionized water", "volume_fraction": 200}]}}, {"review_completed": true, "step_name": "After washed by deionized water ", "method": "Wasching", "atmosphere": "Ambient air", "solution": {"review_completed": true, "solvents": [{"review_completed": true, "name": "deionized water"}]}}, {"review_completed": true, "step_name": "Ethanol", "method": "wasching", "solution": {"review_completed": true, "solvents": [{"review_completed": true, "name": "ethanol"}]}}, {"review_completed": true, "method": "CO2 plasma treatment", "atmosphere": "Other", "duration": 90}]}, {"review_completed": true, "name": "CH3NH3PbI3", "thickness": 350, "functionality": "Absorber", "deposition": [{"review_completed": true, "method": "Spin-coating", "atmosphere": "Unknown", "temperature": null, "duration": 30, "solution": {"review_completed": true, "solutes": [{"review_completed": true, "name": "CH3NH3PbI3", "concentration": 743, "concentration_unit": "mg/L"}], "solvents": [{"review_completed": true, "name": "\u03b3- butyrolactone", "volume_fraction": 1}]}}, {"review_completed": true, "method": "Thermal-annealing", "atmosphere": "Air", "temperature": 120, "duration": 600}]}, {"review_completed": true, "name": "Spiro-OMeTAD", "thickness": 250, "functionality": "Hole-transport", "deposition": [{"review_completed": true, "method": "Spin-coating", "atmosphere": "Unknown", "temperature": null, "duration": 35}]}, {"name": "Au", "thickness": 80, "functionality": "Contact", "deposition": [{"review_completed": true, "method": "Thermal evaporation", "atmosphere": "Vacuum", "temperature": null, "duration": null}], "review_completed": true}]}, {"perovskite_composition": {"formula": "MA", "a_ions": [{"abbreviation": "MA", "common_name": "Methylammonium", "molecular_formula": "CH6N+", "coefficient": "1"}], "b_ions": [{"abbreviation": "Pb", "common_name": "Lead", "molecular_formula": "Pb2+", "coefficient": null}], "x_ions": [{"abbreviation": "I", "common_name": "Iodide", "molecular_formula": "I-", "coefficient": null}]}, "pce": {"value": 5.27, "unit": "%"}, "jsc": {"value": 0, "unit": "mA cm^-2"}, "voc": {"value": 0, "unit": "V"}, "ff": {"value": 0}, "active_area": {"value": 0.81}, "device_architecture": "nip", "number_devices": null, "averaged_quantites": true, "light_source": {"type": "AM 1.5G", "light_intensity": 100}, "encapsulated": false, "stability": {"review_completed": true, "time": 0.166666666666667, "light_intensity": 100, "humidity": 40, "potential_bias": "Unknown"}, "layers": [{"name": "FTO", "thickness": null, "functionality": "Substrate"}, {"review_completed": true, "name": "TiO2", "thickness": 50, "functionality": "Electron-transport", "deposition": [{"review_completed": true, "method": "Chemical bath deposition", "atmosphere": "Air", "temperature": 79, "duration": 3600, "solution": {"review_completed": true, "volume": 204.5, "solutes": [{"review_completed": true, "name": "titanium tetrachloride solution (TiCl4)"}], "solvents": [{"review_completed": true, "name": "titanium tetrachloride solution (TiCl4) solution", "volume_fraction": 4.5}, {"review_completed": true, "name": "deionized water", "volume_fraction": 200}]}}, {"review_completed": true, "step_name": "After washed by deionized water ", "method": "Wasching", "atmosphere": "Ambient air", "solution": {"review_completed": true, "solvents": [{"review_completed": true, "name": "deionized water"}]}}, {"review_completed": true, "step_name": "Ethanol", "method": "wasching", "solution": {"review_completed": true, "solvents": [{"review_completed": true, "name": "ethanol"}]}}, {"review_completed": true, "method": "H2 plasma treatment", "atmosphere": "Other", "duration": 90}]}, {"review_completed": true, "name": "CH3NH3PbI3", "thickness": 350, "functionality": "Absorber", "deposition": [{"review_completed": true, "method": "Spin-coating", "atmosphere": "Unknown", "temperature": null, "duration": 30, "solution": {"review_completed": true, "solutes": [{"review_completed": true, "name": "CH3NH3PbI3", "concentration": 743, "concentration_unit": "mg/L"}], "solvents": [{"review_completed": true, "name": "\u03b3- butyrolactone", "volume_fraction": 1}]}}, {"review_completed": true, "method": "Thermal-annealing", "atmosphere": "Air", "temperature": 120, "duration": 600}]}, {"review_completed": true, "name": "Spiro-OMeTAD", "thickness": 250, "functionality": "Hole-transport", "deposition": [{"review_completed": true, "method": "Spin-coating", "atmosphere": "Unknown", "temperature": null, "duration": 35}]}, {"review_completed": true, "name": "Au", "thickness": 80, "functionality": "Contact", "deposition": [{"review_completed": true, "method": "Thermal evaporation", "atmosphere": "Vacuum", "temperature": null, "duration": null}]}]}, {"perovskite_composition": {"formula": "MA", "a_ions": [{"abbreviation": "MA", "common_name": "Methylammonium", "molecular_formula": "CH6N+", "coefficient": "1"}], "b_ions": [{"abbreviation": "Pb", "common_name": "Lead", "molecular_formula": "Pb2+", "coefficient": null}], "x_ions": [{"abbreviation": "I", "common_name": "Iodide", "molecular_formula": "I-", "coefficient": null}]}, "pce": {"value": 14.42, "unit": "%"}, "jsc": {"value": 0, "unit": "mA cm^-2"}, "voc": {"value": 0, "unit": "V"}, "ff": {"value": 0}, "active_area": {"value": 0.81}, "device_architecture": "nip", "number_devices": null, "averaged_quantites": true, "light_source": {"type": "AM 1.5G", "light_intensity": 100}, "encapsulated": false, "stability": {"review_completed": true, "time": 0.166666666666667, "light_intensity": 100, "humidity": 40, "potential_bias": "Unknown"}, "layers": [{"name": "FTO", "thickness": null, "functionality": "Substrate"}, {"review_completed": true, "name": "TiO2", "thickness": 50, "functionality": "Electron-transport", "deposition": [{"review_completed": true, "method": "Chemical bath deposition", "atmosphere": "Air", "temperature": 79, "duration": 3600, "solution": {"review_completed": true, "volume": 204.5, "solutes": [{"review_completed": true, "name": "titanium tetrachloride solution (TiCl4)"}], "solvents": [{"review_completed": true, "name": "titanium tetrachloride solution (TiCl4) solution", "volume_fraction": 4.5}, {"review_completed": true, "name": "deionized water", "volume_fraction": 200}]}}, {"review_completed": true, "step_name": "After washed by deionized water ", "method": "Wasching", "atmosphere": "Ambient air", "solution": {"review_completed": true, "solvents": [{"review_completed": true, "name": "deionized water"}]}}, {"review_completed": true, "step_name": "Ethanol", "method": "wasching", "solution": {"review_completed": true, "solvents": [{"review_completed": true, "name": "ethanol"}]}}, {"review_completed": true, "method": "He plasma treatment", "atmosphere": "Other", "duration": 90}]}, {"review_completed": true, "name": "CH3NH3PbI3", "thickness": 350, "functionality": "Absorber", "deposition": [{"review_completed": true, "method": "Spin-coating", "atmosphere": "Unknown", "temperature": null, "duration": 30, "solution": {"review_completed": true, "solutes": [{"review_completed": true, "name": "CH3NH3PbI3", "concentration": 743, "concentration_unit": "mg/L"}], "solvents": [{"review_completed": true, "name": "\u03b3- butyrolactone", "volume_fraction": 1}]}}, {"review_completed": true, "method": "Thermal-annealing", "atmosphere": "Air", "temperature": 120, "duration": 600}]}, {"review_completed": true, "name": "Spiro-OMeTAD", "thickness": 250, "functionality": "Hole-transport", "deposition": [{"review_completed": true, "method": "Spin-coating", "atmosphere": "Unknown", "temperature": null, "duration": 35}]}, {"review_completed": true, "name": "Au", "thickness": 80, "functionality": "Contact", "deposition": [{"review_completed": true, "method": "Thermal evaporation", "atmosphere": "Vacuum", "temperature": null, "duration": null}]}]}, {"perovskite_composition": {"formula": "MA", "a_ions": [{"abbreviation": "MA", "common_name": "Methylammonium", "molecular_formula": "CH6N+", "coefficient": "1"}], "b_ions": [{"abbreviation": "Pb", "common_name": "Lead", "molecular_formula": "Pb2+", "coefficient": null}], "x_ions": [{"abbreviation": "I", "common_name": "Iodide", "molecular_formula": "I-", "coefficient": null}]}, "pce": {"value": 14.88, "unit": "%"}, "jsc": {"value": 18.86, "unit": "mA cm^-2"}, "voc": {"value": 1.1, "unit": "V"}, "ff": {"value": 71.7}, "active_area": {"value": 0.81}, "device_architecture": "nip", "number_devices": 1, "averaged_quantites": false, "light_source": {"type": "AM 1.5G", "light_intensity": 100}, "encapsulated": false, "stability": {"review_completed": true, "time": 0.166666666666667, "light_intensity": 100, "humidity": 40, "potential_bias": "Unknown"}, "layers": [{"name": "FTO", "thickness": null, "functionality": "Substrate"}, {"review_completed": true, "name": "TiO2", "thickness": 50, "functionality": "Electron-transport", "deposition": [{"review_completed": true, "method": "Chemical bath deposition", "atmosphere": "Air", "temperature": 79, "duration": 3600, "solution": {"review_completed": true, "volume": 204.5, "solutes": [{"review_completed": true, "name": "titanium tetrachloride solution (TiCl4)"}], "solvents": [{"review_completed": true, "name": "titanium tetrachloride solution (TiCl4) solution", "volume_fraction": 4.5}, {"review_completed": true, "name": "deionized water", "volume_fraction": 200}]}}, {"review_completed": true, "step_name": "After washed by deionized water ", "method": "Wasching", "atmosphere": "Ambient air", "solution": {"review_completed": true, "solvents": [{"review_completed": true, "name": "deionized water"}]}}, {"review_completed": true, "step_name": "Ethanol", "method": "wasching", "solution": {"review_completed": true, "solvents": [{"review_completed": true, "name": "ethanol"}]}}, {"review_completed": true, "method": "He plasma treatment", "atmosphere": "Other", "duration": 90}]}, {"review_completed": true, "name": "CH3NH3PbI3", "thickness": 350, "functionality": "Absorber", "deposition": [{"review_completed": true, "method": "Spin-coating", "atmosphere": "Unknown", "temperature": null, "duration": 30, "solution": {"review_completed": true, "solutes": [{"review_completed": true, "name": "CH3NH3PbI3", "concentration": 743, "concentration_unit": "mg/L"}], "solvents": [{"review_completed": true, "name": "\u03b3- butyrolactone", "volume_fraction": 1}]}}, {"review_completed": true, "method": "Thermal-annealing", "atmosphere": "Air", "temperature": 120, "duration": 600}]}, {"review_completed": true, "name": "Spiro-OMeTAD", "thickness": 250, "functionality": "Hole-transport", "deposition": [{"review_completed": true, "method": "Spin-coating", "atmosphere": "Unknown", "temperature": null, "duration": 35}]}, {"review_completed": true, "name": "Au", "thickness": 80, "functionality": "Contact", "deposition": [{"review_completed": true, "method": "Thermal evaporation", "atmosphere": "Vacuum", "temperature": null, "duration": null}]}]}, {"perovskite_composition": {"formula": "MA", "a_ions": [{"abbreviation": "MA", "common_name": "Methylammonium", "molecular_formula": "CH6N+", "coefficient": "1"}], "b_ions": [{"abbreviation": "Pb", "common_name": "Lead", "molecular_formula": "Pb2+", "coefficient": null}], "x_ions": [{"abbreviation": "I", "common_name": "Iodide", "molecular_formula": "I-", "coefficient": null}]}, "pce": {"value": 17.34, "unit": "%"}, "jsc": {"value": 0, "unit": "mA cm^-2"}, "voc": {"value": 0, "unit": "V"}, "ff": {"value": 0}, "active_area": {"value": 0.81}, "device_architecture": "nip", "number_devices": null, "averaged_quantites": true, "light_source": {"type": "AM 1.5G", "light_intensity": 100}, "encapsulated": false, "stability": {"review_completed": true, "time": 0.166666666666667, "light_intensity": 100, "humidity": 40, "PCE_after_1000_hours": 17.25, "potential_bias": "Unknown"}, "layers": [{"name": "FTO", "thickness": null, "functionality": "Substrate"}, {"review_completed": true, "name": "TiO2", "thickness": 50, "functionality": "Electron-transport", "deposition": [{"review_completed": true, "method": "Chemical bath deposition", "atmosphere": "Air", "temperature": 79, "duration": 3600, "solution": {"review_completed": true, "volume": 204.5, "solutes": [{"review_completed": true, "name": "titanium tetrachloride solution (TiCl4)"}], "solvents": [{"review_completed": true, "name": "titanium tetrachloride solution (TiCl4) solution", "volume_fraction": 4.5}, {"review_completed": true, "name": "deionized water", "volume_fraction": 200}]}}, {"review_completed": true, "step_name": "After washed by deionized water ", "method": "Wasching", "atmosphere": "Ambient air", "solution": {"review_completed": true, "solvents": [{"review_completed": true, "name": "deionized water"}]}}, {"review_completed": true, "step_name": "Ethanol", "method": "wasching", "solution": {"review_completed": true, "solvents": [{"review_completed": true, "name": "ethanol"}]}}, {"review_completed": true, "method": "CO2 plasma treatment", "atmosphere": "Other", "duration": 90}]}, {"review_completed": true, "name": "CH3NH3PbI3", "thickness": 350, "functionality": "Absorber", "deposition": [{"review_completed": true, "method": "Spin-coating", "atmosphere": "Unknown", "temperature": null, "duration": 30, "solution": {"review_completed": true, "solutes": [{"review_completed": true, "name": "CH3NH3PbI3", "concentration": 743, "concentration_unit": "mg/L"}], "solvents": [{"review_completed": true, "name": "\u03b3- butyrolactone", "volume_fraction": 1}]}}, {"review_completed": true, "method": "Thermal-annealing", "atmosphere": "Air", "temperature": 120, "duration": 600}]}, {"review_completed": true, "name": "Spiro-OMeTAD", "thickness": 250, "functionality": "Hole-transport", "deposition": [{"review_completed": true, "method": "Spin-coating", "atmosphere": "Unknown", "temperature": null, "duration": 35}]}, {"review_completed": true, "name": "Au", "thickness": 80, "functionality": "Contact", "deposition": [{"review_completed": true, "method": "Thermal evaporation", "atmosphere": "Vacuum", "temperature": null, "duration": null}]}]}, {"perovskite_composition": {"formula": "MA", "a_ions": [{"abbreviation": "MA", "common_name": "Methylammonium", "molecular_formula": "CH6N+", "coefficient": "1"}], "b_ions": [{"abbreviation": "Pb", "common_name": "Lead", "molecular_formula": "Pb2+", "coefficient": null}], "x_ions": [{"abbreviation": "I", "common_name": "Iodide", "molecular_formula": "I-", "coefficient": null}]}, "pce": {"value": 15.78, "unit": "%"}, "jsc": {"value": 0, "unit": "mA cm^-2"}, "voc": {"value": 0, "unit": "V"}, "ff": {"value": 0}, "active_area": {"value": 0.81}, "device_architecture": "nip", "number_devices": null, "averaged_quantites": true, "light_source": {"type": "AM 1.5G", "light_intensity": 100}, "encapsulated": false, "stability": {"review_completed": true, "time": 0.166666666666667, "light_intensity": 100, "humidity": 40, "PCE_after_1000_hours": 15.95, "potential_bias": "Unknown"}, "layers": [{"name": "FTO", "thickness": null, "functionality": "Substrate"}, {"review_completed": true, "name": "TiO2", "thickness": 50, "functionality": "Electron-transport", "deposition": [{"review_completed": true, "method": "Chemical bath deposition", "atmosphere": "Air", "temperature": 79, "duration": 3600, "solution": {"review_completed": true, "volume": 204.5, "solutes": [{"review_completed": true, "name": "titanium tetrachloride solution (TiCl4)"}], "solvents": [{"review_completed": true, "name": "titanium tetrachloride solution (TiCl4) solution", "volume_fraction": 4.5}, {"review_completed": true, "name": "deionized water", "volume_fraction": 200}]}}, {"review_completed": true, "step_name": "After washed by deionized water ", "method": "Wasching", "atmosphere": "Ambient air", "solution": {"review_completed": true, "solvents": [{"review_completed": true, "name": "deionized water"}]}}, {"review_completed": true, "step_name": "Ethanol", "method": "wasching", "solution": {"review_completed": true, "solvents": [{"review_completed": true, "name": "ethanol"}]}}]}, {"review_completed": true, "name": "CH3NH3PbI3", "thickness": 350, "functionality": "Absorber", "deposition": [{"review_completed": true, "method": "Spin-coating", "atmosphere": "Unknown", "temperature": null, "duration": 30, "solution": {"review_completed": true, "solutes": [{"review_completed": true, "name": "CH3NH3PbI3", "concentration": 743, "concentration_unit": "mg/L"}], "solvents": [{"review_completed": true, "name": "\u03b3- butyrolactone", "volume_fraction": 1}]}}, {"review_completed": true, "method": "Thermal-annealing", "atmosphere": "Air", "temperature": 120, "duration": 600}]}, {"review_completed": true, "name": "Spiro-OMeTAD", "thickness": 250, "functionality": "Hole-transport", "deposition": [{"review_completed": true, "method": "Spin-coating", "atmosphere": "Unknown", "temperature": null, "duration": 35}]}, {"review_completed": true, "name": "Au", "thickness": 80, "functionality": "Contact", "deposition": [{"review_completed": true, "method": "Thermal evaporation", "atmosphere": "Vacuum", "temperature": null, "duration": null}]}]}]}
