Repository: lamalab-org/perla-extract

# Data Directory

This directory contains extraction results and ground truth data used for training, optimization, and evaluation of the Perovscribe pipeline.

## Directory Structure

```
data/
├── extractions/          # Extraction results from various sources
│   ├── humans/          # Human-annotated extractions
│   │   ├── Consensus/   # Consensus extractions between different human annotators
│   │   ├── Bear/        # Individual human annotator (anonymized)
│   │   ├── Bee/         # Individual human annotator (anonymized)
│   │   └── ...          # Additional anonymized human annotators
│   ├── claude-opus-4-1-20250805/  # LLM model extractions

File: src/perovscribe/data/extractions/humans/Lark/10.1016--j.jechem.2023.07.002.json
{"doi": "10.1016/j.jechem.2023.07.002", "author": "Florian Mathies", "cells": [{"perovskite_composition": {"formula": "", "a_ions": [], "b_ions": [], "x_ions": []}, "pce": {"value": 24.02, "unit": "%"}, "jsc": {"value": 24.28, "unit": "mA cm^-2"}, "voc": {"value": 1.18, "unit": "V"}, "ff": {"value": 83.55}, "active_area": {"value": null}, "device_architecture": "nip", "number_devices": null, "averaged_quantites": false, "light_source": {"type": "AM 1.5G", "light_intensity": 100.0}, "encapsulated": true, "stability": {"time": 3600000.0, "light_intensity": 100.0, "temperature": 45.0, "PCE_at_the_start_of_the_experiment": 24.02, "PCE_after_1000_hours": 21.02, "PCE_at_the_end_of_description": 21.02, "potential_bias": "MPPT"}, "layers": null}]}

File: src/perovscribe/data/extractions/humans/Lark/10.1016--j.jechem.2023.09.023.json
{
    "doi": "10.1016/j.jechem.2023.09.023",
    "cells": [
        {
            "perovskite_composition": {
                "formula": "FA0.6MA0.4Pb(I0.6Br0.4)3",
                "a_ions": [],
                "b_ions": [],
                "x_ions": []
            },
            "pce": {
                "value": 17.62,
                "unit": "%"
            },
            "jsc": {
                "value": 18.05,
                "unit": "mA cm^-2"
            },
            "voc": {
                "value": 1.194,
                "unit": "V"
            },
            "ff": {
                "value": 81.75
            },
            "active_area": {
                "value": 0.093
            },
            "device_architecture": "pin",
            "number_devices": null,
            "averaged_quantites": null,
            "light_source": {
                "type": "AM 1.5G",
                "light_intensity": {
                    "value": 100.0,
                    "unit": "mW cm^-2"
                }
            },
            "encapsulated": null,
            "stability": {
                "time": {
                    "value": 300.0,
                    "unit": "s"
                },
                "PCE_at_the_start_of_the_experiment": {
                    "value": 17.3,
                    "unit": "%"
                },
                "PCE_after_1000_hours": {
                    "value": 15.57,
                    "unit": "%"
                },
                "PCE_at_the_end_of_experiment": {
                    "value": 16.8,
                    "unit": "%"
                },
                "potential_bias": "MPPT"
            },
            "layers": [
                {
                    "name": "ITO",
                    "thickness": null,
                    "functionality": "Substrate",
                    "deposition": null,
                    "additional_treatment": null
                },
                {
                    "name": "2PACz-SAM",
                    "thickness": null,
                    "functionality": "Hole-transport",
                    "deposition": [
                        {
                            "step_name": null,
                            "method": "Self-assembly",
                            "atmosphere": "Other",
                            "temperature": null,
                            "duration": null,
                            "antisolvent": null,
                            "solution": null,
                            "additional_parameters": null
                        },
                        {
                            "step_name": null,
                            "method": "DMSO treatment",
                            "atmosphere": "Other",
                            "temperature": null,
                            "duration": null,
                            "antisolvent": null,
                            "solution": null,
                            "additional_parameters": null
                        }
                    ],
                    "additional_treatment": null
                },
                {
                    "name": "FA0.6MA0.4Pb(I0.6Br0.4)3",
                    "thickness": {
                        "value": 410.0,
                        "unit": "nm"
                    },
                    "functionality": "Absorber",
                    "deposition": null,
                    "additional_treatment": null
                },
                {
                    "name": "C60",
                    "thickness": null,
                    "functionality": "Electron-transport",
                    "deposition": null,
                    "additional_treatment": null
                },
                {
                    "name": "BCP",
                    "thickness": null,
                    "functionality": "Electron-transport",
                    "deposition": null,
                    "additional_treatment": null
                },
                {
                    "name": "Cu",
                    "thickness": null,
                    "functionality": "Contact",
                    "deposition": null,
                    "additional_treatment": null
                }
            ]
        }
    ]
}

File: src/perovscribe/data/extractions/humans/Lark/10.1016--j.matlet.2016.07.004.json (part 1 of 2)
{
    "doi": "10.1016/j.matlet.2016.07.004",
    "cells": [
        {
            "perovskite_composition": {
                "formula": "MAPbI3",
                "a_ions": [
                    {
                        "abbreviation": "MA",
                        "common_name": "Methylammonium",
                        "molecular_formula": "CH6N+",
                        "coefficient": "1"
                    }
                ],
                "b_ions": [
                    {
                        "abbreviation": "Pb",
                        "common_name": "Lead",
                        "molecular_formula": "Pb2+",
                        "coefficient": "1"
                    }
                ],
                "x_ions": [
                    {
                        "abbreviation": "I",
                        "common_name": "Iodide",
                        "molecular_formula": "I-",
                        "coefficient": "3"
                    }
                ]
            },
            "pce": {
                "value": 2.96,
                "unit": "%"
            },
            "jsc": {
                "value": 8.6,
                "unit": "mA cm^-2"
            },
            "voc": {
                "value": 0.8,
                "unit": "V"
            },
            "ff": {
                "value": 43
            },
            "active_area": {
                "value": 0.1
            },
            "device_architecture": "nip",
            "number_devices": null,
            "averaged_quantites": false,
            "light_source": {
                "type": "AM 1.5G",
                "light_intensity": 100
            },
            "encapsulated": false,
            "stability": null,
            "layers": [
                {
                    "review_completed": true,
                    "name": "Fluorine-doped SnO2 (FTO) substrate",
                    "thickness": null,
                    "functionality": "Contact",
                    "additional_treatment": "etched with Zn poweder and HCL"
                },
                {
                    "name": "TiO2",
                    "thickness": null,
                    "functionality": "Electron-transport",
                    "deposition": [
                        {
                            "method": "Spin-coating",
                            "atmosphere": "Air",
                            "temperature": null,
                            "duration": 60,
                            "solution": {
                                "solutes": [
                                    {
                                        "review_completed": true,
                                        "name": "titanium isopropoxide"
                                    }
                                ],
                                "solvents": [
                                    {
                                        "review_completed": true,
                                        "name": "ethanol"
                                    }
                                ]
                            }
                        },
                        {
                            "review_completed": true,
                            "step_name": "Annealing",
                            "method": "Annealing",
                            "temperature": 150,
                            "duration": 600
                        },
                        {
                            "review_completed": true,
                            "step_name": "Annealing 2",
                            "method": "Annealing",
                            "temperature": 500,
                            "duration": 1800
                        }
                    ]
                },
                {
                    "name": "Mesoporous layer",
                    "functionality": "Electron-transport",
                    "deposition": [
                        {
                            "review_completed": true,
                            "step_name": "Spin-coating",
                            "method": "Spin-coating",
                            "duration": 30,
                            "solution": {
                                "review_completed": true,
                                "solutes": [
                                    {
                                        "review_completed": true,
                                        "name": "commercial TiO2 paste"
                                    }
                                ],
                                "solvents": [
                                    {
                                        "review_completed": true,
                                        "name": "ethanol"
                                    }
                                ]
                            }
                        },
                        {
                            "review_completed": true,
                            "step_name": "Sintering 1",
                            "method": "Sintering",
                            "temperature": 125,
                            "duration": 600
                        },
                        {
                            "review_completed": true,
                            "step_name": "Sintering 2",
                            "method": "Sintering",
                            "temperature": 325,
                            "duration": 900
                        },
                        {
                            "review_completed": true,
                            "step_name": "Sintering3",
                            "method": "Sintering",
                            "temperature": 375,
                            "duration": 900
                        },
                        {
                            "review_completed": true,
                            "step_name": "Sintering4",
                            "method": "Sintering",
                            "temperature": 450,
                            "duration": 1200
                        },
                        {
                            "review_completed": true,
                            "step_name": "Sintering5",
                            "method": "Sintering",
                            "temperature": 500,
                            "duration": 900
                        }
                    ]
                },
                {
                    "review_completed": true,
                    "name": "CH3NH3PbI3",
                    "thickness": null,
                    "functionality": "Absorber",
                    "deposition": [
                        {
                            "review_completed": true,
                            "step_name": "PbI2 coating",
                            "method": "Spin-coating",
                            "atmosphere": "Unknown",
                            "temperature": 75,
                            "duration": 30,
                            "solution": {
                                "review_completed": true,
                                "temperature": 75,
                                "solutes": [
                                    {
                                        "review_completed": true,
                                        "name": "PbI2",
                                        "concentration": 462,
                                        "concentration_unit": "mg/mL"
                                    }
                                ],
                                "solvents": [
                                    {
                                        "review_completed": true,
                                        "name": "DMF",
                                        "volume_fraction": 1
                                    }
                                ]
                            }
                        },
                        {
                            "review_completed": true,
                            "method": "Annealing",
                            "temperature": 75,
                            "duration": 1800
                        },
                        {
                            "review_completed": true,
                            "step_name": "MAI",
                            "method": "Dipping",
                            "duration": 20,
                            "solution": {
                                "review_completed": true,
                                "solutes": [
                                    {
                                        "review_completed": true,
                                        "name": "MAI",
                                        "concentration": 10,
                                        "concentration_unit": "mg/mL"
                                    }
                                ],
                                "solvents": [
                                    {
                                        "review_completed": true,
                                        "name": "2-propanol",
                                        "volume_fraction": 1
                                    }
                                ]
                            }
                        },
                        {
                            "review_completed": true,
                            "method": "Annealing",
                            "temperature": 75,
                            "duration": 1800
                        }
                    ]
                },
                {
                    "review_completed": true,
                    "name": "Spiro-MeOTAD",
                    "thickness": null,
                    "functionality": "Hole-transport",
                    "deposition": [
                        {
                            "review_completed": true,
                            "method": "Spin-coating",
                            "atmosphere": "Unknown",
                            "temperature": null,
                            "duration": 45,
                            "solution": {
                                "review_completed": true,
                                "solutes": [
                                    {
                                        "review_completed": true,
                                        "name": "Spiro-MeOTAD"
                                    },
                                    {
                                        "review_completed": true,
                                        "name": "Lithium bis(trifluoromethylsulfonyl)imide"
                                    }
                                ],
                                "solvents": [
                                    {
                                        "review_completed": true,
                                        "name": "4-tert-butylpyridine"
                                    }
                                ]
                            }
                        }
                    ]
                },
                {
                    "review_completed": true,
                    "name": "Carbon",
                    "thickness": 16500,
                    "functionality": "Contact",
                    "deposition": [
                        {
                            "review_completed": true,
                            "method": "Soot collection",
                            "atmosphere": "Air",
                            "temperature": null,
                            "duration": 10
                        }
                    ]
                },
                {
                    "review_completed": true,
                    "name": "FTO glass",
                    "functionality": "Other"
                }
            ]
        },
        {
            "perovskite_composition": {
                "formula": "MAPbI3",
                "a_ions": [
                    {
                        "abbreviation": "MA",
                        "common_name": "Methylammonium",
                        "molecular_formula": "CH6N+",
                        "coefficient": "1"
                    }
                ],
                "b_ions": [
                    {
                        "abbreviation": "Pb",
                        "common_name": "Lead",
                        "molecular_formula": "Pb2+",
                        "coefficient": "1"
                    }
                ],
                "x_ions": [
                    {
                        "abbreviation": "I",
                        "common_name": "Iodide",
                        "molecular_formula": "I-",
                        "coefficient": "3"
                    }
                ]
            },
            "pce": {
                "value": 0.05,
                "unit": "%"
            },
            "jsc": {
                "value": 0.28,
                "unit": "mA cm^-2"
            },
            "voc": {
                "value": 0.75,
                "unit": "V"
            },
            "ff": {
                "value": 23
            },
            "active_area": {
                "value": 0.1
            },
            "device_architecture": "nip",
            "number_devices": null,
            "averaged_quantites": false,
            "light_source": {
                "type": "AM 1.5G",
                "light_intensity": 100
            },
            "encapsulated": false,
            "stability": null,
            "layers": [
                {
                    "review_completed": true,
                    "name": "Fluorine-doped SnO2 (FTO) substrate",
                    "thickness": null,
                    "functionality": "Contact",
                    "additional_treatment": "etched with Zn poweder and HCL"
                },
                {
                    "name": "TiO2",
                    "thickness": null,
                    "functionality": "Electron-transport",
                    "deposition": [
                        {
                            "method": "Spin-coating",
                            "atmosphere": "Air",
                            "temperature": null,
                            "duration": 60,
                            "solution": {
                                "solutes": [
                                    {
                                        "review_completed": true,
                                        "name": "titanium isopropoxide"
                                    }
                                ],
                                "solvents": [
                                    {
                                        "review_completed": true,
                                        "name": "ethanol"
                                    }
                                ]
                            }
                        },
                        {
                            "review_completed": true,
                            "step_name": "Annealing",
                            "method": "Annealing",
                            "temperature": 150,
                            "duration": 600
                        },
                        {
                            "review_completed": true,
                            "step_name": "Annealing 2",
                            "method": "Annealing",
                            "temperature": 500,
                            "duration": 1800
                        }
                    ]
                },
                {
                    "name": "Mesoporous layer",
                    "functionality": "Electron-transport",
                    "deposition": [
                        {
                            "review_completed": true,
                            "step_name": "Spin-coating",
                            "method": "Spin-coating",
                            "duration": 30,
                            "solution": {
                                "review_completed": true,
                                "solutes": [
                                    {
                                        "review_completed": true,
                                        "name": "commercial TiO2 paste"
                                    }
                                ],
                                "solvents": [
                                    {
                                        "review_completed": true,
                                        "name": "ethanol"
                                    }
                                ]
                            }
                        },
                        {
                            "review_completed": true,
                            "step_name": "Sintering 1",
                            "method": "Sintering",
                            "temperature": 125,
                            "duration": 600
                        },
                        {
                            "review_completed": true,
                            "step_name": "Sintering 2",
                            "method": "Sintering",
                            "temperature": 325,
                            "duration": 900
                        },
                        {
                            "review_completed": true,
                            "step_name": "Sintering3",
                            "method": "Sintering",
                            "temperature": 375,
                            "duration": 900
                        },
                        {
                            "review_completed": true,
                            "step_name": "Sintering4",
                            "method": "Sintering",
                            "temperature": 450,
                            "duration": 1200
                        },
                        {
                            "review_completed": true,
                            "step_name": "Sintering5",
                            "method": "Sintering",
                            "temperature": 500,
                            "duration": 900
                        }
                    ]
                },
                {
                    "review_completed": true,
                    "name": "CH3NH3PbI3",
                    "thickness": null,
                    "functionality": "Absorber",
                    "deposition": [
                        {
                            "review_completed": true,
                            "step_name": "PbI2 coating",
                            "method": "Spin-coating",
                            "atmosphere": "Unknown",
                            "temperature": 75,
                            "duration": 30,
                            "solution": {
                                "review_completed": true,
                                "temperature": 75,
                                "solutes": [
                                    {
                                        "review_completed": true,
                                        "name": "PbI2",
                                        "concentration": 462,
                                        "concentration_unit": "mg/mL"
                                    }
                                ],
                                "solvents": [
                                    {
                                        "review_completed": true,
                                        "name": "DMF",
                                        "volume_fraction": 1
                                    }
                                ]
                            }
                        },
                        {
                            "review_completed": true,
                            "method": "Annealing",
                            "temperature": 75,
                            "duration": 1800
                        },
                        {
                            "review_completed": true,
                            "step_name": "MAI",
                            "method": "Dipping",
                            "duration": 20,
                            "solution": {
                                "review_completed": true,
                                "solutes": [
                                    {
                                        "review_completed": true,
                                        "name": "MAI",
                                        "concentration": 10,
                                        "concentration_unit": "mg/mL"
                                    }
                                ],
                                "solvents": [
                                    {
                                        "review_completed": true,
                                        "name": "2-propanol",
                                        "volume_fraction": 1
                                    }
                                ]
                            }
                        },
                        {
                            "review_completed": true,
                            "method": "Annealing",
                            "temperature": 75,
                            "duration": 1800
                        }
                    ]
                },
                {
                    "review_completed": true,
                    "name": "Spiro-MeOTAD",
                    "thickness": null,
                    "functionality": "Hole-transport",
                    "deposition": [
                        {
                            "review_completed": true,
                            "method": "Spin-coating",
                            "atmosphere": "Unknown",
                            "temperature": null,
                            "duration": 45,
                            "solution": {
                                "review_completed": true,
                                "solutes": [
                                    {
                                        "review_completed": true,
                                        "name": "Spiro-MeOTAD"
                                    },
                                    {
                                        "review_completed": true,
                                        "name": "Lithium bis(trifluoromethylsulfonyl)imide"
                                    }
                                ],
                                "solvents": [
                                    {
                                        "review_completed": true,
                                        "name": "4-tert-butylpyridine"
                                    }
                                ]
                            }
                        }
                    ]
                },
                {
                    "review_completed": true,
                    "name": "Au",
                    "functionality": "Contact",
                    "deposition": [
                        {
                            "review_completed": true,
                            "method": "magentron sputtering",
                            "atmosphere": "Unknown",
                            "temperature": null
                        }
                    ]
                },
                {
                    "review_completed": true,
                    "name": "FTO glass",
                    "functionality": "Other"
                }
            ]
        },
        {
            "perovskite_composition": {
                "formula": "MAPbI3",
                "a_ions": [
                    {
                        "abbreviation": "MA",
                        "common_name": "Methylammonium",
                        "molecular_formula": "CH6N+",
                        "coefficient": "1"
                    }
                ],
                "b_ions": [
                    {
                        "abbreviation": "Pb",
                        "common_name": "Lead",
                        "molecular_formula": "Pb2+",
                        "coefficient": "1"
                    }
                ],
                "x_ions": [
                    {
                        "abbreviation": "I",
                        "common_name": "Iodide",
                        "molecular_formula": "I-",
                        "coefficient": "3"
                    }
                ]
            },
            "pce": {
                "value": 2.83,
                "unit": "%"
            },
            "jsc": {
                "value": 8.23,
                "unit": "mA cm^-2"
            },
            "voc": {
                "value": 0.82,
                "unit": "V"
            },
            "ff": {
                "value": 42
            },
            "active_area": {
                "value": 0.1
            },
            "device_architecture": "nip",
            "number_devices": null,
            "averaged_quantites": false,
            "light_source": {
                "type": "AM 1.5G",
                "light_intensity": 100
            },
            "encapsulated": false,
            "stability": null,
            "layers": [
                {
                    "review_completed": true,
                    "name": "Fluorine-doped SnO2 (FTO) substrate",
                    "thickness": null,
                    "functionality": "Contact",
                    "additional_treatment": "etched with Zn poweder and HCL"
                },
                {
                    "name": "TiO2",
                    "thickness": null,
                    "functionality": "Electron-transport",
                    "deposition": [
                        {
                            "method": "Spin-coating",
                            "atmosphere": "Air",
                            "temperature": null,
                            "duration": 60,
                            "solution": {
                                "solutes": [
                                    {
                                        "review_completed": true,
                                        "name": "titanium isopropoxide"
                                    }
                                ],
                                "solvents": [
                                    {
                                        "review_completed": true,
                                        "name": "ethanol"
                                    }
                                ]
                            }
                        },
                        {
                            "review_completed": true,
                            "step_name": "Annealing",
                            "method": "Annealing",
                            "temperature": 150,
                            "duration": 600
                        },
                        {
                            "review_completed": true,
                            "step_name": "Annealing 2",
                            "method": "Annealing",
                            "temperature": 500,
                            "duration": 1800
                        }
                    ]
                },
                {
                    "name": "Mesoporous layer",
                    "functionality": "Electron-transport",
                    "deposition": [
                        {
                            "review_completed": true,
                            "step_name": "Spin-coating",
                            "method": "Spin-coating",
                            "duration": 30,
                            "solution": {
                                "review_completed": true,
                                "solutes": [
                                    {
                                        "review_completed": true,
                                        "name": "commercial TiO2 paste"
                                    }
                                ],
                                "solvents": [
                                    {
                                        "review_completed": true,
                                        "name": "ethanol"
                                    }
                                ]
                            }
                        },
                        {
                            "review_completed": true,
                            "step_name": "Sintering 1",
                            "method": "Sintering",
                            "temperature": 125,
                            "duration": 600
                        },
                        {
                            "review_completed": true,
                            "step_name": "Sintering 2",
                            "method": "Sintering",
                            "temperature": 325,
                            "duration": 900
                        },
                        {
                            "review_completed": true,
                            "step_name": "Sintering3",
                            "method": "Sintering",
                            "temperature": 375,
                            "duration": 900
                        },
                        {
                            "review_completed": true,
                            "step_name": "Sintering4",
                            "method": "Sintering",
                            "temperature": 450,
                            "duration": 1200
                        },
                        {
                            "review_completed": true,
                            "step_name": "Sintering5",
                            "method": "Sintering",
                            "temperature": 500,
                            "duration": 900
                        }
                    ]
                },
                {
                    "review_completed": true,
                    "name": "CH3NH3PbI3",
                    "thickness": null,
                    "functionality": "Absorber",
                    "deposition": [
                        {
                            "review_completed": true,
                            "step_name": "PbI2 coating",
                            "method": "Spin-coating",
                            "atmosphere": "Unknown",
                            "temperature": 75,
                            "duration": 30,
                            "solution": {
                                "review_completed": true,
                                "temperature": 75,
                                "solutes": [
                                    {
                                        "review_completed": true,
                                        "name": "PbI2",
                                        "concentration": 462,
                                        "concentration_unit": "mg/mL"
                                    }
                                ],
                                "solvents": [
                                    {
                                        "review_completed": true,
                                        "name": "DMF",
                                        "volume_fraction": 1
                                    }
                                ]
                            }
                        },
                        {
                            "review_completed": true,
                            "method": "Annealing",
                            "temperature": 75,
                            "duration": 1800
                        },
                        {
                            "review_completed": true,
                            "step_name": "MAI",
                            "method": "Dipping",
                            "duration": 20,
                            "solution": {
                                "review_completed": true,
                                "solutes": [
                                    {
                                        "review_completed": true,
                                        "name": "MAI",
                                        "concentration": 10,
                                        "concentration_unit": "mg/mL"
                                    }
                                ],
                                "solvents": [
                                    {
                                        "review_completed": true,
                                        "name": "2-propanol",
                                        "volume_fraction": 1
                                    }
                                ]
                            }
                        },
                        {
                            "review_completed": true,
                            "method": "Annealing",
                            "temperature": 75,
                            "duration": 1800
                        }
                    ]
                },
                {
                    "review_completed": true,
                    "name": "Spiro-MeOTAD",
                    "thickness": null,
                    "functionality": "Hole-transport",
                    "deposition": [
                        {
                            "review_completed": true,
                            "method": "Spin-coating",
                            "atmosphere": "Unknown",
                            "temperature": null,
                            "duration": 45,
                            "solution": {
                                "review_completed": true,
                                "solutes": [
                                    {
                                        "review_completed": true,
                                        "name": "Spiro-MeOTAD"
                                    },
                                    {
                                        "review_completed": true,
                                        "name": "Lithium bis(trifluoromethylsulfonyl)imide"
                                    }
                                ],
                                "solvents": [
                                    {
                                        "review_completed": true,
                                        "name": "4-tert-butylpyridine"
                                    }
                                ]
                            }
                        }
                    ]
                },
                {
                    "review_completed": true,
                    "name": "Carbon",
                    "thickness": 27500,
                    "functionality": "Contact",
                    "deposition": [
                        {
                            "review_completed": true,
                            "method": "Soot collection",
                            "atmosphere": "Air",
                            "temperature": null,
                            "duration": 20
                        }
                    ]
                },
                {
                    "review_completed": true,
                    "name": "FTO glass",
                    "functionality": "Other"
                }
            ]
        },
        {
            "perovskite_composition": {
                "formula": "MAPbI3",
                "a_ions": [
                    {
                        "abbreviation": "MA",
                        "common_name": "Methylammonium",
                        "molecular_formula": "CH6N+",
                        "coefficient": "1"
                    }
                ],
                "b_ions": [
                    {
                        "abbreviation": "Pb",
                        "common_name": "Lead",
                        "molecular_formula": "Pb2+",
                        "coefficient": "1"
                    }
                ],
                "x_ions": [
                    {
                        "abbreviation": "I",
                        "common_name": "Iodide",
                        "molecular_formula": "I-",
                        "coefficient": "3"
                    }
                ]
            },
            "pce": {
                "value": 4.24,
                "unit": "%"
            },
            "jsc": {
                "value": 12.3,
                "unit": "mA cm^-2"
            },
            "voc": {
                "value": 0.82,
                "unit": "V"
            },
            "ff": {
                "value": 42
            },
            "active_area": {
                "value": 0.1
            },
            "device_architecture": "nip",
            "number_devices": null,
            "averaged_quantites": false,
            "light_source": {
                "type": "AM 1.5G",
                "light_intensity": 100
            },
            "encapsulated": false,
            "stability": null,
            "layers": [
                {
                    "review_completed": true,
                    "name": "Fluorine-doped SnO2 (FTO) substrate",
                    "thickness": null,
                    "functionality": "Contact",
                    "additional_treatment": "etched with Zn poweder and HCL"
                },
                {
                    "name": "TiO2",
                    "thickness": null,
                    "functionality": "Electron-transport",
                    "deposition": [
                        {
                            "method": "Spin-coating",
                            "atmosphere": "Air",
                            "temperature": null,
                            "duration": 60,
                            "solution": {
                                "solutes": [
                                    {
                                        "review_completed": true,
                                        "name": "titanium isopropoxide"
                                    }
                                ],
                                "solvents": [
                                    {
                                        "review_completed": true,
                                        "name": "ethanol"
                                    }
                                ]
                            }
                        },
                        {
                            "review_completed": true,
                            "step_name": "Annealing",
                            "method": "Annealing",
                            "temperature": 150,
                            "duration": 600
                        },
                        {
                            "review_completed": true,
                            "step_name": "Annealing 2",
                            "method": "Annealing",
                            "temperature": 500,
                            "duration": 1800
                        }
                    ]
                },
                {
                    "name": "Mesoporous layer",
                    "functionality": "Electron-transport",
                    "deposition": [
                        {
                            "review_completed": true,
                            "step_name": "Spin-coating",
                            "method": "Spin-coating",
                            "duration": 30,
                            "solution": {
