Repository: lamalab-org/perla-extract

# Data Directory

This directory contains extraction results and ground truth data used for training, optimization, and evaluation of the Perovscribe pipeline.

## Directory Structure

```
data/
├── extractions/          # Extraction results from various sources
│   ├── humans/          # Human-annotated extractions
│   │   ├── Consensus/   # Consensus extractions between different human annotators
│   │   ├── Bear/        # Individual human annotator (anonymized)
│   │   ├── Bee/         # Individual human annotator (anonymized)
│   │   └── ...          # Additional anonymized human annotators
│   ├── claude-opus-4-1-20250805/  # LLM model extractions

File: src/perovscribe/data/extractions/humans/Lark/10.1016--j.nanoen.2016.05.023.json
{"doi": "10.1016/j.nanoen.2016.05.023", "author": "Florian Mathies", "cells": [{"perovskite_composition": {"formula": "CH3NH3PbI3-xClx", "a_ions": [], "b_ions": [], "x_ions": []}, "pce": {"value": 17.1, "unit": "%"}, "jsc": {"value": 23.03, "unit": "mA cm^-2"}, "voc": {"value": 1.1, "unit": "V"}, "ff": {"value": 67.3}, "active_area": {"value": 0.09}, "device_architecture": "nip", "number_devices": 100, "averaged_quantites": true, "light_source": {"type": "AM 1.5G", "light_intensity": 100.0}, "encapsulated": null, "stability": {"time": 4320000.0, "humidity": 50.0, "PCE_at_the_start_of_the_experiment": 17.1, "PCE_after_1000_hours": 14.535, "PCE_at_the_end_of_description": 14.535, "potential_bias": "Open circuit"}, "layers": [{"name": "FTO", "thickness": null, "functionality": "Substrate", "deposition": null, "additional_treatment": null}, {"name": "TiO2", "thickness": null, "functionality": "Electron-transport", "deposition": [{"step_name": null, "method": "Spin-coating", "atmosphere": "Air", "temperature": null, "duration": null, "antisolvent": null, "solution": null, "additional_parameters": null}], "additional_treatment": null}, {"name": "Perovskite with PCBM/PEG network", "thickness": null, "functionality": "Absorber", "deposition": [{"step_name": null, "method": "Spin-coating", "atmosphere": "Air", "temperature": 100.0, "duration": 5400.0, "antisolvent": null, "solution": null, "additional_parameters": null}], "additional_treatment": null}, {"name": "Spiro-OMeTAD", "thickness": null, "functionality": "Hole-transport", "deposition": [{"step_name": null, "method": "Spin-coating", "atmosphere": "Air", "temperature": null, "duration": null, "antisolvent": null, "solution": null, "additional_parameters": null}], "additional_treatment": null}, {"name": "Au", "thickness": 80.0, "functionality": "Contact", "deposition": [{"step_name": null, "method": "Evaporation", "atmosphere": "Vacuum", "temperature": null, "duration": null, "antisolvent": null, "solution": null, "additional_parameters": null}], "additional_treatment": null}]}]}

File: src/perovscribe/data/extractions/humans/Lark/10.1016--j.nanoen.2022.107416.json
{"doi": "10.1016/j.nanoen.2022.107416", "author": "Florian Mathies", "cells": [{"perovskite_composition": {"formula": "FA0.75MA0.25SnI2.75Br0.25", "a_ions": [], "b_ions": [], "x_ions": []}, "pce": {"value": 13.43, "unit": "%"}, "jsc": {"value": 20.98, "unit": "mA cm^-2"}, "voc": {"value": 0.9, "unit": "V"}, "ff": {"value": 71.22}, "active_area": {"value": null}, "device_architecture": "nip", "number_devices": 20, "averaged_quantites": true, "light_source": {"type": "AM 1.5G", "light_intensity": 100.0}, "encapsulated": null, "stability": {"time": 3600000.0, "temperature": 85.0, "PCE_at_the_start_of_the_experiment": 13.43, "PCE_after_1000_hours": 10.744, "PCE_at_the_end_of_description": 10.744, "potential_bias": "Open circuit"}, "layers": null}]}

File: src/perovscribe/data/extractions/humans/Lark/10.1016--j.synthmet.2017.08.007.json
{"doi": "10.1016/j.synthmet.2017.08.007", "author": "Florian Mathies", "cells": [{"perovskite_composition": {"formula": "MAPbI3", "a_ions": [], "b_ions": [], "x_ions": []}, "pce": {"value": 9.6, "unit": "%"}, "jsc": {"value": 16.5, "unit": "mA cm^-2"}, "voc": {"value": 0.906, "unit": "V"}, "ff": {"value": 64.0}, "active_area": {"value": 0.05}, "device_architecture": "nip", "number_devices": null, "averaged_quantites": null, "light_source": {"type": "AM 1.5G", "light_intensity": 100.0}, "encapsulated": null, "stability": {"PCE_at_the_start_of_the_experiment": 9.6, "potential_bias": "Open circuit"}, "layers": [{"name": "FTO", "thickness": null, "functionality": "Substrate", "deposition": null, "additional_treatment": null}, {"name": "compact TiO2", "thickness": 50.0, "functionality": "Electron-transport", "deposition": null, "additional_treatment": null}, {"name": "mesoporous TiO2", "thickness": 100.0, "functionality": "Electron-transport", "deposition": null, "additional_treatment": null}, {"name": "MAPbI3", "thickness": 150.0, "functionality": "Absorber", "deposition": [{"step_name": null, "method": "Two-step deposition", "atmosphere": "Ambient air", "temperature": null, "duration": null, "antisolvent": null, "solution": null, "additional_parameters": null}], "additional_treatment": null}, {"name": "spiro-OMeTAD", "thickness": 200.0, "functionality": "Hole-transport", "deposition": null, "additional_treatment": null}, {"name": "Au", "thickness": 100.0, "functionality": "Contact", "deposition": null, "additional_treatment": null}]}]}

File: src/perovscribe/data/extractions/humans/Lark/10.1021--acsami.7b01038.json
{"doi": "10.1021/acsami.7b01038", "author": "Florian Mathies", "cells": [{"perovskite_composition": {"formula": "MA", "a_ions": [{"abbreviation": "MA", "common_name": "Methylammonium", "molecular_formula": "CH6N+", "coefficient": "1"}], "b_ions": [{"abbreviation": "Pb", "common_name": "Lead", "molecular_formula": "Pb2+", "coefficient": null}], "x_ions": [{"abbreviation": "I", "common_name": "Iodide", "molecular_formula": "I-", "coefficient": null}]}, "pce": {"value": 16.27, "unit": "%"}, "jsc": {"value": 20.3, "unit": "mA cm^-2"}, "voc": {"value": 1.09, "unit": "V"}, "ff": {"value": 73.19}, "active_area": {"value": 0.04}, "device_architecture": "nip", "number_devices": 1, "averaged_quantites": false, "light_source": {"type": "AM 1.5G", "description": "Oriel 9600 solar simulator, the light intensity was calibrated by a KG-5 Si diode", "light_intensity": 100, "lamp": "Oriel 9600 "}, "encapsulated": false, "stability": {"review_completed": true}, "layers": [{"review_completed": true, "name": "ITO", "thickness": null, "functionality": "Contact", "deposition": [{"review_completed": true, "method": "Cleaning ultrasonic bath", "solution": {"review_completed": true, "solvents": [{"review_completed": true, "name": "deionized water", "volume_fraction": 1}]}}, {"review_completed": true, "method": "Cleaning ultrasonic bath", "solution": {"review_completed": true, "solvents": [{"review_completed": true, "name": "acetone", "volume_fraction": 1}]}}, {"review_completed": true, "method": "Cleaning ultrasonic bath", "solution": {"review_completed": true, "solvents": [{"review_completed": true, "name": "isopropanol", "volume_fraction": 1}]}}]}, {"review_completed": true, "name": "ZnO", "thickness": null, "functionality": "Electron-transport", "deposition": [{"review_completed": true, "method": "Spin-coating", "atmosphere": "Ambient air", "temperature": 22, "duration": 60, "solution": {"review_completed": true, "solutes": [{"review_completed": true, "name": "acetate dehydrate", "concentration": 0.5, "concentration_unit": "M"}, {"review_completed": true, "name": "monoethanolamine", "concentration": 0.5, "concentration_unit": "M"}], "solvents": [{"review_completed": true, "name": "2-methoxyethanol", "volume_fraction": 1}]}}, {"review_completed": true, "method": "annealing", "atmosphere": "Ambient air", "temperature": 150, "duration": 300}]}, {"name": "MAPbI3", "thickness": null, "functionality": "Absorber", "deposition": [{"review_completed": true, "step_name": "PbI2 coating", "method": "Spin-coating", "atmosphere": "Ambient air", "temperature": 22, "duration": 20, "solution": {"review_completed": true, "volume": 6e-05, "temperature": 80, "solutes": [{"review_completed": true, "name": "PbI2", "concentration": 462, "concentration_unit": "mg/mL"}], "solvents": [{"review_completed": true, "name": "DMF", "volume_fraction": 1}]}}, {"review_completed": true, "step_name": "Antisolvent-quenching", "method": "spin-coating", "atmosphere": "Ambient air", "temperature": 22, "duration": 20, "solution": {"review_completed": true, "solvents": [{"review_completed": true, "name": "IPA100"}]}}, {"review_completed": true, "step_name": "MAI", "method": "spin-coating", "atmosphere": "Ambient air", "temperature": 22, "solution": {"review_completed": true, "solutes": [{"review_completed": true, "name": "CH3NH3I", "concentration": 38, "concentration_unit": "mg/mL"}], "solvents": [{"review_completed": true, "name": "Isopropanol", "volume_fraction": 1}]}}, {"review_completed": true, "method": "Annealing", "atmosphere": "Ambient air", "temperature": 80, "duration": 300}], "review_completed": true}, {"review_completed": true, "name": "Spiro-OMeTAD", "thickness": null, "functionality": "Hole-transport", "deposition": [{"review_completed": true, "method": "Spin-coating", "atmosphere": "Ambient air", "temperature": 22, "duration": 20, "solution": {"review_completed": true, "solutes": [{"review_completed": true, "name": "Spiro-OMeTAD", "concentration": 80, "concentration_unit": "mg/mL"}], "solvents": [{"review_completed": true, "name": "Chlorobenzene", "volume_fraction": 1}]}}]}, {"review_completed": true, "name": "Ag", "thickness": 100, "functionality": "Contact", "deposition": [{"review_completed": true}]}]}, {"perovskite_composition": {"formula": "MA", "a_ions": [{"abbreviation": "MA", "common_name": "Methylammonium", "molecular_formula": "CH6N+", "coefficient": "1"}], "b_ions": [{"abbreviation": "Pb", "common_name": "Lead", "molecular_formula": "Pb2+", "coefficient": null}], "x_ions": [{"abbreviation": "I", "common_name": "Iodide", "molecular_formula": "I-", "coefficient": null}]}, "pce": {"value": 13.87, "unit": "%"}, "jsc": {"value": 0, "unit": "mA cm^-2"}, "voc": {"value": 0, "unit": "V"}, "ff": {"value": 0}, "active_area": {"value": 0.04}, "device_architecture": "pin", "number_devices": 1, "averaged_quantites": false, "light_source": {"type": "AM 1.5G", "description": "Oriel 9600 solar simulator, the light intensity was calibrated by a KG-5 Si diode", "light_intensity": 100, "lamp": "Oriel 9600 "}, "encapsulated": false, "stability": {"review_completed": true}, "layers": [{"review_completed": true, "name": "ITO", "thickness": null, "functionality": "Contact", "deposition": [{"review_completed": true, "method": "Cleaning ultrasonic bath", "solution": {"review_completed": true, "solvents": [{"review_completed": true, "name": "deionized water", "volume_fraction": 1}]}}, {"review_completed": true, "method": "Cleaning ultrasonic bath", "solution": {"review_completed": true, "solvents": [{"review_completed": true, "name": "acetone", "volume_fraction": 1}]}}, {"review_completed": true, "method": "Cleaning ultrasonic bath", "solution": {"review_completed": true, "solvents": [{"review_completed": true, "name": "isopropanol", "volume_fraction": 1}]}}]}, {"review_completed": true, "name": "NiOx", "thickness": null, "functionality": "Hole-transport", "deposition": [{"review_completed": true, "method": "Spin-coating", "atmosphere": "Ambient air", "temperature": 22, "duration": 40, "solution": {"review_completed": true, "solutes": [{"review_completed": true, "name": "acetate dehydrate", "concentration": 0.5, "concentration_unit": "M"}, {"review_completed": true, "name": "monoethanolamine", "concentration": 0.5, "concentration_unit": "M"}], "solvents": [{"review_completed": true, "name": "2-methoxyethanol", "volume_fraction": 1}]}}]}, {"review_completed": true, "name": "MAPbI3", "thickness": null, "functionality": "Absorber", "deposition": [{"review_completed": true, "step_name": "PbI2 coating", "method": "Spin-coating", "atmosphere": "Ambient air", "temperature": 22, "duration": 20, "solution": {"review_completed": true, "volume": 6e-05, "temperature": 80, "solutes": [{"review_completed": true, "name": "PbI2", "concentration": 462, "concentration_unit": "mg/mL"}], "solvents": [{"review_completed": true, "name": "DMF", "volume_fraction": 1}]}}, {"review_completed": true, "step_name": "Antisolvent-quenching", "method": "spin-coating", "atmosphere": "Ambient air", "temperature": 22, "duration": 20, "solution": {"review_completed": true, "solvents": [{"review_completed": true, "name": "IPA100"}]}}, {"review_completed": true, "step_name": "MAI", "method": "spin-coating", "atmosphere": "Ambient air", "temperature": 22, "solution": {"review_completed": true, "solutes": [{"review_completed": true, "name": "CH3NH3I", "concentration": 38, "concentration_unit": "mg/mL"}], "solvents": [{"review_completed": true, "name": "Isopropanol", "volume_fraction": 1}]}}, {"review_completed": true, "method": "Annealing", "atmosphere": "Ambient air", "temperature": 80, "duration": 300}]}, {"review_completed": true, "name": "PC61BM", "thickness": null, "functionality": "Electron-transport", "deposition": [{"review_completed": true, "method": "Spin-coating", "atmosphere": "Ambient air", "temperature": 22, "duration": 20, "solution": {"review_completed": true, "solutes": [{"review_completed": true, "name": "PC61BM", "concentration": 20, "concentration_unit": "mg/mL"}], "solvents": [{"review_completed": true, "name": "Chlorobenzene", "volume_fraction": 1}]}}]}, {"review_completed": true, "name": "Ag", "thickness": 100, "functionality": "Contact", "deposition": [{"review_completed": true}]}]}, {"perovskite_composition": {"formula": "MA", "a_ions": [{"abbreviation": "MA", "common_name": "Methylammonium", "molecular_formula": "CH6N+", "coefficient": "1"}], "b_ions": [{"abbreviation": "Pb", "common_name": "Lead", "molecular_formula": "Pb2+", "coefficient": null}], "x_ions": [{"abbreviation": "I", "common_name": "Iodide", "molecular_formula": "I-", "coefficient": null}]}, "pce": {"value": 10.46, "unit": "%"}, "jsc": {"value": 0, "unit": "mA cm^-2"}, "voc": {"value": 0, "unit": "V"}, "ff": {"value": 0}, "active_area": {"value": 0.04}, "device_architecture": "pin", "number_devices": 1, "averaged_quantites": false, "light_source": {"type": "AM 1.5G", "description": "Oriel 9600 solar simulator, the light intensity was calibrated by a KG-5 Si diode", "light_intensity": 100, "lamp": "Oriel 9600 "}, "encapsulated": false, "stability": {"review_completed": true}, "layers": [{"review_completed": true, "name": "ITO", "thickness": null, "functionality": "Contact", "deposition": [{"review_completed": true, "method": "Cleaning ultrasonic bath", "solution": {"review_completed": true, "solvents": [{"review_completed": true, "name": "deionized water", "volume_fraction": 1}]}}, {"review_completed": true, "method": "Cleaning ultrasonic bath", "solution": {"review_completed": true, "solvents": [{"review_completed": true, "name": "acetone", "volume_fraction": 1}]}}, {"review_completed": true, "method": "Cleaning ultrasonic bath", "solution": {"review_completed": true, "solvents": [{"review_completed": true, "name": "isopropanol", "volume_fraction": 1}]}}]}, {"review_completed": true, "name": "NiOx", "thickness": null, "functionality": "Hole-transport", "deposition": [{"review_completed": true, "method": "Spin-coating", "atmosphere": "Ambient air", "temperature": 22, "duration": 40, "solution": {"review_completed": true, "solutes": [{"review_completed": true, "name": "acetate dehydrate", "concentration": 0.5, "concentration_unit": "M"}, {"review_completed": true, "name": "monoethanolamine", "concentration": 0.5, "concentration_unit": "M"}], "solvents": [{"review_completed": true, "name": "2-methoxyethanol", "volume_fraction": 1}]}}]}, {"review_completed": true, "name": "MAPbI3", "thickness": null, "functionality": "Absorber", "deposition": [{"review_completed": true, "step_name": "PbI2 coating", "method": "Spin-coating", "atmosphere": "Ambient air", "temperature": 22, "duration": 20, "solution": {"review_completed": true, "volume": 6e-05, "temperature": 80, "solutes": [{"review_completed": true, "name": "PbI2", "concentration": 462, "concentration_unit": "mg/mL"}], "solvents": [{"review_completed": true, "name": "DMF", "volume_fraction": 1}]}}, {"review_completed": true, "step_name": "MAI", "method": "spin-coating", "atmosphere": "Ambient air", "temperature": 22, "solution": {"review_completed": true, "solutes": [{"review_completed": true, "name": "CH3NH3I", "concentration": 38, "concentration_unit": "mg/mL"}], "solvents": [{"review_completed": true, "name": "Isopropanol", "volume_fraction": 1}]}}, {"review_completed": true, "method": "Annealing", "atmosphere": "Ambient air", "temperature": 80, "duration": 300}]}, {"review_completed": true, "name": "PC61BM", "thickness": null, "functionality": "Electron-transport", "deposition": [{"review_completed": true, "method": "Spin-coating", "atmosphere": "Ambient air", "temperature": 22, "duration": 20, "solution": {"review_completed": true, "solutes": [{"review_completed": true, "name": "PC61BM", "concentration": 20, "concentration_unit": "mg/mL"}], "solvents": [{"review_completed": true, "name": "Chlorobenzene", "volume_fraction": 1}]}}]}, {"review_completed": true, "name": "Ag", "thickness": 100, "functionality": "Contact", "deposition": [{"review_completed": true}]}]}, {"perovskite_composition": {"formula": "MA", "a_ions": [{"abbreviation": "MA", "common_name": "Methylammonium", "molecular_formula": "CH6N+", "coefficient": "1"}], "b_ions": [{"abbreviation": "Pb", "common_name": "Lead", "molecular_formula": "Pb2+", "coefficient": null}], "x_ions": [{"abbreviation": "I", "common_name": "Iodide", "molecular_formula": "I-", "coefficient": null}]}, "pce": {"value": 11.12, "unit": "%"}, "jsc": {"value": 16.41, "unit": "mA cm^-2"}, "voc": {"value": 1.04, "unit": "V"}, "ff": {"value": 65.64}, "active_area": {"value": 0.04}, "device_architecture": "nip", "number_devices": 1, "averaged_quantites": false, "light_source": {"type": "AM 1.5G", "description": "Oriel 9600 solar simulator, the light intensity was calibrated by a KG-5 Si diode", "light_intensity": 100, "lamp": "Oriel 9600 "}, "encapsulated": false, "stability": {"review_completed": true}, "layers": [{"review_completed": true, "name": "PEN", "functionality": "Substrate"}, {"review_completed": true, "name": "ITO", "thickness": null, "functionality": "Contact", "deposition": [{"review_completed": true, "method": "Cleaning ultrasonic bath", "solution": {"review_completed": true, "solvents": [{"review_completed": true, "name": "deionized water", "volume_fraction": 1}]}}, {"review_completed": true, "method": "Cleaning ultrasonic bath", "solution": {"review_completed": true, "solvents": [{"review_completed": true, "name": "acetone", "volume_fraction": 1}]}}, {"review_completed": true, "method": "Cleaning ultrasonic bath", "solution": {"review_completed": true, "solvents": [{"review_completed": true, "name": "isopropanol", "volume_fraction": 1}]}}]}, {"review_completed": true, "name": "ZnO", "thickness": null, "functionality": "Electron-transport", "deposition": [{"review_completed": true, "method": "Spin-coating", "atmosphere": "Ambient air", "temperature": 22, "duration": 60, "solution": {"review_completed": true, "solutes": [{"review_completed": true, "name": "acetate dehydrate", "concentration": 0.5, "concentration_unit": "M"}, {"review_completed": true, "name": "monoethanolamine", "concentration": 0.5, "concentration_unit": "M"}], "solvents": [{"review_completed": true, "name": "2-methoxyethanol", "volume_fraction": 1}]}}, {"review_completed": true, "method": "annealing", "atmosphere": "Ambient air", "temperature": 150, "duration": 300}]}, {"review_completed": true, "name": "MAPbI3", "thickness": null, "functionality": "Absorber", "deposition": [{"review_completed": true, "step_name": "PbI2 coating", "method": "Spin-coating", "atmosphere": "Ambient air", "temperature": 22, "duration": 20, "solution": {"review_completed": true, "volume": 6e-05, "temperature": 80, "solutes": [{"review_completed": true, "name": "PbI2", "concentration": 462, "concentration_unit": "mg/mL"}], "solvents": [{"review_completed": true, "name": "DMF", "volume_fraction": 1}]}}, {"review_completed": true, "step_name": "Antisolvent-quenching", "method": "spin-coating", "atmosphere": "Ambient air", "temperature": 22, "duration": 20, "solution": {"review_completed": true, "solvents": [{"review_completed": true, "name": "IPA100"}]}}, {"review_completed": true, "step_name": "MAI", "method": "spin-coating", "atmosphere": "Ambient air", "temperature": 22, "solution": {"review_completed": true, "solutes": [{"review_completed": true, "name": "CH3NH3I", "concentration": 38, "concentration_unit": "mg/mL"}], "solvents": [{"review_completed": true, "name": "Isopropanol", "volume_fraction": 1}]}}, {"review_completed": true, "method": "Annealing", "atmosphere": "Ambient air", "temperature": 80, "duration": 300}]}, {"review_completed": true, "name": "Spiro-OMeTAD", "thickness": null, "functionality": "Hole-transport", "deposition": [{"review_completed": true, "method": "Spin-coating", "atmosphere": "Ambient air", "temperature": 22, "duration": 20, "solution": {"review_completed": true, "solutes": [{"review_completed": true, "name": "Spiro-OMeTAD", "concentration": 80, "concentration_unit": "mg/mL"}], "solvents": [{"review_completed": true, "name": "Chlorobenzene", "volume_fraction": 1}]}}]}, {"review_completed": true, "name": "Ag", "thickness": 100, "functionality": "Contact", "deposition": [{"review_completed": true}]}]}, {"perovskite_composition": {"formula": "MA", "a_ions": [{"abbreviation": "MA", "common_name": "Methylammonium", "molecular_formula": "CH6N+", "coefficient": "1"}], "b_ions": [{"abbreviation": "Pb", "common_name": "Lead", "molecular_formula": "Pb2+", "coefficient": null}], "x_ions": [{"abbreviation": "I", "common_name": "Iodide", "molecular_formula": "I-", "coefficient": null}]}, "pce": {"value": 15.32, "unit": "%"}, "jsc": {"value": 19.77, "unit": "mA cm^-2"}, "voc": {"value": 1.06, "unit": "V"}, "ff": {"value": 72.66}, "active_area": {"value": 0.04}, "device_architecture": "nip", "number_devices": 10, "averaged_quantites": true, "light_source": {"type": "AM 1.5G", "description": "Oriel 9600 solar simulator, the light intensity was calibrated by a KG-5 Si diode", "light_intensity": 100, "lamp": "Oriel 9600 "}, "encapsulated": false, "stability": {"review_completed": true}, "layers": [{"review_completed": true, "name": "ITO", "thickness": null, "functionality": "Contact", "deposition": [{"review_completed": true, "method": "Cleaning ultrasonic bath", "solution": {"review_completed": true, "solvents": [{"review_completed": true, "name": "deionized water", "volume_fraction": 1}]}}, {"review_completed": true, "method": "Cleaning ultrasonic bath", "solution": {"review_completed": true, "solvents": [{"review_completed": true, "name": "acetone", "volume_fraction": 1}]}}, {"review_completed": true, "method": "Cleaning ultrasonic bath", "solution": {"review_completed": true, "solvents": [{"review_completed": true, "name": "isopropanol", "volume_fraction": 1}]}}]}, {"review_completed": true, "name": "ZnO", "thickness": null, "functionality": "Electron-transport", "deposition": [{"review_completed": true, "method": "Spin-coating", "atmosphere": "Ambient air", "temperature": 22, "duration": 60, "solution": {"review_completed": true, "solutes": [{"review_completed": true, "name": "acetate dehydrate", "concentration": 0.5, "concentration_unit": "M"}, {"review_completed": true, "name": "monoethanolamine", "concentration": 0.5, "concentration_unit": "M"}], "solvents": [{"review_completed": true, "name": "2-methoxyethanol", "volume_fraction": 1}]}}, {"review_completed": true, "method": "annealing", "atmosphere": "Ambient air", "temperature": 150, "duration": 300}]}, {"name": "MAPbI3", "thickness": null, "functionality": "Absorber", "deposition": [{"review_completed": true, "step_name": "PbI2 coating", "method": "Spin-coating", "atmosphere": "Ambient air", "temperature": 22, "duration": 20, "solution": {"review_completed": true, "volume": 6e-05, "temperature": 80, "solutes": [{"review_completed": true, "name": "PbI2", "concentration": 462, "concentration_unit": "mg/mL"}], "solvents": [{"review_completed": true, "name": "DMF", "volume_fraction": 1}]}}, {"review_completed": true, "step_name": "Antisolvent-quenching", "method": "spin-coating", "atmosphere": "Ambient air", "temperature": 22, "duration": 20, "solution": {"review_completed": true, "solvents": [{"review_completed": true, "name": "IPA100"}]}}, {"review_completed": true, "step_name": "MAI", "method": "spin-coating", "atmosphere": "Ambient air", "temperature": 22, "solution": {"review_completed": true, "solutes": [{"review_completed": true, "name": "CH3NH3I", "concentration": 38, "concentration_unit": "mg/mL"}], "solvents": [{"review_completed": true, "name": "Isopropanol", "volume_fraction": 1}]}}, {"review_completed": true, "method": "Annealing", "atmosphere": "Ambient air", "temperature": 80, "duration": 300}], "review_completed": true}, {"review_completed": true, "name": "Spiro-OMeTAD", "thickness": null, "functionality": "Hole-transport", "deposition": [{"review_completed": true, "method": "Spin-coating", "atmosphere": "Ambient air", "temperature": 22, "duration": 20, "solution": {"review_completed": true, "solutes": [{"name": "Spiro-OMeTAD", "concentration": 80, "concentration_unit": "mg/mL", "review_completed": true}], "solvents": [{"review_completed": true, "name": "Chlorobenzene", "volume_fraction": 1}]}}]}, {"name": "Ag", "thickness": 100, "functionality": "Contact", "deposition": [{"review_completed": true}], "review_completed": true}]}, {"perovskite_composition": {"formula": "MA", "a_ions": [{"abbreviation": "MA", "common_name": "Methylammonium", "molecular_formula": "CH6N+", "coefficient": "1"}], "b_ions": [{"abbreviation": "Pb", "common_name": "Lead", "molecular_formula": "Pb2+", "coefficient": null}], "x_ions": [{"abbreviation": "I", "common_name": "Iodide", "molecular_formula": "I-", "coefficient": null}]}, "pce": {"value": 10.33, "unit": "%"}, "jsc": {"value": 14.77, "unit": "mA cm^-2"}, "voc": {"value": 1, "unit": "V"}, "ff": {"value": 69.65}, "active_area": {"value": 0.04}, "device_architecture": "nip", "number_devices": 10, "averaged_quantites": true, "light_source": {"type": "AM 1.5G", "description": "Oriel 9600 solar simulator, the light intensity was calibrated by a KG-5 Si diode", "light_intensity": 100, "lamp": "Oriel 9600 "}, "encapsulated": false, "stability": {"review_completed": true}, "layers": [{"review_completed": true, "name": "ITO", "thickness": null, "functionality": "Contact", "deposition": [{"review_completed": true, "method": "Cleaning ultrasonic bath", "solution": {"review_completed": true, "solvents": [{"review_completed": true, "name": "deionized water", "volume_fraction": 1}]}}, {"review_completed": true, "method": "Cleaning ultrasonic bath", "solution": {"review_completed": true, "solvents": [{"review_completed": true, "name": "acetone", "volume_fraction": 1}]}}, {"review_completed": true, "method": "Cleaning ultrasonic bath", "solution": {"review_completed": true, "solvents": [{"review_completed": true, "name": "isopropanol", "volume_fraction": 1}]}}]}, {"review_completed": true, "name": "ZnO", "thickness": null, "functionality": "Electron-transport", "deposition": [{"review_completed": true, "method": "Spin-coating", "atmosphere": "Ambient air", "temperature": 22, "duration": 60, "solution": {"review_completed": true, "solutes": [{"review_completed": true, "name": "acetate dehydrate", "concentration": 0.5, "concentration_unit": "M"}, {"review_completed": true, "name": "monoethanolamine", "concentration": 0.5, "concentration_unit": "M"}], "solvents": [{"review_completed": true, "name": "2-methoxyethanol", "volume_fraction": 1}]}}, {"review_completed": true, "method": "annealing", "atmosphere": "Ambient air", "temperature": 150, "duration": 300}]}, {"name": "MAPbI3", "thickness": null, "functionality": "Absorber", "deposition": [{"review_completed": true, "step_name": "PbI2 coating", "method": "Spin-coating", "atmosphere": "Ambient air", "temperature": 22, "duration": 20, "solution": {"review_completed": true, "volume": 6e-05, "temperature": 80, "solutes": [{"review_completed": true, "name": "PbI2", "concentration": 462, "concentration_unit": "mg/mL"}], "solvents": [{"review_completed": true, "name": "DMF", "volume_fraction": 1}]}}, {"review_completed": true, "step_name": "Antisolvent-quenching", "method": "spin-coating", "atmosphere": "Ambient air", "temperature": 22, "duration": 20, "solution": {"review_completed": true, "solvents": [{"review_completed": true, "name": "Toluene"}]}}, {"review_completed": true, "step_name": "MAI", "method": "spin-coating", "atmosphere": "Ambient air", "temperature": 22, "solution": {"review_completed": true, "solutes": [{"review_completed": true, "name": "CH3NH3I", "concentration": 38, "concentration_unit": "mg/mL"}], "solvents": [{"review_completed": true, "name": "Isopropanol", "volume_fraction": 1}]}}, {"review_completed": true, "method": "Annealing", "atmosphere": "Ambient air", "temperature": 80, "duration": 300}], "review_completed": true}, {"review_completed": true, "name": "Spiro-OMeTAD", "thickness": null, "functionality": "Hole-transport", "deposition": [{"review_completed": true, "method": "Spin-coating", "atmosphere": "Ambient air", "temperature": 22, "duration": 20, "solution": {"review_completed": true, "solutes": [{"review_completed": true, "name": "Spiro-OMeTAD", "concentration": 80, "concentration_unit": "mg/mL"}], "solvents": [{"review_completed": true, "name": "Chlorobenzene", "volume_fraction": 1}]}}]}, {"review_completed": true, "name": "Ag", "thickness": 100, "functionality": "Contact", "deposition": [{"review_completed": true}]}]}, {"perovskite_composition": {"formula": "MA", "a_ions": [{"abbreviation": "MA", "common_name": "Methylammonium", "molecular_formula": "CH6N+", "coefficient": "1"}], "b_ions": [{"abbreviation": "Pb", "common_name": "Lead", "molecular_formula": "Pb2+", "coefficient": null}], "x_ions": [{"abbreviation": "I", "common_name": "Iodide", "molecular_formula": "I-", "coefficient": null}]}, "pce": {"value": 12.45, "unit": "%"}, "jsc": {"value": 18.14, "unit": "mA cm^-2"}, "voc": {"value": 1.03, "unit": "V"}, "ff": {"value": 65.28}, "active_area": {"value": 0.04}, "device_architecture": "nip", "number_devices": 10, "averaged_quantites": true, "light_source": {"type": "AM 1.5G", "description": "Oriel 9600 solar simulator, the light intensity was calibrated by a KG-5 Si diode", "light_intensity": 100, "lamp": "Oriel 9600 "}, "encapsulated": false, "stability": {"review_completed": true}, "layers": [{"review_completed": true, "name": "ITO", "thickness": null, "functionality": "Contact", "deposition": [{"review_completed": true, "method": "Cleaning ultrasonic bath", "solution": {"review_completed": true, "solvents": [{"review_completed": true, "name": "deionized water", "volume_fraction": 1}]}}, {"review_completed": true, "method": "Cleaning ultrasonic bath", "solution": {"review_completed": true, "solvents": [{"review_completed": true, "name": "acetone", "volume_fraction": 1}]}}, {"review_completed": true, "method": "Cleaning ultrasonic bath", "solution": {"review_completed": true, "solvents": [{"review_completed": true, "name": "isopropanol", "volume_fraction": 1}]}}]}, {"review_completed": true, "name": "ZnO", "thickness": null, "functionality": "Electron-transport", "deposition": [{"review_completed": true, "method": "Spin-coating", "atmosphere": "Ambient air", "temperature": 22, "duration": 60, "solution": {"review_completed": true, "solutes": [{"review_completed": true, "name": "acetate dehydrate", "concentration": 0.5, "concentration_unit": "M"}, {"review_completed": true, "name": "monoethanolamine", "concentration": 0.5, "concentration_unit": "M"}], "solvents": [{"review_completed": true, "name": "2-methoxyethanol", "volume_fraction": 1}]}}, {"review_completed": true, "method": "annealing", "atmosphere": "Ambient air", "temperature": 150, "duration": 300}]}, {"name": "MAPbI3", "thickness": null, "functionality": "Absorber", "deposition": [{"review_completed": true, "step_name": "PbI2 coating", "method": "Spin-coating", "atmosphere": "Ambient air", "temperature": 22, "duration": 20, "solution": {"review_completed": true, "volume": 6e-05, "temperature": 80, "solutes": [{"review_completed": true, "name": "PbI2", "concentration": 462, "concentration_unit": "mg/mL"}], "solvents": [{"review_completed": true, "name": "DMF", "volume_fraction": 1}]}}, {"review_completed": true, "step_name": "Antisolvent-quenching", "method": "spin-coating", "atmosphere": "Ambient air", "temperature": 22, "duration": 20, "solution": {"review_completed": true, "solvents": [{"review_completed": true, "name": "IPA95"}]}}, {"review_completed": true, "step_name": "MAI", "method": "spin-coating", "atmosphere": "Ambient air", "temperature": 22, "solution": {"review_completed": true, "solutes": [{"review_completed": true, "name": "CH3NH3I", "concentration": 38, "concentration_unit": "mg/mL"}], "solvents": [{"review_completed": true, "name": "Isopropanol", "volume_fraction": 1}]}}, {"review_completed": true, "method": "Annealing", "atmosphere": "Ambient air", "temperature": 80, "duration": 300}], "review_completed": true}, {"review_completed": true, "name": "Spiro-OMeTAD", "thickness": null, "functionality": "Hole-transport", "deposition": [{"review_completed": true, "method": "Spin-coating", "atmosphere": "Ambient air", "temperature": 22, "duration": 20, "solution": {"review_completed": true, "solutes": [{"name": "Spiro-OMeTAD", "concentration": 80, "concentration_unit": "mg/mL", "review_completed": true}], "solvents": [{"review_completed": true, "name": "Chlorobenzene", "volume_fraction": 1}]}}]}, {"name": "Ag", "thickness": 100, "functionality": "Contact", "deposition": [{"review_completed": true}], "review_completed": true}]}, {"perovskite_composition": {"formula": "MA", "a_ions": [{"abbreviation": "MA", "common_name": "Methylammonium", "molecular_formula": "CH6N+", "coefficient": "1"}], "b_ions": [{"abbreviation": "Pb", "common_name": "Lead", "molecular_formula": "Pb2+", "coefficient": null}], "x_ions": [{"abbreviation": "I", "common_name": "Iodide", "molecular_formula": "I-", "coefficient": null}]}, "pce": {"value": 6.85, "unit": "%"}, "jsc": {"value": 13.69, "unit": "mA cm^-2"}, "voc": {"value": 0.81, "unit": "V"}, "ff": {"value": 61.47}, "active_area": {"value": 0.04}, "device_architecture": "nip", "number_devices": 10, "averaged_quantites": true, "light_source": {"type": "AM 1.5G", "description": "Oriel 9600 solar simulator, the light intensity was calibrated by a KG-5 Si diode", "light_intensity": 100, "lamp": "Oriel 9600 "}, "encapsulated": false, "stability": {"review_completed": true}, "layers": [{"review_completed": true, "name": "ITO", "thickness": null, "functionality": "Contact", "deposition": [{"review_completed": true, "method": "Cleaning ultrasonic bath", "solution": {"review_completed": true, "solvents": [{"review_completed": true, "name": "deionized water", "volume_fraction": 1}]}}, {"review_completed": true, "method": "Cleaning ultrasonic bath", "solution": {"review_completed": true, "solvents": [{"review_completed": true, "name": "acetone", "volume_fraction": 1}]}}, {"review_completed": true, "method": "Cleaning ultrasonic bath", "solution": {"review_completed": true, "solvents": [{"review_completed": true, "name": "isopropanol", "volume_fraction": 1}]}}]}, {"review_completed": true, "name": "ZnO", "thickness": null, "functionality": "Electron-transport", "deposition": [{"review_completed": true, "method": "Spin-coating", "atmosphere": "Ambient air", "temperature": 22, "duration": 60, "solution": {"review_completed": true, "solutes": [{"review_completed": true, "name": "acetate dehydrate", "concentration": 0.5, "concentration_unit": "M"}, {"review_completed": true, "name": "monoethanolamine", "concentration": 0.5, "concentration_unit": "M"}], "solvents": [{"review_completed": true, "name": "2-methoxyethanol", "volume_fraction": 1}]}}, {"review_completed": true, "method": "annealing", "atmosphere": "Ambient air", "temperature": 150, "duration": 300}]}, {"review_completed": true, "name": "MAPbI3", "thickness": null, "functionality": "Absorber", "deposition": [{"review_completed": true, "step_name": "PbI2 coating", "method": "Spin-coating", "atmosphere": "Ambient air", "temperature": 22, "duration": 20, "solution": {"review_completed": true, "volume": 6e-05, "temperature": 80, "solutes": [{"review_completed": true, "name": "PbI2", "concentration": 462, "concentration_unit": "mg/mL"}], "solvents": [{"review_completed": true, "name": "DMF", "volume_fraction": 1}]}}, {"review_completed": true, "step_name": "Antisolvent-quenching", "method": "spin-coating", "atmosphere": "Ambient air", "temperature": 22, "duration": 20, "solution": {"review_completed": true, "solvents": [{"review_completed": true, "name": "H20"}]}}, {"review_completed": true, "step_name": "MAI", "method": "spin-coating", "atmosphere": "Ambient air", "temperature": 22, "solution": {"review_completed": true, "solutes": [{"review_completed": true, "name": "CH3NH3I", "concentration": 38, "concentration_unit": "mg/mL"}], "solvents": [{"review_completed": true, "name": "Isopropanol", "volume_fraction": 1}]}}, {"review_completed": true, "method": "Annealing", "atmosphere": "Ambient air", "temperature": 80, "duration": 300}]}, {"review_completed": true, "name": "Spiro-OMeTAD", "thickness": null, "functionality": "Hole-transport", "deposition": [{"review_completed": true, "method": "Spin-coating", "atmosphere": "Ambient air", "temperature": 22, "duration": 20, "solution": {"review_completed": true, "solutes": [{"name": "Spiro-OMeTAD", "concentration": 80, "concentration_unit": "mg/mL", "review_completed": true}], "solvents": [{"review_completed": true, "name": "Chlorobenzene", "volume_fraction": 1}]}}]}, {"name": "Ag", "thickness": 100, "functionality": "Contact", "deposition": [{}], "review_completed": true}]}]}
