Repository: lamalab-org/perla-extract

# Data Directory

This directory contains extraction results and ground truth data used for training, optimization, and evaluation of the Perovscribe pipeline.

## Directory Structure

```
data/
├── extractions/          # Extraction results from various sources
│   ├── humans/          # Human-annotated extractions
│   │   ├── Consensus/   # Consensus extractions between different human annotators
│   │   ├── Bear/        # Individual human annotator (anonymized)
│   │   ├── Bee/         # Individual human annotator (anonymized)
│   │   └── ...          # Additional anonymized human annotators
│   ├── claude-opus-4-1-20250805/  # LLM model extractions

File: src/perovscribe/data/extractions/humans/Lark/10.1039--c9tc03259b.json
{"doi": "10.1039/c9tc03259b", "author": "Florian Mathies", "cells": [{"perovskite_composition": {"formula": "MAPbI3", "a_ions": [{"abbreviation": "MA", "common_name": "Methylammonium", "molecular_formula": "CH6N+", "coefficient": "1"}], "b_ions": [{"abbreviation": "Pb", "common_name": "Lead", "molecular_formula": "Pb2+", "coefficient": "1"}], "x_ions": [{"abbreviation": "I", "common_name": "Iodide", "molecular_formula": "I-", "coefficient": "3"}]}, "pce": {"value": 14.53, "unit": "%"}, "jsc": {"value": 21.49, "unit": "mA cm^-2"}, "voc": {"value": 1.02, "unit": "V"}, "ff": {"value": 66.9}, "active_area": {"value": 0.04}, "device_architecture": "pin", "number_devices": null, "averaged_quantites": false, "light_source": {"type": "AM 1.5G", "light_intensity": 100, "lamp": "Newport, Oriel Class A, 91195A"}, "encapsulated": false, "stability": {"review_completed": true, "potential_bias": "Open circuit"}, "layers": [{"review_completed": true, "name": "ITO", "thickness": 140, "functionality": "Substrate"}, {"review_completed": true, "name": "NiOx", "thickness": 40, "functionality": "Hole-transport", "additional_treatment": "annealing", "deposition": [{"review_completed": true, "step_name": "spin-coating", "method": "spin-coating", "duration": 45, "solution": {"review_completed": true, "solutes": [{"review_completed": true, "name": "nickel(II) acetate tetrahydrate", "concentration": 50, "concentration_unit": "mg/mL"}], "solvents": [{"review_completed": true, "name": "ethanol", "volume_fraction": 1}]}}, {"review_completed": true, "step_name": "Annealing", "method": "annealing", "temperature": 300, "duration": 3600}]}, {"review_completed": true, "name": "MAPbI3", "thickness": 300, "functionality": "Absorber", "additional_treatment": "annealing", "deposition": [{"review_completed": true, "step_name": "Spin-coating", "method": "Spin-coating", "duration": 50, "solution": {"review_completed": true, "solutes": [{"review_completed": true, "name": "MAPbI3", "concentration_unit": "M"}], "solvents": [{"review_completed": true, "name": "Dmso", "volume_fraction": 1}, {"review_completed": true, "name": "dmf", "volume_fraction": 4}]}}, {"review_completed": true, "step_name": "AS drop", "method": "spin-coating", "solution": {"review_completed": true, "solvents": [{"review_completed": true, "name": "CB"}]}}, {"review_completed": true, "step_name": "annealing", "method": "annealing", "temperature": 100, "duration": 2700}]}, {"review_completed": true, "name": "PCBM", "thickness": 50, "functionality": "Electron-transport", "additional_treatment": "annealing", "deposition": [{"review_completed": true, "step_name": "Spin-coating", "method": "Spin-coating", "solution": {"review_completed": true, "solutes": [{"review_completed": true, "name": "PCBM", "concentration": 20, "concentration_unit": "mg/mL"}], "solvents": [{"review_completed": true, "name": "Chlorobenzene"}]}}, {"review_completed": true, "step_name": "Annealing", "method": "Annealing", "temperature": 100, "duration": 600}]}, {"review_completed": true, "name": "Ag", "thickness": 60, "functionality": "Contact"}]}, {"perovskite_composition": {"formula": "MA0.15FA0.85PbI2.55Br0.45", "a_ions": [{"abbreviation": "MA", "common_name": "Methylammonium", "molecular_formula": "CH6N+", "coefficient": "0.15"}, {"abbreviation": "FA", "common_name": "Formamidinium", "molecular_formula": "CH5N2+", "coefficient": "0.85"}], "b_ions": [{"abbreviation": "Pb", "common_name": "Lead", "molecular_formula": "Pb2+", "coefficient": "1"}], "x_ions": [{"abbreviation": "I", "common_name": "Iodide", "molecular_formula": "I-", "coefficient": "2.55"}, {"abbreviation": "Br", "common_name": "Bromide", "molecular_formula": "Br-", "coefficient": "0.45"}]}, "pce": {"value": 20.15, "unit": "%"}, "jsc": {"value": 0, "unit": "mA cm^-2"}, "voc": {"value": 0, "unit": "V"}, "ff": {"value": 0}, "active_area": {"value": 0.04}, "device_architecture": "pin", "number_devices": null, "averaged_quantites": null, "light_source": {"type": "AM 1.5G", "light_intensity": 100, "lamp": "Newport, Oriel Class A, 91195A"}, "encapsulated": null, "stability": {"review_completed": true, "potential_bias": "Open circuit"}, "layers": [{"review_completed": true, "name": "ITO", "thickness": 140, "functionality": "Substrate"}, {"review_completed": true, "name": "NiOx", "thickness": 40, "functionality": "Hole-transport", "additional_treatment": "annealing", "deposition": [{"review_completed": true, "step_name": "spin-coating", "method": "spin-coating", "duration": 45, "solution": {"review_completed": true, "solutes": [{"review_completed": true, "name": "nickel(II) acetate tetrahydrate", "concentration": 50, "concentration_unit": "mg/mL"}], "solvents": [{"review_completed": true, "name": "ethanol", "volume_fraction": 1}]}}, {"review_completed": true, "step_name": "Annealing", "method": "annealing", "temperature": 300, "duration": 3600}]}, {"review_completed": true, "name": "MAPbI3", "thickness": 300, "functionality": "Absorber", "additional_treatment": "annealing", "deposition": [{"step_name": "Spin-coating", "method": "Spin-coating", "duration": 50, "solution": {"solutes": [{"review_completed": true, "name": "MAPbI3", "concentration_unit": "M"}], "solvents": [{"review_completed": true, "name": "Dmso", "volume_fraction": 1}, {"review_completed": true, "name": "dmf", "volume_fraction": 4}]}}, {"step_name": "AS drop", "method": "spin-coating", "solution": {"review_completed": true, "solvents": [{"review_completed": true, "name": "CB"}]}}, {"review_completed": true, "step_name": "annealing", "temperature": 100, "duration": 2700}]}, {"review_completed": true, "name": "PCBM", "thickness": 50, "functionality": "Electron-transport", "additional_treatment": "annealing", "deposition": [{"step_name": "Spin-coating", "method": "Spin-coating", "solution": {"solutes": [{"name": "PCBM", "concentration": 20, "concentration_unit": "mg/mL"}], "solvents": [{"review_completed": true, "name": "Chlorobenzene"}]}}, {"review_completed": true, "step_name": "Annealing", "method": "Annealing", "temperature": 100, "duration": 600}]}, {"review_completed": true, "name": "Ca(acac)2", "thickness": null, "functionality": "Electron-transport"}, {"review_completed": true, "name": "Ag", "thickness": 60, "functionality": "Contact"}]}, {"perovskite_composition": {"formula": "MAPbI3", "a_ions": [{"abbreviation": "MA", "common_name": "Methylammonium", "molecular_formula": "CH6N+", "coefficient": "1"}], "b_ions": [{"abbreviation": "Pb", "common_name": "Lead", "molecular_formula": "Pb2+", "coefficient": "1"}], "x_ions": [{"abbreviation": "I", "common_name": "Iodide", "molecular_formula": "I-", "coefficient": "3"}]}, "pce": {"value": 15.24, "unit": "%"}, "jsc": {"value": 0, "unit": "mA cm^-2"}, "voc": {"value": 0, "unit": "V"}, "ff": {"value": 0}, "active_area": {"value": 0.04}, "device_architecture": "pin", "number_devices": null, "averaged_quantites": false, "light_source": {"type": "AM 1.5G", "light_intensity": 100, "lamp": "Newport, Oriel Class A, 91195A"}, "encapsulated": false, "stability": {"review_completed": true, "potential_bias": "Open circuit"}, "layers": [{"review_completed": true, "name": "ITO", "thickness": 140, "functionality": "Substrate"}, {"review_completed": true, "name": "NiOx", "thickness": 40, "functionality": "Hole-transport", "additional_treatment": "annealing", "deposition": [{"review_completed": true, "step_name": "spin-coating", "method": "spin-coating", "duration": 45, "solution": {"review_completed": true, "solutes": [{"review_completed": true, "name": "nickel(II) acetate tetrahydrate", "concentration": 50, "concentration_unit": "mg/mL"}], "solvents": [{"review_completed": true, "name": "ethanol", "volume_fraction": 1}]}}, {"review_completed": true, "step_name": "Annealing", "method": "annealing", "temperature": 300, "duration": 3600}]}, {"review_completed": true, "name": "MAPbI3", "thickness": 300, "functionality": "Absorber", "additional_treatment": "annealing", "deposition": [{"review_completed": true, "step_name": "Spin-coating", "method": "Spin-coating", "duration": 50, "solution": {"review_completed": true, "solutes": [{"review_completed": true, "name": "MAPbI3", "concentration_unit": "M"}], "solvents": [{"review_completed": true, "name": "Dmso", "volume_fraction": 1}, {"review_completed": true, "name": "dmf", "volume_fraction": 4}]}}, {"review_completed": true, "step_name": "AS drop", "method": "spin-coating", "solution": {"review_completed": true, "solvents": [{"review_completed": true, "name": "CB"}]}}, {"review_completed": true, "step_name": "annealing", "method": "annealing", "temperature": 100, "duration": 2700}]}, {"review_completed": true, "name": "PCBM", "thickness": 50, "functionality": "Electron-transport", "additional_treatment": "annealing", "deposition": [{"review_completed": true, "step_name": "Spin-coating", "method": "Spin-coating", "solution": {"review_completed": true, "solutes": [{"review_completed": true, "name": "PCBM", "concentration": 20, "concentration_unit": "mg/mL"}], "solvents": [{"review_completed": true, "name": "Chlorobenzene"}]}}, {"review_completed": true, "step_name": "Annealing", "method": "Annealing", "temperature": 100, "duration": 600}]}, {"review_completed": true, "name": "BCP", "functionality": "Other"}, {"review_completed": true, "name": "Ag", "thickness": 60, "functionality": "Contact"}]}, {"perovskite_composition": {"formula": "MAPbI3", "a_ions": [{"abbreviation": "MA", "common_name": "Methylammonium", "molecular_formula": "CH6N+", "coefficient": "1"}], "b_ions": [{"abbreviation": "Pb", "common_name": "Lead", "molecular_formula": "Pb2+", "coefficient": "1"}], "x_ions": [{"abbreviation": "I", "common_name": "Iodide", "molecular_formula": "I-", "coefficient": "3"}]}, "pce": {"value": 17.97, "unit": "%"}, "jsc": {"value": 0, "unit": "mA cm^-2"}, "voc": {"value": 0, "unit": "V"}, "ff": {"value": 0}, "active_area": {"value": 0.04}, "device_architecture": "pin", "number_devices": null, "averaged_quantites": false, "light_source": {"type": "AM 1.5G", "light_intensity": 100, "lamp": "Newport, Oriel Class A, 91195A"}, "encapsulated": false, "stability": {"review_completed": true, "potential_bias": "Open circuit"}, "layers": [{"review_completed": true, "name": "ITO", "thickness": 140, "functionality": "Substrate"}, {"review_completed": true, "name": "NiOx", "thickness": 40, "functionality": "Hole-transport", "additional_treatment": "annealing", "deposition": [{"review_completed": true, "step_name": "spin-coating", "method": "spin-coating", "duration": 45, "solution": {"review_completed": true, "solutes": [{"review_completed": true, "name": "nickel(II) acetate tetrahydrate", "concentration": 50, "concentration_unit": "mg/mL"}], "solvents": [{"review_completed": true, "name": "ethanol", "volume_fraction": 1}]}}, {"review_completed": true, "step_name": "Annealing", "method": "annealing", "temperature": 300, "duration": 3600}]}, {"review_completed": true, "name": "MAPbI3", "thickness": 300, "functionality": "Absorber", "additional_treatment": "annealing", "deposition": [{"review_completed": true, "step_name": "Spin-coating", "method": "Spin-coating", "duration": 50, "solution": {"solutes": [{"review_completed": true, "name": "MAPbI3", "concentration_unit": "M"}], "solvents": [{"review_completed": true, "name": "Dmso", "volume_fraction": 1}, {"review_completed": true, "name": "dmf", "volume_fraction": 4}]}}, {"review_completed": true, "step_name": "AS drop", "method": "spin-coating", "solution": {"review_completed": true, "solvents": [{"review_completed": true, "name": "CB"}]}}, {"review_completed": true, "step_name": "annealing", "method": "annealing", "temperature": 100, "duration": 2700}]}, {"review_completed": true, "name": "PCBM", "thickness": 50, "functionality": "Electron-transport", "additional_treatment": "annealing", "deposition": [{"review_completed": true, "step_name": "Spin-coating", "method": "Spin-coating", "solution": {"solutes": [{"name": "PCBM", "concentration": 20, "concentration_unit": "mg/mL"}], "solvents": [{"review_completed": true, "name": "Chlorobenzene"}]}}, {"review_completed": true, "step_name": "Annealing", "method": "Annealing", "temperature": 100, "duration": 600}]}, {"review_completed": true, "name": "Zr(acac)2", "functionality": "Other"}, {"review_completed": true, "name": "Ag", "thickness": 60, "functionality": "Contact"}]}, {"perovskite_composition": {"formula": "MAPbI3", "a_ions": [{"abbreviation": "MA", "common_name": "Methylammonium", "molecular_formula": "CH6N+", "coefficient": "1"}], "b_ions": [{"abbreviation": "Pb", "common_name": "Lead", "molecular_formula": "Pb2+", "coefficient": "1"}], "x_ions": [{"abbreviation": "I", "common_name": "Iodide", "molecular_formula": "I-", "coefficient": "3"}]}, "pce": {"value": 18.23, "unit": "%"}, "jsc": {"value": 23.02, "unit": "mA cm^-2"}, "voc": {"value": 1.04, "unit": "V"}, "ff": {"value": 75.95}, "active_area": {"value": 0.04}, "device_architecture": "pin", "number_devices": null, "averaged_quantites": false, "light_source": {"type": "AM 1.5G", "light_intensity": 100, "lamp": "Newport, Oriel Class A, 91195A"}, "encapsulated": false, "stability": {"review_completed": true, "potential_bias": "Open circuit"}, "layers": [{"review_completed": true, "name": "ITO", "thickness": 140, "functionality": "Substrate"}, {"review_completed": true, "name": "NiOx", "thickness": 40, "functionality": "Hole-transport", "additional_treatment": "annealing", "deposition": [{"review_completed": true, "step_name": "spin-coating", "method": "spin-coating", "duration": 45, "solution": {"review_completed": true, "solutes": [{"review_completed": true, "name": "nickel(II) acetate tetrahydrate", "concentration": 50, "concentration_unit": "mg/mL"}], "solvents": [{"review_completed": true, "name": "ethanol", "volume_fraction": 1}]}}, {"review_completed": true, "step_name": "Annealing", "method": "annealing", "temperature": 300, "duration": 3600}]}, {"review_completed": true, "name": "MAPbI3", "thickness": 300, "functionality": "Absorber", "additional_treatment": "annealing", "deposition": [{"step_name": "Spin-coating", "method": "Spin-coating", "duration": 50, "solution": {"solutes": [{"review_completed": true, "name": "MAPbI3", "concentration_unit": "M"}], "solvents": [{"review_completed": true, "name": "Dmso", "volume_fraction": 1}, {"review_completed": true, "name": "dmf", "volume_fraction": 4}]}}, {"step_name": "AS drop", "method": "spin-coating", "solution": {"review_completed": true, "solvents": [{"review_completed": true, "name": "CB"}]}}, {"review_completed": true, "step_name": "annealing", "temperature": 100, "duration": 2700}]}, {"review_completed": true, "name": "PCBM", "thickness": 50, "functionality": "Electron-transport", "additional_treatment": "annealing", "deposition": [{"step_name": "Spin-coating", "method": "Spin-coating", "solution": {"solutes": [{"name": "PCBM", "concentration": 20, "concentration_unit": "mg/mL"}], "solvents": [{"review_completed": true, "name": "Chlorobenzene"}]}}, {"review_completed": true, "step_name": "Annealing", "method": "Annealing", "temperature": 100, "duration": 600}]}, {"review_completed": true, "name": "Ca(acac)2", "thickness": null, "functionality": "Electron-transport"}, {"review_completed": true, "name": "Ag", "thickness": 60, "functionality": "Contact"}]}]}

File: src/perovscribe/data/extractions/humans/Lark/10.1002--cptc.201900245.json (part 2 of 2)
[{"review_completed": true, "name": "dionized water", "volume_fraction": 1}]}}, {"review_completed": true, "method": "cleaning", "solution": {"review_completed": true, "solvents": [{"review_completed": true, "name": "acetone", "volume_fraction": 1}]}}, {"review_completed": true, "method": "cleaning", "solution": {"review_completed": true, "solvents": [{"review_completed": true, "name": "ethanol", "volume_fraction": 1}]}}, {"review_completed": true, "method": "uv/ozone", "duration": 900}]}, {"review_completed": true, "name": "c-TiO2", "thickness": null, "functionality": "Electron-transport", "deposition": [{"review_completed": true, "method": "Spray pyrolysis", "atmosphere": "Air", "temperature": 450, "duration": null, "solution": {"review_completed": true, "solutes": [{"review_completed": true, "name": "titanium diisopropoxide acetyl acetonate"}], "solvents": [{"review_completed": true, "name": "ethanol", "volume_fraction": 1}]}}, {"review_completed": true, "method": "annealing", "atmosphere": "Air", "temperature": 450, "duration": 1800}]}, {"review_completed": true, "name": "m-TiO2", "thickness": null, "functionality": "Electron-transport", "deposition": [{"review_completed": true, "method": "Spin-coating", "atmosphere": "Air", "temperature": null, "duration": 15, "additional_parameters": {"speed": 5000, "time": 15, "ramp_rate": 2000}, "solution": {"review_completed": true, "solutes": [{"review_completed": true, "name": "TiO2 paste (Dyesol 30 NR\u2010D)"}], "solvents": [{"review_completed": true, "name": "absolute ethanol", "volume_fraction": 1}]}}, {"review_completed": true, "method": "annealing", "temperature": 450, "duration": 1800}]}, {"review_completed": true, "name": "[Cs0.05(FA0.83MA0.17)0.95]Pb(I0.83Br0.17)3", "thickness": null, "functionality": "Absorber", "deposition": [{"review_completed": true, "method": "Spin-coating", "atmosphere": "N2", "temperature": null, "duration": 40, "additional_parameters": {"speed1": 1000, "time1": 10, "speed2": 4000, "time2": 30}}, {"review_completed": true, "method": "Antisolvent-quenching", "atmosphere": "N2", "temperature": null, "duration": null, "additional_parameters": {"volume": 200, "unit": "\u03bcL", "time_before_end": 5}, "solution": {"review_completed": true, "volume": 0.0002, "solutes": [{"review_completed": true, "name": "[Cs0.05(FA0.87MA0.13)0.95]Pb(I0.87Br0.13)3"}], "solvents": [{"review_completed": true, "name": "chlorobenzene", "volume_fraction": 1}]}}, {"review_completed": true, "method": "Thermal-annealing", "atmosphere": "N2", "temperature": 100, "duration": 3600}]}, {"review_completed": true, "name": "ZnPc-flu-ZnPc", "thickness": 20, "functionality": "Hole-transport", "deposition": [{"review_completed": true, "method": "Spin-coating", "atmosphere": "N2", "temperature": null, "duration": 40, "additional_parameters": {"speed": 2000, "time": 40, "acceleration": 1000}, "solution": {"review_completed": true, "volume": null, "temperature": null, "solutes": [{"review_completed": true, "name": "ZnPc-flu-ZnPc", "concentration": 3.5, "concentration_unit": "mmol/L"}], "solvents": [{"review_completed": true, "name": "chlorobenzene", "volume_fraction": 0.95}, {"review_completed": true, "name": "THF", "volume_fraction": 0.05}]}}]}, {"review_completed": true, "name": "Au", "thickness": 80, "functionality": "Contact", "deposition": [{"method": "Thermal evaporation", "atmosphere": "Vacuum", "temperature": null, "duration": null}]}]}, {"perovskite_composition": {"formula": "Cs0.05FA0.8625MA0.1735PbI2.61Br0.39", "a_ions": [{"abbreviation": "Cs", "common_name": "Cesium ion", "molecular_formula": "Cs+", "coefficient": "0.05"}, {"abbreviation": "FA", "common_name": "Formamidinium", "molecular_formula": "CH5N2+", "coefficient": "0.8625"}, {"abbreviation": "MA", "common_name": "Methylammonium", "molecular_formula": "CH6N+", "coefficient": "0.1735"}], "b_ions": [{"abbreviation": "Pb", "common_name": "Lead", "molecular_formula": "Pb2+", "coefficient": "1"}], "x_ions": [{"abbreviation": "I", "common_name": "Iodide", "molecular_formula": "I-", "coefficient": "2.61"}, {"abbreviation": "Br", "common_name": "Bromide", "molecular_formula": "Br-", "coefficient": "0.39"}]}, "pce": {"value": 15.6, "unit": "%"}, "jsc": {"value": 21.6, "unit": "mA cm^-2"}, "voc": {"value": 1.09, "unit": "V"}, "ff": {"value": 66.1}, "active_area": {"value": 0.25}, "device_architecture": "nip", "number_devices": 1, "averaged_quantites": false, "light_source": {"type": "AM 1.5G", "description": "The spectral mismatch between AM1.5 G and the simulated illumination was reduced by using a Schott K113 Tempax filter (Pr\u00e4zisions Glas & Optik GmbH). The light intensity was calibrated with a Si photodiode equipped with an infrared cut-off filter (KG3, Schott), and was recorded during each measurement.", "light_intensity": 100, "lamp": "450 W xenon light source (Oriel)."}, "encapsulated": false, "stability": null, "layers": [{"review_completed": true, "name": "FTO", "thickness": null, "functionality": "Substrate", "deposition": [{"review_completed": true, "method": "cleaning", "solution": {"review_completed": true, "solutes": [{"review_completed": true, "name": "HellmanexTM III", "concentration": 2, "concentration_unit": "vol%"}], "solvents": [{"review_completed": true, "name": "deionized water", "volume_fraction": 1}]}}, {"review_completed": true, "method": "cleaning ", "solution": {"review_completed": true, "solvents": [{"review_completed": true, "name": "dionized water", "volume_fraction": 1}]}}, {"review_completed": true, "method": "cleaning", "solution": {"review_completed": true, "solvents": [{"review_completed": true, "name": "acetone", "volume_fraction": 1}]}}, {"review_completed": true, "method": "cleaning", "solution": {"review_completed": true, "solvents": [{"review_completed": true, "name": "ethanol", "volume_fraction": 1}]}}, {"review_completed": true, "method": "uv/ozone", "duration": 900}]}, {"review_completed": true, "name": "c-TiO2", "thickness": null, "functionality": "Electron-transport", "deposition": [{"review_completed": true, "method": "Spray pyrolysis", "atmosphere": "Air", "temperature": 450, "duration": null, "solution": {"review_completed": true, "solutes": [{"review_completed": true, "name": "titanium diisopropoxide acetyl acetonate"}], "solvents": [{"review_completed": true, "name": "ethanol", "volume_fraction": 1}]}}, {"review_completed": true, "method": "annealing", "atmosphere": "Air", "temperature": 450, "duration": 1800}]}, {"review_completed": true, "name": "m-TiO2", "thickness": null, "functionality": "Electron-transport", "deposition": [{"review_completed": true, "method": "Spin-coating", "atmosphere": "Air", "temperature": null, "duration": 15, "additional_parameters": {"speed": 5000, "time": 15, "ramp_rate": 2000}, "solution": {"review_completed": true, "solutes": [{"review_completed": true, "name": "TiO2 paste (Dyesol 30 NR\u2010D)"}], "solvents": [{"review_completed": true, "name": "absolute ethanol", "volume_fraction": 1}]}}, {"review_completed": true, "method": "annealing", "temperature": 450, "duration": 1800}]}, {"review_completed": true, "name": "[Cs0.05(FA0.83MA0.17)0.95]Pb(I0.83Br0.17)3", "thickness": null, "functionality": "Absorber", "deposition": [{"review_completed": true, "method": "Spin-coating", "atmosphere": "N2", "temperature": null, "duration": 40, "additional_parameters": {"speed1": 1000, "time1": 10, "speed2": 4000, "time2": 30}}, {"review_completed": true, "method": "Antisolvent-quenching", "atmosphere": "N2", "temperature": null, "duration": null, "additional_parameters": {"volume": 200, "unit": "\u03bcL", "time_before_end": 5}, "solution": {"review_completed": true, "volume": 0.0002, "solutes": [{"review_completed": true, "name": "[Cs0.05(FA0.87MA0.13)0.95]Pb(I0.87Br0.13)3"}], "solvents": [{"review_completed": true, "name": "chlorobenzene", "volume_fraction": 1}]}}, {"review_completed": true, "method": "Thermal-annealing", "atmosphere": "N2", "temperature": 100, "duration": 3600}]}, {"review_completed": true, "name": "ZnPc-flu-ZnPc", "thickness": 20, "functionality": "Hole-transport", "deposition": [{"review_completed": true, "method": "Spin-coating", "atmosphere": "N2", "temperature": null, "duration": 40, "additional_parameters": {"speed": 2000, "time": 40, "acceleration": 1000}, "solution": {"review_completed": true, "volume": null, "temperature": null, "solutes": [{"review_completed": true, "name": "ZnPc-flu-ZnPc", "concentration": 3.5, "concentration_unit": "mmol/L"}], "solvents": [{"review_completed": true, "name": "chlorobenzene", "volume_fraction": 0.95}, {"review_completed": true, "name": "THF", "volume_fraction": 0.05}]}}]}, {"review_completed": true, "name": "Au", "thickness": 80, "functionality": "Contact", "deposition": [{"method": "Thermal evaporation", "atmosphere": "Vacuum", "temperature": null, "duration": null}]}]}, {"perovskite_composition": {"formula": "Cs0.05FA0.8625MA0.1735PbI2.61Br0.39", "a_ions": [{"abbreviation": "Cs", "common_name": "Cesium ion", "molecular_formula": "Cs+", "coefficient": "0.05"}, {"abbreviation": "FA", "common_name": "Formamidinium", "molecular_formula": "CH5N2+", "coefficient": "0.8625"}, {"abbreviation": "MA", "common_name": "Methylammonium", "molecular_formula": "CH6N+", "coefficient": "0.1735"}], "b_ions": [{"abbreviation": "Pb", "common_name": "Lead", "molecular_formula": "Pb2+", "coefficient": "1"}], "x_ions": [{"abbreviation": "I", "common_name": "Iodide", "molecular_formula": "I-", "coefficient": "2.61"}, {"abbreviation": "Br", "common_name": "Bromide", "molecular_formula": "Br-", "coefficient": "0.39"}]}, "pce": {"value": 14.9, "unit": "%"}, "jsc": {"value": 20.9, "unit": "mA cm^-2"}, "voc": {"value": 1.06, "unit": "V"}, "ff": {"value": 67.2}, "active_area": {"value": 0.25}, "device_architecture": "nip", "number_devices": 8, "averaged_quantites": true, "light_source": {"type": "AM 1.5G", "description": "The spectral mismatch between AM1.5 G and the simulated illumination was reduced by using a Schott K113 Tempax filter (Pr\u00e4zisions Glas & Optik GmbH). The light intensity was calibrated with a Si photodiode equipped with an infrared cut-off filter (KG3, Schott), and was recorded during each measurement.", "light_intensity": 100, "lamp": "450 W xenon light source (Oriel)."}, "encapsulated": false, "stability": null, "layers": [{"review_completed": true, "name": "FTO", "thickness": null, "functionality": "Substrate", "deposition": [{"review_completed": true, "method": "cleaning", "solution": {"review_completed": true, "solutes": [{"review_completed": true, "name": "HellmanexTM III", "concentration": 2, "concentration_unit": "vol%"}], "solvents": [{"review_completed": true, "name": "deionized water", "volume_fraction": 1}]}}, {"review_completed": true, "method": "cleaning ", "solution": {"review_completed": true, "solvents": [{"review_completed": true, "name": "dionized water", "volume_fraction": 1}]}}, {"review_completed": true, "method": "cleaning", "solution": {"review_completed": true, "solvents": [{"review_completed": true, "name": "acetone", "volume_fraction": 1}]}}, {"review_completed": true, "method": "cleaning", "solution": {"review_completed": true, "solvents": [{"review_completed": true, "name": "ethanol", "volume_fraction": 1}]}}, {"review_completed": true, "method": "uv/ozone", "duration": 900}]}, {"review_completed": true, "name": "c-TiO2", "thickness": null, "functionality": "Electron-transport", "deposition": [{"review_completed": true, "method": "Spray pyrolysis", "atmosphere": "Air", "temperature": 450, "duration": null, "solution": {"review_completed": true, "solutes": [{"review_completed": true, "name": "titanium diisopropoxide acetyl acetonate"}], "solvents": [{"review_completed": true, "name": "ethanol", "volume_fraction": 1}]}}, {"review_completed": true, "method": "annealing", "atmosphere": "Air", "temperature": 450, "duration": 1800}]}, {"review_completed": true, "name": "m-TiO2", "thickness": null, "functionality": "Electron-transport", "deposition": [{"review_completed": true, "method": "Spin-coating", "atmosphere": "Air", "temperature": null, "duration": 15, "additional_parameters": {"speed": 5000, "time": 15, "ramp_rate": 2000}, "solution": {"review_completed": true, "solutes": [{"review_completed": true, "name": "TiO2 paste (Dyesol 30 NR\u2010D)"}], "solvents": [{"review_completed": true, "name": "absolute ethanol", "volume_fraction": 1}]}}, {"review_completed": true, "method": "annealing", "temperature": 450, "duration": 1800}]}, {"review_completed": true, "name": "[Cs0.05(FA0.83MA0.17)0.95]Pb(I0.83Br0.17)3", "thickness": null, "functionality": "Absorber", "deposition": [{"review_completed": true, "method": "Spin-coating", "atmosphere": "N2", "temperature": null, "duration": 40, "additional_parameters": {"speed1": 1000, "time1": 10, "speed2": 4000, "time2": 30}}, {"review_completed": true, "method": "Antisolvent-quenching", "atmosphere": "N2", "temperature": null, "duration": null, "additional_parameters": {"volume": 200, "unit": "\u03bcL", "time_before_end": 5}, "solution": {"review_completed": true, "volume": 0.0002, "solutes": [{"review_completed": true, "name": "[Cs0.05(FA0.87MA0.13)0.95]Pb(I0.87Br0.13)3"}], "solvents": [{"review_completed": true, "name": "chlorobenzene", "volume_fraction": 1}]}}, {"review_completed": true, "method": "Thermal-annealing", "atmosphere": "N2", "temperature": 100, "duration": 3600}]}, {"review_completed": true, "name": "ZnPc-p-ZnPc", "thickness": 20, "functionality": "Hole-transport", "deposition": [{"review_completed": true, "method": "Spin-coating", "atmosphere": "N2", "temperature": null, "duration": 40, "additional_parameters": {"speed": 2000, "time": 40, "acceleration": 1000}, "solution": {"review_completed": true, "volume": null, "temperature": null, "solutes": [{"review_completed": true, "name": "ZnPc-p-ZnPc", "concentration": 3.74, "concentration_unit": "mmol/L"}], "solvents": [{"review_completed": true, "name": "chlorobenzene", "volume_fraction": 0.95}, {"review_completed": true, "name": "THF", "volume_fraction": 0.05}]}}]}, {"review_completed": true, "name": "Au", "thickness": 80, "functionality": "Contact", "deposition": [{"method": "Thermal evaporation", "atmosphere": "Vacuum", "temperature": null, "duration": null}]}]}, {"perovskite_composition": {"formula": "Cs0.05FA0.8625MA0.1735PbI2.61Br0.39", "a_ions": [{"abbreviation": "Cs", "common_name": "Cesium ion", "molecular_formula": "Cs+", "coefficient": "0.05"}, {"abbreviation": "FA", "common_name": "Formamidinium", "molecular_formula": "CH5N2+", "coefficient": "0.8625"}, {"abbreviation": "MA", "common_name": "Methylammonium", "molecular_formula": "CH6N+", "coefficient": "0.1735"}], "b_ions": [{"abbreviation": "Pb", "common_name": "Lead", "molecular_formula": "Pb2+", "coefficient": "1"}], "x_ions": [{"abbreviation": "I", "common_name": "Iodide", "molecular_formula": "I-", "coefficient": "2.61"}, {"abbreviation": "Br", "common_name": "Bromide", "molecular_formula": "Br-", "coefficient": "0.39"}]}, "pce": {"value": 16, "unit": "%"}, "jsc": {"value": 20.4, "unit": "mA cm^-2"}, "voc": {"value": 1.09, "unit": "V"}, "ff": {"value": 71.3}, "active_area": {"value": 0.25}, "device_architecture": "nip", "number_devices": 8, "averaged_quantites": true, "light_source": {"type": "AM 1.5G", "description": "The spectral mismatch between AM1.5 G and the simulated illumination was reduced by using a Schott K113 Tempax filter (Pr\u00e4zisions Glas & Optik GmbH). The light intensity was calibrated with a Si photodiode equipped with an infrared cut-off filter (KG3, Schott), and was recorded during each measurement.", "light_intensity": 100, "lamp": "450 W xenon light source (Oriel)."}, "encapsulated": false, "stability": null, "layers": [{"review_completed": true, "name": "FTO", "thickness": null, "functionality": "Substrate", "deposition": [{"review_completed": true, "method": "cleaning", "solution": {"review_completed": true, "solutes": [{"review_completed": true, "name": "HellmanexTM III", "concentration": 2, "concentration_unit": "vol%"}], "solvents": [{"review_completed": true, "name": "deionized water", "volume_fraction": 1}]}}, {"review_completed": true, "method": "cleaning ", "solution": {"review_completed": true, "solvents": [{"review_completed": true, "name": "dionized water", "volume_fraction": 1}]}}, {"review_completed": true, "method": "cleaning", "solution": {"review_completed": true, "solvents": [{"review_completed": true, "name": "acetone", "volume_fraction": 1}]}}, {"review_completed": true, "method": "cleaning", "solution": {"review_completed": true, "solvents": [{"review_completed": true, "name": "ethanol", "volume_fraction": 1}]}}, {"review_completed": true, "method": "uv/ozone", "duration": 900}]}, {"review_completed": true, "name": "c-TiO2", "thickness": null, "functionality": "Electron-transport", "deposition": [{"review_completed": true, "method": "Spray pyrolysis", "atmosphere": "Air", "temperature": 450, "duration": null, "solution": {"review_completed": true, "solutes": [{"review_completed": true, "name": "titanium diisopropoxide acetyl acetonate"}], "solvents": [{"review_completed": true, "name": "ethanol", "volume_fraction": 1}]}}, {"review_completed": true, "method": "annealing", "atmosphere": "Air", "temperature": 450, "duration": 1800}]}, {"review_completed": true, "name": "m-TiO2", "thickness": null, "functionality": "Electron-transport", "deposition": [{"review_completed": true, "method": "Spin-coating", "atmosphere": "Air", "temperature": null, "duration": 15, "additional_parameters": {"speed": 5000, "time": 15, "ramp_rate": 2000}, "solution": {"review_completed": true, "solutes": [{"review_completed": true, "name": "TiO2 paste (Dyesol 30 NR\u2010D)"}], "solvents": [{"review_completed": true, "name": "absolute ethanol", "volume_fraction": 1}]}}, {"review_completed": true, "method": "annealing", "temperature": 450, "duration": 1800}]}, {"review_completed": true, "name": "[Cs0.05(FA0.83MA0.17)0.95]Pb(I0.83Br0.17)3", "thickness": null, "functionality": "Absorber", "deposition": [{"review_completed": true, "method": "Spin-coating", "atmosphere": "N2", "temperature": null, "duration": 40, "additional_parameters": {"speed1": 1000, "time1": 10, "speed2": 4000, "time2": 30}}, {"review_completed": true, "method": "Antisolvent-quenching", "atmosphere": "N2", "temperature": null, "duration": null, "additional_parameters": {"volume": 200, "unit": "\u03bcL", "time_before_end": 5}, "solution": {"review_completed": true, "volume": 0.0002, "solutes": [{"review_completed": true, "name": "[Cs0.05(FA0.87MA0.13)0.95]Pb(I0.87Br0.13)3"}], "solvents": [{"review_completed": true, "name": "chlorobenzene", "volume_fraction": 1}]}}, {"review_completed": true, "method": "Thermal-annealing", "atmosphere": "N2", "temperature": 100, "duration": 3600}]}, {"review_completed": true, "name": "ZnPc-DPP-ZnPc", "thickness": 20, "functionality": "Hole-transport", "deposition": [{"review_completed": true, "method": "Spin-coating", "atmosphere": "N2", "temperature": null, "duration": 40, "additional_parameters": {"speed": 2000, "time": 40, "acceleration": 1000}, "solution": {"review_completed": true, "volume": null, "temperature": null, "solutes": [{"review_completed": true, "name": "ZnPc-DPP-ZnPc", "concentration": 3.74, "concentration_unit": "mmol/L"}], "solvents": [{"review_completed": true, "name": "chlorobenzene", "volume_fraction": 0.95}, {"review_completed": true, "name": "THF", "volume_fraction": 0.05}]}}]}, {"review_completed": true, "name": "Au", "thickness": 80, "functionality": "Contact", "deposition": [{"method": "Thermal evaporation", "atmosphere": "Vacuum", "temperature": null, "duration": null}]}]}, {"perovskite_composition": {"formula": "Cs0.05FA0.8625MA0.1735PbI2.61Br0.39", "a_ions": [{"abbreviation": "Cs", "common_name": "Cesium ion", "molecular_formula": "Cs+", "coefficient": "0.05"}, {"abbreviation": "FA", "common_name": "Formamidinium", "molecular_formula": "CH5N2+", "coefficient": "0.8625"}, {"abbreviation": "MA", "common_name": "Methylammonium", "molecular_formula": "CH6N+", "coefficient": "0.1735"}], "b_ions": [{"abbreviation": "Pb", "common_name": "Lead", "molecular_formula": "Pb2+", "coefficient": "1"}], "x_ions": [{"abbreviation": "I", "common_name": "Iodide", "molecular_formula": "I-", "coefficient": "2.61"}, {"abbreviation": "Br", "common_name": "Bromide", "molecular_formula": "Br-", "coefficient": "0.39"}]}, "pce": {"value": 20.4, "unit": "%"}, "jsc": {"value": 23.3, "unit": "mA cm^-2"}, "voc": {"value": 1.12, "unit": "V"}, "ff": {"value": 78}, "active_area": {"value": 0.25}, "device_architecture": "nip", "number_devices": 1, "averaged_quantites": false, "light_source": {"type": "AM 1.5G", "description": "The spectral mismatch between AM1.5 G and the simulated illumination was reduced by using a Schott K113 Tempax filter (Pr\u00e4zisions Glas & Optik GmbH). The light intensity was calibrated with a Si photodiode equipped with an infrared cut-off filter (KG3, Schott), and was recorded during each measurement.", "light_intensity": 100, "lamp": "450 W xenon light source (Oriel)."}, "encapsulated": false, "stability": null, "layers": [{"review_completed": true, "name": "FTO", "thickness": null, "functionality": "Substrate", "deposition": [{"review_completed": true, "method": "cleaning", "solution": {"review_completed": true, "solutes": [{"review_completed": true, "name": "HellmanexTM III", "concentration": 2, "concentration_unit": "vol%"}], "solvents": [{"review_completed": true, "name": "deionized water", "volume_fraction": 1}]}}, {"review_completed": true, "method": "cleaning ", "solution": {"review_completed": true, "solvents": [{"review_completed": true, "name": "dionized water", "volume_fraction": 1}]}}, {"review_completed": true, "method": "cleaning", "solution": {"review_completed": true, "solvents": [{"review_completed": true, "name": "acetone", "volume_fraction": 1}]}}, {"review_completed": true, "method": "cleaning", "solution": {"review_completed": true, "solvents": [{"review_completed": true, "name": "ethanol", "volume_fraction": 1}]}}, {"review_completed": true, "method": "uv/ozone", "duration": 900}]}, {"review_completed": true, "name": "c-TiO2", "thickness": null, "functionality": "Electron-transport", "deposition": [{"review_completed": true, "method": "Spray pyrolysis", "atmosphere": "Air", "temperature": 450, "duration": null, "solution": {"review_completed": true, "solutes": [{"review_completed": true, "name": "titanium diisopropoxide acetyl acetonate"}], "solvents": [{"review_completed": true, "name": "ethanol", "volume_fraction": 1}]}}, {"review_completed": true, "method": "annealing", "atmosphere": "Air", "temperature": 450, "duration": 1800}]}, {"review_completed": true, "name": "m-TiO2", "thickness": null, "functionality": "Electron-transport", "deposition": [{"review_completed": true, "method": "Spin-coating", "atmosphere": "Air", "temperature": null, "duration": 15, "additional_parameters": {"speed": 5000, "time": 15, "ramp_rate": 2000}, "solution": {"review_completed": true, "solutes": [{"review_completed": true, "name": "TiO2 paste (Dyesol 30 NR\u2010D)"}], "solvents": [{"review_completed": true, "name": "absolute ethanol", "volume_fraction": 1}]}}, {"review_completed": true, "method": "annealing", "temperature": 450, "duration": 1800}]}, {"review_completed": true, "name": "[Cs0.05(FA0.83MA0.17)0.95]Pb(I0.83Br0.17)3", "thickness": null, "functionality": "Absorber", "deposition": [{"review_completed": true, "method": "Spin-coating", "atmosphere": "N2", "temperature": null, "duration": 40, "additional_parameters": {"speed1": 1000, "time1": 10, "speed2": 4000, "time2": 30}}, {"review_completed": true, "method": "Antisolvent-quenching", "atmosphere": "N2", "temperature": null, "duration": null, "additional_parameters": {"volume": 200, "unit": "\u03bcL", "time_before_end": 5}, "solution": {"review_completed": true, "volume": 0.0002, "solutes": [{"review_completed": true, "name": "[Cs0.05(FA0.87MA0.13)0.95]Pb(I0.87Br0.13)3"}], "solvents": [{"review_completed": true, "name": "chlorobenzene", "volume_fraction": 1}]}}, {"review_completed": true, "method": "Thermal-annealing", "atmosphere": "N2", "temperature": 100, "duration": 3600}]}, {"review_completed": true, "name": "Spiro-OMeTAD", "functionality": "Hole-transport", "deposition": [{"review_completed": true, "method": "Spin-coating", "atmosphere": "N2", "temperature": null, "duration": 20, "additional_parameters": {"speed": 2000, "time": 40, "acceleration": 1000}, "solution": {"review_completed": true, "volume": null, "temperature": null, "solutes": [{"review_completed": true, "name": "Spiro-OMeTAD", "concentration": 75, "concentration_unit": "mmol/L"}, {"review_completed": true, "name": "TFSI"}, {"review_completed": true, "name": "tBP"}], "solvents": [{"review_completed": true, "name": "chlorobenzene", "volume_fraction": 1}]}}]}, {"review_completed": true, "name": "Au", "thickness": 80, "functionality": "Contact", "deposition": [{"method": "Thermal evaporation", "atmosphere": "Vacuum", "temperature": null, "duration": null}]}]}]}
