Repository: lamalab-org/perla-extract

# PERLA Extract

Turn photovoltaic papers and supporting information into source-linked device,
performance, processing and stability records.

## Extract a paper

```bash
export OPENAI_API_KEY="your-openai-key"
perla-extract --pdf paper.pdf --supplement paper_si.pdf \
  --model openai/gpt-6.1-sol \
  --max-output-tokens 40000 \
  --output-dir results/paper
```

Docling parses the paper and SI. Open `extraction.json` for records and
`report.json` for usage and issues. Omit `--supplement` when there is no SI.

| Optional pass | When to use it |
| --- | --- |
| Refinement | Test whether one source-and-draft review improves accuracy enough to justify its cost |
| Enrichment | Produce separate composition/processing interpretations for database export |

Both are off by default. [Stage and context details](docs/workflows/extraction.md)
and [other providers](docs/workflows/open-models.md) are documented separately.

## Compare two extraction choices

```bash
cp examples/experiment.toml my-experiment.toml

# Edit my-experiment.toml: model, paper/SI paths and control/treatment settings.
perla-experiment my-experiment.toml --check
perla-experiment my-experiment.toml
```

Open the generated `summary.md` first; `figure-data/` contains plotting tables.
Build [model-generated development references](benchmarks/development) to tune
Astra versus cheaper models; evaluate frozen choices on the [human test set](benchmarks/test).
[Experiment guide](docs/workflows/extraction-ablations.md).

# Data Directory

This directory contains extraction results and ground truth data used for training, optimization, and evaluation of the Perovscribe pipeline.

## Directory Structure

```
data/
├── extractions/          # Extraction results from various sources
│   ├── humans/          # Human-annotated extractions
│   │   ├── Consensus/   # Consensus extractions between different human annotators
│   │   ├── Bear/        # Individual human annotator (anonymized)
│   │   ├── Bee/         # Individual human annotator (anonymized)
│   │   └── ...          # Additional anonymized human annotators
│   ├── claude-opus-4-1-20250805/  # LLM model extractions
│   ├── gpt-4o-2024-08-06/         # LLM model extractions
│   └── ...              # Additional LLM model extraction folders
└── ground_truth/        # Manually checked and corrected gold standard data
    ├── dev/             # Development set used to build and optimize the pipeline
    └── test/            # Test set used to evaluate the pipeline
```

## Extractions

The `extractions/` directory contains structured data extracted from scientific papers about perovskite solar cells. Each subdirectory represents a different extraction source:

### Human Extractions (`extractions/humans/`)

- **Consensus/**: Contains consensus extractions that represent agreement between different human annotators. These are used as a reference for human performance evaluation.
- **Individual Annotators**: Folders with anonymized names (e.g., Bear, Bee, Dove, etc.) contain extractions made by individual human annotators. These are used to study inter-annotator agreement and human performance variability.

### LLM Model Extractions

Folders named after LLM models (e.g., `claude-opus-4-1-20250805/`, `gpt-4o-2024-08-06/`) contain extractions generated by different language models. These are used to:
- Compare model performance
- Evaluate extraction quality
- Benchmark against ground truth and human performance

## Ground Truth

The `ground_truth/` directory contains manually checked and corrected extractions that serve as the gold standard for evaluation:

- **dev/**: Development set used during pipeline development and optimization. This data was used to:
  - Build the extraction pipeline
  - Optimize prompts and parameters
  - Tune model configurations

- **test/**: Test set used for final evaluation of the pipeline. This data was:
  - Held out during development
  - Used to evaluate model performance
  - Used to compare against human performance

## File Format

All extraction files are JSON files following the Perovscribe data schema. Each file is named using the paper's DOI (e.g., `10.1002--adfm.201500335.json`).

## Usage

### Evaluating Model Performance

Compare model extractions against the test set:

```bash
perovscribe evaluate src/perovscribe/data/extractions/claude-opus-4-1-20250805/ src/perovscribe/data/ground_truth/test/
```

### Evaluating Human Performance

Compare human consensus extractions against the test set:

```bash
perovscribe evaluate src/perovscribe/data/extractions/humans/Consensus/ src/perovscribe/data/ground_truth/test/
```

### Comparing Individual Annotators

Compare individual human annotator extractions:

```bash
perovscribe evaluate src/perovscribe/data/extractions/humans/Bear/ src/perovscribe/data/extractions/humans/Consensus/
```

File: src/perovscribe/data/extractions/humans/Otto/10.1002--smll.201704007.json (part 1 of 2)
{"doi": "10.1002/smll.201704007", "author": "Natalia Maticiuc", "cells": [{"perovskite_composition": {"formula": "MAPbI3", "a_ions": [{"abbreviation": "MA", "common_name": "metyl amonium", "molecular_formula": "CH3NH3", "coefficient": "1"}], "b_ions": [{"abbreviation": "Pb", "common_name": "lead", "molecular_formula": "Pb", "coefficient": "1"}], "x_ions": [{"abbreviation": "I", "common_name": "iodide", "molecular_formula": "I", "coefficient": "3"}]}, "pce": {"value": 16.18, "unit": "%"}, "jsc": {"value": 20.67, "unit": "mA cm^-2"}, "voc": {"value": 1.06, "unit": "V"}, "ff": {"value": 73.6}, "active_area": {"value": 0.12}, "device_architecture": "nip", "number_devices": 8, "averaged_quantites": true, "light_source": {"type": "AM 1.5G", "description": "Keithley 2400 source meter. The output of the light source was adjusted using a calibrated silicon photodiode (ABET technology", "light_intensity": 100}, "encapsulated": null, "stability": null, "layers": [{"review_completed": true, "name": "SLG", "functionality": "Substrate"}, {"review_completed": true, "name": "ITO", "thickness": null, "functionality": "Contact", "deposition": [{"review_completed": true, "step_name": "cleaning in DIW, acetone, IPA", "method": "ultrasonication", "atmosphere": "Ambient air", "duration": 10}, {"review_completed": true, "step_name": "drying", "method": "UV-ozone treatment", "atmosphere": "Other", "duration": 900}]}, {"review_completed": true, "name": "PTAA:F4-TCNQ", "thickness": null, "functionality": "Hole-transport", "additional_treatment": "doping with 0wt%F4-TCN", "deposition": [{"review_completed": true, "step_name": "coating", "method": "Spin-coating", "atmosphere": "N2", "temperature": null, "duration": 30, "solution": {"review_completed": true, "solutes": [{"review_completed": true, "name": "PTAA", "concentration": 5, "concentration_unit": "mg/mL"}, {"review_completed": true, "name": "F4-TCN", "concentration": 0, "concentration_unit": "wt%"}], "solvents": [{"review_completed": true, "name": "Chlorobenzone"}]}}, {"review_completed": true, "step_name": "annealing on hot plate", "method": "annealing", "temperature": 100, "duration": 300}]}, {"review_completed": true, "name": "CH3NH3PbI3", "thickness": null, "functionality": "Absorber", "deposition": [{"step_name": "spin coating", "method": "Spin-coating", "atmosphere": "N2", "duration": 30, "solution": {"review_completed": true, "temperature": 70, "solutes": [{"review_completed": true, "name": "PbI2", "concentration": 1152.5, "concentration_unit": "mg/mL"}, {"review_completed": true, "name": "CH3NH3I", "concentration": 417.375, "concentration_unit": "mg/mL"}], "solvents": [{"review_completed": true, "name": "DMF+DMSO"}]}, "review_completed": true}, {"review_completed": true, "step_name": "Annealing on hot plate", "method": "annealing in air", "atmosphere": "Ambient air", "temperature": 100, "duration": 1800}, {"review_completed": true, "step_name": "annealing in DMSO atmosphere", "method": "annealing", "atmosphere": "Other", "temperature": 100, "duration": 1800}]}, {"review_completed": true, "name": "PCBM", "thickness": null, "functionality": "Electron-transport", "deposition": [{"review_completed": true, "step_name": "spin coating", "method": "Spin-coating", "atmosphere": "N2", "temperature": null, "duration": null, "solution": {"review_completed": true, "solutes": [{"review_completed": true, "name": "PC61BM", "concentration": 20, "concentration_unit": "mg/mL"}], "solvents": [{"review_completed": true, "name": "chlorobenzone"}]}}]}, {"review_completed": true, "name": "Bphen", "thickness": null, "functionality": "Electron-transport", "deposition": [{"review_completed": true, "step_name": "spin coating", "method": "Spin-coating", "atmosphere": "N2", "temperature": null, "duration": null, "solution": {"review_completed": true, "solutes": [{"review_completed": true, "name": "PC61BM", "concentration": 0.7, "concentration_unit": "mg/mL"}], "solvents": [{"review_completed": true, "name": "ethanol"}]}}]}, {"review_completed": true, "name": "Al", "thickness": 100, "functionality": "Contact", "deposition": [{"review_completed": true, "step_name": "evaporation", "method": "Thermal evaporation", "atmosphere": "Vacuum", "temperature": null, "duration": null}]}]}, {"perovskite_composition": {"formula": "MAPbI3", "a_ions": [{"abbreviation": "MA", "common_name": "metyl amonium", "molecular_formula": "CH3NH3", "coefficient": "1"}], "b_ions": [{"abbreviation": "Pb", "common_name": "lead", "molecular_formula": "Pb", "coefficient": "1"}], "x_ions": [{"abbreviation": "I", "common_name": "iodide", "molecular_formula": "I", "coefficient": "3"}]}, "pce": {"value": 0, "unit": "%"}, "jsc": {"value": 0, "unit": "mA cm^-2"}, "voc": {"value": 1.13, "unit": "V"}, "ff": {"value": 72.9}, "active_area": {"value": 0.12}, "device_architecture": "nip", "number_devices": null, "averaged_quantites": false, "light_source": {"type": "AM 1.5G", "description": "Keithley 2400 source meter. The output of the light source was adjusted using a calibrated silicon photodiode (ABET technology", "light_intensity": 100}, "encapsulated": null, "stability": null, "layers": [{"review_completed": true, "name": "SLG", "functionality": "Substrate"}, {"review_completed": true, "name": "ITO", "thickness": null, "functionality": "Contact", "deposition": [{"review_completed": true, "step_name": "cleaning in DIW, acetone, IPA", "method": "ultrasonication", "atmosphere": "Ambient air", "duration": 10}, {"review_completed": true, "step_name": "drying", "method": "UV-ozone treatment", "atmosphere": "Other", "duration": 900}]}, {"review_completed": true, "name": "PTAA:F4-TCNQ", "thickness": null, "functionality": "Hole-transport", "additional_treatment": "doping with 5wt%F4-TCN", "deposition": [{"review_completed": true, "step_name": "coating", "method": "Spin-coating", "atmosphere": "N2", "temperature": null, "duration": 30, "solution": {"review_completed": true, "solutes": [{"review_completed": true, "name": "PTAA", "concentration": 5, "concentration_unit": "mg/mL"}, {"review_completed": true, "name": "F4-TCN", "concentration": 5, "concentration_unit": "wt%"}], "solvents": [{"review_completed": true, "name": "Chlorobenzone"}]}}, {"review_completed": true, "step_name": "annealing on hot plate", "method": "annealing", "temperature": 100, "duration": 300}]}, {"review_completed": true, "name": "PMMA", "functionality": "Other", "additional_treatment": "Passivation layer", "deposition": [{"review_completed": true, "step_name": "spin coating", "method": "spin coating", "duration": 30, "solution": {"review_completed": true, "volume": 1.5e-06, "solutes": [{"review_completed": true, "name": "PMMA", "concentration": 0.7, "concentration_unit": "mg/mL"}], "solvents": [{"review_completed": true, "name": "ethyl acetate"}]}}, {"review_completed": true, "step_name": "annealing", "method": "annealing", "temperature": 100, "duration": 30}]}, {"review_completed": true, "name": "CH3NH3PbI3", "thickness": null, "functionality": "Absorber", "deposition": [{"review_completed": true, "step_name": "spin coating", "method": "Spin-coating", "atmosphere": "N2", "duration": 30, "solution": {"review_completed": true, "temperature": 70, "solutes": [{"review_completed": true, "name": "PbI2", "concentration": 1152.5, "concentration_unit": "mg/mL"}, {"review_completed": true, "name": "CH3NH3I", "concentration": 417.375, "concentration_unit": "mg/mL"}], "solvents": [{"review_completed": true, "name": "DMF+DMSO"}]}}, {"review_completed": true, "step_name": "Annealing on hot plate", "method": "annealing in air", "atmosphere": "Ambient air", "temperature": 100, "duration": 1800}, {"review_completed": true, "step_name": "annealing in DMSO atmosphere", "method": "annealing", "atmosphere": "Other", "temperature": 100, "duration": 1800}]}, {"review_completed": true, "name": "PCBM", "thickness": null, "functionality": "Electron-transport", "deposition": [{"review_completed": true, "step_name": "spin coating", "method": "Spin-coating", "atmosphere": "N2", "temperature": null, "duration": null, "solution": {"review_completed": true, "solutes": [{"review_completed": true, "name": "PC61BM", "concentration": 20, "concentration_unit": "mg/mL"}], "solvents": [{"review_completed": true, "name": "chlorobenzone"}]}}]}, {"review_completed": true, "name": "Bphen", "thickness": null, "functionality": "Electron-transport", "deposition": [{"review_completed": true, "step_name": "spin coating", "method": "Spin-coating", "atmosphere": "N2", "temperature": null, "duration": null, "solution": {"review_completed": true, "solutes": [{"review_completed": true, "name": "PC61BM", "concentration": 0.7, "concentration_unit": "mg/mL"}], "solvents": [{"review_completed": true, "name": "ethanol"}]}}]}, {"review_completed": true, "name": "Al", "thickness": 100, "functionality": "Contact", "deposition": [{"review_completed": true, "step_name": "evaporation", "method": "Thermal evaporation", "atmosphere": "Vacuum", "temperature": null, "duration": null}]}]}, {"perovskite_composition": {"formula": "MAPbI3", "a_ions": [{"abbreviation": "MA", "common_name": "metyl amonium", "molecular_formula": "CH3NH3", "coefficient": "1"}], "b_ions": [{"abbreviation": "Pb", "common_name": "lead", "molecular_formula": "Pb", "coefficient": "1"}], "x_ions": [{"abbreviation": "I", "common_name": "iodide", "molecular_formula": "I", "coefficient": "3"}]}, "pce": {"value": 0, "unit": "%"}, "jsc": {"value": 0, "unit": "mA cm^-2"}, "voc": {"value": 1.1, "unit": "V"}, "ff": {"value": 76.4}, "active_area": {"value": 0.12}, "device_architecture": "nip", "number_devices": null, "averaged_quantites": false, "light_source": {"type": "AM 1.5G", "description": "Keithley 2400 source meter. The output of the light source was adjusted using a calibrated silicon photodiode (ABET technology", "light_intensity": 100}, "encapsulated": null, "stability": null, "layers": [{"review_completed": true, "name": "SLG", "functionality": "Substrate"}, {"review_completed": true, "name": "ITO", "thickness": null, "functionality": "Contact", "deposition": [{"review_completed": true, "step_name": "cleaning in DIW, acetone, IPA", "method": "ultrasonication", "atmosphere": "Ambient air", "duration": 10}, {"review_completed": true, "step_name": "drying", "method": "UV-ozone treatment", "atmosphere": "Other", "duration": 900}]}, {"review_completed": true, "name": "PTAA:F4-TCNQ", "thickness": null, "functionality": "Hole-transport", "additional_treatment": "doping with 5wt%F4-TCN", "deposition": [{"review_completed": true, "step_name": "coating", "method": "Spin-coating", "atmosphere": "N2", "temperature": null, "duration": 30, "solution": {"review_completed": true, "solutes": [{"review_completed": true, "name": "PTAA", "concentration": 5, "concentration_unit": "mg/mL"}, {"review_completed": true, "name": "F4-TCN", "concentration": 5, "concentration_unit": "wt%"}], "solvents": [{"review_completed": true, "name": "Chlorobenzone"}]}}, {"review_completed": true, "step_name": "annealing on hot plate", "method": "annealing", "temperature": 100, "duration": 300}]}, {"review_completed": true, "name": "PMMA", "functionality": "Other", "additional_treatment": "Passivation layer", "deposition": [{"review_completed": true, "step_name": "spin coating", "method": "spin coating", "duration": 30, "solution": {"review_completed": true, "volume": 1.5e-06, "solutes": [{"review_completed": true, "name": "PMMA", "concentration": 0.25, "concentration_unit": "mg/mL"}], "solvents": [{"review_completed": true, "name": "ethyl acetate"}]}}, {"review_completed": true, "step_name": "annealing", "method": "annealing", "temperature": 100, "duration": 30}]}, {"review_completed": true, "name": "CH3NH3PbI3", "thickness": null, "functionality": "Absorber", "deposition": [{"review_completed": true, "step_name": "spin coating", "method": "Spin-coating", "atmosphere": "N2", "duration": 30, "solution": {"review_completed": true, "temperature": 70, "solutes": [{"review_completed": true, "name": "PbI2", "concentration": 1152.5, "concentration_unit": "mg/mL"}, {"review_completed": true, "name": "CH3NH3I", "concentration": 417.375, "concentration_unit": "mg/mL"}], "solvents": [{"review_completed": true, "name": "DMF+DMSO"}]}}, {"review_completed": true, "step_name": "Annealing on hot plate", "method": "annealing in air", "atmosphere": "Ambient air", "temperature": 100, "duration": 1800}, {"review_completed": true, "step_name": "annealing in DMSO atmosphere", "method": "annealing", "atmosphere": "Other", "temperature": 100, "duration": 1800}]}, {"review_completed": true, "name": "PCBM", "thickness": null, "functionality": "Electron-transport", "deposition": [{"review_completed": true, "step_name": "spin coating", "method": "Spin-coating", "atmosphere": "N2", "temperature": null, "duration": null, "solution": {"review_completed": true, "solutes": [{"review_completed": true, "name": "PC61BM", "concentration": 20, "concentration_unit": "mg/mL"}], "solvents": [{"review_completed": true, "name": "chlorobenzone"}]}}]}, {"review_completed": true, "name": "Bphen", "thickness": null, "functionality": "Electron-transport", "deposition": [{"review_completed": true, "step_name": "spin coating", "method": "Spin-coating", "atmosphere": "N2", "temperature": null, "duration": null, "solution": {"review_completed": true, "solutes": [{"review_completed": true, "name": "PC61BM", "concentration": 0.7, "concentration_unit": "mg/mL"}], "solvents": [{"review_completed": true, "name": "ethanol"}]}}]}, {"review_completed": true, "name": "Al", "thickness": 100, "functionality": "Contact", "deposition": [{"review_completed": true, "step_name": "evaporation", "method": "Thermal evaporation", "atmosphere": "Vacuum", "temperature": null, "duration": null}]}]}, {"perovskite_composition": {"formula": "MAPbI3", "a_ions": [{"abbreviation": "MA", "common_name": "metyl amonium", "molecular_formula": "CH3NH3", "coefficient": "1"}], "b_ions": [{"abbreviation": "Pb", "common_name": "lead", "molecular_formula": "Pb", "coefficient": "1"}], "x_ions": [{"abbreviation": "I", "common_name": "iodide", "molecular_formula": "I", "coefficient": "3"}]}, "pce": {"value": 20.08, "unit": "%"}, "jsc": {"value": 23.36, "unit": "mA cm^-2"}, "voc": {"value": 1.12, "unit": "V"}, "ff": {"value": 76.9}, "active_area": {"value": 0.12}, "device_architecture": "nip", "number_devices": 8, "averaged_quantites": true, "light_source": {"type": "AM 1.5G", "description": "Keithley 2400 source meter. The output of the light source was adjusted using a calibrated silicon photodiode (ABET technology", "light_intensity": 100}, "encapsulated": null, "stability": null, "layers": [{"review_completed": true, "name": "SLG", "functionality": "Substrate"}, {"review_completed": true, "name": "ITO", "thickness": null, "functionality": "Contact", "deposition": [{"review_completed": true, "step_name": "cleaning in DIW, acetone, IPA", "method": "ultrasonication", "atmosphere": "Ambient air", "duration": 10}, {"review_completed": true, "step_name": "drying", "method": "UV-ozone treatment", "atmosphere": "Other", "duration": 900}]}, {"review_completed": true, "name": "PTAA:F4-TCNQ", "thickness": null, "functionality": "Hole-transport", "additional_treatment": "doping with 3wt%F4-TCN", "deposition": [{"review_completed": true, "step_name": "coating", "method": "Spin-coating", "atmosphere": "N2", "temperature": null, "duration": 30, "solution": {"review_completed": true, "solutes": [{"review_completed": true, "name": "PTAA", "concentration": 5, "concentration_unit": "mg/mL"}, {"review_completed": true, "name": "F4-TCN", "concentration": 3, "concentration_unit": "wt%"}], "solvents": [{"review_completed": true, "name": "Chlorobenzone"}]}}, {"review_completed": true, "step_name": "annealing on hot plate", "method": "annealing", "temperature": 100, "duration": 300}]}, {"review_completed": true, "name": "PMMA", "functionality": "Other", "additional_treatment": "Passivation layer", "deposition": [{"review_completed": true, "step_name": "spin coating", "method": "spin coating", "duration": 30, "solution": {"review_completed": true, "volume": 1.5e-06, "solutes": [{"review_completed": true, "name": "PMMA", "concentration": 0.5, "concentration_unit": "mg/mL"}], "solvents": [{"review_completed": true, "name": "ethyl acetate"}]}}, {"review_completed": true, "step_name": "annealing", "method": "annealing", "temperature": 100, "duration": 30}]}, {"review_completed": true, "name": "CH3NH3PbI3", "thickness": null, "functionality": "Absorber", "deposition": [{"review_completed": true, "step_name": "spin coating", "method": "Spin-coating", "atmosphere": "N2", "duration": 30, "solution": {"review_completed": true, "temperature": 70, "solutes": [{"review_completed": true, "name": "PbI2", "concentration": 1152.5, "concentration_unit": "mg/mL"}, {"review_completed": true, "name": "CH3NH3I", "concentration": 417.375, "concentration_unit": "mg/mL"}], "solvents": [{"review_completed": true, "name": "DMF+DMSO"}]}}, {"review_completed": true, "step_name": "Annealing on hot plate", "method": "annealing in air", "atmosphere": "Ambient air", "temperature": 100, "duration": 1800}, {"review_completed": true, "step_name": "annealing in DMSO atmosphere", "method": "annealing", "atmosphere": "Other", "temperature": 100, "duration": 1800}]}, {"review_completed": true, "name": "PCBM", "thickness": null, "functionality": "Electron-transport", "deposition": [{"review_completed": true, "step_name": "spin coating", "method": "Spin-coating", "atmosphere": "N2", "temperature": null, "duration": null, "solution": {"review_completed": true, "solutes": [{"review_completed": true, "name": "PC61BM", "concentration": 20, "concentration_unit": "mg/mL"}], "solvents": [{"review_completed": true, "name": "chlorobenzone"}]}}]}, {"review_completed": true, "name": "Bphen", "thickness": null, "functionality": "Electron-transport", "deposition": [{"review_completed": true, "step_name": "spin coating", "method": "Spin-coating", "atmosphere": "N2", "temperature": null, "duration": null, "solution": {"review_completed": true, "solutes": [{"review_completed": true, "name": "PC61BM", "concentration": 0.7, "concentration_unit": "mg/mL"}], "solvents": [{"review_completed": true, "name": "ethanol"}]}}]}, {"review_completed": true, "name": "Al", "thickness": 100, "functionality": "Contact", "deposition": [{"review_completed": true, "step_name": "evaporation", "method": "Thermal evaporation", "atmosphere": "Vacuum", "temperature": null, "duration": null}]}]}, {"perovskite_composition": {"formula": "MAPbI3", "a_ions": [{"abbreviation": "MA", "common_name": "metyl amonium", "molecular_formula": "CH3NH3", "coefficient": "1"}], "b_ions": [{"abbreviation": "Pb", "common_name": "lead", "molecular_formula": "Pb", "coefficient": "1"}], "x_ions": [{"abbreviation": "I", "common_name": "iodide", "molecular_formula": "I", "coefficient": "3"}]}, "pce": {"value": 18.08, "unit": "%"}, "jsc": {"value": 22.16, "unit": "mA cm^-2"}, "voc": {"value": 1.08, "unit": "V"}, "ff": {"value": 75.6}, "active_area": {"value": 0.12}, "device_architecture": "nip", "number_devices": 8, "averaged_quantites": true, "light_source": {"type": "AM 1.5G", "description": "Keithley 2400 source meter. The output of the light source was adjusted using a calibrated silicon photodiode (ABET technology", "light_intensity": 100}, "encapsulated": null, "stability": null, "layers": [{"review_completed": true, "name": "SLG", "functionality": "Substrate"}, {"review_completed": true, "name": "ITO", "thickness": null, "functionality": "Contact", "deposition": [{"review_completed": true, "step_name": "cleaning in DIW, acetone, IPA", "method": "ultrasonication", "atmosphere": "Ambient air", "duration": 10}, {"review_completed": true, "step_name": "drying", "method": "UV-ozone treatment", "atmosphere": "Other", "duration": 900}]}, {"review_completed": true, "name": "PTAA:F4-TCNQ", "thickness": null, "functionality": "Hole-transport", "additional_treatment": "doping with 1wt%F4-TCN", "deposition": [{"review_completed": true, "step_name": "coating", "method": "Spin-coating", "atmosphere": "N2", "temperature": null, "duration": 30, "solution": {"review_completed": true, "solutes": [{"review_completed": true, "name": "PTAA", "concentration": 5, "concentration_unit": "mg/mL"}, {"review_completed": true, "name": "F4-TCN", "concentration": 1, "concentration_unit": "wt%"}], "solvents": [{"review_completed": true, "name": "Chlorobenzone"}]}}, {"review_completed": true, "step_name": "annealing on hot plate", "method": "annealing", "temperature": 100, "duration": 300}]}, {"review_completed": true, "name": "CH3NH3PbI3", "thickness": null, "functionality": "Absorber", "deposition": [{"review_completed": true, "step_name": "spin coating", "method": "Spin-coating", "atmosphere": "N2", "duration": 30, "solution": {"review_completed": true, "temperature": 70, "solutes": [{"review_completed": true, "name": "PbI2", "concentration": 1152.5, "concentration_unit": "mg/mL"}, {"review_completed": true, "name": "CH3NH3I", "concentration": 417.375, "concentration_unit": "mg/mL"}], "solvents": [{"review_completed": true, "name": "DMF+DMSO"}]}}, {"review_completed": true, "step_name": "Annealing on hot plate", "method": "annealing in air", "atmosphere": "Ambient air", "temperature": 100, "duration": 1800}, {"review_completed": true, "step_name": "annealing in DMSO atmosphere", "method": "annealing", "atmosphere": "Other", "temperature": 100, "duration": 1800}]}, {"review_completed": true, "name": "PCBM", "thickness": null, "functionality": "Electron-transport", "deposition": [{"review_completed": true, "step_name": "spin coating", "method": "Spin-coating", "atmosphere": "N2", "temperature": null, "duration": null, "solution": {"review_completed": true, "solutes": [{"review_completed": true, "name": "PC61BM", "concentration": 20, "concentration_unit": "mg/mL"}], "solvents": [{"review_completed": true, "name": "chlorobenzone"}]}}]}, {"review_completed": true, "name": "Bphen", "thickness": null, "functionality": "Electron-transport", "deposition": [{"review_completed": true, "step_name": "spin coating", "method": "Spin-coating", "atmosphere": "N2", "temperature": null, "duration": null, "solution": {"review_completed": true, "solutes": [{"review_completed": true, "name": "PC61BM", "concentration": 0.7, "concentration_unit": "mg/mL"}], "solvents": [{"review_completed": true, "name": "ethanol"}]}}]}, {"review_completed": true, "name": "Al", "thickness": 100, "functionality": "Contact", "deposition": [{"review_completed": true, "step_name": "evaporation", "method": "Thermal evaporation", "atmosphere": "Vacuum", "temperature": null, "duration": null}]}]}, {"perovskite_composition": {"formula": "MAPbI3", "a_ions": [{"abbreviation": "MA", "common_name": "metyl amonium", "molecular_formula": "CH3NH3", "coefficient": "1"}], "b_ions": [{"abbreviation": "Pb", "common_name": "lead", "molecular_formula": "Pb", "coefficient": "1"}], "x_ions": [{"abbreviation": "I", "common_name": "iodide", "molecular_formula": "I", "coefficient": "3"}]}, "pce": {"value": 17.37, "unit": "%"}, "jsc": {"value": 22.7, "unit": "mA cm^-2"}, "voc": {"value": 1.07, "unit": "V"}, "ff": {"value": 71.3}, "active_area": {"value": 0.12}, "device_architecture": "nip", "number_devices": 8, "averaged_quantites": true, "light_source": {"type": "AM 1.5G", "description": "Keithley 2400 source meter. The output of the light source was adjusted using a calibrated silicon photodiode (ABET technology", "light_intensity": 100}, "encapsulated": null, "stability": null, "layers": [{"review_completed": true, "name": "SLG", "functionality": "Substrate"}, {"review_completed": true, "name": "ITO", "thickness": null, "functionality": "Contact", "deposition": [{"review_completed": true, "step_name": "cleaning in DIW, acetone, IPA", "method": "ultrasonication", "atmosphere": "Ambient air", "duration": 10}, {"review_completed": true, "step_name": "drying", "method": "UV-ozone treatment", "atmosphere": "Other", "duration": 900}]}, {"review_completed": true, "name": "PTAA:F4-TCNQ", "thickness": null, "functionality": "Hole-transport", "additional_treatment": "doping with 10wt%F4-TCN", "deposition": [{"review_completed": true, "step_name": "coating", "method": "Spin-coating", "atmosphere": "N2", "temperature": null, "duration": 30, "solution": {"review_completed": true, "solutes": [{"review_completed": true, "name": "PTAA", "concentration": 5, "concentration_unit": "mg/mL"}, {"review_completed": true, "name": "F4-TCN", "concentration": 10, "concentration_unit": "wt%"}], "solvents": [{"review_completed": true, "name": "Chlorobenzone"}]}}, {"review_completed": true, "step_name": "annealing on hot plate", "method": "annealing", "temperature": 100, "duration": 300}]}, {"review_completed": true, "name": "CH3NH3PbI3", "thickness": null, "functionality": "Absorber", "deposition": [{"review_completed": true, "step_name": "spin coating", "method": "Spin-coating", "atmosphere": "N2", "duration": 30, "solution": {"review_completed": true, "temperature": 70, "solutes": [{"review_completed": true, "name": "PbI2", "concentration": 1152.5, "concentration_unit": "mg/mL"}, {"review_completed": true, "name": "CH3NH3I", "concentration": 417.375, "concentration_unit": "mg/mL"}], "solvents": [{"review_completed": true, "name": "DMF+DMSO"}]}}, {"review_completed": true, "step_name": "Annealing on hot plate", "method": "annealing in air", "atmosphere": "Ambient air", "temperature": 100, "duration": 1800}, {"review_completed": true, "step_name": "annealing in DMSO atmosphere", "method": "annealing", "atmosphere": "Other", "temperature": 100, "duration": 1800}]}, {"review_completed": true, "name": "PCBM", "thickness": null, "functionality": "Electron-transport", "deposition": [{"review_completed": true, "step_name": "spin coating", "method": "Spin-coating", "atmosphere": "N2", "temperature": null, "duration": null, "solution": {"review_completed": true, "solutes": [{"review_completed": true, "name": "PC61BM", "concentration": 20, "concentration_unit": "mg/mL"}], "solvents": [{"review_completed": true, "name": "chlorobenzone"}]}}]}, {"review_completed": true, "name": "Bphen", "thickness": null, "functionality": "Electron-transport", "deposition": [{"review_completed": true, "step_name": "spin coating", "method": "Spin-coating", "atmosphere": "N2", "temperature": null, "duration": null, "solution": {"review_completed": true, "solutes": [{"review_completed": true, "name": "PC61BM", "concentration": 0.7, "concentration_unit": "mg/mL"}], "solvents": [{"review_completed": true, "name": "ethanol"}]}}]}, {"review_completed": true, "name": "Al", "thickness": 100, "functionality": "Contact", "deposition": [{"review_completed": true, "step_name": "evaporation", "method": "Thermal evaporation", "atmosphere": "Vacuum", "temperature": null, "duration": null}]}]}, {"perovskite_composition": {"formula": "MAPbI3", "a_ions": [{"abbreviation": "MA", "common_name": "metyl amonium", "molecular_formula": "CH3NH3", "coefficient": "1"}], "b_ions": [{"abbreviation": "Pb", "common_name": "lead", "molecular_formula": "Pb", "coefficient": "1"}], "x_ions": [{"abbreviation": "I", "common_name": "iodide", "molecular_formula": "I", "coefficient": "3"}]}, "pce": {"value": 18.47, "unit": "%"}, "jsc": {"value": 22.45, "unit": "mA cm^-2"}, "voc": {"value": 1.1, "unit": "V"}, "ff": {"value": 74.5}, "active_area": {"value": 0.12}, "device_architecture": "nip", "number_devices": 8, "averaged_quantites": true, "light_source": {"type": "AM 1.5G", "description": "Keithley 2400 source meter. The output of the light source was adjusted using a calibrated silicon photodiode (ABET technology", "light_intensity": 100}, "encapsulated": null, "stability": null, "layers": [{"review_completed": true, "name": "SLG", "functionality": "Substrate"}, {"review_completed": true, "name": "ITO", "thickness": null, "functionality": "Contact", "deposition": [{"review_completed": true, "step_name": "cleaning in DIW, acetone, IPA", "method": "ultrasonication", "atmosphere": "Ambient air", "duration": 10}, {"review_completed": true, "step_name": "drying", "method": "UV-ozone treatment", "atmosphere": "Other", "duration": 900}]}, {"review_completed": true, "name": "PTAA:F4-TCNQ", "thickness": null, "functionality": "Hole-transport", "additional_treatment": "doping with 1wt%F4-TCN", "deposition": [{"review_completed": true, "step_name": "coating", "method": "Spin-coating", "atmosphere": "N2", "temperature": null, "duration": 30, "solution": {"review_completed": true, "solutes": [{"review_completed": true, "name": "PTAA", "concentration": 5, "concentration_unit": "mg/mL"}, {"review_completed": true, "name": "F4-TCN", "concentration": 1, "concentration_unit": "wt%"}], "solvents": [{"review_completed": true, "name": "Chlorobenzone"}]}}, {"review_completed": true, "step_name": "annealing on hot plate", "method": "annealing", "temperature": 100, "duration": 300}]}, {"review_completed": true, "name": "PMMA", "functionality": "Other", "additional_treatment": "Passivation layer", "deposition": [{"review_completed": true, "step_name": "spin coating", "method": "spin coating", "duration": 30, "solution": {"review_completed": true, "volume": 1.5e-06, "solutes": [{"review_completed": true, "name": "PMMA", "concentration": 0.5, "concentration_unit": "mg/mL"}], "solvents": [{"review_completed": true, "name": "ethyl acetate"}]}}, {"review_completed": true, "step_name": "annealing", "method": "annealing", "temperature": 100, "duration": 30}]}, {"review_completed": true, "name": "CH3NH3PbI3", "thickness": null, "functionality": "Absorber", "deposition": [{"review_completed": true, "step_name": "spin coating", "method": "Spin-coating", "atmosphere": "N2", "duration": 30, "solution": {"review_completed": true, "temperature": 70, "solutes": [{"review_completed": true, "name": "PbI2", "concentration": 1152.5, "concentration_unit": "mg/mL"}, {"review_completed": true, "name": "CH3NH3I", "concentration": 417.375, "concentration_unit": "mg/mL"}], "solvents": [{"review_completed": true, "name": "DMF+DMSO"}]}}, {"review_completed": true, "step_name": "Annealing on hot plate", "method": "annealing in air", "atmosphere": "Ambient air", "temperature": 100, "duration": 1800}, {"review_completed": true, "step_name": "annealing in DMSO atmosphere", "method": "annealing", "atmosphere": "Other", "temperature": 100, "duration": 1800}]}, {"review_completed": true, "name": "PCBM", "thickness": null, "functionality": "Electron-transport", "deposition": [{"review_completed": true, "step_name": "spin coating", "method": "Spin-coating", "atmosphere": "N2", "temperature": null, "duration": null, "solution": {"review_completed": true, "solutes": [{"review_completed": true, "name": "PC61BM", "concentration": 20, "concentration_unit": "mg/mL"}], "solvents": [{"review_completed": true, "name": "chlorobenzone"}]}}]}, {"review_completed": true, "name": "Bphen", "thickness": null, "functionality": "Electron-transport", "deposition": [{"review_completed": true, "step_name": "spin coating", "method": "Spin-coating", "atmosphere": "N2", "temperature": null, "duration": null, "solution": {"review_completed": true, "solutes": [{"review_completed": true, "name": "PC61BM", "concentration": 0.7, "concentration_unit": "mg/mL"}], "solvents": [{"review_completed": true, "name": "ethanol"}]}}]}, {"review_completed": true, "name": "Al", "thickness": 100, "functionality": "Contact", "deposition": [{"review_completed": true, "step_name": "evaporation", "method": "Thermal evaporation", "atmosphere": "Vacuum", "temperature": null, "duration": null}]}]}, {"perovskite_composition": {"formula": "MAPbI3", "a_ions": [{"abbreviation": "MA", "common_name": "metyl amonium", "molecular_formula": "CH3NH3", "coefficient": "1"}], "b_ions": [{"abbreviation": "Pb", "common_name": "lead", "molecular_formula": "Pb", "coefficient": "1"}], "x_ions": [{"abbreviation": "I", "common_name": "iodide", "molecular_formula": "I", "coefficient": "3"}]}, "pce": {"value": 15.85, "unit": "%"}, "jsc": {"value": 20.75, "unit": "mA cm^-2"}, "voc": {"value": 1.08, "unit": "V"}, "ff": {"value": 70.9}, "active_area": {"value": 0.12}, "device_architecture": "nip", "number_devices": 8, "averaged_quantites": true, "light_source": {"type": "AM 1.5G", "description": "Keithley 2400 source meter. The output of the light source was adjusted using a calibrated silicon photodiode (ABET technology", "light_intensity": 100}, "encapsulated": null, "stability": null, "layers": [{"review_completed": true, "name": "SLG", "functionality": "Substrate"}, {"review_completed": true, "name": "ITO", "thickness": null, "functionality": "Contact", "deposition": [{"review_completed": true, "step_name": "cleaning in DIW, acetone, IPA", "method": "ultrasonication", "atmosphere": "Ambient air", "duration": 10}, {"review_completed": true, "step_name": "drying", "method": "UV-ozone treatment", "atmosphere": "Other", "duration": 900}]}, {"review_completed": true, "name": "PTAA:F4-TCNQ", "thickness": null, "functionality": "Hole-transport", "additional_treatment": "doping with 0wt%F4-TCN", "deposition": [{"review_completed": true, "step_name": "coating", "method": "Spin-coating", "atmosphere": "N2", "temperature": null, "duration": 30, "solution": {"review_completed": true, "solutes": [{"review_completed": true, "name": "PTAA", "concentration": 5, "concentration_unit": "mg/mL"}, {"review_completed": true, "name": "F4-TCN", "concentration": 0, "concentration_unit": "wt%"}], "solvents": [{"review_completed": true, "name": "Chlorobenzone"}]}}, {"review_completed": true, "step_name": "annealing on hot plate", "method": "annealing", "temperature": 100, "duration": 300}]}, {"review_completed": true, "name": "PMMA", "functionality": "Other", "additional_treatment": "Passivation layer", "deposition": [{"review_completed": true, "step_name": "spin coating", "method": "spin coating", "duration": 30, "solution": {"review_completed": true, "volume": 1.5e-06, "solutes": [{"review_completed": true, "name": "PMMA", "concentration": 0.5, "concentration_unit": "mg/mL"}], "solvents": [{"review_completed": true, "name": "ethyl acetate"}]}}, {"review_completed": true, "step_name": "annealing", "method": "annealing", "temperature": 100, "duration": 30}]}, {"review_completed": true, "name": "CH3NH3PbI3", "thickness": null, "functionality": "Absorber", "deposition": [{"review_completed": true, "step_name": "spin coating", "method": "Spin-coating", "atmosphere": "N2", "duration": 30, "solution": {"review_completed": true, "temperature": 70, "solutes": [{"review_completed": true, "name": "PbI2", "concentration": 1152.5, "concentration_unit": "mg/mL"}, {"review_completed": true, "name": "CH3NH3I", "concentration": 417.375, "concentration_unit": "mg/mL"}], "solvents": [{"review_completed": true, "name": "DMF+DMSO"}]}}, {"review_completed": true, "step_name": "Annealing on hot plate", "method": "annealing in air", "atmosphere": "Ambient air", "temperature": 100, "duration": 1800}, {"review_completed": true, "step_name": "annealing in DMSO atmosphere", "method": "annealing", "atmosphere": "Other", "temperature": 100, "duration": 1800}]}, {"review_completed": true, "name": "PCBM", "thickness": null, "functionality": "Electron-transport", "deposition": [{"review_completed": true, "step_name": "spin coating", "method": "Spin-coating", "atmosphere": "N2", "temperature": null, "duration": null, "solution": {"review_completed": true, "solutes": [{"review_completed": true, "name": "PC61BM", "concentration": 20, "concentration_unit": "mg/mL"}], "solvents": [{"review_completed": true, "name": "chlorobenzone"}]}}]}, {"review_completed": true, "name": "Bphen", "thickness": null, "functionality": "Electron-transport", "deposition": [{"review_completed": true, "step_name": "spin coating", "method": "Spin-coating", "atmosphere": "N2", "temperature": null, "duration": null, "solution": {"review_completed": true, "solutes": [{"review_completed": true, "name": "PC61BM", "concentration": 0.7, "concentration_unit": "mg/mL"}], "solvents": [{"review_completed": true, "name": "ethanol"}]}}]}, {"review_completed": true, "name": "Al", "thickness": 100, "functionality": "Contact", "deposition": [{"review_completed": true, "step_name": "evaporation", "method": "Thermal evaporation", "atmosphere": "Vacuum", "temperature": null, "duration": null}]}]}, {"perovskite_composition": {"formula": "MAPbI3", "a_ions": [{"abbreviation": "MA", "common_name": "metyl amonium", "molecular_formula": "CH3NH3", "coefficient": "1"}], "b_ions": [{"abbreviation": "Pb", "common_name": "lead", "molecular_formula": "Pb", "coefficient": "1"}], "x_ions": [{"abbreviation": "I", "common_name": "iodide", "molecular_formula": "I", "coefficient": "3"}]}, "pce": {"value": 19.9, "unit": "%"}, "jsc": {"value": 23.38, "unit": "mA cm^-2"}, "voc": {"value": 1.12, "unit": "V"}, "ff": {"value": 75.9}, "active_area": {"value": 0.12}, "device_architecture": "nip", "number_devices": 8, "averaged_quantites": true, "light_source": {"type": "AM 1.5G", "description": "Keithley 2400 source meter. The output of the light source was adjusted using a calibrated silicon photodiode (ABET technology", "light_intensity": 100}, "encapsulated": null, "stability": null, "layers": [{"review_completed": true, "name": "SLG", "functionality": "Substrate"}, {"review_completed": true, "name": "ITO", "thickness": null, "functionality": "Contact", "deposition": [{"review_completed": true, "step_name": "cleaning in DIW, acetone, IPA", "method": "ultrasonication", "atmosphere": "Ambient air", "duration": 10}, {"review_completed": true, "step_name": "drying", "method": "UV-ozone treatment", "atmosphere": "Other", "duration": 900}]}, {"review_completed": true, "name": "PTAA:F4-TCNQ", "thickness": null, "functionality": "Hole-transport", "additional_treatment": "doping with 10wt%F4-TCN", "deposition": [{"review_completed": true, "step_name": "coating", "method": "Spin-coating", "atmosphere": "N2", "temperature": null, "duration": 30, "solution": {"review_completed": true, "solutes": [{"review_completed": true, "name": "PTAA", "concentration": 5, "concentration_unit": "mg/mL"}, {"review_completed": true, "name": "F4-TCN", "concentration": 10, "concentration_unit": "wt%"}], "solvents": [{"review_completed": true, "name": "Chlorobenzone"}]}}, {"review_completed": true, "step_name": "annealing on hot plate", "method": "annealing", "temperature": 100, "duration": 300}]}, {"review_completed": true, "name": "PMMA", "functionality": "Other", "additional_treatment": "Passivation layer", "deposition": [{"review_completed": true, "step_name": "spin coating", "method": "spin coating", "duration": 30, "solution": {"review_completed": true, "volume": 1.5e-06, "solutes": [{"review_completed": true, "name": "PMMA", "concentration": 0.5, "concentration_unit": "mg/mL"}], "solvents": [{"review_completed": true, "name": "ethyl acetate"}]}}, {"review_completed": true, "step_name": "annealing", "method": "annealing", "temperature": 100, "duration": 30}]}, {"review_completed": true, "name": "CH3NH3PbI3", "thickness": null, "functionality": "Absorber", "deposition": [{"review_completed": true, "step_name": "spin coating", "method": "Spin-coating", "atmosphere": "N2", "duration": 30, "solution": {"review_completed": true, "temperature": 70, "solutes": [{"review_completed": true, "name": "PbI2", "concentration": 1152.5, "concentration_unit": "mg/mL"}, {"review_completed": true, "name": "CH3NH3I", "concentration": 417.375, "concentration_unit": "mg/mL"}], "solvents": [{"review_completed": true, "name": "DMF+DMSO"}]}}, {"review_completed": true, "step_name": "Annealing on hot plate", "method": "annealing in air", "atmosphere": "Ambient air", "temperature": 100, "duration": 1800}, {"review_completed": true, "step_name": "annealing in DMSO atmosphere", "method": "annealing", "atmosphere": "Other",
