Repository: lamalab-org/perla-extract

# Data Directory

This directory contains extraction results and ground truth data used for training, optimization, and evaluation of the Perovscribe pipeline.

## Directory Structure

```
data/
├── extractions/          # Extraction results from various sources
│   ├── humans/          # Human-annotated extractions
│   │   ├── Consensus/   # Consensus extractions between different human annotators
│   │   ├── Bear/        # Individual human annotator (anonymized)
│   │   ├── Bee/         # Individual human annotator (anonymized)
│   │   └── ...          # Additional anonymized human annotators
│   ├── claude-opus-4-1-20250805/  # LLM model extractions

File: src/perovscribe/data/extractions/humans/Otto/10.1016--j.nanoen.2022.107416.json
{"doi": "10.1016/j.nanoen.2022.107416", "author": "Natalia Maticiuc", "cells": [{"perovskite_composition": {"formula": "FA0.75MA0.25SnI2.75Br0.25", "a_ions": [], "b_ions": [], "x_ions": []}, "pce": {"value": 13.43, "unit": "%"}, "jsc": {"value": 20.98, "unit": "mA cm^-2"}, "voc": {"value": 0.9, "unit": "V"}, "ff": {"value": 71.22}, "active_area": {"value": null}, "device_architecture": "nip", "number_devices": 20, "averaged_quantites": true, "light_source": {"type": "AM 1.5G", "light_intensity": 100.0}, "encapsulated": null, "stability": {"time": 3600000.0, "temperature": 85.0, "PCE_at_the_start_of_the_experiment": 13.43, "PCE_after_1000_hours": 10.744, "PCE_at_the_end_of_description": 10.744, "potential_bias": "Open circuit"}, "layers": null}]}

File: src/perovscribe/data/extractions/humans/Otto/10.1021--acs.jpclett.1c04241.json
{"doi": "10.1021/acs.jpclett.1c04241", "author": "Natalia Maticiuc", "cells": [{"perovskite_composition": {"formula": "FAPbI3", "a_ions": [], "b_ions": [], "x_ions": []}, "pce": {"value": 25.17, "unit": "%"}, "jsc": {"value": 0, "unit": "mA cm^-2"}, "voc": {"value": 0, "unit": "V"}, "ff": {"value": 0}, "active_area": {"value": null}, "device_architecture": "nip", "number_devices": null, "averaged_quantites": true, "light_source": {"type": "AM 1.5G", "light_intensity": 100.0}, "encapsulated": null, "stability": null, "layers": null}]}

File: src/perovscribe/data/extractions/humans/Otto/10.1039--c4ta05373g.json
{"doi": "10.1039/c4ta05373g", "author": "Natalia Maticiuc", "cells": [{"perovskite_composition": {"formula": "MAPb(I,Cl)3", "a_ions": [], "b_ions": [], "x_ions": []}, "pce": {"value": 10.49, "unit": "%"}, "jsc": {"value": 22.58, "unit": "mA cm^-2"}, "voc": {"value": 0.91, "unit": "V"}, "ff": {"value": 51.0}, "active_area": {"value": 0.04}, "device_architecture": "nip", "number_devices": null, "averaged_quantites": null, "light_source": {"type": "AM 1.5G", "light_intensity": 100.0}, "encapsulated": null, "stability": null, "layers": [{"name": "FTO", "thickness": null, "functionality": "Substrate", "deposition": null, "additional_treatment": null}, {"name": "TiO2", "thickness": null, "functionality": "Electron-transport", "deposition": null, "additional_treatment": null}, {"name": "MAPb(I,Cl)3", "thickness": null, "functionality": "Absorber", "deposition": [{"step_name": null, "method": "Spin-coating", "atmosphere": "Air", "temperature": null, "duration": null, "antisolvent": null, "solution": {"compounds": null, "solutes": [{"name": "PbI2", "concentration": 460.0, "concentration_unit": "mg/L"}], "volume": null, "temperature": null, "solvents": [{"name": "DMF", "volume_fraction": null}]}, "additional_parameters": null}, {"step_name": null, "method": "Dipping", "atmosphere": "Air", "temperature": null, "duration": 300.0, "antisolvent": null, "solution": {"compounds": null, "solutes": [{"name": "MAI", "concentration": 20.0, "concentration_unit": "mg/L"}, {"name": "MACl", "concentration": 2.0, "concentration_unit": "mg/L"}], "volume": null, "temperature": null, "solvents": [{"name": "IPA", "volume_fraction": null}]}, "additional_parameters": null}], "additional_treatment": null}, {"name": "spiro-OMeTAD", "thickness": null, "functionality": "Hole-transport", "deposition": null, "additional_treatment": null}, {"name": "Au", "thickness": 100.0, "functionality": "Contact", "deposition": null, "additional_treatment": null}]}]}

File: src/perovscribe/data/extractions/humans/Otto/10.1039--c5dt02388b.json (part 1 of 2)
{
    "doi": "10.1039/c5dt02388b",
    "cells": [
        {
            "perovskite_composition": {
                "formula": "MAPbI3",
                "a_ions": [
                    {
                        "abbreviation": "MA",
                        "common_name": "metyl amonium",
                        "molecular_formula": "CH3NH3",
                        "coefficient": "1"
                    }
                ],
                "b_ions": [
                    {
                        "abbreviation": "PbI3",
                        "common_name": "lead (II) iodide",
                        "molecular_formula": "PbI2",
                        "coefficient": "1"
                    }
                ],
                "x_ions": []
            },
            "pce": {
                "value": 11.8,
                "unit": "%"
            },
            "jsc": {
                "value": 19.1,
                "unit": "mA cm^-2"
            },
            "voc": {
                "value": 0.91,
                "unit": "V"
            },
            "ff": {
                "value": 67.6
            },
            "active_area": {
                "value": null
            },
            "device_architecture": "nip",
            "number_devices": 1,
            "averaged_quantites": false,
            "light_source": {
                "type": "AM 1.5G",
                "description": "solar simulator (Newport 69907) with an AM 1.5 filter.",
                "light_intensity": 100
            },
            "encapsulated": false,
            "stability": {
                "review_completed": true,
                "potential_bias": "Unknown"
            },
            "layers": [
                {
                    "review_completed": true,
                    "name": "SLG",
                    "functionality": "Substrate"
                },
                {
                    "review_completed": true,
                    "name": "FTO",
                    "thickness": 2200000,
                    "functionality": "Contact",
                    "additional_treatment": "ultrasonication in alkaline, aqueous solution"
                },
                {
                    "review_completed": true,
                    "name": "TiO2",
                    "thickness": 180,
                    "functionality": "Electron-transport",
                    "additional_treatment": "TiCl4 treatment",
                    "deposition": [
                        {
                            "review_completed": true,
                            "step_name": "deposition",
                            "method": "unknown",
                            "atmosphere": "Unknown",
                            "temperature": null,
                            "duration": null
                        },
                        {
                            "review_completed": true,
                            "step_name": "TiCl4 treat",
                            "method": "TiCl4 solution immersion",
                            "atmosphere": "Unknown",
                            "temperature": 70,
                            "duration": 10,
                            "solution": {
                                "review_completed": true,
                                "temperature": 70,
                                "solutes": [
                                    {
                                        "review_completed": true,
                                        "name": "TiCl4",
                                        "concentration": 0.02,
                                        "concentration_unit": "M"
                                    }
                                ]
                            }
                        },
                        {
                            "review_completed": true,
                            "step_name": "sintering",
                            "method": "sintering",
                            "temperature": 500,
                            "duration": 30
                        }
                    ]
                },
                {
                    "review_completed": true,
                    "name": "TiO2",
                    "thickness": 180,
                    "functionality": "Electron-transport",
                    "additional_treatment": "TiCl4 treatment",
                    "deposition": [
                        {
                            "review_completed": true,
                            "step_name": "deposition",
                            "method": "unknown",
                            "atmosphere": "Unknown",
                            "temperature": null,
                            "duration": null
                        },
                        {
                            "review_completed": true,
                            "step_name": "TiCl4 treat",
                            "method": "TiCl4 solution immersion",
                            "atmosphere": "Unknown",
                            "temperature": 70,
                            "duration": 10,
                            "solution": {
                                "review_completed": true,
                                "temperature": 70,
                                "solutes": [
                                    {
                                        "review_completed": true,
                                        "name": "TiCl4",
                                        "concentration": 0.02,
                                        "concentration_unit": "M"
                                    }
                                ]
                            }
                        },
                        {
                            "review_completed": true,
                            "step_name": "sintering",
                            "method": "sintering",
                            "temperature": 500,
                            "duration": 30
                        }
                    ]
                },
                {
                    "name": "CsPbBr3",
                    "thickness": 200,
                    "functionality": "Absorber",
                    "deposition": [
                        {
                            "review_completed": true,
                            "step_name": "PbI2 was dissolved in DMF",
                            "method": "Spin-coating",
                            "atmosphere": "Unknown",
                            "temperature": 70,
                            "duration": 5,
                            "solution": {
                                "review_completed": true,
                                "temperature": 70,
                                "solutes": [
                                    {
                                        "review_completed": true,
                                        "name": "PbI2",
                                        "concentration": 462,
                                        "concentration_unit": "mg/mL"
                                    }
                                ],
                                "solvents": [
                                    {
                                        "review_completed": true,
                                        "name": "DMF"
                                    }
                                ]
                            }
                        },
                        {
                            "step_name": "drying",
                            "method": "drying"
                        },
                        {
                            "review_completed": true,
                            "step_name": "Dipping in CH3NH3I in 2-propanol",
                            "method": "dipping in CH3NH3I",
                            "duration": 120,
                            "solution": {
                                "review_completed": true,
                                "solutes": [
                                    {
                                        "review_completed": true,
                                        "name": "CH3NH3I",
                                        "concentration": 10,
                                        "concentration_unit": "mg/mL"
                                    }
                                ],
                                "solvents": [
                                    {
                                        "review_completed": true,
                                        "name": "2-propanol"
                                    }
                                ]
                            }
                        },
                        {
                            "review_completed": true,
                            "step_name": "drying",
                            "method": "drying",
                            "temperature": 70,
                            "duration": 30
                        }
                    ]
                },
                {
                    "review_completed": true,
                    "name": "spiro-MeOTAD",
                    "thickness": null,
                    "functionality": "Hole-transport",
                    "additional_treatment": "LiTFSI and tBP additives",
                    "deposition": [
                        {
                            "review_completed": true,
                            "step_name": "spin coating",
                            "method": "spin coating",
                            "atmosphere": "Air",
                            "temperature": null,
                            "duration": 30
                        }
                    ]
                },
                {
                    "review_completed": true,
                    "name": "Ag",
                    "thickness": 200,
                    "functionality": "Contact",
                    "deposition": [
                        {
                            "review_completed": true,
                            "step_name": "evaporation",
                            "method": "thermal evaporation"
                        }
                    ]
                }
            ]
        },
        {
            "perovskite_composition": {
                "formula": "MAPbI3",
                "a_ions": [
                    {
                        "abbreviation": "MA",
                        "common_name": "metyl amonium",
                        "molecular_formula": "CH3NH3",
                        "coefficient": "1"
                    }
                ],
                "b_ions": [
                    {
                        "abbreviation": "PbI3",
                        "common_name": "lead (II) iodide",
                        "molecular_formula": "PbI2",
                        "coefficient": "1"
                    }
                ],
                "x_ions": []
            },
            "pce": {
                "value": 12.4,
                "unit": "%"
            },
            "jsc": {
                "value": 19,
                "unit": "mA cm^-2"
            },
            "voc": {
                "value": 0.93,
                "unit": "V"
            },
            "ff": {
                "value": 70.2
            },
            "active_area": {
                "value": null
            },
            "device_architecture": "nip",
            "number_devices": 1,
            "averaged_quantites": false,
            "light_source": {
                "type": "AM 1.5G",
                "description": "solar simulator (Newport 69907) with an AM 1.5 filter.",
                "light_intensity": 100
            },
            "encapsulated": false,
            "stability": {
                "review_completed": true,
                "potential_bias": "Unknown"
            },
            "layers": [
                {
                    "review_completed": true,
                    "name": "SLG",
                    "functionality": "Substrate"
                },
                {
                    "review_completed": true,
                    "name": "FTO",
                    "thickness": 2200000,
                    "functionality": "Contact",
                    "additional_treatment": "ultrasonication in alkaline, aqueous solution"
                },
                {
                    "review_completed": true,
                    "name": "TiO2",
                    "thickness": 180,
                    "functionality": "Electron-transport",
                    "additional_treatment": "TiCl4 treatment",
                    "deposition": [
                        {
                            "review_completed": true,
                            "step_name": "deposition",
                            "method": "unknown",
                            "atmosphere": "Unknown",
                            "temperature": null,
                            "duration": null
                        },
                        {
                            "review_completed": true,
                            "step_name": "TiCl4 treat",
                            "method": "TiCl4 solution immersion",
                            "atmosphere": "Unknown",
                            "temperature": 70,
                            "duration": 60,
                            "solution": {
                                "review_completed": true,
                                "temperature": 70,
                                "solutes": [
                                    {
                                        "review_completed": true,
                                        "name": "TiCl4",
                                        "concentration": 0.02,
                                        "concentration_unit": "M"
                                    }
                                ]
                            }
                        },
                        {
                            "review_completed": true,
                            "step_name": "sintering",
                            "method": "sintering",
                            "temperature": 500,
                            "duration": 30
                        }
                    ]
                },
                {
                    "review_completed": true,
                    "name": "TiO2",
                    "thickness": 180,
                    "functionality": "Electron-transport",
                    "additional_treatment": "TiCl4 treatment",
                    "deposition": [
                        {
                            "review_completed": true,
                            "step_name": "deposition",
                            "method": "unknown",
                            "atmosphere": "Unknown",
                            "temperature": null,
                            "duration": null
                        },
                        {
                            "review_completed": true,
                            "step_name": "TiCl4 treat",
                            "method": "TiCl4 solution immersion",
                            "atmosphere": "Unknown",
                            "temperature": 70,
                            "duration": 60,
                            "solution": {
                                "review_completed": true,
                                "temperature": 70,
                                "solutes": [
                                    {
                                        "review_completed": true,
                                        "name": "TiCl4",
                                        "concentration": 0.02,
                                        "concentration_unit": "M"
                                    }
                                ]
                            }
                        },
                        {
                            "review_completed": true,
                            "step_name": "sintering",
                            "method": "sintering",
                            "temperature": 500,
                            "duration": 30
                        }
                    ]
                },
                {
                    "name": "CsPbBr3",
                    "thickness": 200,
                    "functionality": "Absorber",
                    "deposition": [
                        {
                            "review_completed": true,
                            "step_name": "PbI2 was dissolved in DMF",
                            "method": "Spin-coating",
                            "atmosphere": "Unknown",
                            "temperature": 70,
                            "duration": 5,
                            "solution": {
                                "review_completed": true,
                                "temperature": 70,
                                "solutes": [
                                    {
                                        "review_completed": true,
                                        "name": "PbI2",
                                        "concentration": 462,
                                        "concentration_unit": "mg/mL"
                                    }
                                ],
                                "solvents": [
                                    {
                                        "review_completed": true,
                                        "name": "DMF"
                                    }
                                ]
                            }
                        },
                        {
                            "step_name": "drying",
                            "method": "drying"
                        },
                        {
                            "review_completed": true,
                            "step_name": "Dipping in CH3NH3I in 2-propanol",
                            "method": "dipping in CH3NH3I",
                            "duration": 120,
                            "solution": {
                                "review_completed": true,
                                "solutes": [
                                    {
                                        "review_completed": true,
                                        "name": "CH3NH3I",
                                        "concentration": 10,
                                        "concentration_unit": "mg/mL"
                                    }
                                ],
                                "solvents": [
                                    {
                                        "review_completed": true,
                                        "name": "2-propanol"
                                    }
                                ]
                            }
                        },
                        {
                            "review_completed": true,
                            "step_name": "drying",
                            "method": "drying",
                            "temperature": 70,
                            "duration": 30
                        }
                    ]
                },
                {
                    "review_completed": true,
                    "name": "spiro-MeOTAD",
                    "thickness": null,
                    "functionality": "Hole-transport",
                    "additional_treatment": "LiTFSI and tBP additives",
                    "deposition": [
                        {
                            "review_completed": true,
                            "step_name": "spin coating",
                            "method": "spin coating",
                            "atmosphere": "Air",
                            "temperature": null,
                            "duration": 30
                        }
                    ]
                },
                {
                    "review_completed": true,
                    "name": "Ag",
                    "thickness": 200,
                    "functionality": "Contact",
                    "deposition": [
                        {
                            "review_completed": true,
                            "step_name": "evaporation",
                            "method": "thermal evaporation"
                        }
                    ]
                }
            ]
        },
        {
            "perovskite_composition": {
                "formula": "MAPbI3",
                "a_ions": [
                    {
                        "abbreviation": "MA",
                        "common_name": "metyl amonium",
                        "molecular_formula": "CH3NH3",
                        "coefficient": "1"
                    }
                ],
                "b_ions": [
                    {
                        "abbreviation": "PbI3",
                        "common_name": "lead (II) iodide",
                        "molecular_formula": "PbI2",
                        "coefficient": "1"
                    }
                ],
                "x_ions": []
            },
            "pce": {
                "value": 14.6,
                "unit": "%"
            },
            "jsc": {
                "value": 21.3,
                "unit": "mA cm^-2"
            },
            "voc": {
                "value": 0.94,
                "unit": "V"
            },
            "ff": {
                "value": 73.1
            },
            "active_area": {
                "value": null
            },
            "device_architecture": "nip",
            "number_devices": 1,
            "averaged_quantites": false,
            "light_source": {
                "type": "AM 1.5G",
                "description": "solar simulator (Newport 69907) with an AM 1.5 filter.",
                "light_intensity": 100
            },
            "encapsulated": false,
            "stability": {
                "review_completed": true,
                "potential_bias": "Unknown"
            },
            "layers": [
                {
                    "review_completed": true,
                    "name": "SLG",
                    "functionality": "Substrate"
                },
                {
                    "review_completed": true,
                    "name": "FTO",
                    "thickness": 2200000,
                    "functionality": "Contact",
                    "additional_treatment": "ultrasonication in alkaline, aqueous solution"
                },
                {
                    "review_completed": true,
                    "name": "TiO2",
                    "thickness": 180,
                    "functionality": "Electron-transport",
                    "additional_treatment": "TiCl4 treatment",
                    "deposition": [
                        {
                            "review_completed": true,
                            "step_name": "deposition",
                            "method": "unknown",
                            "atmosphere": "Unknown",
                            "temperature": null,
                            "duration": null
                        },
                        {
                            "review_completed": true,
                            "step_name": "TiCl4 treat",
                            "method": "TiCl4 solution immersion",
                            "atmosphere": "Unknown",
                            "temperature": 70,
                            "duration": 30,
                            "solution": {
                                "review_completed": true,
                                "temperature": 70,
                                "solutes": [
                                    {
                                        "review_completed": true,
                                        "name": "TiCl4",
                                        "concentration": 0.02,
                                        "concentration_unit": "M"
                                    }
                                ]
                            }
                        },
                        {
                            "review_completed": true,
                            "step_name": "sintering",
                            "method": "sintering",
                            "temperature": 500,
                            "duration": 30
                        }
                    ]
                },
                {
                    "review_completed": true,
                    "name": "TiO2",
                    "thickness": 180,
                    "functionality": "Electron-transport",
                    "additional_treatment": "TiCl4 treatment",
                    "deposition": [
                        {
                            "review_completed": true,
                            "step_name": "deposition",
                            "method": "unknown",
                            "atmosphere": "Unknown",
                            "temperature": null,
                            "duration": null
                        },
                        {
                            "review_completed": true,
                            "step_name": "TiCl4 treat",
                            "method": "TiCl4 solution immersion",
                            "atmosphere": "Unknown",
                            "temperature": 70,
                            "duration": 30,
                            "solution": {
                                "review_completed": true,
                                "temperature": 70,
                                "solutes": [
                                    {
                                        "review_completed": true,
                                        "name": "TiCl4",
                                        "concentration": 0.02,
                                        "concentration_unit": "M"
                                    }
                                ]
                            }
                        },
                        {
                            "review_completed": true,
                            "step_name": "sintering",
                            "method": "sintering",
                            "temperature": 500,
                            "duration": 30
                        }
                    ]
                },
                {
                    "name": "CsPbBr3",
                    "thickness": 200,
                    "functionality": "Absorber",
                    "deposition": [
                        {
                            "review_completed": true,
                            "step_name": "PbI2 was dissolved in DMF",
                            "method": "Spin-coating",
                            "atmosphere": "Unknown",
                            "temperature": 70,
                            "duration": 5,
                            "solution": {
                                "review_completed": true,
                                "temperature": 70,
                                "solutes": [
                                    {
                                        "review_completed": true,
                                        "name": "PbI2",
                                        "concentration": 462,
                                        "concentration_unit": "mg/mL"
                                    }
                                ],
                                "solvents": [
                                    {
                                        "review_completed": true,
                                        "name": "DMF"
                                    }
                                ]
                            }
                        },
                        {
                            "step_name": "drying",
                            "method": "drying"
                        },
                        {
                            "review_completed": true,
                            "step_name": "Dipping in CH3NH3I in 2-propanol",
                            "method": "dipping in CH3NH3I",
                            "duration": 120,
                            "solution": {
                                "review_completed": true,
                                "solutes": [
                                    {
                                        "review_completed": true,
                                        "name": "CH3NH3I",
                                        "concentration": 10,
                                        "concentration_unit": "mg/mL"
                                    }
                                ],
                                "solvents": [
                                    {
                                        "review_completed": true,
                                        "name": "2-propanol"
                                    }
                                ]
                            }
                        },
                        {
                            "review_completed": true,
                            "step_name": "drying",
                            "method": "drying",
                            "temperature": 70,
                            "duration": 30
                        }
                    ]
                },
                {
                    "review_completed": true,
                    "name": "spiro-MeOTAD",
                    "thickness": null,
                    "functionality": "Hole-transport",
                    "additional_treatment": "LiTFSI and tBP additives",
                    "deposition": [
                        {
                            "review_completed": true,
                            "step_name": "spin coating",
                            "method": "spin coating",
                            "atmosphere": "Air",
                            "temperature": null,
                            "duration": 30
                        }
                    ]
                },
                {
                    "review_completed": true,
                    "name": "Ag",
                    "thickness": 200,
                    "functionality": "Contact",
                    "deposition": [
                        {
                            "review_completed": true,
                            "step_name": "evaporation",
                            "method": "thermal evaporation"
                        }
                    ]
                }
            ]
        },
        {
            "perovskite_composition": {
                "formula": "MAPbI3",
                "a_ions": [
                    {
                        "abbreviation": "MA",
                        "common_name": "metyl amonium",
                        "molecular_formula": "CH3NH3",
                        "coefficient": "1"
                    }
                ],
                "b_ions": [
                    {
                        "abbreviation": "PbI3",
                        "common_name": "lead (II) iodide",
                        "molecular_formula": "PbI2",
                        "coefficient": "1"
                    }
                ],
                "x_ions": []
            },
            "pce": {
                "value": 8.4,
                "unit": "%"
            },
            "jsc": {
                "value": 18.3,
                "unit": "mA cm^-2"
            },
            "voc": {
                "value": 0.87,
                "unit": "V"
            },
            "ff": {
                "value": 53.2
            },
            "active_area": {
                "value": null
            },
            "device_architecture": "nip",
            "number_devices": 1,
            "averaged_quantites": false,
            "light_source": {
                "type": "AM 1.5G",
                "description": "solar simulator (Newport 69907) with an AM 1.5 filter.",
                "light_intensity": 100
            },
            "encapsulated": false,
            "stability": {
                "review_completed": true,
                "potential_bias": "Unknown"
            },
            "layers": [
                {
                    "review_completed": true,
                    "name": "SLG",
                    "functionality": "Substrate"
                },
                {
                    "review_completed": true,
                    "name": "FTO",
                    "thickness": 2200000,
                    "functionality": "Contact",
                    "additional_treatment": "ultrasonication in alkaline, aqueous solution"
                },
                {
                    "review_completed": true,
                    "name": "TiO2",
                    "thickness": 180,
                    "functionality": "Electron-transport",
                    "additional_treatment": "TiCl4 treatment",
                    "deposition": [
                        {
                            "review_completed": true,
                            "step_name": "deposition",
                            "method": "unknown",
                            "atmosphere": "Unknown",
                            "temperature": null,
                            "duration": null
                        },
                        {
                            "review_completed": true,
                            "step_name": "TiCl4 treat",
                            "method": "TiCl4 solution immersion",
                            "atmosphere": "Unknown",
                            "temperature": 70,
                            "duration": 0,
                            "solution": {
                                "review_completed": true,
                                "temperature": 70,
                                "solutes": [
                                    {
                                        "review_completed": true,
                                        "name": "TiCl4",
                                        "concentration": 0.02,
                                        "concentration_unit": "M"
                                    }
                                ]
                            }
                        },
                        {
                            "review_completed": true,
                            "step_name": "sintering",
                            "method": "sintering",
                            "temperature": 500,
                            "duration": 30
                        }
                    ]
                },
                {
                    "review_completed": true,
                    "name": "TiO2",
                    "thickness": 180,
                    "functionality": "Electron-transport",
                    "additional_treatment": "TiCl4 treatment",
                    "deposition": [
                        {
                            "review_completed": true,
                            "step_name": "deposition",
                            "method": "unknown",
                            "atmosphere": "Unknown",
                            "temperature": null,
                            "duration": null
                        },
                        {
                            "review_completed": true,
                            "step_name": "TiCl4 treat",
                            "method": "TiCl4 solution immersion",
                            "atmosphere": "Unknown",
                            "temperature": 70,
                            "duration": 0,
                            "solution": {
                                "review_completed": true,
                                "temperature": 70,
                                "solutes": [
                                    {
                                        "review_completed": true,
                                        "name": "TiCl4",
                                        "concentration": 0.02,
                                        "concentration_unit": "M"
                                    }
                                ]
                            }
                        },
                        {
                            "review_completed": true,
                            "step_name": "sintering",
                            "method": "sintering",
                            "temperature": 500,
                            "duration": 30
                        }
                    ]
                },
                {
                    "name": "CsPbBr3",
                    "thickness": 200,
                    "functionality": "Absorber",
                    "deposition": [
                        {
                            "review_completed": true,
                            "step_name": "PbI2 was dissolved in DMF",
                            "method": "Spin-coating",
                            "atmosphere": "Unknown",
                            "temperature": 70,
                            "duration": 5,
                            "solution": {
                                "review_completed": true,
                                "temperature": 70,
                                "solutes": [
                                    {
                                        "review_completed": true,
                                        "name": "PbI2",
                                        "concentration": 462,
                                        "concentration_unit": "mg/mL"
                                    }
                                ],
                                "solvents": [
                                    {
                                        "review_completed": true,
                                        "name": "DMF"
                                    }
                                ]
                            }
                        },
                        {
                            "step_name": "drying",
                            "method": "drying"
                        },
                        {
                            "review_completed": true,
                            "step_name": "Dipping in CH3NH3I in 2-propanol",
                            "method": "dipping in CH3NH3I",
                            "duration": 120,
                            "solution": {
                                "review_completed": true,
                                "solutes": [
                                    {
                                        "review_completed": true,
                                        "name": "CH3NH3I",
                                        "concentration": 10,
                                        "concentration_unit": "mg/mL"
                                    }
                                ],
                                "solvents": [
                                    {
                                        "review_completed": true,
                                        "name": "2-propanol"
                                    }
                                ]
                            }
                        },
                        {
                            "review_completed": true,
                            "step_name": "drying",
                            "method": "drying",
                            "temperature": 70,
                            "duration": 30
                        }
                    ]
                },
                {
