Repository: lamalab-org/perla-extract

# Data Directory

This directory contains extraction results and ground truth data used for training, optimization, and evaluation of the Perovscribe pipeline.

## Directory Structure

```
data/
├── extractions/          # Extraction results from various sources
│   ├── humans/          # Human-annotated extractions
│   │   ├── Consensus/   # Consensus extractions between different human annotators
│   │   ├── Bear/        # Individual human annotator (anonymized)
│   │   ├── Bee/         # Individual human annotator (anonymized)
│   │   └── ...          # Additional anonymized human annotators
│   ├── claude-opus-4-1-20250805/  # LLM model extractions

File: src/perovscribe/data/extractions/humans/Otto/10.1039--c6ee02139e.json
{"doi": "10.1039/c6ee02139e", "author": "Natalia Maticiuc", "cells": [{"perovskite_composition": {"formula": "CH3NH3PbI3", "a_ions": [{"abbreviation": "CH3NH3", "common_name": "metyl amonium", "molecular_formula": "CH3NH3", "coefficient": "1"}], "b_ions": [{"abbreviation": "Pb", "common_name": "lead", "molecular_formula": "Pb", "coefficient": "1"}], "x_ions": [{"abbreviation": "I", "common_name": "iodine", "molecular_formula": "I", "coefficient": "3"}]}, "pce": {"value": 19.62, "unit": "%"}, "jsc": {"value": 22.75, "unit": "mA cm^-2"}, "voc": {"value": 1.12, "unit": "V"}, "ff": {"value": 77}, "active_area": {"value": null}, "device_architecture": "nip", "number_devices": 1, "averaged_quantites": false, "light_source": {"type": "AM 1.5G", "light_intensity": 100}, "encapsulated": false, "stability": {"review_completed": true, "description": "Biased at V(MPP)=0.92 V", "time": 4, "temperature": 25, "PCE_at_start": 19.615, "PCE_at_end": 16.67, "potential_bias": "Constant potential"}, "layers": [{"review_completed": true, "name": "SLG", "functionality": "Substrate"}, {"review_completed": true, "name": "FTO", "thickness": null, "functionality": "Substrate"}, {"review_completed": true, "name": "TiO2", "thickness": null, "functionality": "Electron-transport", "additional_treatment": "Ionic liquid ([BMIM]BF4) surface modification, 10 minutes, 80 deg.", "deposition": [{"review_completed": true}]}, {"review_completed": true, "name": "CH3NH3PbI3", "thickness": 345, "functionality": "Absorber", "deposition": [{"review_completed": true, "step_name": "deposition", "method": "evaporation", "atmosphere": "Vacuum", "solution": {"review_completed": true}}]}, {"review_completed": true, "name": "PTAA", "thickness": null, "functionality": "Hole-transport"}, {"review_completed": true, "name": "Au", "thickness": null, "functionality": "Contact", "deposition": [{"review_completed": true, "step_name": "deposition", "method": "evaporation", "atmosphere": "Vacuum"}]}]}, {"perovskite_composition": {"formula": "CH3NH3PbI3", "a_ions": [{"abbreviation": "CH3NH3", "common_name": "metyl amonium", "molecular_formula": "CH3NH3", "coefficient": "1"}], "b_ions": [{"abbreviation": "Pb", "common_name": "lead", "molecular_formula": "Pb", "coefficient": "1"}], "x_ions": [{"abbreviation": "I", "common_name": "iodine", "molecular_formula": "I", "coefficient": "3"}]}, "pce": {"value": 16.45, "unit": "%"}, "jsc": {"value": 21.37, "unit": "mA cm^-2"}, "voc": {"value": 1.04, "unit": "V"}, "ff": {"value": 74}, "active_area": {"value": null}, "device_architecture": "nip", "number_devices": 1, "averaged_quantites": false, "light_source": {"type": "AM 1.5G", "light_intensity": 100}, "encapsulated": false, "stability": {"review_completed": true, "description": "Biased at the respective V(MPP)=0.82 V", "time": 0.0111111111111111, "temperature": 25, "PCE_at_start": 15.675, "PCE_at_end": 15.24, "potential_bias": "Constant potential"}, "layers": [{"review_completed": true, "name": "SLG", "functionality": "Substrate"}, {"review_completed": true, "name": "FTO", "thickness": null, "functionality": "Substrate"}, {"review_completed": true, "name": "TiO2", "thickness": null, "functionality": "Electron-transport", "deposition": [{"review_completed": true}]}, {"review_completed": true, "name": "CH3NH3PbI3", "thickness": 345, "functionality": "Absorber", "deposition": [{"review_completed": true, "step_name": "deposition", "method": "evaporation", "atmosphere": "Vacuum", "solution": {"review_completed": true}}]}, {"review_completed": true, "name": "PTAA", "thickness": null, "functionality": "Hole-transport"}, {"review_completed": true, "name": "Au", "thickness": null, "functionality": "Contact", "deposition": [{"review_completed": true, "step_name": "deposition", "method": "evaporation", "atmosphere": "Vacuum"}]}]}]}

File: src/perovscribe/data/extractions/humans/Otto/10.1039--c7ta04225f.json
{"doi": "10.1039/c7ta04225f", "author": "Natalia Maticiuc", "cells": [{"perovskite_composition": {"formula": "MAPbI3", "a_ions": [{"abbreviation": "MA", "common_name": "metyl amonium", "molecular_formula": "CH3NH3", "coefficient": "1"}], "b_ions": [{"abbreviation": "Pb", "common_name": "lead", "molecular_formula": "Pb", "coefficient": "1"}], "x_ions": [{"abbreviation": "I", "common_name": "iodide", "molecular_formula": "I", "coefficient": "3"}]}, "pce": {"value": 11.9, "unit": "%"}, "jsc": {"value": 16.1, "unit": "mA cm^-2"}, "voc": {"value": 1.08, "unit": "V"}, "ff": {"value": 63.3}, "active_area": {"value": 0.285}, "device_architecture": "nip", "number_devices": null, "averaged_quantites": false, "light_source": {"type": "AM 1.5G", "light_intensity": 100}, "encapsulated": false, "stability": null, "layers": [{"review_completed": true, "name": "plastic foil", "functionality": "Substrate"}, {"review_completed": true, "name": "AZO", "thickness": 400, "functionality": "Contact"}, {"review_completed": true, "name": "ZnO", "thickness": 50, "functionality": "Electron-transport", "deposition": [{"review_completed": true, "step_name": "sputtering", "method": "RF sputtering", "atmosphere": "Vacuum"}]}, {"review_completed": true, "name": "C60", "thickness": 7.5, "functionality": "Electron-transport", "deposition": [{"review_completed": true, "step_name": "evaporation", "method": "thermal evaporation", "atmosphere": "Vacuum"}]}, {"review_completed": true, "name": "CH3NH3PbI3", "thickness": 280, "functionality": "Absorber"}, {"review_completed": true, "name": "Spiro-OMeTAD", "thickness": null, "functionality": "Hole-transport"}, {"name": "MoOx", "thickness": 40, "functionality": "Contact", "deposition": [{"step_name": "evaporation", "method": "thermal evaporation", "atmosphere": "Vacuum", "review_completed": true}], "review_completed": true}, {"name": "In2O3:H", "thickness": 180, "functionality": "Contact", "deposition": [{"step_name": "sputtering", "method": "RF sputtering", "atmosphere": "Vacuum", "review_completed": true}], "review_completed": true}]}, {"perovskite_composition": {"formula": "MAPb", "a_ions": [{"abbreviation": "MA", "common_name": "metyl amonium", "molecular_formula": "CH3NH3", "coefficient": "1"}], "b_ions": [{"abbreviation": "Pb", "common_name": "lead", "molecular_formula": "Pb", "coefficient": "1"}], "x_ions": [{"abbreviation": "I", "common_name": "iodide", "molecular_formula": "I", "coefficient": "3"}]}, "pce": {"value": 10.8, "unit": "%"}, "jsc": {"value": 17.2, "unit": "mA cm^-2"}, "voc": {"value": 1, "unit": "V"}, "ff": {"value": 63.3}, "active_area": {"value": 1.03}, "device_architecture": "nip", "number_devices": null, "averaged_quantites": false, "light_source": {"type": "AM 1.5G", "light_intensity": 100}, "encapsulated": false, "stability": null, "layers": [{"review_completed": true, "name": "plastic foil", "functionality": "Substrate"}, {"review_completed": true, "name": "AZO", "thickness": 400, "functionality": "Contact"}, {"review_completed": true, "name": "ZnO", "thickness": 50, "functionality": "Electron-transport", "deposition": [{"review_completed": true, "step_name": "sputtering", "method": "RF sputtering", "atmosphere": "Vacuum"}]}, {"review_completed": true, "name": "C60", "thickness": 7.5, "functionality": "Electron-transport", "deposition": [{"review_completed": true, "step_name": "evaporation", "method": "thermal evaporation", "atmosphere": "Vacuum"}]}, {"review_completed": true, "name": "CH3NH3PbI3", "thickness": 280, "functionality": "Absorber"}, {"review_completed": true, "name": "Spiro-OMeTAD", "thickness": null, "functionality": "Hole-transport"}, {"review_completed": true, "name": "Au", "thickness": 50, "functionality": "Contact", "deposition": [{"review_completed": true, "step_name": "evaporation", "method": "thermal evaporation", "atmosphere": "Vacuum"}]}]}, {"perovskite_composition": {"formula": "MAPn", "a_ions": [{"abbreviation": "MA", "common_name": "metyl amonium", "molecular_formula": "CH3NH3", "coefficient": "1"}], "b_ions": [{"abbreviation": "Pn", "common_name": "lead", "molecular_formula": "Pb", "coefficient": "1"}], "x_ions": [{"abbreviation": "I", "common_name": "iodide", "molecular_formula": "I", "coefficient": "3"}]}, "pce": {"value": 12.8, "unit": "%"}, "jsc": {"value": 17.4, "unit": "mA cm^-2"}, "voc": {"value": 1.05, "unit": "V"}, "ff": {"value": 69.8}, "active_area": {"value": 0.15}, "device_architecture": "nip", "number_devices": null, "averaged_quantites": false, "light_source": {"type": "AM 1.5G", "light_intensity": 100}, "encapsulated": false, "stability": null, "layers": [{"review_completed": true, "name": "plastic foil", "functionality": "Substrate"}, {"review_completed": true, "name": "AZO", "thickness": 400, "functionality": "Contact"}, {"review_completed": true, "name": "ZnO", "thickness": 50, "functionality": "Electron-transport", "deposition": [{"review_completed": true, "step_name": "sputtering", "method": "RF sputtering", "atmosphere": "Vacuum"}]}, {"review_completed": true, "name": "C60", "thickness": 7.5, "functionality": "Electron-transport", "deposition": [{"review_completed": true, "step_name": "evaporation", "method": "thermal evaporation", "atmosphere": "Vacuum"}]}, {"review_completed": true, "name": "CH3NH3PbI3", "thickness": 280, "functionality": "Absorber"}, {"review_completed": true, "name": "Spiro-OMeTAD", "thickness": null, "functionality": "Hole-transport"}, {"review_completed": true, "name": "Au", "thickness": 50, "functionality": "Contact", "deposition": [{"review_completed": true, "step_name": "evaporation", "method": "thermal evaporation", "atmosphere": "Vacuum"}]}]}]}

File: src/perovscribe/data/extractions/humans/Otto/10.1039--c8nr09353a.json
{"doi": "10.1039/c8nr09353a", "author": "Natalia Maticiuc", "cells": [{"perovskite_composition": {"formula": "CsPbBr3", "a_ions": [{"abbreviation": "Cs", "common_name": "cesium", "molecular_formula": "Cs", "coefficient": "1"}], "b_ions": [{"abbreviation": "Pb", "common_name": "lead", "molecular_formula": "Pb", "coefficient": "1"}], "x_ions": [{"abbreviation": "Br", "common_name": "bromide", "molecular_formula": "Br", "coefficient": "3"}]}, "pce": {"value": 4.67, "unit": "%"}, "jsc": {"value": 4.81, "unit": "mA cm^-2"}, "voc": {"value": 1.23, "unit": "V"}, "ff": {"value": 79}, "active_area": {"value": null}, "device_architecture": "nip", "number_devices": 1, "averaged_quantites": false, "light_source": {"type": "AM 1.5G", "light_intensity": 100}, "encapsulated": null, "stability": null, "layers": [{"review_completed": true, "name": "SLG", "functionality": "Substrate"}, {"review_completed": true, "name": "FTO", "thickness": null, "functionality": "Substrate"}, {"name": "TiO2", "thickness": 450, "functionality": "Electron-transport", "deposition": [{"method": "Spin-coating", "atmosphere": "Air", "temperature": null, "duration": null}, {"method": "TiCl4 treatment", "atmosphere": "Air", "temperature": 70, "duration": 1800}]}, {"name": "TiO2", "thickness": 450, "functionality": "Electron-transport", "deposition": [{"method": "Spin-coating", "atmosphere": "Air", "temperature": null, "duration": null}, {"method": "TiCl4 treatment", "atmosphere": "Air", "temperature": 70, "duration": 1800}]}, {"review_completed": true, "name": "CsPbBr3", "thickness": 200, "functionality": "Absorber"}, {"review_completed": true, "name": "Au", "thickness": 100, "functionality": "Contact", "deposition": [{"review_completed": true, "step_name": "evaporation", "method": "thermal evaporation", "atmosphere": "Vacuum"}]}]}, {"perovskite_composition": {"formula": "CsPbBr3", "a_ions": [{"abbreviation": "Cs", "common_name": "cesium", "molecular_formula": "Cs", "coefficient": "1"}], "b_ions": [{"abbreviation": "Pb", "common_name": "lead", "molecular_formula": "Pb", "coefficient": "1"}], "x_ions": [{"abbreviation": "Br", "common_name": "bromide", "molecular_formula": "Br", "coefficient": "3"}]}, "pce": {"value": 5.87, "unit": "%"}, "jsc": {"value": 5.55, "unit": "mA cm^-2"}, "voc": {"value": 1.33, "unit": "V"}, "ff": {"value": 80}, "active_area": {"value": null}, "device_architecture": "nip", "number_devices": 1, "averaged_quantites": false, "light_source": {"type": "AM 1.5G", "light_intensity": 100}, "encapsulated": null, "stability": {"review_completed": true, "time": 168, "PCE_at_start": 5.8, "PCE_at_end": 4.06}, "layers": [{"review_completed": true, "name": "SLG", "functionality": "Substrate"}, {"review_completed": true, "name": "FTO", "thickness": null, "functionality": "Substrate"}, {"name": "TiO2", "thickness": 450, "functionality": "Electron-transport", "deposition": [{"method": "Spin-coating", "atmosphere": "Air", "temperature": null, "duration": null}, {"method": "TiCl4 treatment", "atmosphere": "Air", "temperature": 70, "duration": 1800}]}, {"name": "TiO2", "thickness": 450, "functionality": "Electron-transport", "deposition": [{"method": "Spin-coating", "atmosphere": "Air", "temperature": null, "duration": null}, {"method": "TiCl4 treatment", "atmosphere": "Air", "temperature": 70, "duration": 1800}]}, {"review_completed": true, "name": "CsPbBr3", "thickness": 200, "functionality": "Absorber"}, {"review_completed": true, "name": "ONC1/MWCNT", "functionality": "Contact", "deposition": [{"step_name": "sonication", "method": "sonication", "duration": 60, "solution": {"review_completed": true, "solutes": [{"review_completed": true, "name": "THF", "concentration": 0.43, "concentration_unit": "vol%"}], "solvents": [{"review_completed": true, "name": "water"}]}}, {"review_completed": true, "step_name": "centrifuge", "method": "centrifuge", "duration": 300}, {"review_completed": true, "step_name": "filter", "method": "filter"}, {"review_completed": true, "step_name": "drying", "method": "dry", "atmosphere": "Vacuum", "duration": 43200}, {"review_completed": true, "step_name": "wetting", "method": "wetting in acetronitile", "atmosphere": "Unknown"}, {"review_completed": true, "step_name": "dry", "method": "dry on the perovskite", "temperature": 70, "duration": 60}, {"review_completed": true, "step_name": "washing in acetone after the vacuum dry", "method": "dipping in acetone", "atmosphere": "Air"}]}]}, {"perovskite_composition": {"formula": "CsPbBr3", "a_ions": [{"abbreviation": "Cs", "common_name": "cesium", "molecular_formula": "Cs", "coefficient": "1"}], "b_ions": [{"abbreviation": "Pb", "common_name": "lead", "molecular_formula": "Pb", "coefficient": "1"}], "x_ions": [{"abbreviation": "Br", "common_name": "bromide", "molecular_formula": "Br", "coefficient": "3"}]}, "pce": {"value": 5.01, "unit": "%"}, "jsc": {"value": 5.54, "unit": "mA cm^-2"}, "voc": {"value": 1.28, "unit": "V"}, "ff": {"value": 70}, "active_area": {"value": null}, "device_architecture": "nip", "number_devices": 1, "averaged_quantites": false, "light_source": {"type": "AM 1.5G", "light_intensity": 100}, "encapsulated": null, "stability": null, "layers": [{"review_completed": true, "name": "SLG", "functionality": "Substrate"}, {"review_completed": true, "name": "FTO", "thickness": null, "functionality": "Substrate"}, {"name": "TiO2", "thickness": 450, "functionality": "Electron-transport", "deposition": [{"method": "Spin-coating", "atmosphere": "Air", "temperature": null, "duration": null}, {"method": "TiCl4 treatment", "atmosphere": "Air", "temperature": 70, "duration": 1800}]}, {"name": "TiO2", "thickness": 450, "functionality": "Electron-transport", "deposition": [{"method": "Spin-coating", "atmosphere": "Air", "temperature": null, "duration": null}, {"method": "TiCl4 treatment", "atmosphere": "Air", "temperature": 70, "duration": 1800}]}, {"review_completed": true, "name": "CsPbBr3", "thickness": 200, "functionality": "Absorber"}, {"review_completed": true, "name": "ONC2/MWCNT", "functionality": "Contact", "deposition": [{"step_name": "sonication", "method": "sonication", "duration": 60, "solution": {"review_completed": true, "solutes": [{"review_completed": true, "name": "THF", "concentration": 0.43, "concentration_unit": "vol%"}], "solvents": [{"review_completed": true, "name": "water"}]}}, {"review_completed": true, "step_name": "centrifuge", "method": "centrifuge", "duration": 300}, {"review_completed": true, "step_name": "filter", "method": "filter"}, {"review_completed": true, "step_name": "drying", "method": "dry", "atmosphere": "Vacuum", "duration": 43200}, {"review_completed": true, "step_name": "wetting", "method": "wetting in acetronitile", "atmosphere": "Unknown"}, {"review_completed": true, "step_name": "dry", "method": "dry on the perovskite", "temperature": 70, "duration": 60, "atmosphere": "Unknown"}]}]}, {"perovskite_composition": {"formula": "CsPbBr3", "a_ions": [{"abbreviation": "Cs", "common_name": "cesium", "molecular_formula": "Cs", "coefficient": "1"}], "b_ions": [{"abbreviation": "Pb", "common_name": "lead", "molecular_formula": "Pb", "coefficient": "1"}], "x_ions": [{"abbreviation": "Br", "common_name": "bromide", "molecular_formula": "Br", "coefficient": "3"}]}, "pce": {"value": 5.44, "unit": "%"}, "jsc": {"value": 5.63, "unit": "mA cm^-2"}, "voc": {"value": 1.28, "unit": "V"}, "ff": {"value": 76}, "active_area": {"value": null}, "device_architecture": "nip", "number_devices": 1, "averaged_quantites": false, "light_source": {"type": "AM 1.5G", "light_intensity": 100}, "encapsulated": null, "stability": null, "layers": [{"review_completed": true, "name": "SLG", "functionality": "Substrate"}, {"review_completed": true, "name": "FTO", "thickness": null, "functionality": "Substrate"}, {"name": "TiO2", "thickness": 450, "functionality": "Electron-transport", "deposition": [{"method": "Spin-coating", "atmosphere": "Air", "temperature": null, "duration": null}, {"method": "TiCl4 treatment", "atmosphere": "Air", "temperature": 70, "duration": 1800}]}, {"name": "TiO2", "thickness": 450, "functionality": "Electron-transport", "deposition": [{"method": "Spin-coating", "atmosphere": "Air", "temperature": null, "duration": null}, {"method": "TiCl4 treatment", "atmosphere": "Air", "temperature": 70, "duration": 1800}]}, {"review_completed": true, "name": "CsPbBr3", "thickness": 200, "functionality": "Absorber"}, {"review_completed": true, "name": "ONC1/MWCNT", "functionality": "Contact", "deposition": [{"step_name": "sonication", "method": "sonication", "duration": 60, "solution": {"review_completed": true, "solutes": [{"review_completed": true, "name": "THF", "concentration": 0.43, "concentration_unit": "vol%"}], "solvents": [{"review_completed": true, "name": "water"}]}}, {"review_completed": true, "step_name": "centrifuge", "method": "centrifuge", "duration": 300}, {"review_completed": true, "step_name": "filter", "method": "filter"}, {"review_completed": true, "step_name": "drying", "method": "dry", "atmosphere": "Vacuum", "duration": 43200}, {"review_completed": true, "step_name": "wetting", "method": "wetting in acetronitile", "atmosphere": "Unknown"}, {"review_completed": true, "step_name": "dry", "method": "dry on the perovskite", "temperature": 70, "duration": 60}]}]}]}

File: src/perovscribe/data/extractions/humans/Otto/10.1002--smll.201704007.json (part 2 of 2)
"temperature": 100, "duration": 1800}]}, {"review_completed": true, "name": "PCBM", "thickness": null, "functionality": "Electron-transport", "deposition": [{"review_completed": true, "step_name": "spin coating", "method": "Spin-coating", "atmosphere": "N2", "temperature": null, "duration": null, "solution": {"review_completed": true, "solutes": [{"review_completed": true, "name": "PC61BM", "concentration": 20, "concentration_unit": "mg/mL"}], "solvents": [{"review_completed": true, "name": "chlorobenzone"}]}}]}, {"review_completed": true, "name": "Bphen", "thickness": null, "functionality": "Electron-transport", "deposition": [{"review_completed": true, "step_name": "spin coating", "method": "Spin-coating", "atmosphere": "N2", "temperature": null, "duration": null, "solution": {"review_completed": true, "solutes": [{"review_completed": true, "name": "PC61BM", "concentration": 0.7, "concentration_unit": "mg/mL"}], "solvents": [{"review_completed": true, "name": "ethanol"}]}}]}, {"review_completed": true, "name": "Al", "thickness": 100, "functionality": "Contact", "deposition": [{"review_completed": true, "step_name": "evaporation", "method": "Thermal evaporation", "atmosphere": "Vacuum", "temperature": null, "duration": null}]}]}, {"perovskite_composition": {"formula": "MAPbI3", "a_ions": [{"abbreviation": "MA", "common_name": "metyl amonium", "molecular_formula": "CH3NH3", "coefficient": "1"}], "b_ions": [{"abbreviation": "Pb", "common_name": "lead", "molecular_formula": "Pb", "coefficient": "1"}], "x_ions": [{"abbreviation": "I", "common_name": "iodide", "molecular_formula": "I", "coefficient": "3"}]}, "pce": {"value": 18.94, "unit": "%"}, "jsc": {"value": 22.96, "unit": "mA cm^-2"}, "voc": {"value": 1.08, "unit": "V"}, "ff": {"value": 76.2}, "active_area": {"value": 0.12}, "device_architecture": "nip", "number_devices": 8, "averaged_quantites": true, "light_source": {"type": "AM 1.5G", "description": "Keithley 2400 source meter. The output of the light source was adjusted using a calibrated silicon photodiode (ABET technology", "light_intensity": 100}, "encapsulated": null, "stability": null, "layers": [{"review_completed": true, "name": "SLG", "functionality": "Substrate"}, {"review_completed": true, "name": "ITO", "thickness": null, "functionality": "Contact", "deposition": [{"review_completed": true, "step_name": "cleaning in DIW, acetone, IPA", "method": "ultrasonication", "atmosphere": "Ambient air", "duration": 10}, {"review_completed": true, "step_name": "drying", "method": "UV-ozone treatment", "atmosphere": "Other", "duration": 900}]}, {"review_completed": true, "name": "PTAA:F4-TCNQ", "thickness": null, "functionality": "Hole-transport", "additional_treatment": "doping with 3wt%F4-TCN", "deposition": [{"review_completed": true, "step_name": "coating", "method": "Spin-coating", "atmosphere": "N2", "temperature": null, "duration": 30, "solution": {"review_completed": true, "solutes": [{"review_completed": true, "name": "PTAA", "concentration": 5, "concentration_unit": "mg/mL"}, {"review_completed": true, "name": "F4-TCN", "concentration": 3, "concentration_unit": "wt%"}], "solvents": [{"review_completed": true, "name": "Chlorobenzone"}]}}, {"review_completed": true, "step_name": "annealing on hot plate", "method": "annealing", "temperature": 100, "duration": 300}]}, {"review_completed": true, "name": "CH3NH3PbI3", "thickness": null, "functionality": "Absorber", "deposition": [{"review_completed": true, "step_name": "spin coating", "method": "Spin-coating", "atmosphere": "N2", "duration": 30, "solution": {"review_completed": true, "temperature": 70, "solutes": [{"review_completed": true, "name": "PbI2", "concentration": 1152.5, "concentration_unit": "mg/mL"}, {"review_completed": true, "name": "CH3NH3I", "concentration": 417.375, "concentration_unit": "mg/mL"}], "solvents": [{"review_completed": true, "name": "DMF+DMSO"}]}}, {"review_completed": true, "step_name": "Annealing on hot plate", "method": "annealing in air", "atmosphere": "Ambient air", "temperature": 100, "duration": 1800}, {"review_completed": true, "step_name": "annealing in DMSO atmosphere", "method": "annealing", "atmosphere": "Other", "temperature": 100, "duration": 1800}]}, {"review_completed": true, "name": "PCBM", "thickness": null, "functionality": "Electron-transport", "deposition": [{"review_completed": true, "step_name": "spin coating", "method": "Spin-coating", "atmosphere": "N2", "temperature": null, "duration": null, "solution": {"review_completed": true, "solutes": [{"review_completed": true, "name": "PC61BM", "concentration": 20, "concentration_unit": "mg/mL"}], "solvents": [{"review_completed": true, "name": "chlorobenzone"}]}}]}, {"review_completed": true, "name": "Bphen", "thickness": null, "functionality": "Electron-transport", "deposition": [{"review_completed": true, "step_name": "spin coating", "method": "Spin-coating", "atmosphere": "N2", "temperature": null, "duration": null, "solution": {"review_completed": true, "solutes": [{"review_completed": true, "name": "PC61BM", "concentration": 0.7, "concentration_unit": "mg/mL"}], "solvents": [{"review_completed": true, "name": "ethanol"}]}}]}, {"review_completed": true, "name": "Al", "thickness": 100, "functionality": "Contact", "deposition": [{"review_completed": true, "step_name": "evaporation", "method": "Thermal evaporation", "atmosphere": "Vacuum", "temperature": null, "duration": null}]}]}, {"perovskite_composition": {"formula": "MAPbI3", "a_ions": [{"abbreviation": "MA", "common_name": "metyl amonium", "molecular_formula": "CH3NH3", "coefficient": "1"}], "b_ions": [{"abbreviation": "Pb", "common_name": "lead", "molecular_formula": "Pb", "coefficient": "1"}], "x_ions": [{"abbreviation": "I", "common_name": "iodide", "molecular_formula": "I", "coefficient": "3"}]}, "pce": {"value": 20.16, "unit": "%"}, "jsc": {"value": 23.38, "unit": "mA cm^-2"}, "voc": {"value": 1.12, "unit": "V"}, "ff": {"value": 77.1}, "active_area": {"value": 0.12}, "device_architecture": "nip", "number_devices": 8, "averaged_quantites": true, "light_source": {"type": "AM 1.5G", "description": "Keithley 2400 source meter. The output of the light source was adjusted using a calibrated silicon photodiode (ABET technology", "light_intensity": 100}, "encapsulated": null, "stability": null, "layers": [{"review_completed": true, "name": "SLG", "functionality": "Substrate"}, {"review_completed": true, "name": "ITO", "thickness": null, "functionality": "Contact", "deposition": [{"review_completed": true, "step_name": "cleaning in DIW, acetone, IPA", "method": "ultrasonication", "atmosphere": "Ambient air", "duration": 10}, {"review_completed": true, "step_name": "drying", "method": "UV-ozone treatment", "atmosphere": "Other", "duration": 900}]}, {"review_completed": true, "name": "PTAA:F4-TCNQ", "thickness": null, "functionality": "Hole-transport", "additional_treatment": "doping with 5wt%F4-TCN", "deposition": [{"review_completed": true, "step_name": "coating", "method": "Spin-coating", "atmosphere": "N2", "temperature": null, "duration": 30, "solution": {"review_completed": true, "solutes": [{"review_completed": true, "name": "PTAA", "concentration": 5, "concentration_unit": "mg/mL"}, {"review_completed": true, "name": "F4-TCN", "concentration": 5, "concentration_unit": "wt%"}], "solvents": [{"review_completed": true, "name": "Chlorobenzone"}]}}, {"review_completed": true, "step_name": "annealing on hot plate", "method": "annealing", "temperature": 100, "duration": 300}]}, {"review_completed": true, "name": "PMMA", "functionality": "Other", "additional_treatment": "Passivation layer", "deposition": [{"review_completed": true, "step_name": "spin coating", "method": "spin coating", "duration": 30, "solution": {"review_completed": true, "volume": 1.5e-06, "solutes": [{"review_completed": true, "name": "PMMA", "concentration": 0.5, "concentration_unit": "mg/mL"}], "solvents": [{"review_completed": true, "name": "ethyl acetate"}]}}, {"review_completed": true, "step_name": "annealing", "method": "annealing", "temperature": 100, "duration": 30}]}, {"review_completed": true, "name": "CH3NH3PbI3", "thickness": null, "functionality": "Absorber", "deposition": [{"review_completed": true, "step_name": "spin coating", "method": "Spin-coating", "atmosphere": "N2", "duration": 30, "solution": {"review_completed": true, "temperature": 70, "solutes": [{"review_completed": true, "name": "PbI2", "concentration": 1152.5, "concentration_unit": "mg/mL"}, {"review_completed": true, "name": "CH3NH3I", "concentration": 417.375, "concentration_unit": "mg/mL"}], "solvents": [{"review_completed": true, "name": "DMF+DMSO"}]}}, {"review_completed": true, "step_name": "Annealing on hot plate", "method": "annealing in air", "atmosphere": "Ambient air", "temperature": 100, "duration": 1800}, {"review_completed": true, "step_name": "annealing in DMSO atmosphere", "method": "annealing", "atmosphere": "Other", "temperature": 100, "duration": 1800}]}, {"review_completed": true, "name": "PCBM", "thickness": null, "functionality": "Electron-transport", "deposition": [{"review_completed": true, "step_name": "spin coating", "method": "Spin-coating", "atmosphere": "N2", "temperature": null, "duration": null, "solution": {"review_completed": true, "solutes": [{"review_completed": true, "name": "PC61BM", "concentration": 20, "concentration_unit": "mg/mL"}], "solvents": [{"review_completed": true, "name": "chlorobenzone"}]}}]}, {"review_completed": true, "name": "Bphen", "thickness": null, "functionality": "Electron-transport", "deposition": [{"review_completed": true, "step_name": "spin coating", "method": "Spin-coating", "atmosphere": "N2", "temperature": null, "duration": null, "solution": {"review_completed": true, "solutes": [{"review_completed": true, "name": "PC61BM", "concentration": 0.7, "concentration_unit": "mg/mL"}], "solvents": [{"review_completed": true, "name": "ethanol"}]}}]}, {"review_completed": true, "name": "Al", "thickness": 100, "functionality": "Contact", "deposition": [{"review_completed": true, "step_name": "evaporation", "method": "Thermal evaporation", "atmosphere": "Vacuum", "temperature": null, "duration": null}]}]}, {"perovskite_composition": {"formula": "MAPbI3", "a_ions": [{"abbreviation": "MA", "common_name": "metyl amonium", "molecular_formula": "CH3NH3", "coefficient": "1"}], "b_ions": [{"abbreviation": "Pb", "common_name": "lead", "molecular_formula": "Pb", "coefficient": "1"}], "x_ions": [{"abbreviation": "I", "common_name": "iodide", "molecular_formula": "I", "coefficient": "3"}]}, "pce": {"value": 18.5, "unit": "%"}, "jsc": {"value": 22.87, "unit": "mA cm^-2"}, "voc": {"value": 1.08, "unit": "V"}, "ff": {"value": 74.9}, "active_area": {"value": 0.12}, "device_architecture": "nip", "number_devices": 8, "averaged_quantites": true, "light_source": {"type": "AM 1.5G", "description": "Keithley 2400 source meter. The output of the light source was adjusted using a calibrated silicon photodiode (ABET technology", "light_intensity": 100}, "encapsulated": null, "stability": null, "layers": [{"review_completed": true, "name": "SLG", "functionality": "Substrate"}, {"review_completed": true, "name": "ITO", "thickness": null, "functionality": "Contact", "deposition": [{"review_completed": true, "step_name": "cleaning in DIW, acetone, IPA", "method": "ultrasonication", "atmosphere": "Ambient air", "duration": 10}, {"review_completed": true, "step_name": "drying", "method": "UV-ozone treatment", "atmosphere": "Other", "duration": 900}]}, {"review_completed": true, "name": "PTAA:F4-TCNQ", "thickness": null, "functionality": "Hole-transport", "additional_treatment": "doping with 5wt%F4-TCN", "deposition": [{"review_completed": true, "step_name": "coating", "method": "Spin-coating", "atmosphere": "N2", "temperature": null, "duration": 30, "solution": {"review_completed": true, "solutes": [{"review_completed": true, "name": "PTAA", "concentration": 5, "concentration_unit": "mg/mL"}, {"review_completed": true, "name": "F4-TCN", "concentration": 5, "concentration_unit": "wt%"}], "solvents": [{"review_completed": true, "name": "Chlorobenzone"}]}}, {"review_completed": true, "step_name": "annealing on hot plate", "method": "annealing", "temperature": 100, "duration": 300}]}, {"review_completed": true, "name": "CH3NH3PbI3", "thickness": null, "functionality": "Absorber", "deposition": [{"review_completed": true, "step_name": "spin coating", "method": "Spin-coating", "atmosphere": "N2", "duration": 30, "solution": {"review_completed": true, "temperature": 70, "solutes": [{"review_completed": true, "name": "PbI2", "concentration": 1152.5, "concentration_unit": "mg/mL"}, {"review_completed": true, "name": "CH3NH3I", "concentration": 417.375, "concentration_unit": "mg/mL"}], "solvents": [{"review_completed": true, "name": "DMF+DMSO"}]}}, {"review_completed": true, "step_name": "Annealing on hot plate", "method": "annealing in air", "atmosphere": "Ambient air", "temperature": 100, "duration": 1800}, {"review_completed": true, "step_name": "annealing in DMSO atmosphere", "method": "annealing", "atmosphere": "Other", "temperature": 100, "duration": 1800}]}, {"review_completed": true, "name": "PCBM", "thickness": null, "functionality": "Electron-transport", "deposition": [{"review_completed": true, "step_name": "spin coating", "method": "Spin-coating", "atmosphere": "N2", "temperature": null, "duration": null, "solution": {"review_completed": true, "solutes": [{"review_completed": true, "name": "PC61BM", "concentration": 20, "concentration_unit": "mg/mL"}], "solvents": [{"review_completed": true, "name": "chlorobenzone"}]}}]}, {"review_completed": true, "name": "Bphen", "thickness": null, "functionality": "Electron-transport", "deposition": [{"review_completed": true, "step_name": "spin coating", "method": "Spin-coating", "atmosphere": "N2", "temperature": null, "duration": null, "solution": {"review_completed": true, "solutes": [{"review_completed": true, "name": "PC61BM", "concentration": 0.7, "concentration_unit": "mg/mL"}], "solvents": [{"review_completed": true, "name": "ethanol"}]}}]}, {"review_completed": true, "name": "Al", "thickness": 100, "functionality": "Contact", "deposition": [{"review_completed": true, "step_name": "evaporation", "method": "Thermal evaporation", "atmosphere": "Vacuum", "temperature": null, "duration": null}]}]}, {"perovskite_composition": {"formula": "MAPbI3", "a_ions": [{"abbreviation": "MA", "common_name": "metyl amonium", "molecular_formula": "CH3NH3", "coefficient": "1"}], "b_ions": [{"abbreviation": "Pb", "common_name": "lead", "molecular_formula": "Pb", "coefficient": "1"}], "x_ions": [{"abbreviation": "I", "common_name": "iodide", "molecular_formula": "I", "coefficient": "3"}]}, "pce": {"value": 0, "unit": "%"}, "jsc": {"value": 0, "unit": "mA cm^-2"}, "voc": {"value": 1.14, "unit": "V"}, "ff": {"value": 65.1}, "active_area": {"value": 0.12}, "device_architecture": "nip", "number_devices": null, "averaged_quantites": false, "light_source": {"type": "AM 1.5G", "description": "Keithley 2400 source meter. The output of the light source was adjusted using a calibrated silicon photodiode (ABET technology", "light_intensity": 100}, "encapsulated": null, "stability": null, "layers": [{"review_completed": true, "name": "SLG", "functionality": "Substrate"}, {"review_completed": true, "name": "ITO", "thickness": null, "functionality": "Contact", "deposition": [{"review_completed": true, "step_name": "cleaning in DIW, acetone, IPA", "method": "ultrasonication", "atmosphere": "Ambient air", "duration": 10}, {"review_completed": true, "step_name": "drying", "method": "UV-ozone treatment", "atmosphere": "Other", "duration": 900}]}, {"review_completed": true, "name": "PTAA:F4-TCNQ", "thickness": null, "functionality": "Hole-transport", "additional_treatment": "doping with 5wt%F4-TCN", "deposition": [{"review_completed": true, "step_name": "coating", "method": "Spin-coating", "atmosphere": "N2", "temperature": null, "duration": 30, "solution": {"review_completed": true, "solutes": [{"review_completed": true, "name": "PTAA", "concentration": 5, "concentration_unit": "mg/mL"}, {"review_completed": true, "name": "F4-TCN", "concentration": 5, "concentration_unit": "wt%"}], "solvents": [{"review_completed": true, "name": "Chlorobenzone"}]}}, {"review_completed": true, "step_name": "annealing on hot plate", "method": "annealing", "temperature": 100, "duration": 300}]}, {"review_completed": true, "name": "PMMA", "functionality": "Other", "additional_treatment": "Passivation layer", "deposition": [{"review_completed": true, "step_name": "spin coating", "method": "spin coating", "duration": 30, "solution": {"review_completed": true, "volume": 1.5e-06, "solutes": [{"review_completed": true, "name": "PMMA", "concentration": 1, "concentration_unit": "mg/mL"}], "solvents": [{"review_completed": true, "name": "ethyl acetate"}]}}, {"review_completed": true, "step_name": "annealing", "method": "annealing", "temperature": 100, "duration": 30}]}, {"review_completed": true, "name": "CH3NH3PbI3", "thickness": null, "functionality": "Absorber", "deposition": [{"review_completed": true, "step_name": "spin coating", "method": "Spin-coating", "atmosphere": "N2", "duration": 30, "solution": {"review_completed": true, "temperature": 70, "solutes": [{"review_completed": true, "name": "PbI2", "concentration": 1152.5, "concentration_unit": "mg/mL"}, {"review_completed": true, "name": "CH3NH3I", "concentration": 417.375, "concentration_unit": "mg/mL"}], "solvents": [{"review_completed": true, "name": "DMF+DMSO"}]}}, {"review_completed": true, "step_name": "Annealing on hot plate", "method": "annealing in air", "atmosphere": "Ambient air", "temperature": 100, "duration": 1800}, {"review_completed": true, "step_name": "annealing in DMSO atmosphere", "method": "annealing", "atmosphere": "Other", "temperature": 100, "duration": 1800}]}, {"review_completed": true, "name": "PCBM", "thickness": null, "functionality": "Electron-transport", "deposition": [{"review_completed": true, "step_name": "spin coating", "method": "Spin-coating", "atmosphere": "N2", "temperature": null, "duration": null, "solution": {"review_completed": true, "solutes": [{"review_completed": true, "name": "PC61BM", "concentration": 20, "concentration_unit": "mg/mL"}], "solvents": [{"review_completed": true, "name": "chlorobenzone"}]}}]}, {"review_completed": true, "name": "Bphen", "thickness": null, "functionality": "Electron-transport", "deposition": [{"review_completed": true, "step_name": "spin coating", "method": "Spin-coating", "atmosphere": "N2", "temperature": null, "duration": null, "solution": {"review_completed": true, "solutes": [{"review_completed": true, "name": "PC61BM", "concentration": 0.7, "concentration_unit": "mg/mL"}], "solvents": [{"review_completed": true, "name": "ethanol"}]}}]}, {"review_completed": true, "name": "Al", "thickness": 100, "functionality": "Contact", "deposition": [{"review_completed": true, "step_name": "evaporation", "method": "Thermal evaporation", "atmosphere": "Vacuum", "temperature": null, "duration": null}]}]}]}
