Repository: lamalab-org/perla-extract

# PERLA Extract

Turn photovoltaic papers and supporting information into source-linked device,
performance, processing and stability records.

## Extract a paper

```bash
export OPENAI_API_KEY="your-openai-key"
perla-extract --pdf paper.pdf --supplement paper_si.pdf \
  --model openai/gpt-6.1-sol \
  --max-output-tokens 40000 \
  --output-dir results/paper
```

Docling parses the paper and SI. Open `extraction.json` for records and
`report.json` for usage and issues. Omit `--supplement` when there is no SI.

| Optional pass | When to use it |
| --- | --- |
| Refinement | Test whether one source-and-draft review improves accuracy enough to justify its cost |
| Enrichment | Produce separate composition/processing interpretations for database export |

Both are off by default. [Stage and context details](docs/workflows/extraction.md)
and [other providers](docs/workflows/open-models.md) are documented separately.

## Compare two extraction choices

```bash
cp examples/experiment.toml my-experiment.toml

# Edit my-experiment.toml: model, paper/SI paths and control/treatment settings.
perla-experiment my-experiment.toml --check
perla-experiment my-experiment.toml
```

Open the generated `summary.md` first; `figure-data/` contains plotting tables.
Build [model-generated development references](benchmarks/development) to tune
Astra versus cheaper models; evaluate frozen choices on the [human test set](benchmarks/test).
[Experiment guide](docs/workflows/extraction-ablations.md).

# Data Directory

This directory contains extraction results and ground truth data used for training, optimization, and evaluation of the Perovscribe pipeline.

## Directory Structure

```
data/
├── extractions/          # Extraction results from various sources
│   ├── humans/          # Human-annotated extractions
│   │   ├── Consensus/   # Consensus extractions between different human annotators
│   │   ├── Bear/        # Individual human annotator (anonymized)
│   │   ├── Bee/         # Individual human annotator (anonymized)
│   │   └── ...          # Additional anonymized human annotators
│   ├── claude-opus-4-1-20250805/  # LLM model extractions
│   ├── gpt-4o-2024-08-06/         # LLM model extractions
│   └── ...              # Additional LLM model extraction folders
└── ground_truth/        # Manually checked and corrected gold standard data
    ├── dev/             # Development set used to build and optimize the pipeline
    └── test/            # Test set used to evaluate the pipeline
```

## Extractions

The `extractions/` directory contains structured data extracted from scientific papers about perovskite solar cells. Each subdirectory represents a different extraction source:

### Human Extractions (`extractions/humans/`)

- **Consensus/**: Contains consensus extractions that represent agreement between different human annotators. These are used as a reference for human performance evaluation.
- **Individual Annotators**: Folders with anonymized names (e.g., Bear, Bee, Dove, etc.) contain extractions made by individual human annotators. These are used to study inter-annotator agreement and human performance variability.

### LLM Model Extractions

Folders named after LLM models (e.g., `claude-opus-4-1-20250805/`, `gpt-4o-2024-08-06/`) contain extractions generated by different language models. These are used to:
- Compare model performance
- Evaluate extraction quality
- Benchmark against ground truth and human performance

## Ground Truth

The `ground_truth/` directory contains manually checked and corrected extractions that serve as the gold standard for evaluation:

- **dev/**: Development set used during pipeline development and optimization. This data was used to:
  - Build the extraction pipeline
  - Optimize prompts and parameters
  - Tune model configurations

- **test/**: Test set used for final evaluation of the pipeline. This data was:
  - Held out during development
  - Used to evaluate model performance
  - Used to compare against human performance

## File Format

All extraction files are JSON files following the Perovscribe data schema. Each file is named using the paper's DOI (e.g., `10.1002--adfm.201500335.json`).

## Usage

### Evaluating Model Performance

Compare model extractions against the test set:

```bash
perovscribe evaluate src/perovscribe/data/extractions/claude-opus-4-1-20250805/ src/perovscribe/data/ground_truth/test/
```

### Evaluating Human Performance

Compare human consensus extractions against the test set:

```bash
perovscribe evaluate src/perovscribe/data/extractions/humans/Consensus/ src/perovscribe/data/ground_truth/test/
```

### Comparing Individual Annotators

Compare individual human annotator extractions:

```bash
perovscribe evaluate src/perovscribe/data/extractions/humans/Bear/ src/perovscribe/data/extractions/humans/Consensus/
```

File: src/perovscribe/data/extractions/humans/Panda/10.1002--adfm.201500335.json
{
    "doi": "10.1002/adfm.201500335",
    "cells": [
        {
            "perovskite_composition": {
                "formula": "CH3NH3PbI3-xClx",
                "a_ions": [],
                "b_ions": [],
                "x_ions": []
            },
            "pce": {
                "value": 14.13,
                "unit": "%"
            },
            "jsc": {
                "value": 22.59,
                "unit": "mA cm^-2"
            },
            "voc": {
                "value": 0.9,
                "unit": "V"
            },
            "ff": {
                "value": 69.5
            },
            "active_area": {
                "value": 0.045
            },
            "device_architecture": "nip",
            "number_devices": null,
            "averaged_quantites": null,
            "light_source": {
                "type": "AM 1.5G",
                "light_intensity": {
                    "value": 100.0,
                    "unit": "mW cm^-2"
                }
            },
            "encapsulated": null,
            "stability": null,
            "layers": [
                {
                    "name": "ITO",
                    "thickness": null,
                    "functionality": "Substrate",
                    "deposition": null,
                    "additional_treatment": null
                },
                {
                    "name": "PEDOT:PSS",
                    "thickness": {
                        "value": 35.0,
                        "unit": "nm"
                    },
                    "functionality": "Hole-transport",
                    "deposition": [
                        {
                            "step_name": null,
                            "method": "Spin-coating",
                            "atmosphere": "Air",
                            "temperature": {
                                "value": 150.0,
                                "unit": "\u00b0C"
                            },
                            "duration": {
                                "value": 600.0,
                                "unit": "s"
                            },
                            "antisolvent": null,
                            "solution": null,
                            "additional_parameters": null
                        }
                    ],
                    "additional_treatment": null
                },
                {
                    "name": "CH3NH3PbI3-xClx",
                    "thickness": null,
                    "functionality": "Absorber",
                    "deposition": [
                        {
                            "step_name": null,
                            "method": "Spin-coating",
                            "atmosphere": "N2",
                            "temperature": {
                                "value": 90.0,
                                "unit": "\u00b0C"
                            },
                            "duration": {
                                "value": 1800.0,
                                "unit": "s"
                            },
                            "antisolvent": null,
                            "solution": null,
                            "additional_parameters": null
                        }
                    ],
                    "additional_treatment": null
                },
                {
                    "name": "PC61BM",
                    "thickness": {
                        "value": 100.0,
                        "unit": "nm"
                    },
                    "functionality": "Electron-transport",
                    "deposition": null,
                    "additional_treatment": null
                },
                {
                    "name": "Al",
                    "thickness": {
                        "value": 120.0,
                        "unit": "nm"
                    },
                    "functionality": "Contact",
                    "deposition": null,
                    "additional_treatment": null
                }
            ]
        }
    ]
}

File: src/perovscribe/data/extractions/humans/Panda/10.1002--aenm.201802346.json
{"doi": "10.1002/aenm.201802346", "author": "Hugo Lemos", "cells": [{"perovskite_composition": {"formula": "CsPb0.97Sm0.03Br3", "a_ions": [{"abbreviation": "Cs", "common_name": "Cesium ion", "molecular_formula": "Cs+", "coefficient": "1"}], "b_ions": [{"abbreviation": "Pb", "common_name": "Lead", "molecular_formula": "Pb2+", "coefficient": "0.97"}, {"abbreviation": "Sm", "common_name": "Samarium", "molecular_formula": "Sm3+", "coefficient": "0.03"}], "x_ions": [{"abbreviation": "Br", "common_name": "Bromide", "molecular_formula": "Br-", "coefficient": "3"}]}, "pce": {"value": 10.14, "unit": "%"}, "jsc": {"value": 7.48, "unit": "mA cm^-2"}, "voc": {"value": 1.594, "unit": "V"}, "ff": {"value": 85.1}, "active_area": {"value": 0.09}, "device_architecture": "nip", "number_devices": null, "averaged_quantites": true, "light_source": {"type": "AM 1.5G", "description": "solar simulator (Newport, Oriel Class A, 91195A)", "light_intensity": 100}, "encapsulated": null, "stability": {"time": 9504000, "humidity": 80, "temperature": 25, "potential_bias": "Open circuit"}, "layers": [{"name": "FTO", "thickness": null, "functionality": "Substrate"}, {"review_completed": true, "name": "c-TiO2", "thickness": null, "functionality": "Electron-transport", "deposition": [{"method": "Spin-coating", "atmosphere": "Air", "temperature": null, "duration": 30, "solution": {"review_completed": true, "volume": null, "temperature": null, "solutes": [{"review_completed": true, "name": "titanium isopropoxide", "concentration": 0.5, "concentration_unit": "M"}, {"review_completed": true, "name": "diethanol amine", "concentration": 0.5, "concentration_unit": "M"}], "solvents": [{"review_completed": true, "name": "ethanol", "volume_fraction": null}]}}, {"review_completed": true, "method": "Thermal anneling", "atmosphere": "Air", "temperature": 500, "duration": 7200}]}, {"name": "m-TiO2", "thickness": null, "functionality": "Electron-transport", "deposition": [{"review_completed": true, "method": "Spin-coating", "atmosphere": "Unknown", "temperature": null, "duration": 30, "solution": {"review_completed": true, "solutes": [{"review_completed": true, "name": "TiO2 paste"}]}}, {"review_completed": true, "method": "Thermal annealing", "temperature": 450, "duration": 1800}, {"review_completed": true, "method": "Solvothermal", "temperature": 70, "duration": 1800, "solution": {"review_completed": true, "solutes": [{"review_completed": true, "name": "TiCl4", "concentration": 0.04, "concentration_unit": "M"}], "solvents": [{"review_completed": true, "name": "H2O", "volume_fraction": 1}]}}, {"review_completed": true, "method": "Thermal annealing", "atmosphere": "Air", "temperature": 450, "duration": 1800}]}, {"review_completed": true, "name": "CsPb0.97Sm0.03Br3", "thickness": 400, "functionality": "Absorber", "deposition": [{"method": "Spin-coating", "atmosphere": "Air", "temperature": 90, "duration": 30, "solution": {"review_completed": true, "volume": null, "temperature": null, "solutes": [{"name": "PbBr2", "concentration": 1, "concentration_unit": "M"}, {"review_completed": true, "name": "SmBr3", "concentration": 0.03, "concentration_unit": "M"}], "solvents": [{"review_completed": true, "name": "DMF", "volume_fraction": null}]}}, {"review_completed": true, "method": "Spin-coating", "atmosphere": "Air", "duration": 30, "solution": {"review_completed": true, "volume": null, "temperature": null, "solutes": [{"review_completed": true, "name": "CsBr", "concentration": 0.07, "concentration_unit": "M"}], "solvents": [{"review_completed": true, "name": "methanol", "volume_fraction": null}]}}, {"review_completed": true, "method": "Thermal annealing", "temperature": 250, "duration": 300}]}, {"review_completed": true, "name": "Carbon", "thickness": null, "functionality": "Contact", "deposition": [{"review_completed": true, "method": "Doctor blading", "atmosphere": "Air", "temperature": null, "duration": null, "solution": {"review_completed": true, "solutes": [{"review_completed": true, "name": "carbon paste (purchased from Shanghai MaterWin New Materials Co., Ltd.)"}]}}]}]}, {"perovskite_composition": {"formula": "CsPbBr3", "a_ions": [{"abbreviation": "Cs", "common_name": "Cesium ion", "molecular_formula": "Cs+", "coefficient": "1"}], "b_ions": [{"abbreviation": "Pb", "common_name": "Lead", "molecular_formula": "Pb2+", "coefficient": "1"}], "x_ions": [{"abbreviation": "Br", "common_name": "Bromide", "molecular_formula": "Br-", "coefficient": "3"}]}, "pce": {"value": 6.99, "unit": "%"}, "jsc": {"value": 6.94, "unit": "mA cm^-2"}, "voc": {"value": 1.352, "unit": "V"}, "ff": {"value": 74.5}, "active_area": {"value": 0.09}, "device_architecture": "nip", "number_devices": null, "averaged_quantites": true, "light_source": {"type": "AM 1.5G", "description": "solar simulator (Newport, Oriel Class A, 91195A)", "light_intensity": 100}, "encapsulated": null, "stability": {"review_completed": true, "time": 9504000, "humidity": 80, "temperature": 25, "PCE_T80": 1440, "PCE_at_start": 6.99, "potential_bias": "Open circuit"}, "layers": [{"name": "FTO", "thickness": null, "functionality": "Substrate"}, {"review_completed": true, "name": "c-TiO2", "thickness": null, "functionality": "Electron-transport", "deposition": [{"method": "Spin-coating", "atmosphere": "Air", "temperature": null, "duration": 30, "solution": {"review_completed": true, "volume": null, "temperature": null, "solutes": [{"review_completed": true, "name": "titanium isopropoxide", "concentration": 0.5, "concentration_unit": "M"}, {"review_completed": true, "name": "diethanol amine", "concentration": 0.5, "concentration_unit": "M"}], "solvents": [{"review_completed": true, "name": "ethanol", "volume_fraction": null}]}}, {"review_completed": true, "method": "Thermal anneling", "atmosphere": "Air", "temperature": 500, "duration": 7200}]}, {"name": "m-TiO2", "thickness": null, "functionality": "Electron-transport", "deposition": [{"review_completed": true, "method": "Spin-coating", "atmosphere": "Unknown", "temperature": null, "duration": 30, "solution": {"review_completed": true, "solutes": [{"review_completed": true, "name": "TiO2 paste"}]}}, {"review_completed": true, "method": "Thermal annealing", "temperature": 450, "duration": 1800}, {"review_completed": true, "method": "Solvothermal", "temperature": 70, "duration": 1800, "solution": {"review_completed": true, "solutes": [{"review_completed": true, "name": "TiCl4", "concentration": 0.04, "concentration_unit": "M"}], "solvents": [{"review_completed": true, "name": "H2O", "volume_fraction": 1}]}}, {"review_completed": true, "method": "Thermal annealing", "atmosphere": "Air", "temperature": 450, "duration": 1800}]}, {"review_completed": true, "name": "CsPbBr3", "thickness": 400, "functionality": "Absorber", "deposition": [{"method": "Spin-coating", "atmosphere": "Air", "temperature": 90, "duration": 30, "solution": {"review_completed": true, "volume": null, "temperature": null, "solutes": [{"name": "PbBr2", "concentration": 1, "concentration_unit": "M"}], "solvents": [{"review_completed": true, "name": "DMF", "volume_fraction": null}]}}, {"review_completed": true, "method": "Spin-coating", "atmosphere": "Air", "duration": 30, "solution": {"review_completed": true, "volume": null, "temperature": null, "solutes": [{"review_completed": true, "name": "CsBr", "concentration": 0.07, "concentration_unit": "M"}], "solvents": [{"review_completed": true, "name": "methanol", "volume_fraction": null}]}}, {"review_completed": true, "method": "Thermal annealing", "temperature": 250, "duration": 300}]}, {"review_completed": true, "name": "Carbon", "thickness": null, "functionality": "Contact", "deposition": [{"review_completed": true, "method": "Doctor blading", "atmosphere": "Air", "temperature": null, "duration": null, "solution": {"review_completed": true, "solutes": [{"review_completed": true, "name": "carbon paste (purchased from Shanghai MaterWin New Materials Co., Ltd.)"}]}}]}]}]}

File: src/perovscribe/data/extractions/humans/Panda/10.1002--cphc.201500456.json
{"doi": "10.1002/cphc.201500456", "author": "Hugo Lemos", "cells": [{"perovskite_composition": {"formula": "MAPbI3", "a_ions": [{"abbreviation": "MA", "common_name": "Methylammonium", "molecular_formula": "CH6N+", "coefficient": "1"}], "b_ions": [{"abbreviation": "Pb", "common_name": "Lead", "molecular_formula": "Pb2+", "coefficient": "1"}], "x_ions": [{"abbreviation": "I", "common_name": "Iodide", "molecular_formula": "I-", "coefficient": "3"}]}, "pce": {"value": 9.33, "unit": "%"}, "jsc": {"value": 20.25, "unit": "mA cm^-2"}, "voc": {"value": 0.87, "unit": "V"}, "ff": {"value": 53.16}, "active_area": {"value": 0.07068}, "device_architecture": "nip", "number_devices": 1, "averaged_quantites": true, "light_source": {"type": "AM 1.5G", "description": "solar simulator (Abet Technology Sun 2000)", "light_intensity": 100}, "encapsulated": null, "stability": null, "layers": [{"name": "FTO", "thickness": null, "functionality": "Substrate"}, {"review_completed": true, "name": "TiO2", "thickness": null, "functionality": "Electron-transport", "additional_treatment": "TiCl4 treatment", "deposition": [{"method": "Liquid-phase deposition", "atmosphere": "Air", "temperature": null, "duration": 21600, "solution": {"review_completed": true, "solutes": [{"review_completed": true, "name": "(NH4)2TiF6", "concentration": 0.075, "concentration_unit": "M"}, {"review_completed": true, "name": "H3BO3", "concentration": 0.2, "concentration_unit": "M"}], "solvents": [{"review_completed": true, "name": "H2O", "volume_fraction": 1}]}}, {"review_completed": true, "method": "Thermal Annealing", "temperature": 450, "duration": 5400}, {"review_completed": true, "method": "TiCl4 treatment", "temperature": 70, "duration": 1800, "solution": {"review_completed": true, "solutes": [{"review_completed": true, "name": "TiCl4 ", "concentration": 120, "concentration_unit": "mmol/L"}]}}, {"review_completed": true, "method": "Thermal Annealing", "temperature": 500, "duration": 1800}]}, {"review_completed": true, "name": "CH3NH3PbI3", "thickness": null, "functionality": "Absorber", "deposition": [{"method": "Two-step deposition", "atmosphere": "Air", "temperature": null, "duration": null}]}, {"review_completed": true, "name": "Spiro-OMeTAD", "thickness": null, "functionality": "Hole-transport", "deposition": [{"review_completed": true, "method": "Spin-coating", "atmosphere": "Air", "temperature": null, "duration": 15, "solution": {"review_completed": true, "solutes": [{"review_completed": true, "name": "spiro-OMeTAD", "concentration": 170, "concentration_unit": "mmol/L"}, {"review_completed": true, "name": "tert-butylpyridine", "concentration": 180, "concentration_unit": "mmol/L"}, {"review_completed": true, "name": "lithium bis(trifluoromethane)sulfonimidate ", "concentration": 60, "concentration_unit": "mmol/L"}], "solvents": [{"review_completed": true, "name": "chlorobenzene", "volume_fraction": 0.95}, {"review_completed": true, "name": "acetonitrile", "volume_fraction": 0.05}]}}]}, {"review_completed": true, "name": "Ag", "thickness": 100, "functionality": "Contact", "deposition": [{"review_completed": true, "method": "Thermal evaporation", "atmosphere": "Vacuum", "temperature": null, "duration": null}]}]}]}

File: src/perovscribe/data/extractions/humans/Panda/10.1002--solr.202100454.json
{"doi": "10.1002/solr.202100454", "author": "Hugo Lemos", "cells": [{"perovskite_composition": {"formula": "FA0.66MA0.34Pb0.5Sn0.5I3", "a_ions": [], "b_ions": [], "x_ions": []}, "pce": {"value": 16.1, "unit": "%"}, "jsc": {"value": 29.1, "unit": "mA cm^-2"}, "voc": {"value": 0.77, "unit": "V"}, "ff": {"value": 0.72}, "active_area": {"value": null}, "device_architecture": "pin", "number_devices": null, "averaged_quantites": null, "light_source": {"type": "AM 1.5G"}, "encapsulated": null, "stability": {"potential_bias": "Open circuit"}, "layers": [{"name": "PDAI", "thickness": 10.0, "functionality": "Hole-transport", "deposition": [{"step_name": null, "method": "Thermal evaporation", "atmosphere": "Vacuum", "temperature": null, "duration": null, "antisolvent": null, "solution": null, "additional_parameters": null}], "additional_treatment": null}, {"name": "FA0.66MA0.34Pb0.5Sn0.5I3", "thickness": null, "functionality": "Absorber", "deposition": null, "additional_treatment": null}, {"name": "C60", "thickness": null, "functionality": "Electron-transport", "deposition": null, "additional_treatment": null}, {"name": "BCP", "thickness": null, "functionality": "Electron-transport", "deposition": null, "additional_treatment": null}, {"name": "Ag", "thickness": null, "functionality": "Contact", "deposition": null, "additional_treatment": null}]}]}

File: src/perovscribe/data/extractions/humans/Panda/10.1007--s11696-017-0373-7.json
{"doi": "10.1007/s11696-017-0373-7", "author": "Hugo Lemos", "cells": [{"perovskite_composition": {"formula": "FAPbI3", "a_ions": [], "b_ions": [], "x_ions": []}, "pce": {"value": 7.53, "unit": "%"}, "jsc": {"value": 15.9, "unit": "mA cm^-2"}, "voc": {"value": 0.8310000000000001, "unit": "V"}, "ff": {"value": 56.96}, "active_area": {"value": 0.16}, "device_architecture": "nip", "number_devices": null, "averaged_quantites": true, "light_source": {"type": "AM 1.5G", "light_intensity": 100.0}, "encapsulated": null, "stability": null, "layers": [{"name": "FTO", "thickness": null, "functionality": "Substrate", "deposition": null, "additional_treatment": null}, {"name": "TiO2", "thickness": null, "functionality": "Electron-transport", "deposition": [{"step_name": null, "method": "Spray pyrolysis", "atmosphere": "Air", "temperature": 450.0, "duration": null, "antisolvent": null, "solution": null, "additional_parameters": null}], "additional_treatment": null}, {"name": "TiO2", "thickness": null, "functionality": "Electron-transport", "deposition": [{"step_name": null, "method": "Spin-coating", "atmosphere": "Air", "temperature": 500.0, "duration": null, "antisolvent": null, "solution": null, "additional_parameters": null}], "additional_treatment": null}, {"name": "FAPbI3", "thickness": null, "functionality": "Absorber", "deposition": [{"step_name": null, "method": "Spin-coating", "atmosphere": "N2", "temperature": 150.0, "duration": 3600.0, "antisolvent": null, "solution": null, "additional_parameters": null}], "additional_treatment": null}, {"name": "Spiro-OMeTAD", "thickness": null, "functionality": "Hole-transport", "deposition": [{"step_name": null, "method": "Spin-coating", "atmosphere": "N2", "temperature": null, "duration": null, "antisolvent": null, "solution": null, "additional_parameters": null}], "additional_treatment": null}, {"name": "Au", "thickness": 80.0, "functionality": "Contact", "deposition": [{"step_name": null, "method": "Thermal evaporation", "atmosphere": "Vacuum", "temperature": null, "duration": null, "antisolvent": null, "solution": null, "additional_parameters": null}], "additional_treatment": null}]}]}

File: src/perovscribe/data/extractions/humans/Panda/10.1016--j.apsusc.2019.144478.json
{
    "doi": "10.1016/j.apsusc.2019.144478",
    "cells": [
        {
            "perovskite_composition": {
                "formula": "MAPbI3",
                "a_ions": [],
                "b_ions": [],
                "x_ions": []
            },
            "pce": {
                "value": 18.14,
                "unit": "%"
            },
            "jsc": {
                "value": 22.37,
                "unit": "mA cm^-2"
            },
            "voc": {
                "value": 1.06,
                "unit": "V"
            },
            "ff": {
                "value": 76.46
            },
            "active_area": {
                "value": 0.1
            },
            "device_architecture": "pin",
            "number_devices": 5,
            "averaged_quantites": true,
            "light_source": {
                "type": "AM 1.5G",
                "light_intensity": {
                    "value": 100.0,
                    "unit": "mW cm^-2"
                }
            },
            "encapsulated": null,
            "stability": {
                "time": {
                    "value": 2419200.0,
                    "unit": "s"
                },
                "humidity": {
                    "value": 40.0,
                    "unit": "%"
                },
                "temperature": {
                    "value": 25.0,
                    "unit": "\u00b0C"
                },
                "PCE_at_the_start_of_the_experiment": {
                    "value": 17.7,
                    "unit": "%"
                },
                "PCE_after_1000_hours": {
                    "value": 17.17,
                    "unit": "%"
                },
                "PCE_at_the_end_of_experiment": {
                    "value": 17.17,
                    "unit": "%"
                },
                "potential_bias": "Open circuit"
            },
            "layers": [
                {
                    "name": "ITO",
                    "thickness": null,
                    "functionality": "Contact",
                    "deposition": null,
                    "additional_treatment": null
                },
                {
                    "name": "NiOx",
                    "thickness": {
                        "value": 20.0,
                        "unit": "nm"
                    },
                    "functionality": "Hole-transport",
                    "deposition": [
                        {
                            "step_name": null,
                            "method": "Spin-coating",
                            "atmosphere": "Air",
                            "temperature": null,
                            "duration": null,
                            "antisolvent": null,
                            "solution": {
                                "compounds": [
                                    "nickel(II) acetylacetonate",
                                    "EtOH",
                                    "HCl"
                                ],
                                "solutes": null,
                                "volume": null,
                                "temperature": null,
                                "solvents": null
                            },
                            "additional_parameters": null
                        },
                        {
                            "step_name": null,
                            "method": "Thermal-annealing",
                            "atmosphere": "Air",
                            "temperature": {
                                "value": 250.0,
                                "unit": "\u00b0C"
                            },
                            "duration": {
                                "value": 1800.0,
                                "unit": "s"
                            },
                            "antisolvent": null,
                            "solution": null,
                            "additional_parameters": null
                        },
                        {
                            "step_name": null,
                            "method": "Thermal-annealing",
                            "atmosphere": "Air",
                            "temperature": {
                                "value": 300.0,
                                "unit": "\u00b0C"
                            },
                            "duration": {
                                "value": 300.0,
                                "unit": "s"
                            },
                            "antisolvent": null,
                            "solution": null,
                            "additional_parameters": null
                        }
                    ],
                    "additional_treatment": null
                },
                {
                    "name": "MAPbI3",
                    "thickness": null,
                    "functionality": "Absorber",
                    "deposition": [
                        {
                            "step_name": null,
                            "method": "Spin-coating",
                            "atmosphere": "Ar",
                            "temperature": null,
                            "duration": null,
                            "antisolvent": null,
                            "solution": {
                                "compounds": null,
                                "solutes": [
                                    {
                                        "name": "PbI2",
                                        "concentration": 1.2,
                                        "concentration_unit": "M"
                                    },
                                    {
                                        "name": "MAI",
                                        "concentration": 1.2,
                                        "concentration_unit": "M"
                                    }
                                ],
                                "volume": null,
                                "temperature": null,
                                "solvents": [
                                    {
                                        "name": "DMF",
                                        "volume_fraction": 0.8
                                    },
                                    {
                                        "name": "DMSO",
                                        "volume_fraction": 0.2
                                    }
                                ]
                            },
                            "additional_parameters": {
                                "step1_speed": 2000,
                                "step1_time": 10,
                                "step2_speed": 4000,
                                "step2_time": 20,
                                "units": "rpm, s"
                            }
                        },
                        {
                            "step_name": null,
                            "method": "Antisolvent-quenching",
                            "atmosphere": "Ar",
                            "temperature": null,
                            "duration": null,
                            "antisolvent": "toluene",
                            "solution": null,
                            "additional_parameters": null
                        },
                        {
                            "step_name": null,
                            "method": "Thermal-annealing",
                            "atmosphere": "Ar",
                            "temperature": {
                                "value": 100.0,
                                "unit": "\u00b0C"
                            },
                            "duration": {
                                "value": 600.0,
                                "unit": "s"
                            },
                            "antisolvent": null,
                            "solution": null,
                            "additional_parameters": null
                        }
                    ],
                    "additional_treatment": "3 wt% urea additive"
                },
                {
                    "name": "PC61BM",
                    "thickness": null,
                    "functionality": "Electron-transport",
                    "deposition": [
                        {
                            "step_name": null,
                            "method": "Spin-coating",
                            "atmosphere": "Ar",
                            "temperature": null,
                            "duration": null,
                            "antisolvent": null,
                            "solution": {
                                "compounds": null,
                                "solutes": [
                                    {
                                        "name": "PC61BM",
                                        "concentration": 20.0,
                                        "concentration_unit": "mg/L"
                                    }
                                ],
                                "volume": null,
                                "temperature": null,
                                "solvents": [
                                    {
                                        "name": "chlorobenzene",
                                        "volume_fraction": null
                                    }
                                ]
                            },
                            "additional_parameters": null
                        }
                    ],
                    "additional_treatment": null
                },
                {
                    "name": "BCP",
                    "thickness": null,
                    "functionality": "Electron-transport",
                    "deposition": [
                        {
                            "step_name": null,
                            "method": "Spin-coating",
                            "atmosphere": "Ar",
                            "temperature": null,
                            "duration": null,
                            "antisolvent": null,
                            "solution": {
                                "compounds": null,
                                "solutes": [
                                    {
                                        "name": "BCP",
                                        "concentration": 2.0,
                                        "concentration_unit": "mg/L"
                                    }
                                ],
                                "volume": null,
                                "temperature": null,
                                "solvents": [
                                    {
                                        "name": "IPA",
                                        "volume_fraction": null
                                    }
                                ]
                            },
                            "additional_parameters": {
                                "speed": 6000,
                                "time": 30,
                                "units": "rpm, s"
                            }
                        }
                    ],
                    "additional_treatment": null
                },
                {
                    "name": "Ag",
                    "thickness": {
                        "value": 100.0,
                        "unit": "nm"
                    },
                    "functionality": "Contact",
                    "deposition": [
                        {
                            "step_name": null,
                            "method": "Evaporation",
                            "atmosphere": "Vacuum",
                            "temperature": null,
                            "duration": null,
                            "antisolvent": null,
                            "solution": null,
                            "additional_parameters": null
                        }
                    ],
                    "additional_treatment": null
                }
            ]
        }
    ]
}

File: src/perovscribe/data/extractions/humans/Panda/10.1016--j.jechem.2019.03.023.json
{"doi": "10.1016/j.jechem.2019.03.023", "author": "Hugo Lemos", "cells": [{"perovskite_composition": {"formula": "MAPbI3", "a_ions": [], "b_ions": [], "x_ions": []}, "pce": {"value": 13.83, "unit": "%"}, "jsc": {"value": 19.98, "unit": "mA cm^-2"}, "voc": {"value": 0.908, "unit": "V"}, "ff": {"value": 76.26}, "active_area": {"value": 0.1}, "device_architecture": "nip", "number_devices": null, "averaged_quantites": null, "light_source": {"type": "AM 1.5G", "light_intensity": 100.0}, "encapsulated": null, "stability": null, "layers": [{"name": "FTO", "thickness": null, "functionality": "Substrate", "deposition": null, "additional_treatment": null}, {"name": "PEDOT:PSS", "thickness": null, "functionality": "Hole-transport", "deposition": null, "additional_treatment": null}, {"name": "MAPbI3", "thickness": 500.0, "functionality": "Absorber", "deposition": [{"step_name": null, "method": "Doctor blade coating", "atmosphere": "Ambient air", "temperature": 135.0, "duration": null, "antisolvent": null, "solution": {"compounds": null, "solutes": null, "volume": null, "temperature": null, "solvents": [{"name": "DMF", "volume_fraction": 0.85}, {"name": "DMSO", "volume_fraction": 0.15}]}, "additional_parameters": null}], "additional_treatment": null}, {"name": "PC61BM", "thickness": null, "functionality": "Electron-transport", "deposition": null, "additional_treatment": null}, {"name": "BCP", "thickness": null, "functionality": "Electron-transport", "deposition": null, "additional_treatment": null}, {"name": "Ag", "thickness": 120.0, "functionality": "Contact", "deposition": null, "additional_treatment": null}]}]}

File: src/perovscribe/data/extractions/humans/Panda/10.1016--j.jechem.2023.07.002.json
{"doi": "10.1016/j.jechem.2023.07.002", "author": "Hugo Lemos", "cells": [{"perovskite_composition": {"formula": "", "a_ions": [], "b_ions": [], "x_ions": []}, "pce": {"value": 24.02, "unit": "%"}, "jsc": {"value": 24.28, "unit": "mA cm^-2"}, "voc": {"value": 1.18, "unit": "V"}, "ff": {"value": 83.55}, "active_area": {"value": null}, "device_architecture": "nip", "number_devices": null, "averaged_quantites": false, "light_source": {"type": "AM 1.5G", "light_intensity": 100.0}, "encapsulated": true, "stability": {"time": 3600000.0, "light_intensity": 100.0, "temperature": 45.0, "PCE_at_the_start_of_the_experiment": 24.02, "PCE_after_1000_hours": 21.02, "PCE_at_the_end_of_description": 21.02, "potential_bias": "MPPT"}, "layers": null}]}

File: src/perovscribe/data/extractions/humans/Panda/10.1016--j.nanoen.2016.05.023.json
{"doi": "10.1016/j.nanoen.2016.05.023", "author": "Hugo Lemos", "cells": [{"perovskite_composition": {"formula": "MA3Pb2I3", "a_ions": [{"abbreviation": "MA", "common_name": "Methylammonium", "molecular_formula": "CH6N+", "coefficient": "3"}], "b_ions": [{"abbreviation": "Pb", "common_name": "Lead", "molecular_formula": "Pb2+", "coefficient": "2"}], "x_ions": [{"abbreviation": "I", "common_name": "Iodide", "molecular_formula": "I-", "coefficient": "3"}, {"abbreviation": "Cl", "common_name": "Chloride", "molecular_formula": "Cl-", "coefficient": null}]}, "pce": {"value": 17.1, "unit": "%"}, "jsc": {"value": 23.03, "unit": "mA cm^-2"}, "voc": {"value": 1.1, "unit": "V"}, "ff": {"value": 67.3}, "active_area": {"value": 0.09}, "device_architecture": "nip", "number_devices": null, "averaged_quantites": true, "light_source": {"type": "AM 1.5G", "description": "solar simulator (Solar IV-150A, Zolix)", "light_intensity": 100}, "encapsulated": null, "stability": {"review_completed": true, "type": "AM 1.5G", "description": "The devices were tested every 12 h ", "time": 1200, "humidity": 50, "temperature": 30, "PCE_at_start": 16.1, "PCE_at_end": 13.685, "potential_bias": "Open circuit"}, "layers": [{"name": "FTO", "thickness": null, "functionality": "Substrate"}, {"name": "TiO2", "thickness": null, "functionality": "Electron-transport", "deposition": [{"method": "Spin-coating", "atmosphere": "Air", "temperature": null, "duration": null, "solution": {"review_completed": true, "solutes": [{"review_completed": true, "name": "titanium diisopropoxide bis(acetylacetonate)", "concentration_unit": "Unknown"}], "solvents": [{"review_completed": true, "name": " 2-propanol", "volume_fraction": 0.0625}, {"review_completed": true, "name": "ethanol", "volume_fraction": 0.9375}]}}, {"review_completed": true, "method": "Thermal annealing", "temperature": 450, "duration": 1800}]}, {"review_completed": true, "name": "Perovskite with PCBM/PEG network", "thickness": null, "functionality": "Absorber", "additional_treatment": "PCBM (5.4\u2030 mole ratio to perovskite), PEG (1.1\u2030 mole ratio to perovskite)", "deposition": [{"method": "Spin-coating", "atmosphere": "Air", "temperature": 100, "duration": 5400}, {"review_completed": true, "method": "Thermal annealing", "temperature": 100, "duration": 5400}]}, {"name": "Spiro-OMeTAD", "thickness": null, "functionality": "Hole-transport", "additional_treatment": "4-tert-butylpyridine (tBP, 29.5 \u03bcl) and a stock solution of lithium bis(trifluoromethylsulphonyl)imide(Li-TFSI, 520 mg ml\u22121) in acetonitrile (18.5 \u03bcl)", "deposition": [{"review_completed": true, "method": "Spin-coating", "atmosphere": "Air", "temperature": null, "duration": 60, "solution": {"review_completed": true, "solutes": [{"review_completed": true, "name": "spiro-OMeTAD", "concentration": 73, "concentration_unit": "mg/mL"}], "solvents": [{"review_completed": true, "name": "chlorobenzene", "volume_fraction": 1}]}}]}, {"review_completed": true, "name": "Au", "thickness": 80, "functionality": "Contact", "deposition": [{"review_completed": true, "method": "Evaporation", "atmosphere": "Vacuum", "temperature": null, "duration": null}]}]}]}

File: src/perovscribe/data/extractions/humans/Panda/10.1016--j.synthmet.2017.08.007.json
{"doi": "10.1016/j.synthmet.2017.08.007", "author": "Hugo Lemos", "cells": [{"perovskite_composition": {"formula": "MAPbI3", "a_ions": [], "b_ions": [], "x_ions": []}, "pce": {"value": 9.6, "unit": "%"}, "jsc": {"value": 16.5, "unit": "mA cm^-2"}, "voc": {"value": 0.906, "unit": "V"}, "ff": {"value": 64.0}, "active_area": {"value": 0.05}, "device_architecture": "nip", "number_devices": null, "averaged_quantites": null, "light_source": {"type": "AM 1.5G", "light_intensity": 100.0}, "encapsulated": null, "stability": {"PCE_at_the_start_of_the_experiment": 9.6, "potential_bias": "Open circuit"}, "layers": [{"name": "FTO", "thickness": null, "functionality": "Substrate", "deposition": null, "additional_treatment": null}, {"name": "compact TiO2", "thickness": 50.0, "functionality": "Electron-transport", "deposition": null, "additional_treatment": null}, {"name": "mesoporous TiO2", "thickness": 100.0, "functionality": "Electron-transport", "deposition": null, "additional_treatment": null}, {"name": "MAPbI3", "thickness": 150.0, "functionality": "Absorber", "deposition": [{"step_name": null, "method": "Two-step deposition", "atmosphere": "Ambient air", "temperature": null, "duration": null, "antisolvent": null, "solution": null, "additional_parameters": null}], "additional_treatment": null}, {"name": "spiro-OMeTAD", "thickness": 200.0, "functionality": "Hole-transport", "deposition": null, "additional_treatment": null}, {"name": "Au", "thickness": 100.0, "functionality": "Contact", "deposition": null, "additional_treatment": null}]}]}

File: src/perovscribe/data/extractions/humans/Panda/10.1021--acsami.7b01038.json
{
    "doi": "10.1021/acsami.7b01038",
    "cells": [
        {
            "perovskite_composition": {
                "formula": "MAPbI3",
                "a_ions": [
                    {
                        "abbreviation": "MA",
                        "common_name": "Methylammonium",
                        "molecular_formula": "CH6N+",
                        "coefficient": "1"
                    }
                ],
                "b_ions": [
                    {
                        "abbreviation": "Pb",
                        "common_name": "Lead",
                        "molecular_formula": "Pb2+",
                        "coefficient": "1"
                    }
                ],
                "x_ions": [
                    {
                        "abbreviation": "I",
                        "common_name": "Iodide",
                        "molecular_formula": "I-",
                        "coefficient": "3"
                    }
                ]
            },
            "pce": {
                "value": 16.27,
                "unit": "%"
            },
            "jsc": {
                "value": 20.3,
                "unit": "mA cm^-2"
            },
            "voc": {
                "value": 1.09,
                "unit": "V"
            },
            "ff": {
                "value": 73.19
            },
            "active_area": {
                "value": 0.04
            },
            "device_architecture": "nip",
            "number_devices": null,
            "averaged_quantites": false,
            "light_source": {
                "type": "AM 1.5G",
                "description": "Oriel 9600 solar simulator",
                "light_intensity": 100
            },
            "encapsulated": false,
            "stability": null,
            "layers": [
                {
                    "name": "ITO",
                    "thickness": null,
                    "functionality": "Contact"
                },
                {
                    "review_completed": true,
                    "name": "ZnO",
                    "thickness": null,
                    "functionality": "Electron-transport",
                    "deposition": [
                        {
                            "review_completed": true,
                            "method": "Spin-coating",
                            "atmosphere": "Ambient air",
                            "temperature": null,
                            "duration": 40,
                            "solution": {
                                "review_completed": true,
                                "solutes": [
                                    {
                                        "review_completed": true,
                                        "name": "sol\u2212gel ZnO"
                                    }
                                ]
                            }
                        },
                        {
                            "review_completed": true,
                            "method": "Thermal annealing",
                            "temperature": 150,
                            "duration": 300
                        }
                    ]
                },
                {
                    "review_completed": true,
                    "name": "MAPbI3",
                    "thickness": null,
                    "functionality": "Absorber",
                    "deposition": [
                        {
                            "review_completed": true,
                            "method": "Spin-coating",
                            "atmosphere": "Ambient air",
                            "temperature": null,
                            "duration": 20,
                            "solution": {
                                "review_completed": true,
                                "temperature": 80,
                                "solutes": [
                                    {
                                        "review_completed": true,
                                        "name": "lead iodide",
                                        "concentration": 462,
                                        "concentration_unit": "mg/mL"
                                    }
                                ],
                                "solvents": [
                                    {
                                        "review_completed": true,
                                        "name": "N,N-dimethylformamide",
                                        "volume_fraction": 1
                                    }
                                ]
                            }
                        },
                        {
                            "review_completed": true,
                            "method": "Spin-coating",
                            "atmosphere": "Ambient air",
                            "temperature": null,
                            "duration": 20,
                            "solution": {
                                "review_completed": true,
                                "solvents": [
                                    {
                                        "review_completed": true,
                                        "name": "IPA100 (isopropanol, 99.5%, Extra Dry, Over Molecular Sieves, AcroSeal, Arcos)"
                                    }
                                ]
                            }
                        },
                        {
                            "method": "Spin-coating",
                            "solution": {
                                "review_completed": true,
                                "solutes": [
                                    {
                                        "review_completed": true,
                                        "name": "CH3 NH3 I",
                                        "concentration": 38,
                                        "concentration_unit": "mg/mL"
                                    }
                                ],
                                "solvents": [
                                    {
                                        "review_completed": true,
                                        "name": "IPA"
                                    }
                                ]
                            }
                        },
                        {
                            "review_completed": true,
                            "method": "Thermal annealing",
                            "temperature": 80,
                            "duration": 300
                        }
                    ],
                    "additional_treatment": "extra dry isopropanol (IPA100)"
                },
                {
                    "review_completed": true,
                    "name": "Spiro-OMeTAD",
                    "thickness": null,
                    "functionality": "Hole-transport",
                    "additional_treatment": "28.5 \u03bcL of 4-tert-butylpyridine (96%, Sigma- Aldrich) and 17.5 \u03bcL of lithium bis(trifluoromethane sulfonyl)imide (Li-TFSI, 98%, Alfa Aesar) solution (520 mg Li-TFSI in 1 mL of acetonitrile)",
                    "deposition": [
                        {
                            "review_completed": true,
                            "method": "Spin-coating",
                            "atmosphere": "Ambient air",
                            "temperature": null,
                            "duration": 20,
                            "solution": {
                                "review_completed": true,
                                "solutes": [
                                    {
                                        "review_completed": true,
                                        "name": "Spiro-OMeTAD",
                                        "concentration": 80,
                                        "concentration_unit": "mg/mL"
                                    }
                                ],
                                "solvents": [
                                    {
                                        "review_completed": true,
                                        "name": " chlorobenzene",
                                        "volume_fraction": 1
                                    }
                                ]
                            }
                        }
                    ]
                },
                {
                    "review_completed": true,
                    "name": "Ag",
                    "thickness": 100,
                    "functionality": "Contact"
                }
            ]
        },
        {
            "perovskite_composition": {
                "formula": "MAPbI3",
                "a_ions": [
                    {
                        "abbreviation": "MA",
                        "common_name": "Methylammonium",
                        "molecular_formula": "CH6N+",
                        "coefficient": "1"
                    }
                ],
                "b_ions": [
                    {
                        "abbreviation": "Pb",
                        "common_name": "Lead",
                        "molecular_formula": "Pb2+",
                        "coefficient": "1"
                    }
                ],
                "x_ions": [
                    {
                        "abbreviation": "I",
                        "common_name": "Iodide",
                        "molecular_formula": "I-",
                        "coefficient": "3"
                    }
                ]
            },
            "pce": {
                "value": 12.46,
                "unit": "%"
            },
            "jsc": {
                "value": 18.78,
                "unit": "mA cm^-2"
            },
            "voc": {
                "value": 1.03,
                "unit": "V"
            },
            "ff": {
                "value": 63.97
            },
            "active_area": {
                "value": 0.04
            },
            "device_architecture": "nip",
            "number_devices": 10,
            "averaged_quantites": true,
            "light_source": {
                "type": "AM 1.5G",
                "description": "Oriel 9600 solar simulator",
                "light_intensity": 100
            },
            "encapsulated": false,
            "stability": null,
            "layers": [
                {
                    "name": "ITO",
                    "thickness": null,
                    "functionality": "Contact"
                },
                {
                    "review_completed": true,
                    "name": "ZnO",
                    "thickness": null,
                    "functionality": "Electron-transport",
                    "deposition": [
                        {
                            "review_completed": true,
                            "method": "Spin-coating",
                            "atmosphere": "Ambient air",
                            "temperature": null,
                            "duration": 40,
                            "solution": {
                                "review_completed": true,
                                "solutes": [
                                    {
                                        "review_completed": true,
                                        "name": "sol\u2212gel ZnO"
                                    }
                                ]
                            }
                        },
                        {
                            "review_completed": true,
                            "method": "Thermal annealing",
                            "temperature": 150,
                            "duration": 300
                        }
                    ]
                },
                {
                    "review_completed": true,
                    "name": "MAPbI3",
                    "thickness": null,
                    "functionality": "Absorber",
                    "deposition": [
                        {
                            "review_completed": true,
                            "method": "Spin-coating",
                            "atmosphere": "Ambient air",
                            "temperature": null,
                            "duration": 20,
                            "solution": {
                                "review_completed": true,
                                "temperature": 80,
                                "solutes": [
                                    {
                                        "review_completed": true,
                                        "name": "lead iodide",
                                        "concentration": 462,
                                        "concentration_unit": "mg/mL"
                                    }
                                ],
                                "solvents": [
                                    {
                                        "review_completed": true,
                                        "name": "N,N-dimethylformamide",
                                        "volume_fraction": 1
                                    }
                                ]
                            }
                        },
                        {
                            "method": "Spin-coating",
                            "solution": {
                                "review_completed": true,
                                "solutes": [
                                    {
                                        "review_completed": true,
                                        "name": "CH3 NH3 I",
                                        "concentration": 38,
                                        "concentration_unit": "mg/mL"
                                    }
                                ],
                                "solvents": [
                                    {
                                        "review_completed": true,
                                        "name": "IPA"
                                    }
                                ]
                            }
                        },
                        {
                            "review_completed": true,
                            "method": "Thermal annealing",
                            "temperature": 80,
                            "duration": 300
                        }
                    ]
                },
                {
                    "review_completed": true,
                    "name": "Spiro-OMeTAD",
                    "thickness": null,
                    "functionality": "Hole-transport",
                    "additional_treatment": "28.5 \u03bcL of 4-tert-butylpyridine (96%, Sigma- Aldrich) and 17.5 \u03bcL of lithium bis(trifluoromethane sulfonyl)imide (Li-TFSI, 98%, Alfa Aesar) solution (520 mg Li-TFSI in 1 mL of acetonitrile)",
                    "deposition": [
                        {
                            "review_completed": true,
                            "method": "Spin-coating",
                            "atmosphere": "Ambient air",
                            "temperature": null,
                            "duration": 20,
                            "solution": {
                                "review_completed": true,
                                "solutes": [
                                    {
                                        "review_completed": true,
                                        "name": "Spiro-OMeTAD",
                                        "concentration": 80,
                                        "concentration_unit": "mg/mL"
                                    }
                                ],
                                "solvents": [
                                    {
                                        "review_completed": true,
                                        "name": " chlorobenzene",
                                        "volume_fraction": 1
                                    }
                                ]
                            }
                        }
                    ]
                },
                {
                    "review_completed": true,
                    "name": "Ag",
                    "thickness": 100,
                    "functionality": "Contact"
                }
            ]
        }
    ]
}
