Repository: lamalab-org/perla-extract

# Data Directory

This directory contains extraction results and ground truth data used for training, optimization, and evaluation of the Perovscribe pipeline.

## Directory Structure

```
data/
├── extractions/          # Extraction results from various sources
│   ├── humans/          # Human-annotated extractions
│   │   ├── Consensus/   # Consensus extractions between different human annotators
│   │   ├── Bear/        # Individual human annotator (anonymized)
│   │   ├── Bee/         # Individual human annotator (anonymized)
│   │   └── ...          # Additional anonymized human annotators
│   ├── claude-opus-4-1-20250805/  # LLM model extractions

File: src/perovscribe/data/extractions/humans/Panda/10.1021--acsmaterialslett.3c00337.json
{"doi": "10.1021/acsmaterialslett.3c00337", "author": "Hugo Lemos", "cells": [{"perovskite_composition": {"formula": "CsPb0.97Sm0.03Br3", "a_ions": [], "b_ions": [], "x_ions": []}, "pce": {"value": 10.14, "unit": "%"}, "jsc": {"value": 0, "unit": "mA cm^-2"}, "voc": {"value": 1.594, "unit": "V"}, "ff": {"value": 0}, "active_area": {"value": null}, "device_architecture": "nip", "number_devices": null, "averaged_quantites": null, "light_source": null, "encapsulated": null, "stability": {"time": 9504000.0, "humidity": 80.0, "temperature": 25.0, "PCE_at_the_start_of_the_experiment": 10.14, "PCE_at_the_end_of_description": 11.15, "potential_bias": "Open circuit"}, "layers": [{"name": "FTO", "thickness": null, "functionality": "Substrate", "deposition": null, "additional_treatment": null}, {"name": "TiO2", "thickness": null, "functionality": "Electron-transport", "deposition": null, "additional_treatment": null}, {"name": "CsPbBr3", "thickness": null, "functionality": "Absorber", "deposition": null, "additional_treatment": null}, {"name": "Carbon", "thickness": null, "functionality": "Contact", "deposition": null, "additional_treatment": null}]}]}

File: src/perovscribe/data/extractions/humans/Panda/10.1039--c4ta04179h.json
{"doi": "10.1039/c4ta04179h", "author": "Hugo Lemos", "cells": [{"perovskite_composition": {"formula": "CH3NH3PbI3", "a_ions": [], "b_ions": [], "x_ions": []}, "pce": {"value": 11.86, "unit": "%"}, "jsc": {"value": 18.39, "unit": "mA cm^-2"}, "voc": {"value": 0.924, "unit": "V"}, "ff": {"value": 69.8}, "active_area": {"value": 0.16}, "device_architecture": "nip", "number_devices": null, "averaged_quantites": null, "light_source": {"type": "AM 1.5G", "light_intensity": 100.0}, "encapsulated": null, "stability": {"time": 900000.0, "PCE_at_the_start_of_the_experiment": 11.24, "PCE_at_the_end_of_description": 8.42, "potential_bias": "Open circuit"}, "layers": [{"name": "FTO", "thickness": null, "functionality": "Substrate", "deposition": null, "additional_treatment": null}, {"name": "compact TiO2", "thickness": null, "functionality": "Electron-transport", "deposition": null, "additional_treatment": null}, {"name": "mesoporous TiO2", "thickness": 260.0, "functionality": "Electron-transport", "deposition": null, "additional_treatment": null}, {"name": "CH3NH3PbI3", "thickness": 140.0, "functionality": "Absorber", "deposition": null, "additional_treatment": null}, {"name": "FA-MeOPh", "thickness": 150.0, "functionality": "Hole-transport", "deposition": null, "additional_treatment": null}, {"name": "Au", "thickness": 60.0, "functionality": "Contact", "deposition": null, "additional_treatment": null}]}]}

File: src/perovscribe/data/extractions/humans/Panda/10.1039--c5nr05563f.json
{"doi": "10.1039/c5nr05563f", "author": "Hugo Lemos", "cells": [{"perovskite_composition": {"formula": "CH3NH3PbI3", "a_ions": [], "b_ions": [], "x_ions": []}, "pce": {"value": 16.97, "unit": "%"}, "jsc": {"value": 22.48, "unit": "mA cm^-2"}, "voc": {"value": 1.063, "unit": "V"}, "ff": {"value": 71.0}, "active_area": {"value": 0.125}, "device_architecture": "nip", "number_devices": null, "averaged_quantites": null, "light_source": {"type": "AM 1.5G", "light_intensity": 100.0}, "encapsulated": null, "stability": null, "layers": [{"name": "FTO", "thickness": null, "functionality": "Substrate", "deposition": null, "additional_treatment": null}, {"name": "TiO2 quantum dots", "thickness": 52.0, "functionality": "Electron-transport", "deposition": [{"step_name": null, "method": "Spin-coating", "atmosphere": "Air", "temperature": null, "duration": null, "antisolvent": null, "solution": null, "additional_parameters": null}], "additional_treatment": null}, {"name": "Mesoporous TiO2", "thickness": 200.0, "functionality": "Electron-transport", "deposition": null, "additional_treatment": null}, {"name": "CH3NH3PbI3", "thickness": null, "functionality": "Absorber", "deposition": [{"step_name": null, "method": "Two-step spin-coating", "atmosphere": "Air", "temperature": null, "duration": null, "antisolvent": null, "solution": null, "additional_parameters": null}], "additional_treatment": null}, {"name": "Spiro-OMeTAD", "thickness": null, "functionality": "Hole-transport", "deposition": [{"step_name": null, "method": "Spin-coating", "atmosphere": "Air", "temperature": null, "duration": null, "antisolvent": null, "solution": null, "additional_parameters": null}], "additional_treatment": null}, {"name": "Au", "thickness": 80.0, "functionality": "Contact", "deposition": null, "additional_treatment": null}]}]}

File: src/perovscribe/data/extractions/humans/Panda/10.1039--c9se00513g.json
{"doi": "10.1039/c9se00513g", "author": "Hugo Lemos", "cells": [{"perovskite_composition": {"formula": "Cs0.05(FA0.85MA0.15)0.95Pb(I0.9Br0.1)3", "a_ions": [], "b_ions": [], "x_ions": []}, "pce": {"value": 16.0, "unit": "%"}, "jsc": {"value": 0, "unit": "mA cm^-2"}, "voc": {"value": 0, "unit": "V"}, "ff": {"value": 0}, "active_area": {"value": null}, "device_architecture": "pin", "number_devices": null, "averaged_quantites": null, "light_source": {"type": "AM 1.5G", "light_intensity": 100.0}, "encapsulated": null, "stability": {"time": 10800000.0, "temperature": 85.0, "potential_bias": "Open circuit"}, "layers": [{"name": "FTO", "thickness": null, "functionality": "Substrate", "deposition": null, "additional_treatment": null}, {"name": "CL1-2", "thickness": null, "functionality": "Hole-transport", "deposition": null, "additional_treatment": null}, {"name": "Cs0.05(FA0.85MA0.15)0.95Pb(I0.9Br0.1)3", "thickness": null, "functionality": "Absorber", "deposition": null, "additional_treatment": null}, {"name": "PCBM", "thickness": null, "functionality": "Electron-transport", "deposition": null, "additional_treatment": null}, {"name": "BCP", "thickness": null, "functionality": "Electron-transport", "deposition": null, "additional_treatment": null}, {"name": "Ag", "thickness": null, "functionality": "Contact", "deposition": null, "additional_treatment": null}]}]}

File: src/perovscribe/data/extractions/humans/Panda/10.1039--c9tc03259b.json
{
    "doi": "10.1039/c9tc03259b",
    "cells": [
        {
            "perovskite_composition": {
                "formula": "",
                "a_ions": [],
                "b_ions": [],
                "x_ions": []
            },
            "pce": {
                "value": 18.23,
                "unit": "%"
            },
            "jsc": {
                "value": 23.02,
                "unit": "mA cm^-2"
            },
            "voc": {
                "value": 1.04,
                "unit": "V"
            },
            "ff": {
                "value": 75.95
            },
            "active_area": {
                "value": 0.04
            },
            "device_architecture": "pin",
            "number_devices": null,
            "averaged_quantites": null,
            "light_source": {
                "type": "AM 1.5G",
                "light_intensity": 100
            },
            "encapsulated": null,
            "stability": {
                "time": 2592000,
                "potential_bias": "Open circuit"
            },
            "layers": [
                {
                    "name": "NiOx",
                    "thickness": 40,
                    "functionality": "Hole-transport"
                },
                {
                    "name": "MAPbI3",
                    "thickness": 300,
                    "functionality": "Absorber"
                },
                {
                    "name": "PCBM",
                    "thickness": 50,
                    "functionality": "Electron-transport"
                },
                {
                    "name": "Ca(acac)2",
                    "thickness": null,
                    "functionality": "Electron-transport"
                },
                {
                    "name": "Ag",
                    "thickness": 60,
                    "functionality": "Contact"
                },
                {
                    "name": "ITO",
                    "thickness": 140,
                    "functionality": "Substrate"
                }
            ]
        }
    ]
}

File: src/perovscribe/data/extractions/humans/Panda/10.1039--d1ta04330g.json
{"doi": "10.1039/d1ta04330g", "author": "Hugo Lemos", "cells": [{"perovskite_composition": {"formula": "Cs0.15FA0.85Pb(I0.7Br0.3)3", "a_ions": [], "b_ions": [], "x_ions": []}, "pce": {"value": 19.67, "unit": "%"}, "jsc": {"value": 19.45, "unit": "mA cm^-2"}, "voc": {"value": 1.21, "unit": "V"}, "ff": {"value": 79.0}, "active_area": {"value": null}, "device_architecture": "nip", "number_devices": null, "averaged_quantites": null, "light_source": {"type": "AM 1.5G", "light_intensity": 100.0}, "encapsulated": null, "stability": {"time": 3600000.0, "light_intensity": 100.0, "temperature": 25.0, "PCE_at_the_start_of_the_experiment": 19.67, "PCE_after_1000_hours": 15.74, "PCE_at_the_end_of_description": 15.74, "potential_bias": "MPPT"}, "layers": [{"name": "FTO", "thickness": null, "functionality": "Substrate", "deposition": null, "additional_treatment": null}, {"name": "TiO2", "thickness": 65.0, "functionality": "Electron-transport", "deposition": null, "additional_treatment": null}, {"name": "Cs0.15FA0.85Pb(I0.7Br0.3)3", "thickness": 500.0, "functionality": "Absorber", "deposition": null, "additional_treatment": "GuaBr passivation"}, {"name": "Spiro-OMeTAD", "thickness": 250.0, "functionality": "Hole-transport", "deposition": null, "additional_treatment": null}, {"name": "Au", "thickness": 80.0, "functionality": "Contact", "deposition": null, "additional_treatment": null}]}]}

File: src/perovscribe/data/extractions/humans/Panda/10.1557--s43578-021-00155-z.json
{"doi": "10.1557/s43578-021-00155-z", "author": "Hugo Lemos", "cells": [{"perovskite_composition": {"formula": "Cs0.3MA0.27Bi2I9", "a_ions": [{"abbreviation": "Cs", "common_name": "Cesium ion", "molecular_formula": "Cs+", "coefficient": "0.3"}, {"abbreviation": "MA", "common_name": "Methylammonium", "molecular_formula": "CH6N+", "coefficient": "2.7"}], "b_ions": [{"abbreviation": "Bi", "common_name": "Bismuth\u00a0", "molecular_formula": "Bi3+", "coefficient": "2"}], "x_ions": [{"abbreviation": "I", "common_name": "Iodide", "molecular_formula": "I-", "coefficient": "9"}]}, "pce": {"value": 1.498, "unit": "%"}, "jsc": {"value": 4, "unit": "mA cm^-2"}, "voc": {"value": 0.652, "unit": "V"}, "ff": {"value": 57.43}, "active_area": {"value": 0.09}, "device_architecture": "nip", "number_devices": null, "averaged_quantites": null, "light_source": {"type": "AM 1.5G", "description": "PEC-L01 solar simulator", "light_intensity": 100}, "encapsulated": null, "stability": null, "layers": [{"name": "FTO", "thickness": null, "functionality": "Substrate"}, {"review_completed": true, "name": "c-TiO2", "functionality": "Electron-transport", "deposition": [{"review_completed": true, "method": "Spray Pyrolisis", "temperature": 480, "solution": {"review_completed": true, "solutes": [{"review_completed": true, "name": "titanium diisopropoxide bis(acetylacetonate)", "concentration": 0.2, "concentration_unit": "M"}], "solvents": [{"review_completed": true, "name": "ethanol", "volume_fraction": 1}]}}]}, {"review_completed": true, "name": "TiO2", "thickness": 500, "functionality": "Electron-transport", "deposition": [{"review_completed": true, "method": "Spin-coating", "duration": 45, "solution": {"review_completed": true, "solutes": [{"review_completed": true, "name": "TiO2-nanoparticle dispersion", "concentration": 0.25, "concentration_unit": "mg/mL"}], "solvents": [{"review_completed": true, "name": "ethanol", "volume_fraction": 1}]}}, {"review_completed": true, "method": "Thermal annealing", "temperature": 480, "duration": 2700}]}, {"review_completed": true, "name": "(Cs0.1MA0.9)3Bi2I9", "thickness": null, "functionality": "Absorber", "deposition": [{"review_completed": true, "method": "Spin-coating", "duration": 60, "solution": {"review_completed": true, "solutes": [{"review_completed": true, "concentration": 20, "concentration_unit": "wt%"}], "solvents": [{"review_completed": true, "name": " DMF ", "volume_fraction": 1}]}}, {"review_completed": true, "method": "Thermal annealing", "temperature": 100, "duration": 3600}]}, {"review_completed": true, "name": "Spiro-OMeTAD", "thickness": null, "functionality": "Hole-transport", "additional_treatment": "mixed with 28.8 \u03bcL TBP and 17.5 \u03bcL of a solution of 52 mg LiTFSI in 100 \u03bcL acetonitrile)", "deposition": [{"review_completed": true, "method": "Spin-coating", "duration": 45, "solution": {"review_completed": true, "volume": 0.001, "solutes": [{"review_completed": true, "name": "spiro-OMeTAD", "concentration": 72.3, "concentration_unit": "mg/mL"}], "solvents": [{"review_completed": true, "name": "chlorobenzene", "volume_fraction": 1}]}}]}, {"review_completed": true, "name": "Au", "thickness": null, "functionality": "Contact"}]}]}
