Repository: lamalab-org/perla-extract

# PERLA Extract

Turn photovoltaic papers and supporting information into source-linked device,
performance, processing and stability records.

## Extract a paper

```bash
export OPENAI_API_KEY="your-openai-key"
perla-extract --pdf paper.pdf --supplement paper_si.pdf \
  --model openai/gpt-6.1-sol \
  --max-output-tokens 40000 \
  --output-dir results/paper
```

Docling parses the paper and SI. Open `extraction.json` for records and
`report.json` for usage and issues. Omit `--supplement` when there is no SI.

| Optional pass | When to use it |
| --- | --- |
| Refinement | Test whether one source-and-draft review improves accuracy enough to justify its cost |
| Enrichment | Produce separate composition/processing interpretations for database export |

Both are off by default. [Stage and context details](docs/workflows/extraction.md)
and [other providers](docs/workflows/open-models.md) are documented separately.

## Compare two extraction choices

```bash
cp examples/experiment.toml my-experiment.toml

# Edit my-experiment.toml: model, paper/SI paths and control/treatment settings.
perla-experiment my-experiment.toml --check
perla-experiment my-experiment.toml
```

Open the generated `summary.md` first; `figure-data/` contains plotting tables.
Build [model-generated development references](benchmarks/development) to tune
Astra versus cheaper models; evaluate frozen choices on the [human test set](benchmarks/test).
[Experiment guide](docs/workflows/extraction-ablations.md).

# Data Directory

This directory contains extraction results and ground truth data used for training, optimization, and evaluation of the Perovscribe pipeline.

## Directory Structure

```
data/
├── extractions/          # Extraction results from various sources
│   ├── humans/          # Human-annotated extractions
│   │   ├── Consensus/   # Consensus extractions between different human annotators
│   │   ├── Bear/        # Individual human annotator (anonymized)
│   │   ├── Bee/         # Individual human annotator (anonymized)
│   │   └── ...          # Additional anonymized human annotators
│   ├── claude-opus-4-1-20250805/  # LLM model extractions
│   ├── gpt-4o-2024-08-06/         # LLM model extractions
│   └── ...              # Additional LLM model extraction folders
└── ground_truth/        # Manually checked and corrected gold standard data
    ├── dev/             # Development set used to build and optimize the pipeline
    └── test/            # Test set used to evaluate the pipeline
```

## Extractions

The `extractions/` directory contains structured data extracted from scientific papers about perovskite solar cells. Each subdirectory represents a different extraction source:

### Human Extractions (`extractions/humans/`)

- **Consensus/**: Contains consensus extractions that represent agreement between different human annotators. These are used as a reference for human performance evaluation.
- **Individual Annotators**: Folders with anonymized names (e.g., Bear, Bee, Dove, etc.) contain extractions made by individual human annotators. These are used to study inter-annotator agreement and human performance variability.

### LLM Model Extractions

Folders named after LLM models (e.g., `claude-opus-4-1-20250805/`, `gpt-4o-2024-08-06/`) contain extractions generated by different language models. These are used to:
- Compare model performance
- Evaluate extraction quality
- Benchmark against ground truth and human performance

## Ground Truth

The `ground_truth/` directory contains manually checked and corrected extractions that serve as the gold standard for evaluation:

- **dev/**: Development set used during pipeline development and optimization. This data was used to:
  - Build the extraction pipeline
  - Optimize prompts and parameters
  - Tune model configurations

- **test/**: Test set used for final evaluation of the pipeline. This data was:
  - Held out during development
  - Used to evaluate model performance
  - Used to compare against human performance

## File Format

All extraction files are JSON files following the Perovscribe data schema. Each file is named using the paper's DOI (e.g., `10.1002--adfm.201500335.json`).

## Usage

### Evaluating Model Performance

Compare model extractions against the test set:

```bash
perovscribe evaluate src/perovscribe/data/extractions/claude-opus-4-1-20250805/ src/perovscribe/data/ground_truth/test/
```

### Evaluating Human Performance

Compare human consensus extractions against the test set:

```bash
perovscribe evaluate src/perovscribe/data/extractions/humans/Consensus/ src/perovscribe/data/ground_truth/test/
```

### Comparing Individual Annotators

Compare individual human annotator extractions:

```bash
perovscribe evaluate src/perovscribe/data/extractions/humans/Bear/ src/perovscribe/data/extractions/humans/Consensus/
```

File: src/perovscribe/data/extractions/humans/Robin/10.1002--adfm.202002342.json
{
    "doi": "10.1002/adfm.202002342",
    "cells": [
        {
            "perovskite_composition": {
                "formula": "Cs2AgBiBr6",
                "a_ions": [
                    {
                        "abbreviation": "Cs",
                        "common_name": "Cesium ion",
                        "molecular_formula": "Cs+",
                        "coefficient": "2"
                    }
                ],
                "b_ions": [
                    {
                        "abbreviation": "Ag",
                        "common_name": "Silver",
                        "molecular_formula": "Ag+",
                        "coefficient": "1"
                    },
                    {
                        "abbreviation": "Bi",
                        "common_name": "Bismuth\u00a0",
                        "molecular_formula": "Bi3+",
                        "coefficient": "1"
                    }
                ],
                "x_ions": [
                    {
                        "abbreviation": "Br",
                        "common_name": "Bromide",
                        "molecular_formula": "Br-",
                        "coefficient": "6"
                    }
                ]
            },
            "pce": {
                "value": 1.91,
                "unit": "%"
            },
            "jsc": {
                "value": 2.58,
                "unit": "mA cm^-2"
            },
            "voc": {
                "value": 0,
                "unit": "V"
            },
            "ff": {
                "value": 0
            },
            "active_area": {
                "value": 0.08
            },
            "device_architecture": "pin",
            "number_devices": null,
            "averaged_quantites": null,
            "light_source": {
                "type": "AM 1.5G",
                "light_intensity": 100,
                "lamp": "300 W Oriel xenon light"
            },
            "encapsulated": null,
            "stability": {
                "review_completed": true,
                "light_intensity": 100,
                "lamp": "300 W Oriel xenon light",
                "humidity": 68,
                "PCE_T80": 1632,
                "potential_bias": "Open circuit"
            },
            "layers": [
                {
                    "review_completed": true,
                    "name": "FTO",
                    "thickness": null,
                    "functionality": "Substrate"
                },
                {
                    "review_completed": true,
                    "name": "C-TiO2",
                    "thickness": null,
                    "functionality": "Electron-transport",
                    "deposition": [
                        {
                            "review_completed": true,
                            "step_name": "C-TiO2 deposition",
                            "method": "Spray pyrolysis",
                            "atmosphere": "Ambient air",
                            "temperature": null,
                            "duration": null,
                            "solution": {
                                "review_completed": true,
                                "solutes": [
                                    {
                                        "review_completed": true,
                                        "name": "titanium diisopropoxide bis(acetylacetonate) ",
                                        "concentration": 0.42,
                                        "concentration_unit": "M"
                                    }
                                ],
                                "solvents": [
                                    {
                                        "review_completed": true,
                                        "name": "Isopropanol",
                                        "volume_fraction": 1
                                    }
                                ]
                            }
                        }
                    ]
                },
                {
                    "review_completed": true,
                    "name": "Cs2AgBiBr6",
                    "thickness": null,
                    "functionality": "Absorber",
                    "deposition": [
                        {
                            "review_completed": true,
                            "method": "Spin-coating",
                            "atmosphere": "N2",
                            "duration": 45,
                            "solution": {
                                "review_completed": true,
                                "volume": null,
                                "temperature": null,
                                "solutes": [
                                    {
                                        "review_completed": true,
                                        "name": "BiBr3",
                                        "concentration": 0.6,
                                        "concentration_unit": "M"
                                    },
                                    {
                                        "review_completed": true,
                                        "name": "AgBr",
                                        "concentration": 1.2,
                                        "concentration_unit": "M"
                                    },
                                    {
                                        "review_completed": true,
                                        "name": "CsBr",
                                        "concentration": 0.6,
                                        "concentration_unit": "M"
                                    }
                                ],
                                "solvents": [
                                    {
                                        "review_completed": true,
                                        "name": "DMSO",
                                        "volume_fraction": 1
                                    }
                                ]
                            }
                        }
                    ]
                },
                {
                    "review_completed": true,
                    "name": "P3HT",
                    "thickness": 65,
                    "functionality": "Hole-transport",
                    "deposition": [
                        {
                            "review_completed": true,
                            "step_name": "P3HT deposition",
                            "method": "Spin-coating",
                            "atmosphere": "N2",
                            "duration": 30,
                            "solution": {
                                "review_completed": true,
                                "volume": null,
                                "temperature": null,
                                "solutes": [
                                    {
                                        "review_completed": true,
                                        "name": "P3HT",
                                        "concentration": 15,
                                        "concentration_unit": "mg/L"
                                    }
                                ],
                                "solvents": [
                                    {
                                        "review_completed": true,
                                        "name": "1,2-dichlorobenzene",
                                        "volume_fraction": 1
                                    }
                                ]
                            }
                        }
                    ]
                },
                {
                    "review_completed": true,
                    "name": "Cu",
                    "thickness": 60,
                    "functionality": "Contact",
                    "deposition": [
                        {
                            "review_completed": true,
                            "step_name": "Cu deposition",
                            "method": "Thermal evaporation",
                            "atmosphere": "Vacuum",
                            "temperature": null,
                            "duration": null
                        }
                    ]
                }
            ]
        }
    ]
}

File: src/perovscribe/data/extractions/humans/Robin/10.1002--adma.202302143.json
{"doi": "10.1002/adma.202302143", "author": "Juan jos\u00e9 Pati\u00f1o l\u00f3pez", "cells": [{"perovskite_composition": {"formula": "PEA2MA4Pb5I16", "a_ions": [{"abbreviation": "PEA", "common_name": "Phenylethylammonium", "molecular_formula": "C8H12N+", "coefficient": "2"}, {"abbreviation": "MA", "common_name": "Methylammonium", "molecular_formula": "CH6N+", "coefficient": "4"}], "b_ions": [{"abbreviation": "Pb", "common_name": "Lead", "molecular_formula": "Pb2+", "coefficient": "5"}], "x_ions": [{"abbreviation": "I", "common_name": "Iodide", "molecular_formula": "I-", "coefficient": "16"}]}, "pce": {"value": 17.53, "unit": "%"}, "jsc": {"value": 18.44, "unit": "mA cm^-2"}, "voc": {"value": 1.21, "unit": "V"}, "ff": {"value": 78.52}, "active_area": {"value": 0.09}, "device_architecture": "pin", "number_devices": 1, "averaged_quantites": true, "light_source": {"type": "AM 1.5G", "light_intensity": 100, "lamp": "Sol 3A, Newport Corp"}, "encapsulated": true, "stability": {"review_completed": true, "time": 1000, "light_intensity": 100, "PCE_T80": 340, "potential_bias": "MPPT"}, "layers": [{"review_completed": true, "name": "ITO", "thickness": null, "functionality": "Contact"}, {"review_completed": true, "name": "2PACz", "thickness": null, "functionality": "Hole-transport", "deposition": [{"review_completed": true, "step_name": "2PACz deposition", "method": "Spin coating", "atmosphere": "Ambient air", "duration": 30, "solution": {"review_completed": true, "solutes": [{"review_completed": true, "name": "2PACz", "concentration": 1, "concentration_unit": "mg/mL"}], "solvents": [{"review_completed": true, "name": "Ethanol", "volume_fraction": 1}, {}]}}]}, {"review_completed": true, "name": "(PEA)2MA4Pb5I16", "thickness": null, "functionality": "Absorber", "deposition": [{"review_completed": true, "step_name": "(PEA)2MA4Pb5I16 deposition", "method": "Spin-coating", "atmosphere": "N2", "duration": 20, "solution": {"review_completed": true, "solutes": [{"review_completed": true, "name": "PEAI"}, {"review_completed": true, "name": "MAI"}, {"review_completed": true, "name": "PbI2"}, {"review_completed": true, "name": "PbCl2"}], "solvents": [{"review_completed": true, "name": "DMF", "volume_fraction": 0.9}, {"review_completed": true, "name": "DMSO", "volume_fraction": 0.1}]}}]}, {"review_completed": true, "name": "PC60BM", "thickness": null, "functionality": "Electron-transport", "deposition": [{"review_completed": true, "step_name": "PC60BM deposition", "method": "Spin coating", "atmosphere": "N2", "duration": 30, "solution": {"review_completed": true, "solutes": [{"review_completed": true, "name": "PC60BM", "concentration": 20, "concentration_unit": "mg/mL"}], "solvents": [{"review_completed": true, "name": "Chlorobenzene", "volume_fraction": 1}]}}]}, {"review_completed": true, "name": "PEI", "thickness": null, "functionality": "Electron-transport", "deposition": [{"review_completed": true, "step_name": "polyethylenimine deposition", "method": "Spin coating", "atmosphere": "N2", "solution": {"review_completed": true, "solutes": [{"review_completed": true, "name": "polyethylenimine", "concentration": 0.5, "concentration_unit": "mg/mL"}], "solvents": [{"review_completed": true, "name": "Isopropyl alcohol", "volume_fraction": 1}]}}]}, {"review_completed": true, "name": "Ag", "thickness": null, "functionality": "Contact", "deposition": [{"review_completed": true, "step_name": "Ag deposition", "method": "Thermal evaporation", "atmosphere": "Vacuum"}]}]}, {"perovskite_composition": {"formula": "PEA2MA4Pb5I16", "a_ions": [{"abbreviation": "PEA", "common_name": "Phenylethylammonium", "molecular_formula": "C8H12N+", "coefficient": "2"}, {"abbreviation": "MA", "common_name": "Methylammonium", "molecular_formula": "CH6N+", "coefficient": "4"}], "b_ions": [{"abbreviation": "Pb", "common_name": "Lead", "molecular_formula": "Pb2+", "coefficient": "5"}], "x_ions": [{"abbreviation": "I", "common_name": "Iodide", "molecular_formula": "I-", "coefficient": "16"}]}, "pce": {"value": 20.05, "unit": "%"}, "jsc": {"value": 20.71, "unit": "mA cm^-2"}, "voc": {"value": 1.22, "unit": "V"}, "ff": {"value": 79.36}, "active_area": {"value": 0.09}, "device_architecture": "pin", "number_devices": 1, "averaged_quantites": true, "light_source": {"type": "AM 1.5G", "light_intensity": 100, "lamp": "Sol 3A, Newport Corp"}, "encapsulated": true, "stability": {"review_completed": true, "time": 1000, "light_intensity": 100, "PCE_after_1000_hours": 17.644, "potential_bias": "MPPT"}, "layers": [{"review_completed": true, "name": "ITO", "thickness": null, "functionality": "Contact"}, {"review_completed": true, "name": "2PACz", "thickness": null, "functionality": "Hole-transport", "deposition": [{"review_completed": true, "step_name": "2PACz deposition", "method": "Spin coating", "atmosphere": "Ambient air", "duration": 30, "solution": {"review_completed": true, "solutes": [{"review_completed": true, "name": "2PACz", "concentration": 1, "concentration_unit": "mg/mL"}], "solvents": [{"review_completed": true, "name": "Ethanol", "volume_fraction": 1}, {}]}}]}, {"review_completed": true, "name": "(PEA)2MA4Pb5I16", "thickness": null, "functionality": "Absorber", "additional_treatment": "PBN surface passivation", "deposition": [{"review_completed": true, "step_name": "(PEA)2MA4Pb5I16 deposition", "method": "Spin-coating", "atmosphere": "N2", "duration": 20, "solution": {"review_completed": true, "solutes": [{"review_completed": true, "name": "PEAI"}, {"review_completed": true, "name": "MAI"}, {"review_completed": true, "name": "PbI2"}, {"review_completed": true, "name": "PbCl2"}], "solvents": [{"review_completed": true, "name": "DMF", "volume_fraction": 0.9}, {"review_completed": true, "name": "DMSO", "volume_fraction": 0.1}]}}]}, {"review_completed": true, "name": "PC60BM", "thickness": null, "functionality": "Electron-transport", "deposition": [{"review_completed": true, "step_name": "PC60BM deposition", "method": "Spin coating", "atmosphere": "N2", "duration": 30, "solution": {"review_completed": true, "solutes": [{"review_completed": true, "name": "PC60BM", "concentration": 20, "concentration_unit": "mg/mL"}], "solvents": [{"review_completed": true, "name": "Chlorobenzene", "volume_fraction": 1}]}}]}, {"review_completed": true, "name": "PEI", "thickness": null, "functionality": "Electron-transport", "deposition": [{"review_completed": true, "step_name": "polyethylenimine deposition", "method": "Spin coating", "atmosphere": "N2", "solution": {"review_completed": true, "solutes": [{"review_completed": true, "name": "polyethylenimine", "concentration": 0.5, "concentration_unit": "mg/mL"}], "solvents": [{"review_completed": true, "name": "Isopropyl alcohol", "volume_fraction": 1}]}}]}, {"review_completed": true, "name": "Ag", "thickness": null, "functionality": "Contact", "deposition": [{"review_completed": true, "step_name": "Ag deposition", "method": "Thermal evaporation", "atmosphere": "Vacuum"}]}]}]}

File: src/perovscribe/data/extractions/humans/Robin/10.1002--aenm.201802051.json
{
    "doi": "10.1002/aenm.201802051",
    "cells": [
        {
            "perovskite_composition": {
                "formula": "Ag2BiI5",
                "a_ions": [
                    {
                        "abbreviation": "Ag",
                        "common_name": "Silver",
                        "molecular_formula": "Ag+",
                        "coefficient": "2"
                    }
                ],
                "b_ions": [
                    {
                        "abbreviation": "Bi",
                        "common_name": "Bismuth\u00a0",
                        "molecular_formula": "Bi3+",
                        "coefficient": "1"
                    }
                ],
                "x_ions": [
                    {
                        "abbreviation": "I",
                        "common_name": "Iodide",
                        "molecular_formula": "I-",
                        "coefficient": "5"
                    }
                ]
            },
            "pce": {
                "value": 2.62,
                "unit": "%"
            },
            "jsc": {
                "value": 0,
                "unit": "mA cm^-2"
            },
            "voc": {
                "value": 0,
                "unit": "V"
            },
            "ff": {
                "value": 0
            },
            "active_area": {
                "value": 0.2
            },
            "device_architecture": "nip",
            "number_devices": null,
            "averaged_quantites": null,
            "light_source": {
                "type": "AM 1.5G",
                "light_intensity": 100,
                "lamp": "San-EI Electric, XEC 301S"
            },
            "encapsulated": null,
            "stability": null,
            "layers": [
                {
                    "review_completed": true,
                    "name": "FTO",
                    "thickness": null,
                    "functionality": "Substrate"
                },
                {
                    "review_completed": true,
                    "name": "c-TiO2",
                    "thickness": null,
                    "functionality": "Electron-transport",
                    "deposition": [
                        {
                            "review_completed": true,
                            "step_name": "c-TiO2 deposition",
                            "method": "Spray pyrolysis",
                            "atmosphere": "Ambient air",
                            "solution": {
                                "review_completed": true,
                                "solutes": [
                                    {
                                        "review_completed": true,
                                        "name": "bis(acetylacetonate) solution ",
                                        "concentration": 0.6,
                                        "concentration_unit": "vol%"
                                    }
                                ],
                                "solvents": [
                                    {
                                        "review_completed": true,
                                        "name": "acetylacetone",
                                        "volume_fraction": 0.17
                                    },
                                    {
                                        "review_completed": true,
                                        "name": "2-propanol ",
                                        "volume_fraction": 0.73
                                    }
                                ]
                            }
                        }
                    ]
                },
                {
                    "review_completed": true,
                    "name": "m-TiO2",
                    "thickness": null,
                    "functionality": "Electron-transport",
                    "deposition": [
                        {
                            "review_completed": true,
                            "step_name": "m-TiO2 deposition",
                            "method": "Spin coating",
                            "atmosphere": "Ambient air",
                            "solution": {
                                "review_completed": true,
                                "solutes": [
                                    {
                                        "review_completed": true,
                                        "name": "TiO2 paste (GreatCell-30NRD)",
                                        "concentration": 20,
                                        "concentration_unit": "wt%"
                                    }
                                ],
                                "solvents": [
                                    {
                                        "review_completed": true,
                                        "name": "Ethanol",
                                        "volume_fraction": 1
                                    }
                                ]
                            }
                        }
                    ]
                },
                {
                    "review_completed": true,
                    "name": "Ag2BiI5",
                    "thickness": null,
                    "functionality": "Absorber",
                    "deposition": [
                        {
                            "review_completed": true,
                            "step_name": "Perovskite deposition",
                            "method": "dynamic hot casting",
                            "duration": 30,
                            "solution": {
                                "review_completed": true,
                                "solutes": [
                                    {
                                        "review_completed": true,
                                        "name": "BiI3",
                                        "concentration": 0.0003,
                                        "concentration_unit": "M"
                                    },
                                    {
                                        "review_completed": true,
                                        "name": "AgI",
                                        "concentration": 0.0006,
                                        "concentration_unit": "M"
                                    }
                                ],
                                "solvents": [
                                    {
                                        "review_completed": true,
                                        "name": "DMF",
                                        "volume_fraction": 0.5
                                    },
                                    {
                                        "review_completed": true,
                                        "name": "DMSO",
                                        "volume_fraction": 0.5
                                    }
                                ]
                            }
                        }
                    ]
                },
                {
                    "review_completed": true,
                    "name": "PTAA",
                    "thickness": null,
                    "functionality": "Hole-transport",
                    "deposition": [
                        {
                            "review_completed": true,
                            "step_name": "PTAA deposition",
                            "method": "Spin coating",
                            "atmosphere": "N2",
                            "duration": 30,
                            "solution": {
                                "review_completed": true,
                                "solutes": [
                                    {
                                        "review_completed": true,
                                        "name": "PTAA",
                                        "concentration": 10,
                                        "concentration_unit": "mg/mL"
                                    }
                                ],
                                "solvents": [
                                    {
                                        "review_completed": true,
                                        "name": "Toluene",
                                        "volume_fraction": 1
                                    }
                                ]
                            }
                        }
                    ]
                },
                {
                    "review_completed": true,
                    "name": "Au",
                    "thickness": 70,
                    "functionality": "Contact",
                    "deposition": [
                        {
                            "review_completed": true,
                            "step_name": "Au deposition",
                            "method": "Thermal evaporation",
                            "atmosphere": "Vacuum"
                        }
                    ]
                }
            ]
        },
        {
            "perovskite_composition": {
                "formula": "Ag2BiI5",
                "a_ions": [
                    {
                        "abbreviation": "Ag",
                        "common_name": "Silver",
                        "molecular_formula": "Ag+",
                        "coefficient": "2"
                    }
                ],
                "b_ions": [
                    {
                        "abbreviation": "Bi",
                        "common_name": "Bismuth\u00a0",
                        "molecular_formula": "Bi3+",
                        "coefficient": "1"
                    }
                ],
                "x_ions": [
                    {
                        "abbreviation": "I",
                        "common_name": "Iodide",
                        "molecular_formula": "I-",
                        "coefficient": "5"
                    }
                ]
            },
            "pce": {
                "value": 1.6,
                "unit": "%"
            },
            "jsc": {
                "value": 4.42,
                "unit": "mA cm^-2"
            },
            "voc": {
                "value": 0.63,
                "unit": "V"
            },
            "ff": {
                "value": 57.6
            },
            "active_area": {
                "value": 0.2
            },
            "device_architecture": "nip",
            "number_devices": null,
            "averaged_quantites": null,
            "light_source": {
                "type": "AM 1.5G",
                "light_intensity": 100,
                "lamp": "San-EI Electric, XEC 301S"
            },
            "encapsulated": null,
            "stability": null,
            "layers": [
                {
                    "review_completed": true,
                    "name": "FTO",
                    "thickness": null,
                    "functionality": "Substrate"
                },
                {
                    "review_completed": true,
                    "name": "c-TiO2",
                    "thickness": null,
                    "functionality": "Electron-transport",
                    "deposition": [
                        {
                            "review_completed": true,
                            "step_name": "c-TiO2 deposition",
                            "method": "Spray pyrolysis",
                            "atmosphere": "Ambient air",
                            "solution": {
                                "review_completed": true,
                                "solutes": [
                                    {
                                        "review_completed": true,
                                        "name": "bis(acetylacetonate) solution ",
                                        "concentration": 0.6,
                                        "concentration_unit": "vol%"
                                    }
                                ],
                                "solvents": [
                                    {
                                        "review_completed": true,
                                        "name": "acetylacetone",
                                        "volume_fraction": 0.17
                                    },
                                    {
                                        "review_completed": true,
                                        "name": "2-propanol ",
                                        "volume_fraction": 0.73
                                    }
                                ]
                            }
                        }
                    ]
                },
                {
                    "review_completed": true,
                    "name": "m-TiO2",
                    "thickness": null,
                    "functionality": "Electron-transport",
                    "deposition": [
                        {
                            "review_completed": true,
                            "step_name": "m-TiO2 deposition",
                            "method": "Spin coating",
                            "atmosphere": "Ambient air",
                            "solution": {
                                "review_completed": true,
                                "solutes": [
                                    {
                                        "review_completed": true,
                                        "name": "TiO2 paste (GreatCell-30NRD)",
                                        "concentration": 20,
                                        "concentration_unit": "wt%"
                                    }
                                ],
                                "solvents": [
                                    {
                                        "review_completed": true,
                                        "name": "Ethanol",
                                        "volume_fraction": 1
                                    }
                                ]
                            }
                        }
                    ]
                },
                {
                    "review_completed": true,
                    "name": "Ag2BiI5",
                    "thickness": null,
                    "functionality": "Absorber",
                    "deposition": [
                        {
                            "review_completed": true,
                            "step_name": "Perovskite deposition",
                            "method": "Spin coating",
                            "duration": 30,
                            "solution": {
                                "review_completed": true,
                                "solutes": [
                                    {
                                        "review_completed": true,
                                        "name": "BiI3",
                                        "concentration": 0.0003,
                                        "concentration_unit": "M"
                                    },
                                    {
                                        "review_completed": true,
                                        "name": "AgI",
                                        "concentration": 0.0006,
                                        "concentration_unit": "M"
                                    }
                                ],
                                "solvents": [
                                    {
                                        "review_completed": true,
                                        "name": "DMF",
                                        "volume_fraction": 0.5
                                    },
                                    {
                                        "review_completed": true,
                                        "name": "DMSO",
                                        "volume_fraction": 0.5
                                    }
                                ]
                            }
                        },
                        {
                            "review_completed": true,
                            "step_name": "AntiSolvent",
                            "method": "Antisolvent quenching",
                            "atmosphere": "N2",
                            "duration": 10,
                            "solution": {
                                "review_completed": true,
                                "solvents": [
                                    {
                                        "review_completed": true,
                                        "name": "Chlorobenzene",
                                        "volume_fraction": 1
                                    }
                                ]
                            }
                        }
                    ]
                },
                {
                    "review_completed": true,
                    "name": "PTAA",
                    "thickness": null,
                    "functionality": "Hole-transport",
                    "deposition": [
                        {
                            "review_completed": true,
                            "step_name": "PTAA deposition",
                            "method": "Spin coating",
                            "atmosphere": "N2",
                            "duration": 30,
                            "solution": {
                                "review_completed": true,
                                "solutes": [
                                    {
                                        "review_completed": true,
                                        "name": "PTAA",
                                        "concentration": 10,
                                        "concentration_unit": "mg/mL"
                                    }
                                ],
                                "solvents": [
                                    {
                                        "review_completed": true,
                                        "name": "Toluene",
                                        "volume_fraction": 1
                                    }
                                ]
                            }
                        }
                    ]
                },
                {
                    "review_completed": true,
                    "name": "Au",
                    "thickness": 70,
                    "functionality": "Contact",
                    "deposition": [
                        {
                            "review_completed": true,
                            "step_name": "Au deposition",
                            "method": "Thermal evaporation",
                            "atmosphere": "Vacuum"
                        }
                    ]
                }
            ]
        },
        {
            "perovskite_composition": {
                "formula": "Ag2BiI5",
                "a_ions": [
                    {
                        "abbreviation": "Ag",
                        "common_name": "Silver",
                        "molecular_formula": "Ag+",
                        "coefficient": "2"
                    }
                ],
                "b_ions": [
                    {
                        "abbreviation": "Bi",
                        "common_name": "Bismuth\u00a0",
                        "molecular_formula": "Bi3+",
                        "coefficient": "1"
                    }
                ],
                "x_ions": [
                    {
                        "abbreviation": "I",
                        "common_name": "Iodide",
                        "molecular_formula": "I-",
                        "coefficient": "5"
                    }
                ]
            },
            "pce": {
                "value": 3.3,
                "unit": "%"
            },
            "jsc": {
                "value": 0,
                "unit": "mA cm^-2"
            },
            "voc": {
                "value": 0,
                "unit": "V"
            },
            "ff": {
                "value": 0
            },
            "active_area": {
                "value": 0.2
            },
            "device_architecture": "nip",
            "number_devices": null,
            "averaged_quantites": null,
            "light_source": {
                "type": "AM 1.5G",
                "light_intensity": 10,
                "lamp": "San-EI Electric, XEC 301S"
            },
            "encapsulated": null,
            "stability": null,
            "layers": [
                {
                    "review_completed": true,
                    "name": "FTO",
                    "thickness": null,
                    "functionality": "Substrate"
                },
                {
                    "review_completed": true,
                    "name": "c-TiO2",
                    "thickness": null,
                    "functionality": "Electron-transport",
                    "deposition": [
                        {
                            "review_completed": true,
                            "step_name": "c-TiO2 deposition",
                            "method": "Spray pyrolysis",
                            "atmosphere": "Ambient air",
                            "solution": {
                                "review_completed": true,
                                "solutes": [
                                    {
                                        "review_completed": true,
                                        "name": "bis(acetylacetonate) solution ",
                                        "concentration": 0.6,
                                        "concentration_unit": "vol%"
                                    }
                                ],
                                "solvents": [
                                    {
                                        "review_completed": true,
                                        "name": "acetylacetone",
                                        "volume_fraction": 0.17
                                    },
                                    {
                                        "review_completed": true,
                                        "name": "2-propanol ",
                                        "volume_fraction": 0.73
                                    }
                                ]
                            }
                        }
                    ]
                },
                {
                    "review_completed": true,
                    "name": "m-TiO2",
                    "thickness": null,
                    "functionality": "Electron-transport",
                    "deposition": [
                        {
                            "review_completed": true,
                            "step_name": "m-TiO2 deposition",
                            "method": "Spin coating",
                            "atmosphere": "Ambient air",
                            "solution": {
                                "review_completed": true,
                                "solutes": [
                                    {
                                        "review_completed": true,
                                        "name": "TiO2 paste (GreatCell-30NRD)",
                                        "concentration": 20,
                                        "concentration_unit": "wt%"
                                    }
                                ],
                                "solvents": [
                                    {
                                        "review_completed": true,
                                        "name": "Ethanol",
                                        "volume_fraction": 1
                                    }
                                ]
                            }
                        }
                    ]
                },
                {
                    "review_completed": true,
                    "name": "Ag2BiI5",
                    "thickness": null,
                    "functionality": "Absorber",
                    "deposition": [
                        {
                            "review_completed": true,
                            "step_name": "Perovskite deposition",
                            "method": "dynamic hot casting",
                            "duration": 30,
                            "solution": {
                                "review_completed": true,
                                "solutes": [
                                    {
                                        "review_completed": true,
                                        "name": "BiI3",
                                        "concentration": 0.0003,
                                        "concentration_unit": "M"
                                    },
                                    {
                                        "review_completed": true,
                                        "name": "AgI",
                                        "concentration": 0.0006,
                                        "concentration_unit": "M"
                                    }
                                ],
                                "solvents": [
                                    {
                                        "review_completed": true,
                                        "name": "DMF",
                                        "volume_fraction": 0.5
                                    },
                                    {
                                        "review_completed": true,
                                        "name": "DMSO",
                                        "volume_fraction": 0.5
                                    }
                                ]
                            }
                        }
                    ]
                },
                {
                    "review_completed": true,
                    "name": "PTAA",
                    "thickness": null,
                    "functionality": "Hole-transport",
                    "deposition": [
                        {
                            "review_completed": true,
                            "step_name": "PTAA deposition",
                            "method": "Spin coating",
                            "atmosphere": "N2",
                            "duration": 30,
                            "solution": {
                                "review_completed": true,
                                "solutes": [
                                    {
                                        "review_completed": true,
                                        "name": "PTAA",
                                        "concentration": 10,
                                        "concentration_unit": "mg/mL"
                                    }
                                ],
                                "solvents": [
                                    {
                                        "review_completed": true,
                                        "name": "Toluene",
                                        "volume_fraction": 1
                                    }
                                ]
                            }
                        }
                    ]
                },
                {
                    "review_completed": true,
                    "name": "Au",
                    "thickness": 70,
                    "functionality": "Contact",
                    "deposition": [
                        {
                            "review_completed": true,
                            "step_name": "Au deposition",
                            "method": "Thermal evaporation",
                            "atmosphere": "Vacuum"
                        }
                    ]
                }
            ]
        },
        {
            "perovskite_composition": {
                "formula": "AgBiI4",
                "a_ions": [
                    {
                        "abbreviation": "Ag",
                        "common_name": "Silver",
                        "molecular_formula": "Ag+",
                        "coefficient": "1"
                    }
                ],
                "b_ions": [
                    {
                        "abbreviation": "Bi",
                        "common_name": "Bismuth\u00a0",
                        "molecular_formula": "Bi3+",
                        "coefficient": "1"
                    }
                ],
                "x_ions": [
                    {
                        "abbreviation": "I",
                        "common_name": "Iodide",
                        "molecular_formula": "I-",
                        "coefficient": "4"
                    }
                ]
            },
            "pce": {
                "value": 2.18,
                "unit": "%"
            },
            "jsc": {
                "value": 0,
                "unit": "mA cm^-2"
            },
            "voc": {
                "value": 0,
                "unit": "V"
            },
            "ff": {
                "value": 0
            },
            "active_area": {
                "value": 0.2
            },
            "device_architecture": "nip",
            "number_devices": null,
            "averaged_quantites": null,
            "light_source": {
                "type": "AM 1.5G",
                "light_intensity": 100,
                "lamp": "San-EI Electric, XEC 301S"
            },
            "encapsulated": null,
            "stability": null,
            "layers": [
                {
                    "review_completed": true,
                    "name": "FTO",
                    "thickness": null,
                    "functionality": "Substrate"
                },
                {
                    "review_completed": true,
                    "name": "c-TiO2",
                    "thickness": null,
                    "functionality": "Electron-transport",
                    "deposition": [
                        {
                            "review_completed": true,
                            "step_name": "c-TiO2 deposition",
                            "method": "Spray pyrolysis",
                            "atmosphere": "Ambient air",
                            "solution": {
                                "review_completed": true,
                                "solutes": [
                                    {
                                        "review_completed": true,
                                        "name": "bis(acetylacetonate) solution ",
                                        "concentration": 0.6,
                                        "concentration_unit": "vol%"
                                    }
                                ],
                                "solvents": [
                                    {
                                        "review_completed": true,
                                        "name": "acetylacetone",
                                        "volume_fraction": 0.17
                                    },
                                    {
                                        "review_completed": true,
                                        "name": "2-propanol ",
                                        "volume_fraction": 0.73
                                    }
                                ]
                            }
                        }
                    ]
                },
                {
                    "review_completed": true,
                    "name": "m-TiO2",
                    "thickness": null,
                    "functionality": "Electron-transport",
                    "deposition": [
                        {
                            "review_completed": true,
                            "step_name": "m-TiO2 deposition",
                            "method": "Spin coating",
                            "atmosphere": "Ambient air",
                            "solution": {
                                "review_completed": true,
                                "solutes": [
                                    {
                                        "review_completed": true,
                                        "name": "TiO2 paste (GreatCell-30NRD)",
                                        "concentration": 20,
                                        "concentration_unit": "wt%"
                                    }
                                ],
                                "solvents": [
                                    {
                                        "review_completed": true,
                                        "name": "Ethanol",
                                        "volume_fraction": 1
                                    }
                                ]
                            }
                        }
                    ]
                },
                {
                    "review_completed": true,
                    "name": "AgBiI4",
                    "thickness": null,
                    "functionality": "Absorber",
                    "deposition": [
                        {
                            "review_completed": true,
                            "step_name": "Perovskite deposition",
                            "method": "dynamic hot casting",
                            "duration": 30,
                            "solution": {
                                "review_completed": true,
                                "solutes": [
                                    {
                                        "review_completed": true,
                                        "name": "BiI3",
                                        "concentration": 0.0006,
                                        "concentration_unit": "M"
                                    },
                                    {
                                        "review_completed": true,
                                        "name": "AgI",
                                        "concentration": 0.0005,
                                        "concentration_unit": "M"
                                    }
                                ],
                                "solvents": [
                                    {
                                        "review_completed": true,
                                        "name": "DMF",
                                        "volume_fraction": 0.5
                                    },
                                    {
                                        "review_completed": true,
                                        "name": "DMSO",
                                        "volume_fraction": 0.5
                                    }
                                ]
                            },
                            "atmosphere": "N2"
                        }
                    ]
                },
                {
                    "review_completed": true,
                    "name": "PTAA",
                    "thickness": null,
                    "functionality": "Hole-transport",
                    "deposition": [
                        {
                            "review_completed": true,
                            "step_name": "PTAA deposition",
                            "method": "Spin coating",
                            "atmosphere": "N2",
                            "duration": 30,
                            "solution": {
                                "review_completed": true,
                                "solutes": [
                                    {
                                        "review_completed": true,
                                        "name": "PTAA",
                                        "concentration": 10,
                                        "concentration_unit": "mg/mL"
                                    }
                                ],
                                "solvents": [
                                    {
                                        "review_completed": true,
                                        "name": "Toluene",
                                        "volume_fraction": 1
                                    }
                                ]
                            }
                        }
                    ]
                },
                {
                    "review_completed": true,
                    "name": "Au",
                    "thickness": 70,
                    "functionality": "Contact",
                    "deposition": [
                        {
                            "review_completed": true,
                            "step_name": "Au deposition",
                            "method": "Thermal evaporation",
                            "atmosphere": "Vacuum"
                        }
                    ]
                }
            ]
        },
        {
            "perovskite_composition": {
                "formula": "AgBiI4",
                "a_ions": [
                    {
                        "abbreviation": "Ag",
                        "common_name": "Silver",
                        "molecular_formula": "Ag+",
                        "coefficient": "1"
                    }
                ],
                "b_ions": [
                    {
                        "abbreviation": "Bi",
                        "common_name": "Bismuth\u00a0",
                        "molecular_formula": "Bi3+",
                        "coefficient": "1"
                    }
                ],
                "x_ions": [
                    {
                        "abbreviation": "I",
                        "common_name": "Iodide",
                        "molecular_formula": "I-",
                        "coefficient": "4"
                    }
                ]
            },
            "pce": {
                "value": 1.2,
                "unit": "%"
            },
            "jsc": {
                "value": 3.7,
                "unit": "mA cm^-2"
            },
            "voc": {
                "value": 0.63,
                "unit": "V"
            },
            "ff": {
                "value": 51.4
            },
            "active_area": {
                "value": 0.2
            },
            "device_architecture": "nip",
            "number_devices": null,
            "averaged_quantites": null,
            "light_source": {
                "type": "AM 1.5G",
                "light_intensity": 100,
                "lamp": "San-EI Electric, XEC 301S"
            },
            "encapsulated": null,
            "stability": null,
            "layers": [
                {
                    "review_completed": true,
                    "name": "FTO",
                    "thickness": null,
                    "functionality": "Substrate"
                },
                {
                    "review_completed": true,
                    "name": "c-TiO2",
                    "thickness": null,
                    "functionality": "Electron-transport",
                    "deposition": [
                        {
                            "review_completed": true,
                            "step_name": "c-TiO2 deposition",
                            "method": "Spray pyrolysis",
                            "atmosphere": "Ambient air",
                            "solution": {
                                "review_completed": true,
                                "solutes": [
                                    {
                                        "review_completed": true,
                                        "name": "bis(acetylacetonate) solution ",
                                        "concentration": 0.6,
                                        "concentration_unit": "vol%"
                                    }
                                ],
                                "solvents": [
                                    {
                                        "review_completed": true,
                                        "name": "acetylacetone",
                                        "volume_fraction": 0.17
                                    },
                                    {
                                        "review_completed": true,
                                        "name": "2-propanol ",
                                        "volume_fraction": 0.73
                                    }
                                ]
                            }
                        }
                    ]
                },
                {
                    "review_completed": true,
                    "name": "m-TiO2",
                    "thickness": null,
                    "functionality": "Electron-transport",
                    "deposition": [
                        {
                            "review_completed": true,
                            "step_name": "m-TiO2 deposition",
                            "method": "Spin coating",
                            "atmosphere": "Ambient air",
                            "solution": {
                                "review_completed": true,
                                "solutes": [
                                    {
                                        "review_completed": true,
                                        "name": "TiO2 paste (GreatCell-30NRD)",
                                        "concentration": 20,
                                        "concentration_unit": "wt%"
                                    }
                                ],
                                "solvents": [
                                    {
                                        "review_completed": true,
                                        "name": "Ethanol",
                                        "volume_fraction": 1
                                    }
                                ]
                            }
                        }
                    ]
                },
                {
                    "review_completed": true,
                    "name": "AgBiI4",
                    "thickness": null,
                    "functionality": "Absorber",
                    "deposition": [
                        {
                            "review_completed": true,
                            "step_name": "Perovskite deposition",
                            "method": "Spin coating",
                            "duration": 30,
                            "solution": {
                                "review_completed": true,
                                "solutes": [
                                    {
                                        "review_completed": true,
                                        "name": "BiI3",
                                        "concentration": 0.0006,
                                        "concentration_unit": "M"
                                    },
                                    {
                                        "review_completed": true,
                                        "name": "AgI",
                                        "concentration": 0.0005,
                                        "concentration_unit": "M"
                                    }
                                ],
                                "solvents": [
                                    {
                                        "review_completed": true,
                                        "name": "DMF",
                                        "volume_fraction": 0.5
                                    },
                                    {
                                        "review_completed": true,
                                        "name": "DMSO",
                                        "volume_fraction": 0.5
                                    }
                                ]
                            }
                        },
                        {
                            "review_completed": true,
                            "step_name": "AntiSolvent",
                            "method": "Antisolvent quenching",
                            "atmosphere": "N2",
                            "duration": 10,
                            "solution": {
                                "review_completed": true,
                                "solvents": [
                                    {
                                        "review_completed": true,
                                        "name": "Chlorobenzene",
                                        "volume_fraction": 1
                                    }
                                ]
                            }
                        }
                    ]
                },
                {
                    "review_completed": true,
                    "name": "PTAA",
                    "thickness": null,
                    "functionality": "Hole-transport",
                    "deposition": [
                        {
                            "review_completed": true,
                            "step_name": "PTAA deposition",
                            "method": "Spin coating",
                            "atmosphere": "N2",
                            "duration": 30,
                            "solution": {
                                "review_completed": true,
                                "solutes": [
                                    {
                                        "review_completed": true,
                                        "name": "PTAA",
                                        "concentration": 10,
                                        "concentration_unit": "mg/mL"
                                    }
                                ],
                                "solvents": [
                                    {
                                        "review_completed": true,
                                        "name": "Toluene",
                                        "volume_fraction": 1
                                    }
                                ]
                            }
                        }
                    ]
                },
                {
                    "review_completed": true,
                    "name": "Au",
                    "thickness": 70,
                    "functionality": "Contact",
                    "deposition": [
                        {
                            "review_completed": true,
                            "step_name": "Au deposition",
                            "method": "Thermal evaporation",
                            "atmosphere": "Vacuum"
                        }
                    ]
                }
            ]
        }
    ]
}
