Repository: lamalab-org/perla-extract

# Data Directory

This directory contains extraction results and ground truth data used for training, optimization, and evaluation of the Perovscribe pipeline.

## Directory Structure

```
data/
├── extractions/          # Extraction results from various sources
│   ├── humans/          # Human-annotated extractions
│   │   ├── Consensus/   # Consensus extractions between different human annotators
│   │   ├── Bear/        # Individual human annotator (anonymized)
│   │   ├── Bee/         # Individual human annotator (anonymized)
│   │   └── ...          # Additional anonymized human annotators
│   ├── claude-opus-4-1-20250805/  # LLM model extractions

File: src/perovscribe/data/extractions/humans/Robin/10.1002--aenm.202000566.json
{"doi": "10.1002/aenm.202000566", "author": "Juan jos\u00e9 Pati\u00f1o l\u00f3pez", "cells": [{"perovskite_composition": {"formula": "FA0.66MA0.34Pb0.5Sn0.5I3", "a_ions": [{"abbreviation": "FA", "common_name": "Formamidinium", "molecular_formula": "CH5N2+", "coefficient": "0.66"}, {"abbreviation": "MA", "common_name": "Methylammonium", "molecular_formula": "CH6N+", "coefficient": "0.34"}], "b_ions": [{"abbreviation": "Pb", "common_name": "Lead", "molecular_formula": "Pb2+", "coefficient": "0.5"}, {"abbreviation": "Sn", "common_name": "Tin", "molecular_formula": "Sn2+", "coefficient": "0.5"}], "x_ions": [{"abbreviation": "I", "common_name": "Iodide", "molecular_formula": "I-", "coefficient": "3"}]}, "pce": {"value": 15.9, "unit": "%"}, "jsc": {"value": 28, "unit": "mA cm^-2"}, "voc": {"value": 0.78, "unit": "V"}, "ff": {"value": 73}, "active_area": {"value": 0.16}, "device_architecture": "pin", "number_devices": null, "averaged_quantites": true, "light_source": {"type": "AM 1.5G", "light_intensity": 100, "lamp": "Philips focusline tungsten-halogen lamp, 50 W."}, "encapsulated": true, "stability": {"review_completed": true, "potential_bias": "Open circuit"}, "layers": [{"review_completed": true, "name": "ITO", "thickness": null, "functionality": "Contact"}, {"review_completed": true, "name": "PEDOT:PSS", "thickness": null, "functionality": "Hole-transport"}, {"review_completed": false, "name": "FA0.66MA0.34Pb0.5Sn0.5I3", "functionality": "Absorber", "deposition": [{"review_completed": true, "step_name": "Perovskite deposition", "method": "Two step deposition", "atmosphere": "Unknown"}], "additional_treatment": "NH4SCN treatment"}, {"review_completed": true, "name": "C60", "functionality": "Electron-transport"}, {"review_completed": true, "name": "BCP", "functionality": "Electron-transport"}, {"review_completed": true, "name": "Ag", "functionality": "Contact"}]}, {"perovskite_composition": {"formula": "FA0.66MA0.34Pb0.5Sn0.5I3", "a_ions": [{"abbreviation": "FA", "common_name": "Formamidinium", "molecular_formula": "CH5N2+", "coefficient": "0.66"}, {"abbreviation": "MA", "common_name": "Methylammonium", "molecular_formula": "CH6N+", "coefficient": "0.34"}], "b_ions": [{"abbreviation": "Pb", "common_name": "Lead", "molecular_formula": "Pb2+", "coefficient": "0.5"}, {"abbreviation": "Sn", "common_name": "Tin", "molecular_formula": "Sn2+", "coefficient": "0.5"}], "x_ions": [{"abbreviation": "I", "common_name": "Iodide", "molecular_formula": "I-", "coefficient": "3"}]}, "pce": {"value": 14.1, "unit": "%"}, "jsc": {"value": 26.9, "unit": "mA cm^-2"}, "voc": {"value": 0.74, "unit": "V"}, "ff": {"value": 71}, "active_area": {"value": 0.16}, "device_architecture": "pin", "number_devices": null, "averaged_quantites": true, "light_source": {"type": "AM 1.5G", "light_intensity": 100, "lamp": "Philips focusline tungsten-halogen lamp, 50 W."}, "encapsulated": true, "stability": {"review_completed": true, "potential_bias": "Open circuit"}, "layers": [{"review_completed": true, "name": "ITO", "thickness": null, "functionality": "Contact"}, {"review_completed": true, "name": "PEDOT:PSS", "thickness": null, "functionality": "Hole-transport"}, {"review_completed": false, "name": "FA0.66MA0.34Pb0.5Sn0.5I3", "functionality": "Absorber", "deposition": [{"review_completed": true, "step_name": "Perovskite deposition", "method": "Two step deposition", "atmosphere": "Unknown"}]}, {"review_completed": true, "name": "C60", "functionality": "Electron-transport", "deposition": []}, {"review_completed": true, "name": "BCP", "functionality": "Electron-transport", "deposition": []}, {"review_completed": true, "name": "Ag", "functionality": "Contact", "deposition": []}]}, {"perovskite_composition": {"formula": "FA0.66MA0.34Pb0.4Sn0.6I3", "a_ions": [{"abbreviation": "FA", "common_name": "Formamidinium", "molecular_formula": "CH5N2+", "coefficient": "0.66"}, {"abbreviation": "MA", "common_name": "Methylammonium", "molecular_formula": "CH6N+", "coefficient": "0.34"}], "b_ions": [{"abbreviation": "Pb", "common_name": "Lead", "molecular_formula": "Pb2+", "coefficient": "0.4"}, {"abbreviation": "Sn", "common_name": "Tin", "molecular_formula": "Sn2+", "coefficient": "0.6"}], "x_ions": [{"abbreviation": "I", "common_name": "Iodide", "molecular_formula": "I-", "coefficient": "3"}]}, "pce": {"value": 13.7, "unit": "%"}, "jsc": {"value": 0, "unit": "mA cm^-2"}, "voc": {"value": 0, "unit": "V"}, "ff": {"value": 0}, "active_area": {"value": 0.16}, "device_architecture": "pin", "number_devices": null, "averaged_quantites": true, "light_source": {"type": "AM 1.5G", "light_intensity": 100, "lamp": "Philips focusline tungsten-halogen lamp, 50 W."}, "encapsulated": true, "stability": {"light_intensity": 0, "potential_bias": "Open circuit"}, "layers": [{"name": "ITO", "thickness": null, "functionality": "Contact"}, {"review_completed": true, "name": "PEDOT:PSS", "thickness": null, "functionality": "Hole-transport"}, {"name": "FA0.66MA0.34Pb0.4Sn0.6I3", "functionality": "Absorber", "deposition": [{"review_completed": true, "step_name": "Perovskite deposition ", "method": "Two step deposition", "atmosphere": "N2"}]}, {"name": "C60", "functionality": "Electron-transport", "deposition": [{"step_name": "C60 deposition", "atmosphere": "Unknown"}], "review_completed": true}, {"name": "BCP", "functionality": "Electron-transport", "deposition": [{"step_name": "BCP deposition", "atmosphere": "Unknown", "review_completed": true}], "review_completed": true}, {"name": "Ag", "functionality": "Contact", "deposition": [{"step_name": "Ag deposition", "atmosphere": "Unknown", "review_completed": true}], "review_completed": true}]}, {"perovskite_composition": {"formula": "FA0.66MA0.34PbI3", "a_ions": [{"abbreviation": "FA", "common_name": "Formamidinium", "molecular_formula": "CH5N2+", "coefficient": "0.66"}, {"abbreviation": "MA", "common_name": "Methylammonium", "molecular_formula": "CH6N+", "coefficient": "0.34"}], "b_ions": [{"abbreviation": "Pb", "common_name": "Lead", "molecular_formula": "Pb2+", "coefficient": "1"}], "x_ions": [{"abbreviation": "I", "common_name": "Iodide", "molecular_formula": "I-", "coefficient": "3"}]}, "pce": {"value": 17.6, "unit": "%"}, "jsc": {"value": 21.8, "unit": "mA cm^-2"}, "voc": {"value": 1.02, "unit": "V"}, "ff": {"value": 0.79}, "active_area": {"value": 0.16}, "device_architecture": "pin", "number_devices": null, "averaged_quantites": true, "light_source": {"type": "AM 1.5G", "light_intensity": 100, "lamp": "Philips focusline tungsten-halogen lamp, 50 W."}, "encapsulated": true, "stability": {"review_completed": true, "light_intensity": 0, "potential_bias": "Open circuit"}, "layers": [{"review_completed": true, "name": "ITO", "thickness": null, "functionality": "Contact"}, {"review_completed": true, "name": "PEDOT:PSS", "thickness": null, "functionality": "Hole-transport"}, {"review_completed": true, "name": "FA0.66MA0.34PbI3", "functionality": "Absorber", "deposition": [{"review_completed": true, "step_name": "Perovskite deposition", "method": "Two step deposition", "atmosphere": "Unknown"}]}, {"review_completed": true, "name": "C60", "functionality": "Electron-transport", "deposition": [{"step_name": "C60 deposition", "atmosphere": "Unknown"}]}, {"review_completed": true, "name": "BCP", "functionality": "Electron-transport", "deposition": [{"step_name": "BCP deposition", "method": "Evaporation", "atmosphere": "Unknown"}]}, {"review_completed": true, "name": "Ag", "functionality": "Contact", "deposition": [{"step_name": "Ag deposition", "atmosphere": "Unknown"}]}]}]}

File: src/perovscribe/data/extractions/humans/Robin/10.1002--aenm.202303742.json
{"doi": "10.1002/aenm.202303742", "author": "Juan jos\u00e9 Pati\u00f1o l\u00f3pez", "cells": [{"perovskite_composition": {"formula": "", "a_ions": [], "b_ions": [], "x_ions": []}, "pce": {"value": 21.29, "unit": "%"}, "jsc": {"value": 24.78, "unit": "mA cm^-2"}, "voc": {"value": 1.133, "unit": "V"}, "ff": {"value": 75.83}, "active_area": {"value": 1}, "device_architecture": "pin", "number_devices": null, "averaged_quantites": null, "light_source": {"type": "AM 1.5G", "light_intensity": 100}, "encapsulated": null, "stability": null, "layers": [{"review_completed": true, "name": "ITO", "thickness": null, "functionality": "Substrate"}, {"review_completed": true, "name": "MeO-2PACz", "thickness": null, "functionality": "Hole-transport"}, {"review_completed": true, "name": "Perovskite", "thickness": null, "functionality": "Absorber"}, {"review_completed": true, "name": "C60", "thickness": null, "functionality": "Electron-transport"}, {"review_completed": true, "name": "BCP", "thickness": null, "functionality": "Electron-transport"}, {"review_completed": true, "name": "Ag", "thickness": null, "functionality": "Contact"}]}, {"perovskite_composition": {"formula": "", "a_ions": [], "b_ions": [], "x_ions": []}, "pce": {"value": 23.29, "unit": "%"}, "jsc": {"value": 24.62, "unit": "mA cm^-2"}, "voc": {"value": 1.13, "unit": "V"}, "ff": {"value": 83.45}, "active_area": {"value": 0.09}, "device_architecture": "pin", "number_devices": null, "averaged_quantites": null, "light_source": {"type": "AM 1.5G", "light_intensity": 100}, "encapsulated": null, "stability": null, "layers": [{"review_completed": true, "name": "ITO", "thickness": null, "functionality": "Substrate"}, {"review_completed": true, "name": "MeO-2PACz", "thickness": null, "functionality": "Hole-transport"}, {"review_completed": true, "name": "Perovskite", "thickness": null, "functionality": "Absorber"}, {"review_completed": true, "name": "C60", "thickness": null, "functionality": "Electron-transport"}, {"review_completed": true, "name": "BCP", "thickness": null, "functionality": "Electron-transport"}, {"review_completed": true, "name": "Ag", "thickness": null, "functionality": "Contact"}]}, {"perovskite_composition": {"formula": "", "a_ions": [], "b_ions": [], "x_ions": []}, "pce": {"value": 24.53, "unit": "%"}, "jsc": {"value": 24.87, "unit": "mA cm^-2"}, "voc": {"value": 1.16, "unit": "V"}, "ff": {"value": 85.28}, "active_area": {"value": 0.09}, "device_architecture": "pin", "number_devices": null, "averaged_quantites": null, "light_source": {"type": "AM 1.5G", "light_intensity": 100}, "encapsulated": null, "stability": {"review_completed": true, "light_intensity": 100, "time": 1000, "temperature": 40, "PCE_after_1000_hours": 22.93, "potential_bias": "MPPT"}, "layers": [{"review_completed": true, "name": "ITO", "thickness": null, "functionality": "Substrate"}, {"review_completed": true, "name": "MeO-BTBT", "thickness": null, "functionality": "Hole-transport"}, {"review_completed": true, "name": "Perovskite", "thickness": null, "functionality": "Absorber"}, {"review_completed": true, "name": "C60", "thickness": null, "functionality": "Electron-transport"}, {"review_completed": true, "name": "BCP", "thickness": null, "functionality": "Electron-transport"}, {"review_completed": true, "name": "Ag", "thickness": null, "functionality": "Contact"}]}, {"perovskite_composition": {"formula": "", "a_ions": [], "b_ions": [], "x_ions": []}, "pce": {"value": 22.6, "unit": "%"}, "jsc": {"value": 24.89, "unit": "mA cm^-2"}, "voc": {"value": 1.159, "unit": "V"}, "ff": {"value": 78.24}, "active_area": {"value": 1}, "device_architecture": "pin", "number_devices": null, "averaged_quantites": null, "light_source": {"type": "AM 1.5G", "light_intensity": 100}, "encapsulated": null, "stability": {"review_completed": true, "light_intensity": 100, "time": 1000, "temperature": 40, "PCE_after_1000_hours": 22.93, "potential_bias": "MPPT"}, "layers": [{"review_completed": true, "name": "ITO", "thickness": null, "functionality": "Substrate"}, {"review_completed": true, "name": "MeO-BTBT", "thickness": null, "functionality": "Hole-transport"}, {"review_completed": true, "name": "Perovskite", "thickness": null, "functionality": "Absorber"}, {"review_completed": true, "name": "C60", "thickness": null, "functionality": "Electron-transport"}, {"review_completed": true, "name": "BCP", "thickness": null, "functionality": "Electron-transport"}, {"review_completed": true, "name": "Ag", "thickness": null, "functionality": "Contact"}]}]}

File: src/perovscribe/data/extractions/humans/Robin/10.1002--cphc.201500456.json
{"doi": "10.1002/cphc.201500456", "author": "Juan jos\u00e9 Pati\u00f1o l\u00f3pez", "cells": [{"perovskite_composition": {"formula": "MAPbI3", "a_ions": [{"abbreviation": "MA", "common_name": "Methylammonium", "molecular_formula": "CH6N+", "coefficient": "1"}], "b_ions": [{"abbreviation": "Pb", "common_name": "Lead", "molecular_formula": "Pb2+", "coefficient": "1"}], "x_ions": [{"abbreviation": "I", "common_name": "Iodide", "molecular_formula": "I-", "coefficient": "3"}]}, "pce": {"value": 9.33, "unit": "%"}, "jsc": {"value": 20.25, "unit": "mA cm^-2"}, "voc": {"value": 0.87, "unit": "V"}, "ff": {"value": 53.16}, "active_area": {"value": 0.07068}, "device_architecture": "nip", "number_devices": 1, "averaged_quantites": true, "light_source": {"type": "AM 1.5G", "light_intensity": 100, "lamp": "Abet Technology Sun 2000"}, "encapsulated": null, "stability": null, "layers": [{"review_completed": true, "name": "FTO", "thickness": null, "functionality": "Substrate"}, {"review_completed": true, "name": "TiO2", "thickness": null, "functionality": "Electron-transport", "additional_treatment": "TiCl4 treatment 1.5 h", "deposition": [{"review_completed": true, "method": "Liquid-phase deposition", "atmosphere": "Air", "temperature": null, "duration": null}]}, {"review_completed": true, "name": "ZnO NW", "functionality": "Electron-transport", "additional_treatment": "(NH4 )2TiF6 Treatment 4.5 h"}, {"review_completed": true, "name": "CH3NH3PbI3", "thickness": null, "functionality": "Absorber", "deposition": [{"review_completed": true, "step_name": "PbI2 deposition", "method": "Spin coating", "atmosphere": "Air", "temperature": 70, "duration": 15, "solution": {"review_completed": true, "volume": 7e-05, "solutes": [{"review_completed": true, "name": "PbI2", "concentration": 460, "concentration_unit": "mg/mL"}], "solvents": [{"review_completed": true, "name": "DMF", "volume_fraction": 1}]}}, {"review_completed": true, "step_name": "MAI depsotion", "method": "Dip coating", "duration": 2, "solution": {"review_completed": true, "solutes": [{"review_completed": true, "name": "MAI", "concentration": 10, "concentration_unit": "mg/mL"}], "solvents": [{"review_completed": true, "name": "Isopropanol", "volume_fraction": 1}]}}]}, {"review_completed": true, "name": "Spiro-OMeTAD", "thickness": null, "functionality": "Hole-transport", "deposition": [{"review_completed": true, "step_name": "spiro-OMeTAD deposition", "method": "Spin-coating", "atmosphere": "Unknown", "temperature": null, "duration": null, "solution": {"review_completed": true, "solutes": [{"review_completed": true, "name": "spiro-OMeTAD", "concentration": 0.17, "concentration_unit": "M"}], "solvents": [{"review_completed": true, "name": "Chlorobenzene", "volume_fraction": 0.95}, {"review_completed": true, "name": "Acetonitrile", "volume_fraction": 0.05}]}}]}, {"review_completed": true, "name": "Ag", "thickness": 100, "functionality": "Contact", "deposition": [{"review_completed": true, "step_name": "Ag deposition", "method": "Thermal evaporation", "atmosphere": "Vacuum", "temperature": null, "duration": null}]}]}]}

File: src/perovscribe/data/extractions/humans/Robin/10.1002--cptc.201900245.json (part 1 of 2)
{
    "doi": "10.1002/cptc.201900245",
    "cells": [
        {
            "perovskite_composition": {
                "formula": "Cs0.05FA0.79MA0.16PbI2.49Br0.51",
                "a_ions": [
                    {
                        "abbreviation": "Cs",
                        "common_name": "Cesium ion",
                        "molecular_formula": "Cs+",
                        "coefficient": "0.05"
                    },
                    {
                        "abbreviation": "FA",
                        "common_name": "Formamidinium",
                        "molecular_formula": "CH5N2+",
                        "coefficient": "0.79"
                    },
                    {
                        "abbreviation": "MA",
                        "common_name": "Methylammonium",
                        "molecular_formula": "CH6N+",
                        "coefficient": "0.16"
                    }
                ],
                "b_ions": [
                    {
                        "abbreviation": "Pb",
                        "common_name": "Lead",
                        "molecular_formula": "Pb2+",
                        "coefficient": "1"
                    }
                ],
                "x_ions": [
                    {
                        "abbreviation": "I",
                        "common_name": "Iodide",
                        "molecular_formula": "I-",
                        "coefficient": "2.49"
                    },
                    {
                        "abbreviation": "Br",
                        "common_name": "Bromide",
                        "molecular_formula": "Br-",
                        "coefficient": "0.51"
                    }
                ]
            },
            "pce": {
                "value": 20.4,
                "unit": "%"
            },
            "jsc": {
                "value": 23.3,
                "unit": "mA cm^-2"
            },
            "voc": {
                "value": 1.12,
                "unit": "V"
            },
            "ff": {
                "value": 78
            },
            "active_area": {
                "value": 0.25
            },
            "device_architecture": "nip",
            "number_devices": null,
            "averaged_quantites": true,
            "light_source": {
                "type": "AM 1.5G",
                "light_intensity": 100,
                "lamp": "450 W xenon light source (Oriel)"
            },
            "encapsulated": null,
            "stability": null,
            "layers": [
                {
                    "name": "FTO",
                    "thickness": null,
                    "functionality": "Substrate"
                },
                {
                    "review_completed": true,
                    "name": "c-TiO2",
                    "thickness": null,
                    "functionality": "Electron-transport",
                    "deposition": [
                        {
                            "review_completed": true,
                            "method": "Spray pyrolysis",
                            "atmosphere": "Air",
                            "temperature": 450,
                            "duration": 1800,
                            "solution": {
                                "review_completed": true,
                                "solutes": [
                                    {
                                        "review_completed": true,
                                        "name": "titanium diisopropoxide acetyl acetonate"
                                    }
                                ],
                                "solvents": [
                                    {
                                        "review_completed": true,
                                        "name": "Ethanol",
                                        "volume_fraction": 1
                                    }
                                ]
                            }
                        }
                    ]
                },
                {
                    "review_completed": true,
                    "name": "m-TiO2",
                    "thickness": null,
                    "functionality": "Electron-transport",
                    "deposition": [
                        {
                            "review_completed": true,
                            "method": "Spin-coating",
                            "atmosphere": "Air",
                            "temperature": null,
                            "duration": null,
                            "additional_parameters": {
                                "speed": 5000,
                                "time": 15,
                                "ramp_rate": 2000
                            },
                            "solution": {
                                "review_completed": true,
                                "solutes": [
                                    {
                                        "review_completed": true,
                                        "name": "TiO2 paste (Dyesol 30 NR\u2010D)"
                                    }
                                ],
                                "solvents": [
                                    {
                                        "review_completed": true,
                                        "name": "Ethanol",
                                        "volume_fraction": 1
                                    }
                                ]
                            }
                        }
                    ]
                },
                {
                    "review_completed": true,
                    "name": "[Cs0.05(FA0.83MA0.17)0.95]Pb(I0.83Br0.17)3",
                    "thickness": null,
                    "functionality": "Absorber",
                    "deposition": [
                        {
                            "review_completed": true,
                            "method": "Spin-coating",
                            "atmosphere": "N2",
                            "temperature": null,
                            "duration": null,
                            "additional_parameters": {
                                "speed1": 1000,
                                "time1": 10,
                                "speed2": 4000,
                                "time2": 30
                            }
                        },
                        {
                            "review_completed": true,
                            "method": "Antisolvent-quenching",
                            "atmosphere": "N2",
                            "temperature": null,
                            "duration": 5,
                            "additional_parameters": {
                                "volume": 200,
                                "unit": "\u03bcL",
                                "time_before_end": 5
                            },
                            "solution": {
                                "review_completed": true,
                                "volume": {
                                    "value": 0.0002,
                                    "unit": "L"
                                },
                                "solutes": [
                                    {
                                        "review_completed": true
                                    }
                                ],
                                "solvents": [
                                    {
                                        "review_completed": true,
                                        "name": "Chlorobenzene",
                                        "volume_fraction": 1
                                    }
                                ]
                            }
                        },
                        {
                            "review_completed": true,
                            "method": "Thermal-annealing",
                            "atmosphere": "N2",
                            "temperature": 100,
                            "duration": 3600
                        }
                    ]
                },
                {
                    "review_completed": true,
                    "name": "spiro\u2010OMeTAD",
                    "functionality": "Hole-transport",
                    "deposition": [
                        {
                            "review_completed": true,
                            "method": "Spin-coating",
                            "atmosphere": "N2",
                            "temperature": null,
                            "duration": 20,
                            "additional_parameters": {
                                "speed": 2000,
                                "time": 40,
                                "acceleration": 1000
                            },
                            "solution": {
                                "review_completed": true,
                                "volume": null,
                                "temperature": null,
                                "solutes": [
                                    {
                                        "review_completed": true,
                                        "name": "spiro\u2010OMeTAD",
                                        "concentration": 0.075,
                                        "concentration_unit": "M"
                                    }
                                ],
                                "solvents": [
                                    {
                                        "review_completed": true,
                                        "name": "chlorobenzene",
                                        "volume_fraction": 1
                                    }
                                ]
                            }
                        }
                    ]
                },
                {
                    "review_completed": true,
                    "name": "Au",
                    "thickness": 80,
                    "functionality": "Contact",
                    "deposition": [
                        {
                            "review_completed": true,
                            "method": "Thermal evaporation",
                            "atmosphere": "Vacuum",
                            "temperature": null,
                            "duration": null
                        }
                    ]
                }
            ]
        },
        {
            "perovskite_composition": {
                "formula": "Cs0.05FA0.79MA0.16PbI2.49Br0.51",
                "a_ions": [
                    {
                        "abbreviation": "Cs",
                        "common_name": "Cesium ion",
                        "molecular_formula": "Cs+",
                        "coefficient": "0.05"
                    },
                    {
                        "abbreviation": "FA",
                        "common_name": "Formamidinium",
                        "molecular_formula": "CH5N2+",
                        "coefficient": "0.79"
                    },
                    {
                        "abbreviation": "MA",
                        "common_name": "Methylammonium",
                        "molecular_formula": "CH6N+",
                        "coefficient": "0.16"
                    }
                ],
                "b_ions": [
                    {
                        "abbreviation": "Pb",
                        "common_name": "Lead",
                        "molecular_formula": "Pb2+",
                        "coefficient": "1"
                    }
                ],
                "x_ions": [
                    {
                        "abbreviation": "I",
                        "common_name": "Iodide",
                        "molecular_formula": "I-",
                        "coefficient": "2.49"
                    },
                    {
                        "abbreviation": "Br",
                        "common_name": "Bromide",
                        "molecular_formula": "Br-",
                        "coefficient": "0.51"
                    }
                ]
            },
            "pce": {
                "value": 16.8,
                "unit": "%"
            },
            "jsc": {
                "value": 20.6,
                "unit": "mA cm^-2"
            },
            "voc": {
                "value": 1.1,
                "unit": "V"
            },
            "ff": {
                "value": 73.7
            },
            "active_area": {
                "value": 0.25
            },
            "device_architecture": "nip",
            "number_devices": null,
            "averaged_quantites": true,
            "light_source": {
                "type": "AM 1.5G",
                "light_intensity": 100,
                "lamp": "450 W xenon light source (Oriel)"
            },
            "encapsulated": null,
            "stability": null,
            "layers": [
                {
                    "name": "FTO",
                    "thickness": null,
                    "functionality": "Substrate"
                },
                {
                    "review_completed": true,
                    "name": "c-TiO2",
                    "thickness": null,
                    "functionality": "Electron-transport",
                    "deposition": [
                        {
                            "review_completed": true,
                            "method": "Spray pyrolysis",
                            "atmosphere": "Air",
                            "temperature": 450,
                            "duration": 1800,
                            "solution": {
                                "review_completed": true,
                                "solutes": [
                                    {
                                        "review_completed": true,
                                        "name": "titanium diisopropoxide acetyl acetonate"
                                    }
                                ],
                                "solvents": [
                                    {
                                        "review_completed": true,
                                        "name": "Ethanol",
                                        "volume_fraction": 1
                                    }
                                ]
                            }
                        }
                    ]
                },
                {
                    "review_completed": true,
                    "name": "m-TiO2",
                    "thickness": null,
                    "functionality": "Electron-transport",
                    "deposition": [
                        {
                            "review_completed": true,
                            "method": "Spin-coating",
                            "atmosphere": "Air",
                            "temperature": null,
                            "duration": null,
                            "additional_parameters": {
                                "speed": 5000,
                                "time": 15,
                                "ramp_rate": 2000
                            },
                            "solution": {
                                "review_completed": true,
                                "solutes": [
                                    {
                                        "review_completed": true,
                                        "name": "TiO2 paste (Dyesol 30 NR\u2010D)"
                                    }
                                ],
                                "solvents": [
                                    {
                                        "review_completed": true,
                                        "name": "Ethanol",
                                        "volume_fraction": 1
                                    }
                                ]
                            }
                        }
                    ]
                },
                {
                    "review_completed": true,
                    "name": "[Cs0.05(FA0.83MA0.17)0.95]Pb(I0.83Br0.17)3",
                    "thickness": null,
                    "functionality": "Absorber",
                    "deposition": [
                        {
                            "review_completed": true,
                            "method": "Spin-coating",
                            "atmosphere": "N2",
                            "temperature": null,
                            "duration": null,
                            "additional_parameters": {
                                "speed1": 1000,
                                "time1": 10,
                                "speed2": 4000,
                                "time2": 30
                            }
                        },
                        {
                            "review_completed": true,
                            "method": "Antisolvent-quenching",
                            "atmosphere": "N2",
                            "temperature": null,
                            "duration": 5,
                            "additional_parameters": {
                                "volume": 200,
                                "unit": "\u03bcL",
                                "time_before_end": 5
                            },
                            "solution": {
                                "review_completed": true,
                                "volume": {
                                    "value": 0.0002,
                                    "unit": "L"
                                },
                                "solutes": [
                                    {
                                        "review_completed": true
                                    }
                                ],
                                "solvents": [
                                    {
                                        "review_completed": true,
                                        "name": "Chlorobenzene",
                                        "volume_fraction": 1
                                    }
                                ]
                            }
                        },
                        {
                            "review_completed": true,
                            "method": "Thermal-annealing",
                            "atmosphere": "N2",
                            "temperature": 100,
                            "duration": 3600
                        }
                    ]
                },
                {
                    "review_completed": true,
                    "name": "ZnPc-DPP-ZnPc",
                    "functionality": "Hole-transport",
                    "deposition": [
                        {
                            "review_completed": true,
                            "method": "Spin-coating",
                            "atmosphere": "N2",
                            "temperature": null,
                            "duration": 40,
                            "additional_parameters": {
                                "speed": 2000,
                                "time": 40,
                                "acceleration": 1000
                            },
                            "solution": {
                                "review_completed": true,
                                "volume": null,
                                "temperature": null,
                                "solutes": [
                                    {
                                        "review_completed": true,
                                        "name": "ZnPc-DPP-ZnPc",
                                        "concentration": 0.00374,
                                        "concentration_unit": "M"
                                    }
                                ],
                                "solvents": [
                                    {
                                        "review_completed": true,
                                        "name": "chlorobenzene",
                                        "volume_fraction": 0.95
                                    },
                                    {
                                        "review_completed": true,
                                        "name": "THF",
                                        "volume_fraction": 0.05
                                    }
                                ]
                            }
                        }
                    ]
                },
                {
                    "review_completed": true,
                    "name": "Au",
                    "thickness": 80,
                    "functionality": "Contact",
                    "deposition": [
                        {
                            "review_completed": true,
                            "method": "Thermal evaporation",
                            "atmosphere": "Vacuum",
                            "temperature": null,
                            "duration": null
                        }
                    ]
                }
            ]
        },
        {
            "perovskite_composition": {
                "formula": "Cs0.05FA0.79MA0.16PbI2.49Br0.51",
                "a_ions": [
                    {
                        "abbreviation": "Cs",
                        "common_name": "Cesium ion",
                        "molecular_formula": "Cs+",
                        "coefficient": "0.05"
                    },
                    {
                        "abbreviation": "FA",
                        "common_name": "Formamidinium",
                        "molecular_formula": "CH5N2+",
                        "coefficient": "0.79"
                    },
                    {
                        "abbreviation": "MA",
                        "common_name": "Methylammonium",
                        "molecular_formula": "CH6N+",
                        "coefficient": "0.16"
                    }
                ],
                "b_ions": [
                    {
                        "abbreviation": "Pb",
                        "common_name": "Lead",
                        "molecular_formula": "Pb2+",
                        "coefficient": "1"
                    }
                ],
                "x_ions": [
                    {
                        "abbreviation": "I",
                        "common_name": "Iodide",
                        "molecular_formula": "I-",
                        "coefficient": "2.49"
                    },
                    {
                        "abbreviation": "Br",
                        "common_name": "Bromide",
                        "molecular_formula": "Br-",
                        "coefficient": "0.51"
                    }
                ]
            },
            "pce": {
                "value": 15.6,
                "unit": "%"
            },
            "jsc": {
                "value": 0,
                "unit": "mA cm^-2"
            },
            "voc": {
                "value": 0,
                "unit": "V"
            },
            "ff": {
                "value": 0
            },
            "active_area": {
                "value": 0.25
            },
            "device_architecture": "nip",
            "number_devices": 8,
            "averaged_quantites": true,
            "light_source": {
                "type": "AM 1.5G",
                "light_intensity": 100,
                "lamp": "450 W xenon light source (Oriel)"
            },
            "encapsulated": null,
            "stability": null,
            "layers": [
                {
                    "name": "FTO",
                    "thickness": null,
                    "functionality": "Substrate"
                },
                {
                    "review_completed": true,
                    "name": "c-TiO2",
                    "thickness": null,
                    "functionality": "Electron-transport",
                    "deposition": [
                        {
                            "review_completed": true,
                            "method": "Spray pyrolysis",
                            "atmosphere": "Air",
                            "temperature": 450,
                            "duration": 1800,
                            "solution": {
                                "review_completed": true,
                                "solutes": [
                                    {
                                        "review_completed": true,
                                        "name": "titanium diisopropoxide acetyl acetonate"
                                    }
                                ],
                                "solvents": [
                                    {
                                        "review_completed": true,
                                        "name": "Ethanol",
                                        "volume_fraction": 1
                                    }
                                ]
                            }
                        }
                    ]
                },
                {
                    "review_completed": true,
                    "name": "m-TiO2",
                    "thickness": null,
                    "functionality": "Electron-transport",
                    "deposition": [
                        {
                            "review_completed": true,
                            "method": "Spin-coating",
                            "atmosphere": "Air",
                            "temperature": null,
                            "duration": null,
                            "additional_parameters": {
                                "speed": 5000,
                                "time": 15,
                                "ramp_rate": 2000
                            },
                            "solution": {
                                "review_completed": true,
                                "solutes": [
                                    {
                                        "review_completed": true,
                                        "name": "TiO2 paste (Dyesol 30 NR\u2010D)"
                                    }
                                ],
                                "solvents": [
                                    {
                                        "review_completed": true,
                                        "name": "Ethanol",
                                        "volume_fraction": 1
                                    }
                                ]
                            }
                        }
                    ]
                },
                {
                    "review_completed": true,
                    "name": "[Cs0.05(FA0.83MA0.17)0.95]Pb(I0.83Br0.17)3",
                    "thickness": null,
                    "functionality": "Absorber",
                    "deposition": [
                        {
                            "review_completed": true,
                            "method": "Spin-coating",
                            "atmosphere": "N2",
                            "temperature": null,
                            "duration": null,
                            "additional_parameters": {
                                "speed1": 1000,
                                "time1": 10,
                                "speed2": 4000,
                                "time2": 30
                            }
                        },
                        {
                            "review_completed": true,
                            "method": "Antisolvent-quenching",
                            "atmosphere": "N2",
                            "temperature": null,
                            "duration": 5,
                            "additional_parameters": {
                                "volume": 200,
                                "unit": "\u03bcL",
                                "time_before_end": 5
                            },
                            "solution": {
                                "review_completed": true,
                                "volume": {
                                    "value": 0.0002,
                                    "unit": "L"
                                },
                                "solutes": [
                                    {
                                        "review_completed": true
                                    }
                                ],
                                "solvents": [
                                    {
                                        "review_completed": true,
                                        "name": "Chlorobenzene",
                                        "volume_fraction": 1
                                    }
                                ]
                            }
                        },
                        {
                            "review_completed": true,
                            "method": "Thermal-annealing",
                            "atmosphere": "N2",
                            "temperature": 100,
                            "duration": 3600
                        }
                    ]
                },
                {
                    "review_completed": true,
                    "name": "ZnPc-flu-ZnPc",
                    "functionality": "Hole-transport",
                    "deposition": [
                        {
                            "review_completed": true,
                            "method": "Spin-coating",
                            "atmosphere": "N2",
                            "temperature": null,
                            "duration": 40,
                            "additional_parameters": {
                                "speed": 2000,
                                "time": 40,
                                "acceleration": 1000
                            },
                            "solution": {
                                "review_completed": true,
                                "volume": null,
                                "temperature": null,
                                "solutes": [
                                    {
                                        "review_completed": true,
                                        "name": "ZnPc-flu-ZnPc",
                                        "concentration": 0.0035,
                                        "concentration_unit": "M"
                                    }
                                ],
                                "solvents": [
                                    {
                                        "review_completed": true,
                                        "name": "chlorobenzene",
                                        "volume_fraction": 0.95
                                    },
                                    {
                                        "review_completed": true,
                                        "name": "THF",
                                        "volume_fraction": 0.05
                                    }
                                ]
                            }
                        }
                    ]
                },
                {
                    "review_completed": true,
                    "name": "Au",
                    "thickness": 80,
                    "functionality": "Contact",
                    "deposition": [
                        {
                            "review_completed": true,
                            "method": "Thermal evaporation",
                            "atmosphere": "Vacuum",
                            "temperature": null,
                            "duration": null
                        }
                    ]
                }
            ]
        },
        {
            "perovskite_composition": {
                "formula": "Cs0.05FA0.79MA0.16PbI2.49Br0.51",
                "a_ions": [
                    {
                        "abbreviation": "Cs",
                        "common_name": "Cesium ion",
                        "molecular_formula": "Cs+",
                        "coefficient": "0.05"
                    },
                    {
                        "abbreviation": "FA",
                        "common_name": "Formamidinium",
                        "molecular_formula": "CH5N2+",
                        "coefficient": "0.79"
                    },
                    {
                        "abbreviation": "MA",
                        "common_name": "Methylammonium",
                        "molecular_formula": "CH6N+",
                        "coefficient": "0.16"
                    }
                ],
                "b_ions": [
                    {
                        "abbreviation": "Pb",
                        "common_name": "Lead",
                        "molecular_formula": "Pb2+",
                        "coefficient": "1"
                    }
                ],
                "x_ions": [
                    {
                        "abbreviation": "I",
                        "common_name": "Iodide",
                        "molecular_formula": "I-",
                        "coefficient": "2.49"
                    },
                    {
                        "abbreviation": "Br",
                        "common_name": "Bromide",
                        "molecular_formula": "Br-",
                        "coefficient": "0.51"
                    }
                ]
            },
            "pce": {
                "value": 15.7,
                "unit": "%"
            },
            "jsc": {
                "value": 0,
                "unit": "mA cm^-2"
            },
            "voc": {
                "value": 0,
                "unit": "V"
            },
            "ff": {
                "value": 0
            },
            "active_area": {
                "value": 0.25
            },
            "device_architecture": "nip",
            "number_devices": 8,
            "averaged_quantites": true,
            "light_source": {
                "type": "AM 1.5G",
                "light_intensity": 100,
                "lamp": "450 W xenon light source (Oriel)"
            },
            "encapsulated": null,
            "stability": null,
            "layers": [
                {
                    "name": "FTO",
                    "thickness": null,
                    "functionality": "Substrate"
                },
                {
                    "review_completed": true,
                    "name": "c-TiO2",
                    "thickness": null,
                    "functionality": "Electron-transport",
                    "deposition": [
                        {
                            "review_completed": true,
                            "method": "Spray pyrolysis",
                            "atmosphere": "Air",
                            "temperature": 450,
                            "duration": 1800,
                            "solution": {
                                "review_completed": true,
                                "solutes": [
                                    {
                                        "review_completed": true,
                                        "name": "titanium diisopropoxide acetyl acetonate"
                                    }
                                ],
                                "solvents": [
                                    {
                                        "review_completed": true,
                                        "name": "Ethanol",
                                        "volume_fraction": 1
                                    }
                                ]
                            }
                        }
                    ]
                },
                {
                    "review_completed": true,
                    "name": "m-TiO2",
                    "thickness": null,
                    "functionality": "Electron-transport",
                    "deposition": [
                        {
                            "review_completed": true,
                            "method": "Spin-coating",
                            "atmosphere": "Air",
                            "temperature": null,
                            "duration": null,
                            "additional_parameters": {
                                "speed": 5000,
                                "time": 15,
                                "ramp_rate": 2000
                            },
                            "solution": {
                                "review_completed": true,
                                "solutes": [
                                    {
                                        "review_completed": true,
                                        "name": "TiO2 paste (Dyesol 30 NR\u2010D)"
                                    }
                                ],
                                "solvents": [
                                    {
                                        "review_completed": true,
                                        "name": "Ethanol",
                                        "volume_fraction": 1
                                    }
                                ]
                            }
                        }
                    ]
                },
                {
                    "review_completed": true,
                    "name": "[Cs0.05(FA0.83MA0.17)0.95]Pb(I0.83Br0.17)3",
                    "thickness": null,
                    "functionality": "Absorber",
                    "deposition": [
                        {
                            "review_completed": true,
                            "method": "Spin-coating",
                            "atmosphere": "N2",
                            "temperature": null,
                            "duration": null,
                            "additional_parameters": {
                                "speed1": 1000,
                                "time1": 10,
                                "speed2": 4000,
                                "time2": 30
                            }
                        },
                        {
                            "review_completed": true,
                            "method": "Antisolvent-quenching",
                            "atmosphere": "N2",
                            "temperature": null,
                            "duration": 5,
                            "additional_parameters": {
                                "volume": 200,
                                "unit": "\u03bcL",
                                "time_before_end": 5
                            },
                            "solution": {
                                "review_completed": true,
                                "volume": {
                                    "value": 0.0002,
                                    "unit": "L"
                                },
                                "solutes": [
                                    {
                                        "review_completed": true
                                    }
                                ],
                                "solvents": [
                                    {
