Repository: lamalab-org/perla-extract

# Data Directory

This directory contains extraction results and ground truth data used for training, optimization, and evaluation of the Perovscribe pipeline.

## Directory Structure

```
data/
├── extractions/          # Extraction results from various sources
│   ├── humans/          # Human-annotated extractions
│   │   ├── Consensus/   # Consensus extractions between different human annotators
│   │   ├── Bear/        # Individual human annotator (anonymized)
│   │   ├── Bee/         # Individual human annotator (anonymized)
│   │   └── ...          # Additional anonymized human annotators
│   ├── claude-opus-4-1-20250805/  # LLM model extractions

File: src/perovscribe/data/extractions/humans/Robin/10.1002--solr.201800012.json
{"doi": "10.1002/solr.201800012", "author": "Juan jos\u00e9 Pati\u00f1o l\u00f3pez", "cells": [{"perovskite_composition": {"formula": "MAPbI3", "a_ions": [{"abbreviation": "MA", "common_name": "Methylammonium", "molecular_formula": "CH6N+", "coefficient": "1"}], "b_ions": [{"abbreviation": "Pb", "common_name": "Lead", "molecular_formula": "Pb2+", "coefficient": "1"}], "x_ions": [{"abbreviation": "I", "common_name": "Iodide", "molecular_formula": "I-", "coefficient": "3"}]}, "pce": {"value": 10.1, "unit": "%"}, "jsc": {"value": 0, "unit": "mA cm^-2"}, "voc": {"value": 0, "unit": "V"}, "ff": {"value": 0}, "active_area": {"value": 0.1}, "device_architecture": "pin", "number_devices": 1, "averaged_quantites": null, "light_source": {"type": "AM 1.5G", "light_intensity": 100, "lamp": "Newport-Stratfort model 76500"}, "encapsulated": null, "stability": null, "layers": [{"review_completed": true, "name": "ITO", "functionality": "Substrate"}, {"review_completed": true, "name": "Cu@NiO", "thickness": 40, "functionality": "Hole-transport", "deposition": [{"review_completed": true, "step_name": "Cu@NiO", "method": "Spin coating", "duration": 30}]}, {"review_completed": true, "name": "CH3NH3PbI3", "thickness": null, "functionality": "Absorber", "deposition": [{"review_completed": true, "step_name": "PbI2 deposition", "method": "Spin coating", "duration": 30, "solution": {"review_completed": true, "solutes": [{"review_completed": true, "name": "PbI2", "concentration": 1, "concentration_unit": "M"}], "solvents": [{"review_completed": true, "name": "DMF", "volume_fraction": 1}]}}, {"review_completed": true, "step_name": "CH3NH3I Deposition", "method": "Spin coating", "solution": {"review_completed": true, "volume": 0.0003, "solutes": [{"name": "CH3NH3I ", "concentration": 10, "concentration_unit": "mg/mL"}], "solvents": [{"review_completed": true, "name": "Isopropanol", "volume_fraction": 1}]}}]}, {"review_completed": true, "name": "3%-Bi@PbS", "thickness": 30, "functionality": "Electron-transport"}, {"review_completed": true, "name": "PCBM", "thickness": 30, "functionality": "Electron-transport", "deposition": [{"review_completed": true, "step_name": "PCBM deposition", "method": "Spin coating", "solution": {"review_completed": true, "solutes": [{"review_completed": true, "name": "PCBM", "concentration": 20, "concentration_unit": "mg/mL"}], "solvents": [{"review_completed": true, "name": "Chlorobenzene", "volume_fraction": 1}]}}]}, {"review_completed": true, "name": "Al", "thickness": null, "functionality": "Contact", "deposition": [{"review_completed": true, "step_name": "Al evaporation", "method": "Thermal evaporation", "atmosphere": "Vacuum"}]}]}, {"perovskite_composition": {"formula": "MAPbI3", "a_ions": [{"abbreviation": "MA", "common_name": "Methylammonium", "molecular_formula": "CH6N+", "coefficient": "1"}], "b_ions": [{"abbreviation": "Pb", "common_name": "Lead", "molecular_formula": "Pb2+", "coefficient": "1"}], "x_ions": [{"abbreviation": "I", "common_name": "Iodide", "molecular_formula": "I-", "coefficient": "3"}]}, "pce": {"value": 6.5, "unit": "%"}, "jsc": {"value": 0, "unit": "mA cm^-2"}, "voc": {"value": 0, "unit": "V"}, "ff": {"value": 0}, "active_area": {"value": 0.1}, "device_architecture": "pin", "number_devices": 1, "averaged_quantites": null, "light_source": {"type": "AM 1.5G", "light_intensity": 100, "lamp": "Newport-Stratfort model 76500"}, "encapsulated": null, "stability": null, "layers": [{"review_completed": true, "name": "ITO", "functionality": "Substrate"}, {"review_completed": true, "name": "Cu@NiO", "thickness": 40, "functionality": "Hole-transport", "deposition": [{"review_completed": true, "step_name": "Cu@NiO", "method": "Spin coating", "duration": 30}]}, {"review_completed": true, "name": "CH3NH3PbI3", "thickness": null, "functionality": "Absorber", "deposition": [{"review_completed": true, "step_name": "PbI2 deposition", "method": "Spin coating", "duration": 30, "solution": {"review_completed": true, "solutes": [{"review_completed": true, "name": "PbI2", "concentration": 1, "concentration_unit": "M"}], "solvents": [{"review_completed": true, "name": "DMF", "volume_fraction": 1}]}}, {"review_completed": true, "step_name": "CH3NH3I Deposition", "method": "Spin coating", "solution": {"review_completed": true, "volume": 0.0003, "solutes": [{"name": "CH3NH3I ", "concentration": 10, "concentration_unit": "mg/mL"}], "solvents": [{"review_completed": true, "name": "Isopropanol", "volume_fraction": 1}]}}]}, {"review_completed": true, "name": "PCBM", "thickness": 30, "functionality": "Electron-transport", "deposition": [{"review_completed": true, "step_name": "PCBM deposition", "method": "Spin coating", "solution": {"review_completed": true, "solutes": [{"review_completed": true, "name": "PCBM", "concentration": 20, "concentration_unit": "mg/mL"}], "solvents": [{"review_completed": true, "name": "Chlorobenzene", "volume_fraction": 1}]}}]}, {"review_completed": true, "name": "Al", "thickness": null, "functionality": "Contact", "deposition": [{"review_completed": true, "step_name": "Al evaporation", "method": "Thermal evaporation", "atmosphere": "Vacuum"}]}]}]}
