Repository: lamalab-org/perla-extract

# Data Directory

This directory contains extraction results and ground truth data used for training, optimization, and evaluation of the Perovscribe pipeline.

## Directory Structure

```
data/
├── extractions/          # Extraction results from various sources
│   ├── humans/          # Human-annotated extractions
│   │   ├── Consensus/   # Consensus extractions between different human annotators
│   │   ├── Bear/        # Individual human annotator (anonymized)
│   │   ├── Bee/         # Individual human annotator (anonymized)
│   │   └── ...          # Additional anonymized human annotators
│   ├── claude-opus-4-1-20250805/  # LLM model extractions

File: src/perovscribe/data/extractions/humans/Robin/10.1002--solr.202000718.json
{"doi": "10.1002/solr.202000718", "author": "Juan jos\u00e9 Pati\u00f1o l\u00f3pez", "cells": [{"perovskite_composition": {"formula": "MAPbI3", "a_ions": [{"abbreviation": "MA", "common_name": "Methylammonium", "molecular_formula": "CH6N+", "coefficient": "1"}], "b_ions": [{"abbreviation": "Pb", "common_name": "Lead", "molecular_formula": "Pb2+", "coefficient": "1"}], "x_ions": [{"abbreviation": "I", "common_name": "Iodide", "molecular_formula": "I-", "coefficient": "3"}]}, "pce": {"value": 16.25, "unit": "%"}, "jsc": {"value": 0, "unit": "mA cm^-2"}, "voc": {"value": 0, "unit": "V"}, "ff": {"value": 0}, "active_area": {"value": 0.1}, "device_architecture": "nip", "number_devices": 10, "averaged_quantites": true, "light_source": {"type": "AM 1.5G", "light_intensity": 100, "lamp": "Newport, Oriel Class A, 91195 A"}, "encapsulated": null, "stability": null, "layers": [{"review_completed": true, "name": "ITO", "thickness": null, "functionality": "Contact"}, {"review_completed": true, "name": "Cl:TiO2", "thickness": 50, "functionality": "Electron-transport", "deposition": [{"review_completed": true, "step_name": "Cl:TiO2 deposition", "method": "Spin coating"}]}, {"review_completed": true, "name": "MAPbI3", "thickness": null, "functionality": "Absorber", "deposition": [{"review_completed": true, "method": "Spin-coating", "atmosphere": "N2", "temperature": 100, "duration": 600, "solution": {"review_completed": true, "volume": null, "temperature": null, "solutes": [{"review_completed": true, "name": "MABr", "concentration": 1, "concentration_unit": "M"}, {"review_completed": true, "name": "PbI2", "concentration": 1, "concentration_unit": "M"}], "solvents": [{"review_completed": true, "name": "DMSO", "volume_fraction": 1}]}}]}, {"review_completed": true, "name": "Spiro-OMeTAD", "thickness": null, "functionality": "Hole-transport", "deposition": [{"review_completed": true, "step_name": "Spiro-OMeTAD deposition", "method": "Spin coating", "atmosphere": "N2", "duration": 30, "solution": {"review_completed": true, "solutes": [{"review_completed": true, "name": "Spiro-OMeTAD", "concentration": 90, "concentration_unit": "mg/mL"}], "solvents": [{"review_completed": true, "name": "Chlorobenzene", "volume_fraction": 1}]}}]}, {"review_completed": true, "name": "Au", "thickness": 20, "functionality": "Contact", "deposition": [{"review_completed": true, "step_name": "Au evaporation", "method": " thermal evaporation"}]}, {"review_completed": true, "name": "Ag", "thickness": 80, "functionality": "Contact", "deposition": [{"review_completed": true, "step_name": "Ag deposition", "method": " thermal evaporation"}]}]}, {"perovskite_composition": {"formula": "MAPbBrCl2", "a_ions": [{"abbreviation": "MA", "common_name": "Methylammonium", "molecular_formula": "CH6N+", "coefficient": "1"}], "b_ions": [{"abbreviation": "Pb", "common_name": "Lead", "molecular_formula": "Pb2+", "coefficient": "1"}], "x_ions": [{"abbreviation": "Br", "common_name": "Iodide", "molecular_formula": "I-", "coefficient": "1"}, {"abbreviation": "Cl", "common_name": "Chloride", "molecular_formula": "Cl-", "coefficient": "2"}]}, "pce": {"value": 0.57, "unit": "%"}, "jsc": {"value": 0, "unit": "mA cm^-2"}, "voc": {"value": 0, "unit": "V"}, "ff": {"value": 0}, "active_area": {"value": 0.1}, "device_architecture": "nip", "number_devices": 10, "averaged_quantites": true, "light_source": {"type": "AM 1.5G", "light_intensity": 100, "lamp": "Newport, Oriel Class A, 91195 A"}, "encapsulated": null, "stability": null, "layers": [{"review_completed": true, "name": "ITO", "thickness": null, "functionality": "Contact"}, {"review_completed": true, "name": "Cl:TiO2", "thickness": 50, "functionality": "Electron-transport", "deposition": [{"review_completed": true, "step_name": "Cl:TiO2 deposition", "method": "Spin coating"}]}, {"review_completed": true, "name": "MAPbBr1Cl2", "thickness": null, "functionality": "Absorber", "deposition": [{"review_completed": true, "method": "Spin-coating", "atmosphere": "N2", "temperature": 100, "duration": 600, "solution": {"review_completed": true, "volume": null, "temperature": null, "solutes": [{"review_completed": true, "name": "MABr", "concentration": 1, "concentration_unit": "M"}, {"review_completed": true, "name": "PbI2", "concentration": 1, "concentration_unit": "M"}, {"review_completed": true, "name": "MACl"}], "solvents": [{"review_completed": true, "name": "DMSO", "volume_fraction": 1}]}}]}, {"review_completed": true, "name": "Spiro-OMeTAD", "thickness": null, "functionality": "Hole-transport", "deposition": [{"review_completed": true, "step_name": "Spiro-OMeTAD deposition", "method": "Spin coating", "atmosphere": "N2", "duration": 30, "solution": {"review_completed": true, "solutes": [{"review_completed": true, "name": "Spiro-OMeTAD", "concentration": 90, "concentration_unit": "mg/mL"}], "solvents": [{"review_completed": true, "name": "Chlorobenzene", "volume_fraction": 1}]}}]}, {"review_completed": true, "name": "Au", "thickness": 20, "functionality": "Contact", "deposition": [{"review_completed": true, "step_name": "Au evaporation", "method": " thermal evaporation"}]}, {"review_completed": true, "name": "Ag", "thickness": 80, "functionality": "Contact", "deposition": [{"review_completed": true, "step_name": "Ag deposition", "method": " thermal evaporation"}]}]}, {"perovskite_composition": {"formula": "MAPbCl3", "a_ions": [{"abbreviation": "MA", "common_name": "Methylammonium", "molecular_formula": "CH6N+", "coefficient": "1"}], "b_ions": [{"abbreviation": "Pb", "common_name": "Lead", "molecular_formula": "Pb2+", "coefficient": "1"}], "x_ions": [{"abbreviation": "Cl", "common_name": "Chloride", "molecular_formula": "Cl-", "coefficient": "3"}]}, "pce": {"value": 0.32, "unit": "%"}, "jsc": {"value": 0.28, "unit": "mA cm^-2"}, "voc": {"value": 1.65, "unit": "V"}, "ff": {"value": 69.44}, "active_area": {"value": 0.1}, "device_architecture": "nip", "number_devices": 1, "averaged_quantites": true, "light_source": {"type": "AM 1.5G", "light_intensity": 100, "lamp": "Newport, Oriel Class A, 91195 A"}, "encapsulated": null, "stability": null, "layers": [{"review_completed": true, "name": "ITO", "thickness": null, "functionality": "Contact"}, {"review_completed": true, "name": "Cl:TiO2", "thickness": 50, "functionality": "Electron-transport", "deposition": [{"review_completed": true, "step_name": "Cl:TiO2 deposition", "method": "Spin coating"}]}, {"review_completed": true, "name": "MAPbCl3", "thickness": null, "functionality": "Absorber", "deposition": [{"review_completed": true, "method": "Spin-coating", "atmosphere": "N2", "temperature": 100, "duration": 600, "solution": {"review_completed": true, "volume": null, "temperature": null, "solutes": [{"review_completed": true, "name": "MABr", "concentration": 1, "concentration_unit": "M"}, {"review_completed": true, "name": "PbI2", "concentration": 1, "concentration_unit": "M"}, {"review_completed": true, "name": "MACl"}], "solvents": [{"review_completed": true, "name": "DMSO", "volume_fraction": 1}]}}]}, {"review_completed": true, "name": "Spiro-OMeTAD", "thickness": null, "functionality": "Hole-transport", "deposition": [{"review_completed": true, "step_name": "Spiro-OMeTAD deposition", "method": "Spin coating", "atmosphere": "N2", "duration": 30, "solution": {"review_completed": true, "solutes": [{"review_completed": true, "name": "Spiro-OMeTAD", "concentration": 90, "concentration_unit": "mg/mL"}], "solvents": [{"review_completed": true, "name": "Chlorobenzene", "volume_fraction": 1}]}}]}, {"review_completed": true, "name": "Au", "thickness": 20, "functionality": "Contact", "deposition": [{"review_completed": true, "step_name": "Au evaporation", "method": " thermal evaporation"}]}, {"review_completed": true, "name": "Ag", "thickness": 80, "functionality": "Contact", "deposition": [{"review_completed": true, "step_name": "Ag deposition", "method": " thermal evaporation"}]}]}, {"perovskite_composition": {"formula": "MAPbBr2Cl", "a_ions": [{"abbreviation": "MA", "common_name": "Methylammonium", "molecular_formula": "CH6N+", "coefficient": "1"}], "b_ions": [{"abbreviation": "Pb", "common_name": "Lead", "molecular_formula": "Pb2+", "coefficient": "1"}], "x_ions": [{"abbreviation": "Br", "common_name": "Iodide", "molecular_formula": "I-", "coefficient": "2"}, {"abbreviation": "Cl", "common_name": "Chloride", "molecular_formula": "Cl-", "coefficient": "1"}]}, "pce": {"value": 2.27, "unit": "%"}, "jsc": {"value": 0, "unit": "mA cm^-2"}, "voc": {"value": 0, "unit": "V"}, "ff": {"value": 0}, "active_area": {"value": 0.1}, "device_architecture": "nip", "number_devices": 10, "averaged_quantites": true, "light_source": {"type": "AM 1.5G", "light_intensity": 100, "lamp": "Newport, Oriel Class A, 91195 A"}, "encapsulated": null, "stability": null, "layers": [{"review_completed": true, "name": "ITO", "thickness": null, "functionality": "Contact"}, {"review_completed": true, "name": "Cl:TiO2", "thickness": 50, "functionality": "Electron-transport", "deposition": [{"review_completed": true, "step_name": "Cl:TiO2 deposition", "method": "Spin coating"}]}, {"review_completed": true, "name": "MAPbBr2Cl", "thickness": null, "functionality": "Absorber", "deposition": [{"review_completed": true, "method": "Spin-coating", "atmosphere": "N2", "temperature": 100, "duration": 600, "solution": {"review_completed": true, "volume": null, "temperature": null, "solutes": [{"review_completed": true, "name": "MABr", "concentration": 1, "concentration_unit": "M"}, {"review_completed": true, "name": "PbI2", "concentration": 1, "concentration_unit": "M"}, {"review_completed": true, "name": "MACl"}], "solvents": [{"review_completed": true, "name": "DMSO", "volume_fraction": 1}]}}]}, {"review_completed": true, "name": "Spiro-OMeTAD", "thickness": null, "functionality": "Hole-transport", "deposition": [{"review_completed": true, "step_name": "Spiro-OMeTAD deposition", "method": "Spin coating", "atmosphere": "N2", "duration": 30, "solution": {"review_completed": true, "solutes": [{"review_completed": true, "name": "Spiro-OMeTAD", "concentration": 90, "concentration_unit": "mg/mL"}], "solvents": [{"review_completed": true, "name": "Chlorobenzene", "volume_fraction": 1}]}}]}, {"review_completed": true, "name": "Au", "thickness": 20, "functionality": "Contact", "deposition": [{"review_completed": true, "step_name": "Au evaporation", "method": " thermal evaporation"}]}, {"review_completed": true, "name": "Ag", "thickness": 80, "functionality": "Contact", "deposition": [{"review_completed": true, "step_name": "Ag deposition", "method": " thermal evaporation"}]}]}, {"perovskite_composition": {"formula": "", "a_ions": [], "b_ions": [], "x_ions": []}, "pce": {"value": 6.92, "unit": "%"}, "jsc": {"value": 6.31, "unit": "mA cm^-2"}, "voc": {"value": 1.4, "unit": "V"}, "ff": {"value": 78.3}, "active_area": {"value": 0.1}, "device_architecture": "nip", "number_devices": 1, "averaged_quantites": true, "light_source": {"type": "AM 1.5G", "light_intensity": 100, "lamp": "Newport, Oriel Class A, 91195 A"}, "encapsulated": null, "stability": null, "layers": [{"review_completed": true, "name": "ITO", "thickness": null, "functionality": "Contact"}, {"review_completed": true, "name": "Cl:TiO2", "thickness": 50, "functionality": "Electron-transport", "deposition": [{"review_completed": true, "step_name": "Cl:TiO2 deposition", "method": "Spin coating"}]}, {"review_completed": true, "name": "MAPbBr3", "thickness": null, "functionality": "Absorber", "deposition": [{"review_completed": true, "method": "Spin-coating", "atmosphere": "N2", "temperature": 100, "duration": 600, "solution": {"review_completed": true, "volume": null, "temperature": null, "solutes": [{"review_completed": true, "name": "MABr", "concentration": 1, "concentration_unit": "M"}, {"review_completed": true, "name": "PbBr2", "concentration": 1, "concentration_unit": "M"}], "solvents": [{"review_completed": true, "name": "DMSO", "volume_fraction": 1}]}}]}, {"review_completed": true, "name": "Spiro-OMeTAD", "thickness": null, "functionality": "Hole-transport", "deposition": [{"review_completed": true, "step_name": "Spiro-OMeTAD deposition", "method": "Spin coating", "atmosphere": "N2", "duration": 30, "solution": {"review_completed": true, "solutes": [{"review_completed": true, "name": "Spiro-OMeTAD", "concentration": 90, "concentration_unit": "mg/mL"}], "solvents": [{"review_completed": true, "name": "Chlorobenzene", "volume_fraction": 1}]}}]}, {"review_completed": true, "name": "Au", "thickness": 20, "functionality": "Contact", "deposition": [{"review_completed": true, "step_name": "Au evaporation", "method": " thermal evaporation"}]}, {"review_completed": true, "name": "Ag", "thickness": 80, "functionality": "Contact", "deposition": [{"review_completed": true, "step_name": "Ag deposition", "method": " thermal evaporation"}]}]}, {"perovskite_composition": {"formula": "MAPbBr1.5Cl1.5", "a_ions": [{"abbreviation": "MA", "common_name": "Methylammonium", "molecular_formula": "CH6N+", "coefficient": "1"}], "b_ions": [{"abbreviation": "Pb", "common_name": "Lead", "molecular_formula": "Pb2+", "coefficient": "1"}], "x_ions": [{"abbreviation": "Br", "common_name": "Iodide", "molecular_formula": "I-", "coefficient": "1.5"}, {"abbreviation": "Cl", "common_name": "Chloride", "molecular_formula": "Cl-", "coefficient": "1.5"}]}, "pce": {"value": 1.08, "unit": "%"}, "jsc": {"value": 0, "unit": "mA cm^-2"}, "voc": {"value": 0, "unit": "V"}, "ff": {"value": 0}, "active_area": {"value": 0.1}, "device_architecture": "nip", "number_devices": 10, "averaged_quantites": true, "light_source": {"type": "AM 1.5G", "light_intensity": 100, "lamp": "Newport, Oriel Class A, 91195 A"}, "encapsulated": null, "stability": null, "layers": [{"review_completed": true, "name": "ITO", "thickness": null, "functionality": "Contact"}, {"review_completed": true, "name": "Cl:TiO2", "thickness": 50, "functionality": "Electron-transport", "deposition": [{"review_completed": true, "step_name": "Cl:TiO2 deposition", "method": "Spin coating"}]}, {"review_completed": true, "name": "MAPbBr1.5Cl1.5", "thickness": null, "functionality": "Absorber", "deposition": [{"review_completed": true, "method": "Spin-coating", "atmosphere": "N2", "temperature": 100, "duration": 600, "solution": {"review_completed": true, "volume": null, "temperature": null, "solutes": [{"review_completed": true, "name": "MABr", "concentration": 1, "concentration_unit": "M"}, {"review_completed": true, "name": "PbI2", "concentration": 1, "concentration_unit": "M"}, {"review_completed": true, "name": "MACl"}], "solvents": [{"review_completed": true, "name": "DMSO", "volume_fraction": 1}]}}]}, {"review_completed": true, "name": "Spiro-OMeTAD", "thickness": null, "functionality": "Hole-transport", "deposition": [{"review_completed": true, "step_name": "Spiro-OMeTAD deposition", "method": "Spin coating", "atmosphere": "N2", "duration": 30, "solution": {"review_completed": true, "solutes": [{"review_completed": true, "name": "Spiro-OMeTAD", "concentration": 90, "concentration_unit": "mg/mL"}], "solvents": [{"review_completed": true, "name": "Chlorobenzene", "volume_fraction": 1}]}}]}, {"review_completed": true, "name": "Au", "thickness": 20, "functionality": "Contact", "deposition": [{"review_completed": true, "step_name": "Au evaporation", "method": " thermal evaporation"}]}, {"review_completed": true, "name": "Ag", "thickness": 80, "functionality": "Contact", "deposition": [{"review_completed": true, "step_name": "Ag deposition", "method": " thermal evaporation"}]}]}, {"perovskite_composition": {"formula": "MAPbI3", "a_ions": [{"abbreviation": "MA", "common_name": "Methylammonium", "molecular_formula": "CH6N+", "coefficient": "1"}], "b_ions": [{"abbreviation": "Pb", "common_name": "Lead", "molecular_formula": "Pb2+", "coefficient": "1"}], "x_ions": [{"abbreviation": "Br", "common_name": "Iodide", "molecular_formula": "I-", "coefficient": "3"}]}, "pce": {"value": 6.51, "unit": "%"}, "jsc": {"value": 0, "unit": "mA cm^-2"}, "voc": {"value": 0, "unit": "V"}, "ff": {"value": 0}, "active_area": {"value": 0.1}, "device_architecture": "nip", "number_devices": 10, "averaged_quantites": true, "light_source": {"type": "AM 1.5G", "light_intensity": 100, "lamp": "Newport, Oriel Class A, 91195 A"}, "encapsulated": null, "stability": null, "layers": [{"review_completed": true, "name": "ITO", "thickness": null, "functionality": "Contact"}, {"review_completed": true, "name": "Cl:TiO2", "thickness": 50, "functionality": "Electron-transport", "deposition": [{"review_completed": true, "step_name": "Cl:TiO2 deposition", "method": "Spin coating"}]}, {"review_completed": true, "name": "MAPbBr3", "thickness": null, "functionality": "Absorber", "deposition": [{"review_completed": true, "method": "Spin-coating", "atmosphere": "N2", "temperature": 100, "duration": 600, "solution": {"review_completed": true, "volume": null, "temperature": null, "solutes": [{"review_completed": true, "name": "MABr", "concentration": 1, "concentration_unit": "M"}, {"review_completed": true, "name": "PbI2", "concentration": 1, "concentration_unit": "M"}], "solvents": [{"review_completed": true, "name": "DMSO", "volume_fraction": 1}]}}]}, {"review_completed": true, "name": "Spiro-OMeTAD", "thickness": null, "functionality": "Hole-transport", "deposition": [{"review_completed": true, "step_name": "Spiro-OMeTAD deposition", "method": "Spin coating", "atmosphere": "N2", "duration": 30, "solution": {"review_completed": true, "solutes": [{"review_completed": true, "name": "Spiro-OMeTAD", "concentration": 90, "concentration_unit": "mg/mL"}], "solvents": [{"review_completed": true, "name": "Chlorobenzene", "volume_fraction": 1}]}}]}, {"review_completed": true, "name": "Au", "thickness": 20, "functionality": "Contact", "deposition": [{"review_completed": true, "step_name": "Au evaporation", "method": " thermal evaporation"}]}, {"review_completed": true, "name": "Ag", "thickness": 80, "functionality": "Contact", "deposition": [{"review_completed": true, "step_name": "Ag deposition", "method": " thermal evaporation"}]}]}, {"perovskite_composition": {"formula": "MAPbCl3", "a_ions": [{"abbreviation": "MA", "common_name": "Methylammonium", "molecular_formula": "CH6N+", "coefficient": "1"}], "b_ions": [{"abbreviation": "Pb", "common_name": "Lead", "molecular_formula": "Pb2+", "coefficient": "1"}], "x_ions": [{"abbreviation": "Cl", "common_name": "Chloride", "molecular_formula": "Cl-", "coefficient": "3"}]}, "pce": {"value": 0.29, "unit": "%"}, "jsc": {"value": 0, "unit": "mA cm^-2"}, "voc": {"value": 0, "unit": "V"}, "ff": {"value": 0}, "active_area": {"value": 0.1}, "device_architecture": "nip", "number_devices": 10, "averaged_quantites": true, "light_source": {"type": "AM 1.5G", "light_intensity": 100, "lamp": "Newport, Oriel Class A, 91195 A"}, "encapsulated": null, "stability": null, "layers": [{"review_completed": true, "name": "ITO", "thickness": null, "functionality": "Contact"}, {"review_completed": true, "name": "Cl:TiO2", "thickness": 50, "functionality": "Electron-transport", "deposition": [{"review_completed": true, "step_name": "Cl:TiO2 deposition", "method": "Spin coating"}]}, {"review_completed": true, "name": "MAPbCl3", "thickness": null, "functionality": "Absorber", "deposition": [{"review_completed": true, "method": "Spin-coating", "atmosphere": "N2", "temperature": 100, "duration": 600, "solution": {"review_completed": true, "volume": null, "temperature": null, "solutes": [{"review_completed": true, "name": "MABr", "concentration": 1, "concentration_unit": "M"}, {"review_completed": true, "name": "PbI2", "concentration": 1, "concentration_unit": "M"}, {"review_completed": true, "name": "MACl"}], "solvents": [{"review_completed": true, "name": "DMSO", "volume_fraction": 1}]}}]}, {"review_completed": true, "name": "Spiro-OMeTAD", "thickness": null, "functionality": "Hole-transport", "deposition": [{"review_completed": true, "step_name": "Spiro-OMeTAD deposition", "method": "Spin coating", "atmosphere": "N2", "duration": 30, "solution": {"review_completed": true, "solutes": [{"review_completed": true, "name": "Spiro-OMeTAD", "concentration": 90, "concentration_unit": "mg/mL"}], "solvents": [{"review_completed": true, "name": "Chlorobenzene", "volume_fraction": 1}]}}]}, {"review_completed": true, "name": "Au", "thickness": 20, "functionality": "Contact", "deposition": [{"review_completed": true, "step_name": "Au evaporation", "method": " thermal evaporation"}]}, {"review_completed": true, "name": "Ag", "thickness": 80, "functionality": "Contact", "deposition": [{"review_completed": true, "step_name": "Ag deposition", "method": " thermal evaporation"}]}]}]}

File: src/perovscribe/data/extractions/humans/Robin/10.1016--j.jechem.2023.09.023.json
{
    "doi": "10.1016/j.jechem.2023.09.023",
    "cells": [
        {
            "perovskite_composition": {
                "formula": "FA0.65MA0.28Cs0.07Pb0.47Sn0.47I2.86",
                "a_ions": [
                    {
                        "abbreviation": "FA",
                        "common_name": "Formamidinium",
                        "molecular_formula": "CH5N2+",
                        "coefficient": "0.65"
                    },
                    {
                        "abbreviation": "MA",
                        "common_name": "Methylammonium",
                        "molecular_formula": "CH6N+",
                        "coefficient": "0.28"
                    },
                    {
                        "abbreviation": "Cs",
                        "common_name": "Cesium ion",
                        "molecular_formula": "Cs+",
                        "coefficient": "0.07"
                    }
                ],
                "b_ions": [
                    {
                        "abbreviation": "Pb",
                        "common_name": "Lead",
                        "molecular_formula": "Pb2+",
                        "coefficient": "0.47"
                    },
                    {
                        "abbreviation": "Sn",
                        "common_name": "Tin",
                        "molecular_formula": "Sn2+",
                        "coefficient": "0.47"
                    }
                ],
                "x_ions": [
                    {
                        "abbreviation": "I",
                        "common_name": "Iodide",
                        "molecular_formula": "I-",
                        "coefficient": "2.86"
                    }
                ]
            },
            "pce": {
                "value": 24.66,
                "unit": "%"
            },
            "jsc": {
                "value": 15.08,
                "unit": "mA cm^-2"
            },
            "voc": {
                "value": 2.008,
                "unit": "V"
            },
            "ff": {
                "value": 81.45
            },
            "active_area": {
                "value": 0.093
            },
            "device_architecture": "pin",
            "number_devices": null,
            "averaged_quantites": null,
            "light_source": {
                "type": "AM 1.5G",
                "light_intensity": 100
            },
            "encapsulated": null,
            "stability": {
                "review_completed": true,
                "light_intensity": 100,
                "time": 1500,
                "PCE_after_1000_hours": 95,
                "potential_bias": "MPPT"
            },
            "layers": [
                {
                    "review_completed": true,
                    "name": "ITO",
                    "thickness": null,
                    "functionality": "Substrate"
                },
                {
                    "review_completed": true,
                    "name": "PEDOT:PSS",
                    "thickness": null,
                    "functionality": "Hole-transport",
                    "deposition": [
                        {
                            "review_completed": true,
                            "method": "Spin-coating",
                            "atmosphere": "Other",
                            "temperature": null,
                            "duration": null
                        }
                    ]
                },
                {
                    "review_completed": true,
                    "name": " (CsI)0.07(FA0.7MA0.3Sn0.5Pb0.5- I3)0.93",
                    "thickness": 900,
                    "functionality": "Absorber"
                },
                {
                    "review_completed": true,
                    "name": "C60",
                    "thickness": null,
                    "functionality": "Electron-transport"
                },
                {
                    "review_completed": true,
                    "name": "PEIE ",
                    "thickness": null,
                    "functionality": "Electron-transport"
                },
                {
                    "review_completed": true,
                    "name": "Ag",
                    "thickness": null,
                    "functionality": "Contact"
                },
                {
                    "name": "2PACz-SAM",
                    "functionality": "Hole-transport",
                    "review_completed": true,
                    "additional_treatment": "DMSO treatment"
                },
                {
                    "name": "FA0.6MA0.4Pb(I0.6Br0.4)3",
                    "review_completed": true,
                    "functionality": "Absorber"
                },
                {
                    "review_completed": true,
                    "name": "LiF",
                    "functionality": "Other"
                },
                {
                    "review_completed": true,
                    "name": "C60",
                    "functionality": "Electron-transport"
                },
                {
                    "review_completed": true,
                    "name": "ALD-SnO2",
                    "functionality": "Electron-transport"
                },
                {
                    "review_completed": true,
                    "name": "Au",
                    "functionality": "Contact"
                }
            ]
        },
        {
            "perovskite_composition": {
                "formula": "FA0.65MA0.28Cs0.07Pb0.47Sn0.47I2.86",
                "a_ions": [
                    {
                        "abbreviation": "FA",
                        "common_name": "Formamidinium",
                        "molecular_formula": "CH5N2+",
                        "coefficient": "0.65"
                    },
                    {
                        "abbreviation": "MA",
                        "common_name": "Methylammonium",
                        "molecular_formula": "CH6N+",
                        "coefficient": "0.28"
                    },
                    {
                        "abbreviation": "Cs",
                        "common_name": "Cesium ion",
                        "molecular_formula": "Cs+",
                        "coefficient": "0.07"
                    }
                ],
                "b_ions": [
                    {
                        "abbreviation": "Pb",
                        "common_name": "Lead",
                        "molecular_formula": "Pb2+",
                        "coefficient": "0.47"
                    },
                    {
                        "abbreviation": "Sn",
                        "common_name": "Tin",
                        "molecular_formula": "Sn2+",
                        "coefficient": "0.47"
                    }
                ],
                "x_ions": [
                    {
                        "abbreviation": "I",
                        "common_name": "Iodide",
                        "molecular_formula": "I-",
                        "coefficient": "2.86"
                    }
                ]
            },
            "pce": {
                "value": 17.57,
                "unit": "%"
            },
            "jsc": {
                "value": 31.3,
                "unit": "mA cm^-2"
            },
            "voc": {
                "value": 0.723,
                "unit": "V"
            },
            "ff": {
                "value": 77.65
            },
            "active_area": {
                "value": 0.093
            },
            "device_architecture": "pin",
            "number_devices": null,
            "averaged_quantites": null,
            "light_source": {
                "type": "AM 1.5G",
                "light_intensity": 100
            },
            "encapsulated": null,
            "stability": null,
            "layers": [
                {
                    "review_completed": true,
                    "name": "ITO",
                    "thickness": null,
                    "functionality": "Substrate"
                },
                {
                    "review_completed": true,
                    "name": "PEDOT:PSS",
                    "thickness": null,
                    "functionality": "Hole-transport",
                    "deposition": [
                        {
                            "review_completed": true,
                            "method": "Spin-coating",
                            "atmosphere": "Other",
                            "temperature": null,
                            "duration": null
                        }
                    ]
                },
                {
                    "review_completed": true,
                    "name": " (CsI)0.07(FA0.7MA0.3Sn0.5Pb0.5- I3)0.93",
                    "thickness": 900,
                    "functionality": "Absorber"
                },
                {
                    "review_completed": true,
                    "name": "C60",
                    "thickness": null,
                    "functionality": "Electron-transport"
                },
                {
                    "review_completed": true,
                    "name": "PEIE ",
                    "thickness": null,
                    "functionality": "Electron-transport"
                },
                {
                    "review_completed": true,
                    "name": "Ag",
                    "thickness": null,
                    "functionality": "Contact"
                }
            ]
        },
        {
            "perovskite_composition": {
                "formula": "FA0.6MA0.4PbI1.8Br1.2",
                "a_ions": [
                    {
                        "abbreviation": "FA",
                        "common_name": "Formamidinium",
                        "molecular_formula": "CH5N2+",
                        "coefficient": "0.6"
                    },
                    {
                        "abbreviation": "MA",
                        "common_name": "Methylammonium",
                        "molecular_formula": "CH6N+",
                        "coefficient": "0.4"
                    }
                ],
                "b_ions": [
                    {
                        "abbreviation": "Pb",
                        "common_name": "Lead",
                        "molecular_formula": "Pb2+",
                        "coefficient": "1"
                    }
                ],
                "x_ions": [
                    {
                        "abbreviation": "I",
                        "common_name": "Iodide",
                        "molecular_formula": "I-",
                        "coefficient": "1.8"
                    },
                    {
                        "abbreviation": "Br",
                        "common_name": "Bromide",
                        "molecular_formula": "Br-",
                        "coefficient": "1.2"
                    }
                ]
            },
            "pce": {
                "value": 17.62,
                "unit": "%"
            },
            "jsc": {
                "value": 18.05,
                "unit": "mA cm^-2"
            },
            "voc": {
                "value": 1.194,
                "unit": "V"
            },
            "ff": {
                "value": 81.75
            },
            "active_area": {
                "value": 0.093
            },
            "device_architecture": "pin",
            "number_devices": null,
            "averaged_quantites": null,
            "light_source": {
                "type": "AM 1.5G",
                "light_intensity": 100
            },
            "encapsulated": null,
            "stability": {
                "time": 100,
                "potential_bias": "MPPT",
                "review_completed": true,
                "humidity": 30,
                "light_intensity": 100
            },
            "layers": [
                {
                    "review_completed": true,
                    "name": "ITO",
                    "thickness": null,
                    "functionality": "Substrate"
                },
                {
                    "review_completed": true,
                    "name": "2PACz-SAM",
                    "thickness": null,
                    "functionality": "Hole-transport",
                    "additional_treatment": "DMSO treatment",
                    "deposition": [
                        {
                            "review_completed": true,
                            "method": "Spin-coating",
                            "atmosphere": "Other",
                            "temperature": null,
                            "duration": null
                        }
                    ]
                },
                {
                    "review_completed": true,
                    "name": "FA0.6MA0.4Pb(I0.6Br0.4)3",
                    "thickness": 410,
                    "functionality": "Absorber"
                },
                {
                    "review_completed": true,
                    "name": "C60",
                    "thickness": null,
                    "functionality": "Electron-transport"
                },
                {
                    "review_completed": true,
                    "name": "BCP",
                    "thickness": null,
                    "functionality": "Electron-transport"
                },
                {
                    "review_completed": true,
                    "name": "Cu",
                    "thickness": null,
                    "functionality": "Contact"
                }
            ]
        }
    ]
}

File: src/perovscribe/data/extractions/humans/Robin/10.1016--j.joule.2018.10.003.json
{"doi": "10.1016/j.joule.2018.10.003", "author": "Juan jos\u00e9 Pati\u00f1o l\u00f3pez", "cells": [{"perovskite_composition": {"formula": "Cs0.15MA0.14FA0.71PbI2.1Br0.9", "a_ions": [{"abbreviation": "Cs", "common_name": "Cesium ion", "molecular_formula": "Cs+", "coefficient": "0.15"}, {"abbreviation": "MA", "common_name": "Methylammonium", "molecular_formula": "CH6N+", "coefficient": "0.14"}, {"abbreviation": "FA", "common_name": "Formamidinium", "molecular_formula": "CH5N2+", "coefficient": "0.71"}], "b_ions": [{"abbreviation": "Pb", "common_name": "Lead", "molecular_formula": "Pb2+", "coefficient": "1"}], "x_ions": [{"abbreviation": "I", "common_name": "Iodide", "molecular_formula": "I-", "coefficient": "2.4"}, {"abbreviation": "Br", "common_name": "Bromide", "molecular_formula": "Br-", "coefficient": "0.6"}]}, "pce": {"value": 19.3, "unit": "%"}, "jsc": {"value": 17.8, "unit": "mA cm^-2"}, "voc": {"value": 1.15, "unit": "V"}, "ff": {"value": 0}, "active_area": {"value": 0.065}, "device_architecture": "pin", "number_devices": null, "averaged_quantites": null, "light_source": {"type": "AM 1.5G", "light_intensity": 100, "lamp": "Xenon lamp-based solar simulator (94043A, Newport Sol3A Class AAA)"}, "encapsulated": true, "stability": {"review_completed": true, "potential_bias": "Unknown"}, "layers": [{"name": "ITO", "thickness": null, "functionality": "Contact"}, {"review_completed": true, "name": "PTAA", "thickness": null, "functionality": "Hole-transport", "deposition": [{"review_completed": true, "step_name": "Deposition PTAA", "method": "Spin coating", "atmosphere": "N2", "duration": 35, "solution": {"review_completed": true, "solutes": [{"review_completed": true, "name": "PTAA", "concentration": 2000, "concentration_unit": "mg/L"}], "solvents": [{"review_completed": true, "name": "Tuluene", "volume_fraction": 1}]}}]}, {"review_completed": true, "name": "Cs0.15(FA0.83MA0.17)0.85Pb(I0.7Br0.3)3", "thickness": 500, "functionality": "Absorber", "deposition": [{"review_completed": true, "step_name": "Perovskite Deposition", "method": "Spin coating", "atmosphere": "Other", "temperature": null, "duration": 42, "solution": {"review_completed": true, "volume": 8.5e-05, "temperature": null, "solutes": [{"review_completed": true, "name": "CsI+FAI+FABr+MAI+PbI2+PbBr2", "concentration": 1.35, "concentration_unit": "M"}], "solvents": [{"review_completed": true, "name": "DMF", "volume_fraction": 66.66}, {"review_completed": true, "name": "DMSO", "volume_fraction": 33.33}]}}, {"step_name": "Antisolvent", "method": "Antisolvent-quenching", "atmosphere": "N2", "duration": 35, "solution": {"review_completed": true, "volume": 0.00013, "solvents": [{"review_completed": true, "name": "Toluene", "volume_fraction": 1}]}}]}, {"review_completed": true, "name": "ICBA", "thickness": null, "functionality": "Electron-transport", "deposition": [{"review_completed": true, "step_name": "ICBA deposition", "method": "Spin coating", "atmosphere": "N2", "duration": 35, "solution": {"review_completed": true, "solutes": [{"review_completed": true, "name": "ICBA", "concentration": 20000, "concentration_unit": "mg/L"}], "solvents": [{"review_completed": true, "name": "1,2-dichlorobenzene", "volume_fraction": 1}]}}]}, {"review_completed": true, "name": "C60", "thickness": 20, "functionality": "Electron-transport", "deposition": [{"review_completed": true, "step_name": "C60 deposition", "method": "Evaporation", "atmosphere": "Vacuum"}]}, {"review_completed": true, "name": "BCP", "thickness": 8, "functionality": "Electron-transport", "deposition": [{"review_completed": true, "step_name": "Deposition BCP", "method": "Evaporation", "atmosphere": "Vacuum"}]}, {"review_completed": true, "name": "Cu", "thickness": 80, "functionality": "Contact", "deposition": [{"review_completed": true, "step_name": "Cu deposition", "method": "Evaporation", "atmosphere": "Vacuum"}]}]}, {"perovskite_composition": {"formula": "Cs0.15MA0.14FA0.71PbI2.1Br0.9", "a_ions": [{"abbreviation": "Cs", "common_name": "Cesium ion", "molecular_formula": "Cs+", "coefficient": "0.15"}, {"abbreviation": "MA", "common_name": "Methylammonium", "molecular_formula": "CH6N+", "coefficient": "0.14"}, {"abbreviation": "FA", "common_name": "Formamidinium", "molecular_formula": "CH5N2+", "coefficient": "0.71"}], "b_ions": [{"abbreviation": "Pb", "common_name": "Lead", "molecular_formula": "Pb2+", "coefficient": "1"}], "x_ions": [{"abbreviation": "I", "common_name": "Iodide", "molecular_formula": "I-", "coefficient": "2.1"}, {"abbreviation": "Br", "common_name": "Bromide", "molecular_formula": "Br-", "coefficient": "0.9"}]}, "pce": {"value": 18.6, "unit": "%"}, "jsc": {"value": 19.5, "unit": "mA cm^-2"}, "voc": {"value": 1.19, "unit": "V"}, "ff": {"value": 0}, "active_area": {"value": 0.065}, "device_architecture": "pin", "number_devices": null, "averaged_quantites": null, "light_source": {"type": "AM 1.5G", "light_intensity": 100, "lamp": "Xenon lamp-based solar simulator (94043A, Newport Sol3A Class AAA)"}, "encapsulated": true, "stability": {"review_completed": true, "potential_bias": "Unknown"}, "layers": [{"name": "ITO", "thickness": null, "functionality": "Contact"}, {"review_completed": true, "name": "PTAA", "thickness": null, "functionality": "Hole-transport", "deposition": [{"review_completed": true, "step_name": "Deposition PTAA", "method": "Spin coating", "atmosphere": "N2", "duration": 35, "solution": {"review_completed": true, "solutes": [{"review_completed": true, "name": "PTAA", "concentration": 2000, "concentration_unit": "mg/L"}], "solvents": [{"review_completed": true, "name": "Tuluene", "volume_fraction": 1}]}}]}, {"review_completed": true, "name": "Cs0.15(FA0.83MA0.17)0.85Pb(I0.7Br0.3)3", "thickness": 500, "functionality": "Absorber", "deposition": [{"review_completed": true, "step_name": "Perovskite Deposition", "method": "Spin coating", "atmosphere": "Other", "temperature": null, "duration": 42, "solution": {"review_completed": true, "volume": 8.5e-05, "temperature": null, "solutes": [{"review_completed": true, "name": "CsI+FAI+FABr+MAI+PbI2+PbBr2", "concentration": 1.35, "concentration_unit": "M"}], "solvents": [{"review_completed": true, "name": "DMF", "volume_fraction": 66.66}, {"review_completed": true, "name": "DMSO", "volume_fraction": 33.33}]}}, {"step_name": "Antisolvent", "method": "Antisolvent-quenching", "atmosphere": "N2", "duration": 35, "solution": {"review_completed": true, "volume": 0.00013, "solvents": [{"review_completed": true, "name": "Toluene", "volume_fraction": 1}]}}]}, {"review_completed": true, "name": "ICBA", "thickness": null, "functionality": "Electron-transport", "deposition": [{"review_completed": true, "step_name": "ICBA deposition", "method": "Spin coating", "atmosphere": "N2", "duration": 35, "solution": {"review_completed": true, "solutes": [{"review_completed": true, "name": "ICBA", "concentration": 20000, "concentration_unit": "mg/L"}], "solvents": [{"review_completed": true, "name": "1,2-dichlorobenzene", "volume_fraction": 1}]}}]}, {"review_completed": true, "name": "C60", "thickness": 20, "functionality": "Electron-transport", "deposition": [{"review_completed": true, "step_name": "C60 deposition", "method": "Evaporation", "atmosphere": "Vacuum"}]}, {"review_completed": true, "name": "BCP", "thickness": 8, "functionality": "Electron-transport", "deposition": [{"review_completed": true, "step_name": "Deposition BCP", "method": "Evaporation", "atmosphere": "Vacuum"}]}, {"review_completed": true, "name": "Cu", "thickness": 80, "functionality": "Contact", "deposition": [{"review_completed": true, "step_name": "Cu deposition", "method": "Evaporation", "atmosphere": "Vacuum"}]}]}, {"perovskite_composition": {"formula": "Cs0.15MA0.14FA0.71PbI2.1Br0.9", "a_ions": [{"abbreviation": "Cs", "common_name": "Cesium ion", "molecular_formula": "Cs+", "coefficient": "0.15"}, {"abbreviation": "MA", "common_name": "Methylammonium", "molecular_formula": "CH6N+", "coefficient": "0.14"}, {"abbreviation": "FA", "common_name": "Formamidinium", "molecular_formula": "CH5N2+", "coefficient": "0.71"}], "b_ions": [{"abbreviation": "Pb", "common_name": "Lead", "molecular_formula": "Pb2+", "coefficient": "1"}], "x_ions": [{"abbreviation": "I", "common_name": "Iodide", "molecular_formula": "I-", "coefficient": "2.1"}, {"abbreviation": "Br", "common_name": "Bromide", "molecular_formula": "Br-", "coefficient": "0.9"}]}, "pce": {"value": 16.4, "unit": "%"}, "jsc": {"value": 0, "unit": "mA cm^-2"}, "voc": {"value": 0, "unit": "V"}, "ff": {"value": 0}, "active_area": {"value": null}, "device_architecture": "pin", "number_devices": null, "averaged_quantites": null, "light_source": {"type": "AM 1.5G", "light_intensity": 100, "lamp": "Xenon lamp-based solar simulator (94043A, Newport Sol3A Class AAA)"}, "encapsulated": true, "stability": {"review_completed": true, "potential_bias": "Unknown"}, "layers": [{"name": "ITO", "thickness": null, "functionality": "Contact"}, {"review_completed": true, "name": "PTAA", "thickness": null, "functionality": "Hole-transport", "deposition": [{"review_completed": true, "step_name": "Deposition PTAA", "method": "Spin coating", "atmosphere": "N2", "duration": 35, "solution": {"review_completed": true, "solutes": [{"review_completed": true, "name": "PTAA", "concentration": 2000, "concentration_unit": "mg/L"}], "solvents": [{"review_completed": true, "name": "Tuluene", "volume_fraction": 1}]}}]}, {"review_completed": true, "name": "Cs0.15(FA0.83MA0.17)0.85Pb(I0.7Br0.3)3", "thickness": 500, "functionality": "Absorber", "deposition": [{"review_completed": true, "step_name": "Perovskite Deposition", "method": "Spin coating", "atmosphere": "Other", "temperature": null, "duration": 42, "solution": {"review_completed": true, "volume": 8.5e-05, "temperature": null, "solutes": [{"review_completed": true, "name": "CsI+FAI+FABr+MAI+PbI2+PbBr2", "concentration": 1.35, "concentration_unit": "M"}], "solvents": [{"review_completed": true, "name": "DMF", "volume_fraction": 66.66}, {"review_completed": true, "name": "DMSO", "volume_fraction": 33.33}]}}, {"step_name": "Antisolvent", "method": "Antisolvent-quenching", "atmosphere": "N2", "duration": 35, "solution": {"review_completed": true, "volume": 0.00013, "solvents": [{"review_completed": true, "name": "Toluene", "volume_fraction": 1}]}}]}, {"review_completed": true, "name": "ICBA", "thickness": null, "functionality": "Electron-transport", "deposition": [{"review_completed": true, "step_name": "ICBA deposition", "method": "Spin coating", "atmosphere": "N2", "duration": 35, "solution": {"review_completed": true, "solutes": [{"review_completed": true, "name": "ICBA", "concentration": 20000, "concentration_unit": "mg/L"}], "solvents": [{"review_completed": true, "name": "1,2-dichlorobenzene", "volume_fraction": 1}]}}]}, {"review_completed": true, "name": "C60", "thickness": 20, "functionality": "Electron-transport", "deposition": [{"review_completed": true, "step_name": "C60 deposition", "method": "Evaporation", "atmosphere": "Vacuum"}]}, {"review_completed": true, "name": "BCP", "thickness": 8, "functionality": "Electron-transport", "deposition": [{"review_completed": true, "step_name": "Deposition BCP", "method": "Evaporation", "atmosphere": "Vacuum"}]}, {"review_completed": true, "name": "Cu", "thickness": 80, "functionality": "Contact", "deposition": [{"review_completed": true, "step_name": "Cu deposition", "method": "Evaporation", "atmosphere": "Vacuum"}]}]}, {"perovskite_composition": {"formula": "Cs0.15MA0.14FA0.71PbI2.4Br0.6", "a_ions": [{"abbreviation": "Cs", "common_name": "Cesium ion", "molecular_formula": "Cs+", "coefficient": "0.15"}, {"abbreviation": "MA", "common_name": "Methylammonium", "molecular_formula": "CH6N+", "coefficient": "0.14"}, {"abbreviation": "FA", "common_name": "Formamidinium", "molecular_formula": "CH5N2+", "coefficient": "0.71"}], "b_ions": [{"abbreviation": "Pb", "common_name": "Lead", "molecular_formula": "Pb2+", "coefficient": "1"}], "x_ions": [{"abbreviation": "I", "common_name": "Iodide", "molecular_formula": "I-", "coefficient": "2.4"}, {"abbreviation": "Br", "common_name": "Bromide", "molecular_formula": "Br-", "coefficient": "0.6"}]}, "pce": {"value": 25.4, "unit": "%"}, "jsc": {"value": 17.8, "unit": "mA cm^-2"}, "voc": {"value": 1.8, "unit": "V"}, "ff": {"value": 79.4}, "active_area": {"value": 0.065}, "device_architecture": "pin", "number_devices": null, "averaged_quantites": null, "light_source": {"type": "AM 1.5G", "light_intensity": 100, "lamp": "Xenon lamp-based solar simulator (94043A, Newport Sol3A Class AAA)"}, "encapsulated": true, "stability": {"review_completed": true, "time": 250, "light_intensity": 100, "humidity": 0, "PCE_at_start": 1, "PCE_at_end": 0.95, "potential_bias": "Unknown"}, "layers": [{"review_completed": true, "name": "ITO", "thickness": null, "functionality": "Contact"}, {"review_completed": true, "name": "PTAA", "thickness": null, "functionality": "Hole-transport", "deposition": [{"review_completed": true, "step_name": "Deposition PTAA", "method": "Spin coating", "atmosphere": "N2", "duration": 35, "solution": {"review_completed": true, "solutes": [{"review_completed": true, "name": "PTAA", "concentration": 2000, "concentration_unit": "mg/L"}], "solvents": [{"review_completed": true, "name": "Tuluene", "volume_fraction": 1}]}}]}, {"review_completed": true, "name": " Cs0.15(FA0.83MA0.17)0.85Pb(I0.8Br0.2)3", "thickness": 500, "functionality": "Absorber", "deposition": [{"review_completed": true, "step_name": "Perovskite Deposition", "method": "Spin coating", "atmosphere": "Other", "temperature": null, "duration": 42, "solution": {"review_completed": true, "volume": 8.5e-05, "temperature": null, "solutes": [{"review_completed": true, "name": "CsI+FAI+FABr+MAI+PbI2+PbBr2", "concentration": 1.35, "concentration_unit": "M"}], "solvents": [{"review_completed": true, "name": "DMF", "volume_fraction": 66.66}, {"review_completed": true, "name": "DMSO", "volume_fraction": 33.33}]}}, {"step_name": "Antisolvent", "method": "Antisolvent-quenching", "atmosphere": "N2", "duration": 35, "solution": {"review_completed": true, "volume": 0.00013, "solvents": [{"review_completed": true, "name": "Toluene", "volume_fraction": 1}]}}]}, {"review_completed": true, "name": "ICBA", "thickness": null, "functionality": "Electron-transport", "deposition": [{"review_completed": true, "step_name": "ICBA deposition", "method": "Spin coating", "atmosphere": "N2", "duration": 35, "solution": {"review_completed": true, "solutes": [{"review_completed": true, "name": "ICBA", "concentration": 20000, "concentration_unit": "mg/L"}], "solvents": [{"review_completed": true, "name": "1,2-dichlorobenzene", "volume_fraction": 1}]}}]}, {"review_completed": true, "name": "C60", "thickness": 20, "functionality": "Electron-transport", "deposition": [{"review_completed": true, "step_name": "C60 deposition", "method": "Evaporation", "atmosphere": "Vacuum"}]}, {"review_completed": true, "name": "Cu", "thickness": 130, "functionality": "Contact", "deposition": [{"review_completed": true, "step_name": "Cu deposition", "method": "Evaporation", "atmosphere": "Vacuum"}]}, {"name": "p-type a-Si:H", "thickness": 15, "functionality": "Substrate"}, {"name": "a-Si:H (I)", "thickness": 6, "functionality": "Substrate"}, {"name": "n-type Si", "thickness": 250, "functionality": "Substrate"}, {"name": "a-Si:H (I)", "thickness": 6, "functionality": "Substrate"}, {"name": "n-type Si", "thickness": 8, "functionality": "Substrate"}, {"name": "ITO ", "thickness": 20, "functionality": "Substrate"}, {"review_completed": true, "name": "SnO2", "thickness": 9, "functionality": "Electron-transport", "deposition": [{"review_completed": true, "step_name": "SnO2 depositiom", "method": "ALD"}]}, {"name": "Ag", "thickness": 200, "functionality": "Substrate", "deposition": [{"review_completed": true, "step_name": "Ag depositiom", "method": "Evaporation", "atmosphere": "Vacuum"}]}, {"review_completed": true, "name": "IZO", "thickness": 150, "deposition": [{"step_name": "IZO deposition", "method": "Evaporation", "atmosphere": "Vacuum"}]}, {"review_completed": true, "name": "MgF2", "thickness": 150, "functionality": "Other", "deposition": [{"step_name": "Deposition MgF2", "method": "Evaporation", "atmosphere": "Vacuum"}]}]}, {"perovskite_composition": {"formula": "Cs0.15MA0.14FA0.71PbI2.1Br0.9", "a_ions": [{"abbreviation": "Cs", "common_name": "Cesium ion", "molecular_formula": "Cs+", "coefficient": "0.15"}, {"abbreviation": "MA", "common_name": "Methylammonium", "molecular_formula": "CH6N+", "coefficient": "0.14"}, {"abbreviation": "FA", "common_name": "Formamidinium", "molecular_formula": "CH5N2+", "coefficient": "0.71"}], "b_ions": [{"abbreviation": "Pb", "common_name": "Lead", "molecular_formula": "Pb2+", "coefficient": "1"}], "x_ions": [{"abbreviation": "I", "common_name": "Iodide", "molecular_formula": "I-", "coefficient": "2.1"}, {"abbreviation": "Br", "common_name": "Bromide", "molecular_formula": "Br-", "coefficient": "0.9"}]}, "pce": {"value": 22.4, "unit": "%"}, "jsc": {"value": 16.4, "unit": "mA cm^-2"}, "voc": {"value": 1.83, "unit": "V"}, "ff": {"value": 0}, "active_area": {"value": 0.065}, "device_architecture": "pin", "number_devices": null, "averaged_quantites": null, "light_source": {"type": "AM 1.5G", "light_intensity": 100, "lamp": "Xenon lamp-based solar simulator (94043A, Newport Sol3A Class AAA)"}, "encapsulated": true, "stability": {"review_completed": true, "light_intensity": 100, "time": 250, "humidity": 0, "PCE_at_start": 1, "PCE_at_end": 0.95, "potential_bias": "Unknown"}, "layers": [{"review_completed": true, "name": "ITO", "thickness": null, "functionality": "Contact"}, {"review_completed": true, "name": "PTAA", "thickness": null, "functionality": "Hole-transport", "deposition": [{"review_completed": true, "step_name": "Deposition PTAA", "method": "Spin coating", "atmosphere": "N2", "duration": 35, "solution": {"review_completed": true, "solutes": [{"review_completed": true, "name": "PTAA", "concentration": 2000, "concentration_unit": "mg/L"}], "solvents": [{"review_completed": true, "name": "Tuluene", "volume_fraction": 1}]}}]}, {"review_completed": true, "name": " Cs0.15(FA0.83MA0.17)0.85Pb(I0.7Br0.3)3", "thickness": 500, "functionality": "Absorber", "deposition": [{"review_completed": true, "step_name": "Perovskite Deposition", "method": "Spin coating", "atmosphere": "Other", "temperature": null, "duration": 42, "solution": {"review_completed": true, "volume": 8.5e-05, "temperature": null, "solutes": [{"review_completed": true, "name": "CsI+FAI+FABr+MAI+PbI2+PbBr2", "concentration": 1.35, "concentration_unit": "M"}], "solvents": [{"review_completed": true, "name": "DMF", "volume_fraction": 66.66}, {"review_completed": true, "name": "DMSO", "volume_fraction": 33.33}]}}, {"step_name": "Antisolvent", "method": "Antisolvent-quenching", "atmosphere": "N2", "duration": 35, "solution": {"review_completed": true, "volume": 0.00013, "solvents": [{"review_completed": true, "name": "Toluene", "volume_fraction": 1}]}}]}, {"review_completed": true, "name": "ICBA", "thickness": null, "functionality": "Electron-transport", "deposition": [{"review_completed": true, "step_name": "ICBA deposition", "method": "Spin coating", "atmosphere": "N2", "duration": 35, "solution": {"review_completed": true, "solutes": [{"review_completed": true, "name": "ICBA", "concentration": 20000, "concentration_unit": "mg/L"}], "solvents": [{"review_completed": true, "name": "1,2-dichlorobenzene", "volume_fraction": 1}]}}]}, {"review_completed": true, "name": "C60", "thickness": 20, "functionality": "Electron-transport", "deposition": [{"review_completed": true, "step_name": "C60 deposition", "method": "Evaporation", "atmosphere": "Vacuum"}]}, {"review_completed": true, "name": "Cu", "thickness": 130, "functionality": "Contact", "deposition": [{"review_completed": true, "step_name": "Cu deposition", "method": "Evaporation", "atmosphere": "Vacuum"}]}, {"name": "p-type a-Si:H", "thickness": 15, "functionality": "Substrate"}, {"name": "a-Si:H (I)", "thickness": 6, "functionality": "Substrate"}, {"name": "n-type Si", "thickness": 250, "functionality": "Substrate"}, {"name": "a-Si:H (I)", "thickness": 6, "functionality": "Substrate"}, {"name": "n-type Si", "thickness": 8, "functionality": "Substrate"}, {"name": "ITO ", "thickness": 20, "functionality": "Substrate"}, {"review_completed": true, "name": "SnO2", "thickness": 9, "functionality": "Electron-transport", "deposition": [{"review_completed": true, "step_name": "SnO2 depositiom", "method": "ALD"}]}, {"name": "Ag", "thickness": 200, "functionality": "Substrate", "deposition": [{"review_completed": true, "step_name": "Ag depositiom", "method": "Evaporation", "atmosphere": "Vacuum"}]}, {"review_completed": true, "name": "IZO", "thickness": 150, "deposition": [{"step_name": "IZO deposition", "method": "Evaporation", "atmosphere": "Vacuum"}]}, {"review_completed": true, "name": "MgF2", "thickness": 150, "functionality": "Other", "deposition": [{"step_name": "Deposition MgF2", "method": "Evaporation", "atmosphere": "Vacuum"}]}]}]}
