Repository: lamalab-org/perla-extract

# Data Directory

This directory contains extraction results and ground truth data used for training, optimization, and evaluation of the Perovscribe pipeline.

## Directory Structure

```
data/
├── extractions/          # Extraction results from various sources
│   ├── humans/          # Human-annotated extractions
│   │   ├── Consensus/   # Consensus extractions between different human annotators
│   │   ├── Bear/        # Individual human annotator (anonymized)
│   │   ├── Bee/         # Individual human annotator (anonymized)
│   │   └── ...          # Additional anonymized human annotators
│   ├── claude-opus-4-1-20250805/  # LLM model extractions

File: src/perovscribe/data/extractions/humans/Robin/10.1021--acs.chemmater.6b02744.json
{"doi": "10.1021/acs.chemmater.6b02744", "author": "Juan jos\u00e9 Pati\u00f1o l\u00f3pez", "cells": [{"perovskite_composition": {"formula": "MAPbI3", "a_ions": [{"abbreviation": "MA", "common_name": "Methylammonium", "molecular_formula": "CH6N+", "coefficient": "1"}], "b_ions": [{"abbreviation": "Pb", "common_name": "Lead", "molecular_formula": "Pb2+", "coefficient": "1"}], "x_ions": [{"abbreviation": "I", "common_name": "Iodide", "molecular_formula": "I-", "coefficient": "3"}]}, "pce": {"value": 11.4, "unit": "%"}, "jsc": {"value": 0, "unit": "mA cm^-2"}, "voc": {"value": 0, "unit": "V"}, "ff": {"value": 0}, "active_area": {"value": 0.0708}, "device_architecture": "nip", "number_devices": null, "averaged_quantites": null, "light_source": {"type": "AM 1.5G", "light_intensity": 100, "lamp": "450 W Class AAA"}, "encapsulated": null, "stability": {"review_completed": true}, "layers": [{"review_completed": true, "name": "FTO", "thickness": null, "functionality": "Substrate"}, {"review_completed": true, "name": "c-TiO2", "thickness": 60, "functionality": "Electron-transport", "deposition": [{"review_completed": true, "step_name": "c-TiO2 deposition", "method": "Spin coating", "atmosphere": "Ambient air", "duration": 15, "solution": {"review_completed": true, "solutes": [{"review_completed": true, "name": "titanium isopropoxide ", "concentration": 2, "concentration_unit": "M"}], "solvents": [{"review_completed": true, "name": "Hydrochloric acid", "volume_fraction": 0.00136}, {"review_completed": true, "name": "Isopropanol", "volume_fraction": 0.9864}]}}]}, {"review_completed": true, "name": "mp-TiO2", "thickness": null, "functionality": "Electron-transport", "deposition": [{"review_completed": true, "step_name": "mp-TiO2 depisiton", "method": "Spin coating", "atmosphere": "Ambient air", "duration": 15, "solution": {"review_completed": true, "solutes": [{"review_completed": true, "name": "TiO2", "concentration": 35, "concentration_unit": "wt%"}], "solvents": [{"review_completed": true, "name": "Ethanol", "volume_fraction": 1}]}}]}, {"review_completed": true, "name": "CH3NH3PbI3", "thickness": null, "functionality": "Absorber", "deposition": [{"review_completed": true, "step_name": "PbI2 deposition", "method": "Spin coating", "atmosphere": "N2", "duration": 15, "solution": {"review_completed": true, "solutes": [{"review_completed": true, "name": "PbI2", "concentration": 460, "concentration_unit": "mg/mL"}], "solvents": [{"review_completed": true, "name": "DMF", "volume_fraction": 1}]}}, {"review_completed": true, "step_name": "MAI deposition", "method": "Dip coating", "atmosphere": "N2", "duration": 600, "solution": {"review_completed": true, "solutes": [{"review_completed": true, "name": "MAI", "concentration": 10, "concentration_unit": "mg/mL"}], "solvents": [{"review_completed": true, "name": "Isopropanol", "volume_fraction": 1}]}}]}, {"review_completed": true, "name": "P3HT", "thickness": null, "functionality": "Hole-transport", "deposition": [{"review_completed": true, "step_name": "P3HT deposition", "method": "Spin coating", "atmosphere": "N2", "duration": 25, "solution": {"review_completed": true, "solutes": [{"review_completed": true, "name": "P3HT", "concentration": 20, "concentration_unit": "mg/mL"}], "solvents": [{"review_completed": true, "name": "Chlorobenzene", "volume_fraction": 1}]}}]}, {"review_completed": true, "name": "Ag", "thickness": 150, "functionality": "Contact", "deposition": [{"review_completed": true, "step_name": "Ag deposition ", "method": "Evaporation", "atmosphere": "Vacuum"}]}]}, {"perovskite_composition": {"formula": "MAPbI3", "a_ions": [{"abbreviation": "MA", "common_name": "Methylammonium", "molecular_formula": "CH6N+", "coefficient": "1"}], "b_ions": [{"abbreviation": "Pb", "common_name": "Lead", "molecular_formula": "Pb2+", "coefficient": "1"}], "x_ions": [{"abbreviation": "I", "common_name": "Iodide", "molecular_formula": "I-", "coefficient": "3"}]}, "pce": {"value": 9.2, "unit": "%"}, "jsc": {"value": 0, "unit": "mA cm^-2"}, "voc": {"value": 0, "unit": "V"}, "ff": {"value": 0}, "active_area": {"value": 0.0708}, "device_architecture": "nip", "number_devices": null, "averaged_quantites": null, "light_source": {"type": "AM 1.5G", "light_intensity": 100, "lamp": "450 W Class AAA"}, "encapsulated": null, "stability": {}, "layers": [{"review_completed": true, "name": "FTO", "thickness": null, "functionality": "Substrate"}, {"review_completed": true, "name": "c-TiO2", "thickness": 60, "functionality": "Electron-transport", "deposition": [{"review_completed": true, "step_name": "c-TiO2 deposition", "method": "Spin coating", "atmosphere": "Ambient air", "duration": 15, "solution": {"review_completed": true, "solutes": [{"review_completed": true, "name": "titanium isopropoxide ", "concentration": 2, "concentration_unit": "M"}], "solvents": [{"review_completed": true, "name": "Hydrochloric acid", "volume_fraction": 0.00136}, {"review_completed": true, "name": "Isopropanol", "volume_fraction": 0.9864}]}}]}, {"review_completed": true, "name": "mp-TiO2", "thickness": null, "functionality": "Electron-transport", "deposition": [{"review_completed": true, "step_name": "mp-TiO2 depisiton", "method": "Spin coating", "atmosphere": "Ambient air", "duration": 15, "solution": {"review_completed": true, "solutes": [{"review_completed": true, "name": "TiO2", "concentration": 35, "concentration_unit": "wt%"}], "solvents": [{"review_completed": true, "name": "Ethanol", "volume_fraction": 1}]}}]}, {"review_completed": true, "name": "Al2O3", "thickness": 270, "functionality": "Other", "deposition": [{"review_completed": true, "step_name": "Al2O3 deposition", "method": "Spin coating", "atmosphere": "Ambient air", "duration": 25, "solution": {"review_completed": true, "solutes": [{"review_completed": true, "name": "Al2O3", "concentration": 20, "concentration_unit": "wt%"}]}}]}, {"review_completed": true, "name": "CH3NH3PbI3", "thickness": null, "functionality": "Absorber", "deposition": [{"review_completed": true, "step_name": "PbI2 deposition", "method": "Spin coating", "atmosphere": "N2", "duration": 15, "solution": {"review_completed": true, "solutes": [{"review_completed": true, "name": "PbI2", "concentration": 460, "concentration_unit": "mg/mL"}], "solvents": [{"review_completed": true, "name": "DMF", "volume_fraction": 1}]}}, {"review_completed": true, "step_name": "MAI deposition", "method": "Dip coating", "atmosphere": "N2", "duration": 600, "solution": {"review_completed": true, "solutes": [{"review_completed": true, "name": "MAI", "concentration": 10, "concentration_unit": "mg/mL"}], "solvents": [{"review_completed": true, "name": "Isopropanol", "volume_fraction": 1}]}}]}, {"review_completed": true, "name": "P3HT", "thickness": null, "functionality": "Hole-transport", "deposition": [{"review_completed": true, "step_name": "P3HT deposition", "method": "Spin coating", "atmosphere": "N2", "duration": 25, "solution": {"review_completed": true, "solutes": [{"review_completed": true, "name": "P3HT", "concentration": 20, "concentration_unit": "mg/mL"}], "solvents": [{"review_completed": true, "name": "Chlorobenzene", "volume_fraction": 1}]}}]}, {"review_completed": true, "name": "Ag", "thickness": 150, "functionality": "Contact", "deposition": [{"review_completed": true, "step_name": "Ag deposition ", "method": "Evaporation", "atmosphere": "Vacuum"}]}]}, {"perovskite_composition": {"formula": "MAPbI3", "a_ions": [{"abbreviation": "MA", "common_name": "Methylammonium", "molecular_formula": "CH6N+", "coefficient": "1"}], "b_ions": [{"abbreviation": "Pb", "common_name": "Lead", "molecular_formula": "Pb2+", "coefficient": "1"}], "x_ions": [{"abbreviation": "I", "common_name": "Iodide", "molecular_formula": "I-", "coefficient": "3"}]}, "pce": {"value": 9.7, "unit": "%"}, "jsc": {"value": 0, "unit": "mA cm^-2"}, "voc": {"value": 0, "unit": "V"}, "ff": {"value": 0}, "active_area": {"value": 0.0708}, "device_architecture": "nip", "number_devices": null, "averaged_quantites": null, "light_source": {"type": "AM 1.5G", "light_intensity": 100, "lamp": "450 W Class AAA"}, "encapsulated": null, "stability": {}, "layers": [{"review_completed": true, "name": "FTO", "thickness": null, "functionality": "Substrate"}, {"review_completed": true, "name": "c-TiO2", "thickness": 60, "functionality": "Electron-transport", "deposition": [{"review_completed": true, "step_name": "c-TiO2 deposition", "method": "Spin coating", "atmosphere": "Ambient air", "duration": 15, "solution": {"review_completed": true, "solutes": [{"review_completed": true, "name": "titanium isopropoxide ", "concentration": 2, "concentration_unit": "M"}], "solvents": [{"review_completed": true, "name": "Hydrochloric acid", "volume_fraction": 0.00136}, {"review_completed": true, "name": "Isopropanol", "volume_fraction": 0.9864}]}}]}, {"review_completed": true, "name": "mp-TiO2", "thickness": null, "functionality": "Electron-transport", "deposition": [{"review_completed": true, "step_name": "mp-TiO2 depisiton", "method": "Spin coating", "atmosphere": "Ambient air", "duration": 15, "solution": {"review_completed": true, "solutes": [{"review_completed": true, "name": "TiO2", "concentration": 35, "concentration_unit": "wt%"}], "solvents": [{"review_completed": true, "name": "Ethanol", "volume_fraction": 1}]}}]}, {"review_completed": true, "name": "Al2O3", "thickness": 270, "functionality": "Other", "deposition": [{"review_completed": true, "step_name": "Al2O3 deposition", "method": "Spin coating", "atmosphere": "Ambient air", "duration": 25, "solution": {"review_completed": true, "solutes": [{"review_completed": true, "name": "Al2O3", "concentration": 20, "concentration_unit": "wt%"}]}}]}, {"review_completed": true, "name": "CH3NH3PbI3", "thickness": null, "functionality": "Absorber", "deposition": [{"review_completed": true, "step_name": "PbI2 deposition", "method": "Spin coating", "atmosphere": "N2", "duration": 15, "solution": {"review_completed": true, "solutes": [{"review_completed": true, "name": "PbI2", "concentration": 460, "concentration_unit": "mg/mL"}], "solvents": [{"review_completed": true, "name": "DMF", "volume_fraction": 1}]}}, {"review_completed": true, "step_name": "MAI deposition", "method": "Dip coating", "atmosphere": "N2", "duration": 600, "solution": {"review_completed": true, "solutes": [{"review_completed": true, "name": "MAI", "concentration": 10, "concentration_unit": "mg/mL"}], "solvents": [{"review_completed": true, "name": "Isopropanol", "volume_fraction": 1}]}}]}, {"review_completed": true, "name": "P3HT", "thickness": null, "functionality": "Hole-transport", "deposition": [{"review_completed": true, "step_name": "P3HT deposition", "method": "Spin coating", "atmosphere": "N2", "duration": 25, "solution": {"review_completed": true, "solutes": [{"review_completed": true, "name": "P3HT", "concentration": 20, "concentration_unit": "mg/mL"}], "solvents": [{"review_completed": true, "name": "Chlorobenzene", "volume_fraction": 1}]}}]}, {"review_completed": true, "name": "Ag", "thickness": 150, "functionality": "Contact", "deposition": [{"review_completed": true, "step_name": "Ag deposition ", "method": "Evaporation", "atmosphere": "Vacuum"}]}]}]}

File: src/perovscribe/data/extractions/humans/Robin/10.1021--acs.chemmater.8b01521.json
{
    "doi": "10.1021/acs.chemmater.8b01521",
    "cells": [
        {
            "perovskite_composition": {
                "formula": "MAPbI3",
                "a_ions": [
                    {
                        "abbreviation": "MA",
                        "common_name": "Methylammonium",
                        "molecular_formula": "CH6N+",
                        "coefficient": "1"
                    }
                ],
                "b_ions": [
                    {
                        "abbreviation": "Pb",
                        "common_name": "Lead",
                        "molecular_formula": "Pb2+",
                        "coefficient": "1"
                    }
                ],
                "x_ions": [
                    {
                        "abbreviation": "I",
                        "common_name": "Iodide",
                        "molecular_formula": "I-",
                        "coefficient": "3"
                    }
                ]
            },
            "pce": {
                "value": 5.9,
                "unit": "%"
            },
            "jsc": {
                "value": 14.5,
                "unit": "mA cm^-2"
            },
            "voc": {
                "value": 0.85,
                "unit": "V"
            },
            "ff": {
                "value": 48
            },
            "active_area": {
                "value": null
            },
            "device_architecture": "nip",
            "number_devices": null,
            "averaged_quantites": null,
            "light_source": {
                "type": "AM 1.5G",
                "light_intensity": 100
            },
            "encapsulated": null,
            "stability": {
                "review_completed": true
            },
            "layers": [
                {
                    "review_completed": true,
                    "name": "FTO",
                    "thickness": null,
                    "functionality": "Substrate"
                },
                {
                    "review_completed": true,
                    "name": "TiO2",
                    "thickness": null,
                    "functionality": "Electron-transport"
                },
                {
                    "review_completed": true,
                    "name": "MAPbI3",
                    "thickness": null,
                    "functionality": "Absorber",
                    "deposition": [
                        {
                            "review_completed": true,
                            "step_name": "MAPbI3 deposition",
                            "method": "Spin-coating",
                            "atmosphere": "Unknown"
                        },
                        {
                            "step_name": "Antisolvent",
                            "method": "Antisolvent quenching",
                            "atmosphere": "Unknown"
                        }
                    ]
                },
                {
                    "review_completed": true,
                    "name": "PEDOT",
                    "thickness": null,
                    "functionality": "Hole-transport",
                    "additional_treatment": "Rapid reduction at -0.6 V for 10 s",
                    "deposition": [
                        {
                            "review_completed": true,
                            "step_name": "PEDOT deposition",
                            "method": "Electrodeposition",
                            "atmosphere": "Unknown",
                            "temperature": null,
                            "duration": null,
                            "additional_parameters": {
                                "potential": "1.0 V",
                                "charge_density": "10 mC cm^-2"
                            }
                        }
                    ]
                }
            ]
        }
    ]
}

File: src/perovscribe/data/extractions/humans/Robin/10.1021--acs.jpcc.5b07950.json
{"doi": "10.1021/acs.jpcc.5b07950", "author": "Juan jos\u00e9 Pati\u00f1o l\u00f3pez", "cells": [{"perovskite_composition": {"formula": "MAPbI3", "a_ions": [{"abbreviation": "MA", "common_name": "Methylammonium", "molecular_formula": "CH6N+", "coefficient": "1"}], "b_ions": [{"abbreviation": "Pb", "common_name": "Lead", "molecular_formula": "Pb2+", "coefficient": "1"}], "x_ions": [{"abbreviation": "I", "common_name": "Iodide", "molecular_formula": "I-", "coefficient": "3"}]}, "pce": {"value": 3.96, "unit": "%"}, "jsc": {"value": 0, "unit": "mA cm^-2"}, "voc": {"value": 0, "unit": "V"}, "ff": {"value": 0}, "active_area": {"value": 0.04}, "device_architecture": "nip", "number_devices": 30, "averaged_quantites": true, "light_source": {"type": "AM 1.5G", "light_intensity": 100}, "encapsulated": null, "stability": {"review_completed": true}, "layers": [{"review_completed": true, "name": "FTO", "thickness": null, "functionality": "Substrate"}, {"review_completed": true, "name": "c-TiO2", "thickness": 170, "functionality": "Electron-transport", "deposition": [{"review_completed": true, "step_name": "c-TiO2 deposition", "method": "Spray Pyrolysis", "atmosphere": "Ambient air", "temperature": 500, "duration": null, "solution": {"review_completed": true, "solutes": [{"review_completed": true, "name": "titanium diisopropoxide bis(acetylacetonate)", "concentration": 75, "concentration_unit": "wt%"}], "solvents": [{"review_completed": true, "name": "Isopropanol", "volume_fraction": 0.0714}, {"review_completed": true, "name": "Ethanol", "volume_fraction": 0.9286}]}}]}, {"review_completed": true, "name": "mp-TiO2", "thickness": 170, "functionality": "Electron-transport", "deposition": [{"review_completed": true, "step_name": "mp-TiO2 deposition", "method": "Spin-coating", "atmosphere": "Ambient air", "temperature": null, "duration": null, "solution": {"review_completed": true, "solutes": [{"review_completed": true, "name": " titanium(IV) isopropoxide", "concentration": 3.1, "concentration_unit": "vol%"}, {"name": "titanium(IV) chloride", "concentration": 1.6, "concentration_unit": "wt%"}], "solvents": [{"review_completed": true, "name": "chloroform", "volume_fraction": 1}]}}]}, {"review_completed": true, "name": "CH3NH3PbI3", "thickness": null, "functionality": "Absorber", "deposition": [{"review_completed": true, "step_name": "PbI2 deposition", "method": "Spin-coating", "atmosphere": "Air", "temperature": null, "duration": null, "solution": {"review_completed": true, "solutes": [{"review_completed": true, "name": "PbI2", "concentration": 1, "concentration_unit": "M"}], "solvents": [{"review_completed": true, "name": "DMF", "volume_fraction": 1}]}}, {"review_completed": true, "step_name": "MAI deposition", "method": "Dip coating", "duration": 20, "solution": {"review_completed": true, "solutes": [{"review_completed": true, "name": "MAI", "concentration": 10, "concentration_unit": "mg/mL"}], "solvents": [{"review_completed": true, "name": "Isopropanol", "volume_fraction": 1}]}}]}, {"review_completed": true, "name": "Spiro-MeOTAD", "thickness": null, "functionality": "Hole-transport", "deposition": [{"review_completed": true, "method": "Spin-coating", "atmosphere": "N2", "temperature": null, "duration": null, "solution": {"review_completed": true, "solutes": [{"review_completed": true, "name": "spiro-MeOTAD", "concentration": 73.3, "concentration_unit": "mg/mL"}], "solvents": [{"review_completed": true, "name": "Chlorobenzene", "volume_fraction": 1}]}}]}, {"review_completed": true, "name": "Au", "thickness": 60, "functionality": "Contact", "deposition": [{"review_completed": true, "step_name": "Au deposition", "method": "Thermal evaporation", "atmosphere": "Vacuum", "temperature": null, "duration": null}]}]}, {"perovskite_composition": {"formula": "MAPbI3", "a_ions": [{"abbreviation": "MA", "common_name": "Methylammonium", "molecular_formula": "CH6N+", "coefficient": "1"}], "b_ions": [{"abbreviation": "Pb", "common_name": "Lead", "molecular_formula": "Pb2+", "coefficient": "1"}], "x_ions": [{"abbreviation": "I", "common_name": "Iodide", "molecular_formula": "I-", "coefficient": "3"}]}, "pce": {"value": 8.59, "unit": "%"}, "jsc": {"value": 0, "unit": "mA cm^-2"}, "voc": {"value": 0, "unit": "V"}, "ff": {"value": 0}, "active_area": {"value": 0.04}, "device_architecture": "nip", "number_devices": 30, "averaged_quantites": true, "light_source": {"type": "AM 1.5G", "light_intensity": 100}, "encapsulated": null, "stability": {"review_completed": true}, "layers": [{"review_completed": true, "name": "FTO", "thickness": null, "functionality": "Substrate"}, {"review_completed": true, "name": "c-TiO2", "thickness": 170, "functionality": "Electron-transport", "deposition": [{"review_completed": true, "step_name": "c-TiO2 deposition", "method": "Spray Pyrolysis", "atmosphere": "Ambient air", "temperature": 500, "duration": null, "solution": {"review_completed": true, "solutes": [{"review_completed": true, "name": "titanium diisopropoxide bis(acetylacetonate)", "concentration": 75, "concentration_unit": "wt%"}], "solvents": [{"review_completed": true, "name": "Isopropanol", "volume_fraction": 0.0714}, {"review_completed": true, "name": "Ethanol", "volume_fraction": 0.9286}]}}]}, {"review_completed": true, "name": "mp-TiO2", "thickness": 220, "functionality": "Electron-transport", "additional_treatment": "PMMA addition", "deposition": [{"review_completed": true, "step_name": "mp-TiO2 deposition", "method": "Spin-coating", "atmosphere": "Ambient air", "temperature": null, "duration": null, "solution": {"review_completed": true, "solutes": [{"review_completed": true, "name": "titanium(IV) isopropoxide", "concentration": 3.1, "concentration_unit": "wt%"}, {"review_completed": true, "name": "titanium(IV) chloride ", "concentration": 1.6, "concentration_unit": "wt%"}, {"review_completed": true, "name": "PMMA", "concentration": 72, "concentration_unit": "wt%"}], "solvents": [{"review_completed": true, "name": "chloroform", "volume_fraction": 1}]}}]}, {"review_completed": true, "name": "CH3NH3PbI3", "thickness": null, "functionality": "Absorber", "deposition": [{"review_completed": true, "step_name": "PbI2 deposition", "method": "Spin-coating", "atmosphere": "Air", "temperature": null, "duration": null, "solution": {"review_completed": true, "solutes": [{"review_completed": true, "name": "PbI2", "concentration": 1, "concentration_unit": "M"}], "solvents": [{"review_completed": true, "name": "DMF", "volume_fraction": 1}]}}, {"review_completed": true, "step_name": "MAI deposition", "method": "Dip coating", "duration": 20, "solution": {"review_completed": true, "solutes": [{"review_completed": true, "name": "MAI", "concentration": 10, "concentration_unit": "mg/mL"}], "solvents": [{"review_completed": true, "name": "Isopropanol", "volume_fraction": 1}]}}]}, {"review_completed": true, "name": "Spiro-MeOTAD", "thickness": null, "functionality": "Hole-transport", "deposition": [{"review_completed": true, "method": "Spin-coating", "atmosphere": "N2", "temperature": null, "duration": null, "solution": {"review_completed": true, "solutes": [{"review_completed": true, "name": "spiro-MeOTAD", "concentration": 73.3, "concentration_unit": "mg/mL"}], "solvents": [{"review_completed": true, "name": "Chlorobenzene", "volume_fraction": 1}]}}]}, {"review_completed": true, "name": "Au", "thickness": 60, "functionality": "Contact", "deposition": [{"review_completed": true, "step_name": "Au deposition", "method": "Thermal evaporation", "atmosphere": "Vacuum", "temperature": null, "duration": null}]}]}, {"perovskite_composition": {"formula": "MAPbI3", "a_ions": [{"abbreviation": "MA", "common_name": "Methylammonium", "molecular_formula": "CH6N+", "coefficient": "1"}], "b_ions": [{"abbreviation": "Pb", "common_name": "Lead", "molecular_formula": "Pb2+", "coefficient": "1"}], "x_ions": [{"abbreviation": "I", "common_name": "Iodide", "molecular_formula": "I-", "coefficient": "3"}]}, "pce": {"value": 10.9, "unit": "%"}, "jsc": {"value": 0, "unit": "mA cm^-2"}, "voc": {"value": 0, "unit": "V"}, "ff": {"value": 0}, "active_area": {"value": 0.04}, "device_architecture": "nip", "number_devices": 30, "averaged_quantites": true, "light_source": {"type": "AM 1.5G", "light_intensity": 100}, "encapsulated": null, "stability": {"review_completed": true}, "layers": [{"review_completed": true, "name": "FTO", "thickness": null, "functionality": "Substrate"}, {"review_completed": true, "name": "c-TiO2", "thickness": 170, "functionality": "Electron-transport", "deposition": [{"review_completed": true, "step_name": "c-TiO2 deposition", "method": "Spray Pyrolysis", "atmosphere": "Ambient air", "temperature": 500, "duration": null, "solution": {"review_completed": true, "solutes": [{"review_completed": true, "name": "titanium diisopropoxide bis(acetylacetonate)", "concentration": 75, "concentration_unit": "wt%"}], "solvents": [{"review_completed": true, "name": "Isopropanol", "volume_fraction": 0.0714}, {"review_completed": true, "name": "Ethanol", "volume_fraction": 0.9286}]}}]}, {"review_completed": true, "name": "mp-TiO2", "thickness": 220, "functionality": "Electron-transport", "additional_treatment": "PMMA addition", "deposition": [{"review_completed": true, "step_name": "mp-TiO2 deposition", "method": "Spin-coating", "atmosphere": "Ambient air", "temperature": null, "duration": null, "solution": {"review_completed": true, "solutes": [{"review_completed": true, "name": "titanium(IV) isopropoxide", "concentration": 3.1, "concentration_unit": "wt%"}, {"review_completed": true, "name": "titanium(IV) chloride ", "concentration": 1.6, "concentration_unit": "wt%"}, {"review_completed": true, "name": "PMMA", "concentration": 66, "concentration_unit": "wt%"}], "solvents": [{"review_completed": true, "name": "chloroform", "volume_fraction": 1}]}}]}, {"review_completed": true, "name": "CH3NH3PbI3", "thickness": null, "functionality": "Absorber", "deposition": [{"review_completed": true, "step_name": "PbI2 deposition", "method": "Spin-coating", "atmosphere": "Air", "temperature": null, "duration": null, "solution": {"review_completed": true, "solutes": [{"review_completed": true, "name": "PbI2", "concentration": 1, "concentration_unit": "M"}], "solvents": [{"review_completed": true, "name": "DMF", "volume_fraction": 1}]}}, {"review_completed": true, "step_name": "MAI deposition", "method": "Dip coating", "duration": 20, "solution": {"review_completed": true, "solutes": [{"review_completed": true, "name": "MAI", "concentration": 10, "concentration_unit": "mg/mL"}], "solvents": [{"review_completed": true, "name": "Isopropanol", "volume_fraction": 1}]}}]}, {"review_completed": true, "name": "Spiro-MeOTAD", "thickness": null, "functionality": "Hole-transport", "deposition": [{"review_completed": true, "method": "Spin-coating", "atmosphere": "N2", "temperature": null, "duration": null, "solution": {"review_completed": true, "solutes": [{"review_completed": true, "name": "spiro-MeOTAD", "concentration": 73.3, "concentration_unit": "mg/mL"}], "solvents": [{"review_completed": true, "name": "Chlorobenzene", "volume_fraction": 1}]}}]}, {"review_completed": true, "name": "Au", "thickness": 60, "functionality": "Contact", "deposition": [{"review_completed": true, "step_name": "Au deposition", "method": "Thermal evaporation", "atmosphere": "Vacuum", "temperature": null, "duration": null}]}]}, {"perovskite_composition": {"formula": "MAPbI3", "a_ions": [{"abbreviation": "MA", "common_name": "Methylammonium", "molecular_formula": "CH6N+", "coefficient": "1"}], "b_ions": [{"abbreviation": "Pb", "common_name": "Lead", "molecular_formula": "Pb2+", "coefficient": "1"}], "x_ions": [{"abbreviation": "I", "common_name": "Iodide", "molecular_formula": "I-", "coefficient": "3"}]}, "pce": {"value": 13.1, "unit": "%"}, "jsc": {"value": 18.2, "unit": "mA cm^-2"}, "voc": {"value": 0.961, "unit": "V"}, "ff": {"value": 0.749}, "active_area": {"value": 0.04}, "device_architecture": "nip", "number_devices": 30, "averaged_quantites": true, "light_source": {"type": "AM 1.5G", "light_intensity": 100}, "encapsulated": null, "stability": {"review_completed": true}, "layers": [{"review_completed": true, "name": "FTO", "thickness": null, "functionality": "Substrate"}, {"review_completed": true, "name": "c-TiO2", "thickness": 170, "functionality": "Electron-transport", "deposition": [{"review_completed": true, "step_name": "c-TiO2 deposition", "method": "Spray Pyrolysis", "atmosphere": "Ambient air", "temperature": 500, "duration": null, "solution": {"review_completed": true, "solutes": [{"review_completed": true, "name": "titanium diisopropoxide bis(acetylacetonate)", "concentration": 75, "concentration_unit": "wt%"}], "solvents": [{"review_completed": true, "name": "Isopropanol", "volume_fraction": 0.0714}, {"review_completed": true, "name": "Ethanol", "volume_fraction": 0.9286}]}}]}, {"review_completed": true, "name": "mp-TiO2", "thickness": 170, "functionality": "Electron-transport", "deposition": [{"review_completed": true, "step_name": "mp-TiO2 deposition", "method": "Spin-coating", "atmosphere": "Ambient air", "temperature": null, "duration": null, "solution": {"review_completed": true, "solutes": [{"review_completed": true, "name": "TiO2 paste (PST\ufffe18NR, JGC Catalysts and Chemicals)", "concentration": 22.22, "concentration_unit": "vol%"}], "solvents": [{"review_completed": true, "name": "Ethanol", "volume_fraction": 1}]}}]}, {"review_completed": true, "name": "CH3NH3PbI3", "thickness": null, "functionality": "Absorber", "deposition": [{"review_completed": true, "step_name": "PbI2 deposition", "method": "Spin-coating", "atmosphere": "Air", "temperature": null, "duration": null, "solution": {"review_completed": true, "solutes": [{"review_completed": true, "name": "PbI2", "concentration": 1, "concentration_unit": "M"}], "solvents": [{"review_completed": true, "name": "DMF", "volume_fraction": 1}]}}, {"review_completed": true, "step_name": "MAI deposition", "method": "Dip coating", "duration": 20, "solution": {"review_completed": true, "solutes": [{"review_completed": true, "name": "MAI", "concentration": 10, "concentration_unit": "mg/mL"}], "solvents": [{"review_completed": true, "name": "Isopropanol", "volume_fraction": 1}]}}]}, {"review_completed": true, "name": "Spiro-MeOTAD", "thickness": null, "functionality": "Hole-transport", "deposition": [{"review_completed": true, "method": "Spin-coating", "atmosphere": "N2", "temperature": null, "duration": null, "solution": {"review_completed": true, "solutes": [{"review_completed": true, "name": "spiro-MeOTAD", "concentration": 73.3, "concentration_unit": "mg/mL"}], "solvents": [{"review_completed": true, "name": "Chlorobenzene", "volume_fraction": 1}]}}]}, {"review_completed": true, "name": "Au", "thickness": 60, "functionality": "Contact", "deposition": [{"review_completed": true, "step_name": "Au deposition", "method": "Thermal evaporation", "atmosphere": "Vacuum", "temperature": null, "duration": null}]}]}, {"perovskite_composition": {"formula": "MAPbI3", "a_ions": [{"abbreviation": "MA", "common_name": "Methylammonium", "molecular_formula": "CH6N+", "coefficient": "1"}], "b_ions": [{"abbreviation": "Pb", "common_name": "Lead", "molecular_formula": "Pb2+", "coefficient": "1"}], "x_ions": [{"abbreviation": "I", "common_name": "Iodide", "molecular_formula": "I-", "coefficient": "3"}]}, "pce": {"value": 6.46, "unit": "%"}, "jsc": {"value": 0, "unit": "mA cm^-2"}, "voc": {"value": 0, "unit": "V"}, "ff": {"value": 0}, "active_area": {"value": 0.04}, "device_architecture": "nip", "number_devices": 30, "averaged_quantites": true, "light_source": {"type": "AM 1.5G", "light_intensity": 100}, "encapsulated": null, "stability": {"review_completed": true}, "layers": [{"review_completed": true, "name": "FTO", "thickness": null, "functionality": "Substrate"}, {"review_completed": true, "name": "c-TiO2", "thickness": 170, "functionality": "Electron-transport", "deposition": [{"review_completed": true, "step_name": "c-TiO2 deposition", "method": "Spray Pyrolysis", "atmosphere": "Ambient air", "temperature": 500, "duration": null, "solution": {"review_completed": true, "solutes": [{"review_completed": true, "name": "titanium diisopropoxide bis(acetylacetonate)", "concentration": 75, "concentration_unit": "wt%"}], "solvents": [{"review_completed": true, "name": "Isopropanol", "volume_fraction": 0.0714}, {"review_completed": true, "name": "Ethanol", "volume_fraction": 0.9286}]}}]}, {"review_completed": true, "name": "mp-TiO2", "thickness": 170, "functionality": "Electron-transport", "additional_treatment": "PS addition", "deposition": [{"review_completed": true, "step_name": "mp-TiO2 deposition", "method": "Spin-coating", "atmosphere": "Ambient air", "temperature": null, "duration": null, "solution": {"review_completed": true, "solutes": [{"review_completed": true, "name": "titanium(IV) isopropoxide", "concentration": 3.1, "concentration_unit": "wt%"}, {"review_completed": true, "name": "titanium(IV) chloride ", "concentration": 1.6, "concentration_unit": "wt%"}, {"review_completed": true, "name": "PS", "concentration": 40, "concentration_unit": "wt%"}], "solvents": [{"review_completed": true, "name": "chloroform", "volume_fraction": 1}]}}]}, {"review_completed": true, "name": "CH3NH3PbI3", "thickness": null, "functionality": "Absorber", "deposition": [{"review_completed": true, "step_name": "PbI2 deposition", "method": "Spin-coating", "atmosphere": "Air", "temperature": null, "duration": null, "solution": {"review_completed": true, "solutes": [{"review_completed": true, "name": "PbI2", "concentration": 1, "concentration_unit": "M"}], "solvents": [{"review_completed": true, "name": "DMF", "volume_fraction": 1}]}}, {"review_completed": true, "step_name": "MAI deposition", "method": "Dip coating", "duration": 20, "solution": {"review_completed": true, "solutes": [{"review_completed": true, "name": "MAI", "concentration": 10, "concentration_unit": "mg/mL"}], "solvents": [{"review_completed": true, "name": "Isopropanol", "volume_fraction": 1}]}}]}, {"review_completed": true, "name": "Spiro-MeOTAD", "thickness": null, "functionality": "Hole-transport", "deposition": [{"review_completed": true, "method": "Spin-coating", "atmosphere": "N2", "temperature": null, "duration": null, "solution": {"review_completed": true, "solutes": [{"review_completed": true, "name": "spiro-MeOTAD", "concentration": 73.3, "concentration_unit": "mg/mL"}], "solvents": [{"review_completed": true, "name": "Chlorobenzene", "volume_fraction": 1}]}}]}, {"review_completed": true, "name": "Au", "thickness": 60, "functionality": "Contact", "deposition": [{"review_completed": true, "step_name": "Au deposition", "method": "Thermal evaporation", "atmosphere": "Vacuum", "temperature": null, "duration": null}]}]}, {"perovskite_composition": {"formula": "MAPbI3", "a_ions": [{"abbreviation": "MA", "common_name": "Methylammonium", "molecular_formula": "CH6N+", "coefficient": "1"}], "b_ions": [{"abbreviation": "Pb", "common_name": "Lead", "molecular_formula": "Pb2+", "coefficient": "1"}], "x_ions": [{"abbreviation": "I", "common_name": "Iodide", "molecular_formula": "I-", "coefficient": "3"}]}, "pce": {"value": 14, "unit": "%"}, "jsc": {"value": 18.7, "unit": "mA cm^-2"}, "voc": {"value": 0.979, "unit": "V"}, "ff": {"value": 0.763}, "active_area": {"value": 0.04}, "device_architecture": "nip", "number_devices": 30, "averaged_quantites": true, "light_source": {"type": "AM 1.5G", "light_intensity": 100}, "encapsulated": null, "stability": {"review_completed": true}, "layers": [{"review_completed": true, "name": "FTO", "thickness": null, "functionality": "Substrate"}, {"review_completed": true, "name": "c-TiO2", "thickness": 170, "functionality": "Electron-transport", "deposition": [{"review_completed": true, "step_name": "c-TiO2 deposition", "method": "Spray Pyrolysis", "atmosphere": "Ambient air", "temperature": 500, "duration": null, "solution": {"review_completed": true, "solutes": [{"review_completed": true, "name": "titanium diisopropoxide bis(acetylacetonate)", "concentration": 75, "concentration_unit": "wt%"}], "solvents": [{"review_completed": true, "name": "Isopropanol", "volume_fraction": 0.0714}, {"review_completed": true, "name": "Ethanol", "volume_fraction": 0.9286}]}}]}, {"review_completed": true, "name": "mp-TiO2", "thickness": 170, "functionality": "Electron-transport", "additional_treatment": "PMMA addition", "deposition": [{"review_completed": true, "step_name": "mp-TiO2 deposition", "method": "Spin-coating", "atmosphere": "Ambient air", "temperature": null, "duration": null, "solution": {"review_completed": true, "solutes": [{"review_completed": true, "name": "titanium(IV) isopropoxide", "concentration": 3.1, "concentration_unit": "wt%"}, {"review_completed": true, "name": "titanium(IV) chloride ", "concentration": 1.6, "concentration_unit": "wt%"}, {"review_completed": true, "name": "PMMA", "concentration": 40, "concentration_unit": "wt%"}], "solvents": [{"review_completed": true, "name": "chloroform", "volume_fraction": 1}]}}]}, {"review_completed": true, "name": "CH3NH3PbI3", "thickness": null, "functionality": "Absorber", "deposition": [{"review_completed": true, "step_name": "PbI2 deposition", "method": "Spin-coating", "atmosphere": "Air", "temperature": null, "duration": null, "solution": {"review_completed": true, "solutes": [{"review_completed": true, "name": "PbI2", "concentration": 1, "concentration_unit": "M"}], "solvents": [{"review_completed": true, "name": "DMF", "volume_fraction": 1}]}}, {"review_completed": true, "step_name": "MAI deposition", "method": "Dip coating", "duration": 20, "solution": {"review_completed": true, "solutes": [{"review_completed": true, "name": "MAI", "concentration": 10, "concentration_unit": "mg/mL"}], "solvents": [{"review_completed": true, "name": "Isopropanol", "volume_fraction": 1}]}}]}, {"review_completed": true, "name": "Spiro-MeOTAD", "thickness": null, "functionality": "Hole-transport", "deposition": [{"review_completed": true, "method": "Spin-coating", "atmosphere": "N2", "temperature": null, "duration": null, "solution": {"review_completed": true, "solutes": [{"review_completed": true, "name": "spiro-MeOTAD", "concentration": 73.3, "concentration_unit": "mg/mL"}], "solvents": [{"review_completed": true, "name": "Chlorobenzene", "volume_fraction": 1}]}}]}, {"review_completed": true, "name": "Au", "thickness": 60, "functionality": "Contact", "deposition": [{"review_completed": true, "step_name": "Au deposition", "method": "Thermal evaporation", "atmosphere": "Vacuum", "temperature": null, "duration": null}]}]}, {"perovskite_composition": {"formula": "MAPbI3", "a_ions": [{"abbreviation": "MA", "common_name": "Methylammonium", "molecular_formula": "CH6N+", "coefficient": "1"}], "b_ions": [{"abbreviation": "Pb", "common_name": "Lead", "molecular_formula": "Pb2+", "coefficient": "1"}], "x_ions": [{"abbreviation": "I", "common_name": "Iodide", "molecular_formula": "I-", "coefficient": "3"}]}, "pce": {"value": 11.2, "unit": "%"}, "jsc": {"value": 0, "unit": "mA cm^-2"}, "voc": {"value": 0, "unit": "V"}, "ff": {"value": 0}, "active_area": {"value": 0.04}, "device_architecture": "nip", "number_devices": 30, "averaged_quantites": true, "light_source": {"type": "AM 1.5G", "light_intensity": 100}, "encapsulated": null, "stability": {"review_completed": true}, "layers": [{"review_completed": true, "name": "FTO", "thickness": null, "functionality": "Substrate"}, {"review_completed": true, "name": "c-TiO2", "thickness": 170, "functionality": "Electron-transport", "deposition": [{"review_completed": true, "step_name": "c-TiO2 deposition", "method": "Spray Pyrolysis", "atmosphere": "Ambient air", "temperature": 500, "duration": null, "solution": {"review_completed": true, "solutes": [{"review_completed": true, "name": "titanium diisopropoxide bis(acetylacetonate)", "concentration": 75, "concentration_unit": "wt%"}], "solvents": [{"review_completed": true, "name": "Isopropanol", "volume_fraction": 0.0714}, {"review_completed": true, "name": "Ethanol", "volume_fraction": 0.9286}]}}]}, {"review_completed": true, "name": "mp-TiO2", "thickness": 200, "functionality": "Electron-transport", "additional_treatment": "PMMA addition", "deposition": [{"review_completed": true, "step_name": "mp-TiO2 deposition", "method": "Spin-coating", "atmosphere": "Ambient air", "temperature": null, "duration": null, "solution": {"review_completed": true, "solutes": [{"review_completed": true, "name": "titanium(IV) isopropoxide", "concentration": 3.1, "concentration_unit": "wt%"}, {"review_completed": true, "name": "titanium(IV) chloride ", "concentration": 1.6, "concentration_unit": "wt%"}, {"review_completed": true, "name": "PMMA", "concentration": 57, "concentration_unit": "wt%"}], "solvents": [{"review_completed": true, "name": "chloroform", "volume_fraction": 1}]}}]}, {"review_completed": true, "name": "CH3NH3PbI3", "thickness": null, "functionality": "Absorber", "deposition": [{"review_completed": true, "step_name": "PbI2 deposition", "method": "Spin-coating", "atmosphere": "Air", "temperature": null, "duration": null, "solution": {"review_completed": true, "solutes": [{"review_completed": true, "name": "PbI2", "concentration": 1, "concentration_unit": "M"}], "solvents": [{"review_completed": true, "name": "DMF", "volume_fraction": 1}]}}, {"review_completed": true, "step_name": "MAI deposition", "method": "Dip coating", "duration": 20, "solution": {"review_completed": true, "solutes": [{"review_completed": true, "name": "MAI", "concentration": 10, "concentration_unit": "mg/mL"}], "solvents": [{"review_completed": true, "name": "Isopropanol", "volume_fraction": 1}]}}]}, {"review_completed": true, "name": "Spiro-MeOTAD", "thickness": null, "functionality": "Hole-transport", "deposition": [{"review_completed": true, "method": "Spin-coating", "atmosphere": "N2", "temperature": null, "duration": null, "solution": {"review_completed": true, "solutes": [{"review_completed": true, "name": "spiro-MeOTAD", "concentration": 73.3, "concentration_unit": "mg/mL"}], "solvents": [{"review_completed": true, "name": "Chlorobenzene", "volume_fraction": 1}]}}]}, {"review_completed": true, "name": "Au", "thickness": 60, "functionality": "Contact", "deposition": [{"review_completed": true, "step_name": "Au deposition", "method": "Thermal evaporation", "atmosphere": "Vacuum", "temperature": null, "duration": null}]}]}]}
