Repository: lamalab-org/perla-extract

# Data Directory

This directory contains extraction results and ground truth data used for training, optimization, and evaluation of the Perovscribe pipeline.

## Directory Structure

```
data/
├── extractions/          # Extraction results from various sources
│   ├── humans/          # Human-annotated extractions
│   │   ├── Consensus/   # Consensus extractions between different human annotators
│   │   ├── Bear/        # Individual human annotator (anonymized)
│   │   ├── Bee/         # Individual human annotator (anonymized)
│   │   └── ...          # Additional anonymized human annotators
│   ├── claude-opus-4-1-20250805/  # LLM model extractions

File: src/perovscribe/data/extractions/humans/Robin/10.1021--acs.jpclett.1c04241.json
{"doi": "10.1021/acs.jpclett.1c04241", "author": "Juan jos\u00e9 Pati\u00f1o l\u00f3pez", "cells": [{"perovskite_composition": {"formula": "FAPbI3", "a_ions": [{"abbreviation": "FA", "common_name": "Formamidinium", "molecular_formula": "CH5N2+", "coefficient": "1"}], "b_ions": [{"abbreviation": "Pb", "common_name": "Lead", "molecular_formula": "Pb2+", "coefficient": "1"}], "x_ions": [{"abbreviation": "I", "common_name": "Iodide", "molecular_formula": "I-", "coefficient": "3"}]}, "pce": {"value": 21.25, "unit": "%"}, "jsc": {"value": 0, "unit": "mA cm^-2"}, "voc": {"value": 0, "unit": "V"}, "ff": {"value": 0}, "active_area": {"value": null}, "device_architecture": "nip", "number_devices": null, "averaged_quantites": true, "light_source": {"type": "AM 1.5G", "light_intensity": 100}, "encapsulated": null, "stability": null, "layers": null}, {"perovskite_composition": {"formula": "FAPbI3", "a_ions": [{"abbreviation": "FA", "common_name": "Formamidinium", "molecular_formula": "CH5N2+", "coefficient": "1"}], "b_ions": [{"abbreviation": "Pb", "common_name": "Lead", "molecular_formula": "Pb2+", "coefficient": "1"}], "x_ions": [{"abbreviation": "I", "common_name": "Iodide", "molecular_formula": "I-", "coefficient": "3"}]}, "pce": {"value": 24.2, "unit": "%"}, "jsc": {"value": 0, "unit": "mA cm^-2"}, "voc": {"value": 0, "unit": "V"}, "ff": {"value": 0}, "active_area": {"value": null}, "device_architecture": "nip", "number_devices": null, "averaged_quantites": true, "light_source": {"type": "AM 1.5G", "light_intensity": 100}, "encapsulated": null, "stability": null, "layers": null}, {"perovskite_composition": {"formula": "FAPbI3", "a_ions": [{"abbreviation": "FA", "common_name": "Formamidinium", "molecular_formula": "CH5N2+", "coefficient": "1"}], "b_ions": [{"abbreviation": "Pb", "common_name": "Lead", "molecular_formula": "Pb2+", "coefficient": "1"}], "x_ions": [{"abbreviation": "I", "common_name": "Iodide", "molecular_formula": "I-", "coefficient": "3"}]}, "pce": {"value": 22.22, "unit": "%"}, "jsc": {"value": 0, "unit": "mA cm^-2"}, "voc": {"value": 0, "unit": "V"}, "ff": {"value": 0}, "active_area": {"value": null}, "device_architecture": "nip", "number_devices": null, "averaged_quantites": true, "light_source": {"type": "AM 1.5G", "light_intensity": 100}, "encapsulated": null, "stability": null, "layers": null}, {"perovskite_composition": {"formula": "FAPbI3", "a_ions": [{"abbreviation": "FA", "common_name": "Formamidinium", "molecular_formula": "CH5N2+", "coefficient": "1"}], "b_ions": [{"abbreviation": "Pb", "common_name": "Lead", "molecular_formula": "Pb2+", "coefficient": "1"}], "x_ions": [{"abbreviation": "I", "common_name": "Iodide", "molecular_formula": "I-", "coefficient": "3"}]}, "pce": {"value": 25.2, "unit": "%"}, "jsc": {"value": 0, "unit": "mA cm^-2"}, "voc": {"value": 0, "unit": "V"}, "ff": {"value": 0}, "active_area": {"value": null}, "device_architecture": "nip", "number_devices": null, "averaged_quantites": true, "light_source": {"type": "AM 1.5G", "light_intensity": 100}, "encapsulated": null, "stability": null, "layers": null}, {"perovskite_composition": {"formula": "FAPbI3", "a_ions": [{"abbreviation": "FA", "common_name": "Formamidinium", "molecular_formula": "CH5N2+", "coefficient": "1"}], "b_ions": [{"abbreviation": "Pb", "common_name": "Lead", "molecular_formula": "Pb2+", "coefficient": "1"}], "x_ions": [{"abbreviation": "I", "common_name": "Iodide", "molecular_formula": "I-", "coefficient": "3"}]}, "pce": {"value": 21, "unit": "%"}, "jsc": {"value": 0, "unit": "mA cm^-2"}, "voc": {"value": 0, "unit": "V"}, "ff": {"value": 0}, "active_area": {"value": null}, "device_architecture": "nip", "number_devices": null, "averaged_quantites": true, "light_source": {"type": "AM 1.5G", "light_intensity": 100}, "encapsulated": null, "stability": null, "layers": null}]}

File: src/perovscribe/data/extractions/humans/Robin/10.1021--acsnano.7b02015.json
{"doi": "10.1021/acsnano.7b02015", "author": "Juan jos\u00e9 Pati\u00f1o l\u00f3pez", "cells": [{"perovskite_composition": {"formula": "FA0.85MA0.15PbI2.55Br0.45", "a_ions": [{"abbreviation": "FA", "common_name": "Formamidinium", "molecular_formula": "CH5N2+", "coefficient": "0.85"}, {"abbreviation": "MA", "common_name": "Methylammonium", "molecular_formula": "CH6N+", "coefficient": "0.15"}], "b_ions": [{"abbreviation": "Pb", "common_name": "Lead", "molecular_formula": "Pb2+", "coefficient": "1"}], "x_ions": [{"abbreviation": "I", "common_name": "Iodide", "molecular_formula": "I-", "coefficient": "2.55"}, {"abbreviation": "Br", "common_name": "Bromide", "molecular_formula": "Br-", "coefficient": "0.45"}]}, "pce": {"value": 20.75, "unit": "%"}, "jsc": {"value": 23.6, "unit": "mA cm^-2"}, "voc": {"value": 1.129, "unit": "V"}, "ff": {"value": 77.88}, "active_area": {"value": 0.1}, "device_architecture": "pin", "number_devices": 1, "averaged_quantites": true, "light_source": {"type": "AM 1.5G", "light_intensity": 100}, "encapsulated": null, "stability": {"time": 504, "light_intensity": 100, "temperature": 25, "PCE_at_start": 20.75, "PCE_at_end": 19.41, "potential_bias": "Unknown"}, "layers": [{"review_completed": true, "name": "FTO", "thickness": null, "functionality": "Substrate"}, {"review_completed": true, "name": "TiO2", "thickness": 50, "functionality": "Electron-transport", "deposition": [{"review_completed": true, "step_name": "TiO2 deposition", "method": "spray pyrolysis", "atmosphere": "Ambient air", "temperature": 450, "duration": 10, "solution": {"review_completed": true, "solutes": [{"review_completed": true, "name": "Titanium diisopropoxide bis(acetylacetonate)", "concentration": 0.02, "concentration_unit": "M"}], "solvents": [{"review_completed": true, "name": "Ethanol", "volume_fraction": 1}]}}]}, {"review_completed": true, "name": "(FAPbI3)0.85(MAPbBr3)0.15", "thickness": 650, "functionality": "Absorber", "additional_treatment": "Annealing 400 \u00b0C-4 s", "deposition": [{"review_completed": true, "step_name": "Perovskite deposition", "method": "Spin-coating", "atmosphere": "Other", "temperature": null, "duration": 20, "additional_parameters": {"speed1": "2000 rpm for 5 s", "speed2": "6000 rpm for 20 s", "antisolvent": "1 mL toluene"}, "solution": {"solutes": [{"review_completed": true, "name": "FAI", "concentration": 1.2, "concentration_unit": "M"}, {"review_completed": true, "name": "PbI2", "concentration": 1.32, "concentration_unit": "M"}, {"review_completed": true, "name": "MABr", "concentration": 0.18, "concentration_unit": "M"}, {"review_completed": true, "name": "PbBr2", "concentration": 0.18, "concentration_unit": "M"}], "solvents": [{"review_completed": true, "name": "DMF", "volume_fraction": 0.8}, {"review_completed": true, "name": "DMSO", "volume_fraction": 0.2}]}}, {"review_completed": true, "step_name": "Antisolvent", "method": "Antisolvent quenching", "atmosphere": "N2", "solution": {"review_completed": true, "volume": 0.001, "solvents": [{"review_completed": true, "name": "Toluene", "volume_fraction": 1}]}}]}, {"review_completed": true, "name": "Spiro-OMeTAD", "thickness": 300, "functionality": "Hole-transport", "deposition": [{"review_completed": true, "step_name": "Spiro-OMeTAD deposition", "method": "Spin coating", "atmosphere": "N2", "duration": 10, "solution": {"review_completed": true, "solutes": [{"review_completed": true, "name": "Spiro-OMeTAD", "concentration": 0.007, "concentration_unit": "M"}], "solvents": [{"review_completed": true, "name": "chlorobenzene", "volume_fraction": 1}]}}]}, {"review_completed": true, "name": "Au", "thickness": 80, "functionality": "Contact", "deposition": [{"review_completed": true, "step_name": "Au deposition", "method": "Evaporation", "atmosphere": "Vacuum"}]}]}, {"perovskite_composition": {"formula": "FA0.85MA0.15PbI2.55Br0.45", "a_ions": [{"abbreviation": "FA", "common_name": "Formamidinium", "molecular_formula": "CH5N2+", "coefficient": "0.85"}, {"abbreviation": "MA", "common_name": "Methylammonium", "molecular_formula": "CH6N+", "coefficient": "0.15"}], "b_ions": [{"abbreviation": "Pb", "common_name": "Lead", "molecular_formula": "Pb2+", "coefficient": "1"}], "x_ions": [{"abbreviation": "I", "common_name": "Iodide", "molecular_formula": "I-", "coefficient": "2.55"}, {"abbreviation": "Br", "common_name": "Bromide", "molecular_formula": "Br-", "coefficient": "0.45"}]}, "pce": {"value": 12.66, "unit": "%"}, "jsc": {"value": 0, "unit": "mA cm^-2"}, "voc": {"value": 0, "unit": "V"}, "ff": {"value": 0}, "active_area": {"value": 1}, "device_architecture": "pin", "number_devices": 20, "averaged_quantites": true, "light_source": {"type": "AM 1.5G", "light_intensity": 100}, "encapsulated": null, "stability": {"light_intensity": 100, "time": 504, "temperature": 25, "PCE_at_start": 20.75, "PCE_at_end": 19.41, "potential_bias": "Unknown"}, "layers": [{"review_completed": true, "name": "FTO", "thickness": null, "functionality": "Substrate"}, {"review_completed": true, "name": "TiO2", "thickness": 50, "functionality": "Electron-transport", "deposition": [{"review_completed": true, "step_name": "TiO2 deposition", "method": "spray pyrolysis", "atmosphere": "Ambient air", "temperature": 450, "duration": 10, "solution": {"review_completed": true, "solutes": [{"review_completed": true, "name": "Titanium diisopropoxide bis(acetylacetonate)", "concentration": 0.02, "concentration_unit": "M"}], "solvents": [{"review_completed": true, "name": "Ethanol", "volume_fraction": 1}]}}]}, {"review_completed": true, "name": "(FAPbI3)0.85(MAPbBr3)0.15", "thickness": 650, "functionality": "Absorber", "additional_treatment": "Annealing 100 \u00b0C-30 min", "deposition": [{"review_completed": true, "step_name": "Perovskite deposition", "method": "Spin-coating", "atmosphere": "Other", "temperature": null, "duration": 20, "additional_parameters": {"speed1": "2000 rpm for 5 s", "speed2": "6000 rpm for 20 s", "antisolvent": "1 mL toluene"}, "solution": {"solutes": [{"review_completed": true, "name": "FAI", "concentration": 1.2, "concentration_unit": "M"}, {"review_completed": true, "name": "PbI2", "concentration": 1.32, "concentration_unit": "M"}, {"review_completed": true, "name": "MABr", "concentration": 0.18, "concentration_unit": "M"}, {"review_completed": true, "name": "PbBr2", "concentration": 0.18, "concentration_unit": "M"}], "solvents": [{"review_completed": true, "name": "DMF", "volume_fraction": 0.8}, {"review_completed": true, "name": "DMSO", "volume_fraction": 0.2}]}}, {"review_completed": true, "step_name": "Antisolvent", "method": "Antisolvent quenching", "atmosphere": "N2", "solution": {"review_completed": true, "volume": 0.001, "solvents": [{"review_completed": true, "name": "Toluene", "volume_fraction": 1}]}}]}, {"review_completed": true, "name": "Spiro-OMeTAD", "thickness": 300, "functionality": "Hole-transport", "deposition": [{"review_completed": true, "step_name": "Spiro-OMeTAD deposition", "method": "Spin coating", "atmosphere": "N2", "duration": 10, "solution": {"review_completed": true, "solutes": [{"review_completed": true, "name": "Spiro-OMeTAD", "concentration": 0.007, "concentration_unit": "M"}], "solvents": [{"review_completed": true, "name": "chlorobenzene", "volume_fraction": 1}]}}]}, {"review_completed": true, "name": "Au", "thickness": 80, "functionality": "Contact", "deposition": [{"review_completed": true, "step_name": "Au deposition", "method": "Evaporation", "atmosphere": "Vacuum"}]}]}, {"perovskite_composition": {"formula": "FA0.85MA0.15PbI2.55Br0.45", "a_ions": [{"abbreviation": "FA", "common_name": "Formamidinium", "molecular_formula": "CH5N2+", "coefficient": "0.85"}, {"abbreviation": "MA", "common_name": "Methylammonium", "molecular_formula": "CH6N+", "coefficient": "0.15"}], "b_ions": [{"abbreviation": "Pb", "common_name": "Lead", "molecular_formula": "Pb2+", "coefficient": "1"}], "x_ions": [{"abbreviation": "I", "common_name": "Iodide", "molecular_formula": "I-", "coefficient": "2.55"}, {"abbreviation": "Br", "common_name": "Bromide", "molecular_formula": "Br-", "coefficient": "0.45"}]}, "pce": {"value": 20.14, "unit": "%"}, "jsc": {"value": 23.41, "unit": "mA cm^-2"}, "voc": {"value": 1.127, "unit": "V"}, "ff": {"value": 76.38}, "active_area": {"value": 0.1}, "device_architecture": "pin", "number_devices": 20, "averaged_quantites": true, "light_source": {"type": "AM 1.5G", "light_intensity": 100}, "encapsulated": null, "stability": {"time": 504, "light_intensity": 100, "temperature": 25, "PCE_at_start": 20.75, "PCE_at_end": 19.41, "potential_bias": "Unknown"}, "layers": [{"review_completed": true, "name": "FTO", "thickness": null, "functionality": "Substrate"}, {"review_completed": true, "name": "TiO2", "thickness": 50, "functionality": "Electron-transport", "deposition": [{"review_completed": true, "step_name": "TiO2 deposition", "method": "spray pyrolysis", "atmosphere": "Ambient air", "temperature": 450, "duration": 10, "solution": {"review_completed": true, "solutes": [{"review_completed": true, "name": "Titanium diisopropoxide bis(acetylacetonate)", "concentration": 0.02, "concentration_unit": "M"}], "solvents": [{"review_completed": true, "name": "Ethanol", "volume_fraction": 1}]}}]}, {"review_completed": true, "name": "(FAPbI3)0.85(MAPbBr3)0.15", "thickness": 650, "functionality": "Absorber", "additional_treatment": "Annealing 400 \u00b0C-4 s", "deposition": [{"review_completed": true, "step_name": "Perovskite deposition", "method": "Spin-coating", "atmosphere": "Other", "temperature": null, "duration": 20, "additional_parameters": {"speed1": "2000 rpm for 5 s", "speed2": "6000 rpm for 20 s", "antisolvent": "1 mL toluene"}, "solution": {"solutes": [{"review_completed": true, "name": "FAI", "concentration": 1.2, "concentration_unit": "M"}, {"review_completed": true, "name": "PbI2", "concentration": 1.32, "concentration_unit": "M"}, {"review_completed": true, "name": "MABr", "concentration": 0.18, "concentration_unit": "M"}, {"review_completed": true, "name": "PbBr2", "concentration": 0.18, "concentration_unit": "M"}], "solvents": [{"review_completed": true, "name": "DMF", "volume_fraction": 0.8}, {"review_completed": true, "name": "DMSO", "volume_fraction": 0.2}]}}, {"review_completed": true, "step_name": "Antisolvent", "method": "Antisolvent quenching", "atmosphere": "N2", "solution": {"review_completed": true, "volume": 0.001, "solvents": [{"review_completed": true, "name": "Toluene", "volume_fraction": 1}]}}]}, {"review_completed": true, "name": "Spiro-OMeTAD", "thickness": 300, "functionality": "Hole-transport", "deposition": [{"review_completed": true, "step_name": "Spiro-OMeTAD deposition", "method": "Spin coating", "atmosphere": "N2", "duration": 10, "solution": {"review_completed": true, "solutes": [{"review_completed": true, "name": "Spiro-OMeTAD", "concentration": 0.007, "concentration_unit": "M"}], "solvents": [{"review_completed": true, "name": "chlorobenzene", "volume_fraction": 1}]}}]}, {"review_completed": true, "name": "Au", "thickness": 80, "functionality": "Contact", "deposition": [{"review_completed": true, "step_name": "Au deposition", "method": "Evaporation", "atmosphere": "Vacuum"}]}]}, {"perovskite_composition": {"formula": "FA0.85MA0.15PbI2.55Br0.45", "a_ions": [{"abbreviation": "FA", "common_name": "Formamidinium", "molecular_formula": "CH5N2+", "coefficient": "0.85"}, {"abbreviation": "MA", "common_name": "Methylammonium", "molecular_formula": "CH6N+", "coefficient": "0.15"}], "b_ions": [{"abbreviation": "Pb", "common_name": "Lead", "molecular_formula": "Pb2+", "coefficient": "1"}], "x_ions": [{"abbreviation": "I", "common_name": "Iodide", "molecular_formula": "I-", "coefficient": "2.55"}, {"abbreviation": "Br", "common_name": "Bromide", "molecular_formula": "Br-", "coefficient": "0.45"}]}, "pce": {"value": 16.99, "unit": "%"}, "jsc": {"value": 22.05, "unit": "mA cm^-2"}, "voc": {"value": 1.09, "unit": "V"}, "ff": {"value": 70.66}, "active_area": {"value": 0.1}, "device_architecture": "pin", "number_devices": 1, "averaged_quantites": true, "light_source": {"type": "AM 1.5G", "light_intensity": 100}, "encapsulated": null, "stability": {"potential_bias": "Unknown"}, "layers": [{"review_completed": true, "name": "FTO", "thickness": null, "functionality": "Substrate"}, {"review_completed": true, "name": "TiO2", "thickness": 50, "functionality": "Electron-transport", "deposition": [{"review_completed": true, "step_name": "TiO2 deposition", "method": "spray pyrolysis", "atmosphere": "Ambient air", "temperature": 450, "duration": 10, "solution": {"review_completed": true, "solutes": [{"review_completed": true, "name": "Titanium diisopropoxide bis(acetylacetonate)", "concentration": 0.02, "concentration_unit": "M"}], "solvents": [{"review_completed": true, "name": "Ethanol", "volume_fraction": 1}]}}]}, {"review_completed": true, "name": "(FAPbI3)0.85(MAPbBr3)0.15", "thickness": 650, "functionality": "Absorber", "additional_treatment": "Annealing 100 \u00b0C-30 minutes", "deposition": [{"review_completed": true, "step_name": "Perovskite deposition", "method": "Spin-coating", "atmosphere": "Other", "temperature": null, "duration": 20, "additional_parameters": {"speed1": "2000 rpm for 5 s", "speed2": "6000 rpm for 20 s", "antisolvent": "1 mL toluene"}, "solution": {"solutes": [{"review_completed": true, "name": "FAI", "concentration": 1.2, "concentration_unit": "M"}, {"review_completed": true, "name": "PbI2", "concentration": 1.32, "concentration_unit": "M"}, {"review_completed": true, "name": "MABr", "concentration": 0.18, "concentration_unit": "M"}, {"review_completed": true, "name": "PbBr2", "concentration": 0.18, "concentration_unit": "M"}], "solvents": [{"review_completed": true, "name": "DMF", "volume_fraction": 0.8}, {"review_completed": true, "name": "DMSO", "volume_fraction": 0.2}]}}, {"review_completed": true, "step_name": "Antisolvent", "method": "Antisolvent quenching", "atmosphere": "N2", "solution": {"review_completed": true, "volume": 0.001, "solvents": [{"review_completed": true, "name": "Toluene", "volume_fraction": 1}]}}]}, {"review_completed": true, "name": "Spiro-OMeTAD", "thickness": 300, "functionality": "Hole-transport", "deposition": [{"review_completed": true, "step_name": "Spiro-OMeTAD deposition", "method": "Spin coating", "atmosphere": "N2", "duration": 10, "solution": {"review_completed": true, "solutes": [{"review_completed": true, "name": "Spiro-OMeTAD", "concentration": 0.007, "concentration_unit": "M"}], "solvents": [{"review_completed": true, "name": "chlorobenzene", "volume_fraction": 1}]}}]}, {"review_completed": true, "name": "Au", "thickness": 80, "functionality": "Contact", "deposition": [{"review_completed": true, "step_name": "Au deposition", "method": "Evaporation", "atmosphere": "Vacuum"}]}]}]}
