Repository: lamalab-org/perla-extract

# Data Directory

This directory contains extraction results and ground truth data used for training, optimization, and evaluation of the Perovscribe pipeline.

## Directory Structure

```
data/
├── extractions/          # Extraction results from various sources
│   ├── humans/          # Human-annotated extractions
│   │   ├── Consensus/   # Consensus extractions between different human annotators
│   │   ├── Bear/        # Individual human annotator (anonymized)
│   │   ├── Bee/         # Individual human annotator (anonymized)
│   │   └── ...          # Additional anonymized human annotators
│   ├── claude-opus-4-1-20250805/  # LLM model extractions

File: src/perovscribe/data/extractions/humans/Robin/10.1039--c4ta05373g.json
{"doi": "10.1039/c4ta05373g", "author": "Juan jos\u00e9 Pati\u00f1o l\u00f3pez", "cells": [{"perovskite_composition": {"formula": "MAPbI3Cl3", "a_ions": [{"abbreviation": "MA", "common_name": "Methylammonium", "molecular_formula": "CH6N+", "coefficient": "1"}], "b_ions": [{"abbreviation": "Pb", "common_name": "Lead", "molecular_formula": "Pb2+", "coefficient": "1"}], "x_ions": [{"abbreviation": "I", "common_name": "Iodide", "molecular_formula": "I-", "coefficient": "3"}, {"abbreviation": "Cl", "common_name": "Chloride", "molecular_formula": "Cl-", "coefficient": "3"}]}, "pce": {"value": 10.49, "unit": "%"}, "jsc": {"value": 22.58, "unit": "mA cm^-2"}, "voc": {"value": 0.91, "unit": "V"}, "ff": {"value": 51}, "active_area": {"value": 0.04}, "device_architecture": "nip", "number_devices": null, "averaged_quantites": null, "light_source": {"type": "AM 1.5G", "light_intensity": 100}, "encapsulated": null, "stability": null, "layers": [{"review_completed": true, "name": "FTO", "thickness": null, "functionality": "Substrate"}, {"review_completed": true, "name": "TiO2", "thickness": null, "functionality": "Electron-transport"}, {"review_completed": true, "name": "MAPb(I,Cl)3", "thickness": null, "functionality": "Absorber", "deposition": [{"review_completed": true, "step_name": "PbI2", "method": "Spin-coating", "atmosphere": "Air", "temperature": null, "duration": 30, "solution": {"review_completed": true, "volume": null, "temperature": null, "solutes": [{"review_completed": true, "name": "PbI2", "concentration": 1, "concentration_unit": "M"}], "solvents": [{"review_completed": true, "name": "DMF", "volume_fraction": 1}]}}, {"review_completed": true, "step_name": "MAI Deposition", "method": "Dipping", "atmosphere": "Air", "temperature": null, "duration": 300, "solution": {"review_completed": true, "volume": null, "temperature": null, "solutes": [{"name": "MAI", "concentration": 20, "concentration_unit": "mg/L", "review_completed": true}, {"name": "MACl", "concentration": 2, "concentration_unit": "mg/L", "review_completed": true}], "solvents": [{"review_completed": true, "name": "IPA", "volume_fraction": 1}]}}]}, {"review_completed": true, "name": "spiro-OMeTAD", "thickness": null, "functionality": "Hole-transport", "deposition": [{"review_completed": true, "step_name": "Spiro-OMeTAD", "method": "Spin coating", "atmosphere": "N2", "duration": 30, "solution": {"review_completed": true, "solutes": [{"review_completed": true, "name": "Spiro-OMeTAD", "concentration": 20, "concentration_unit": "mg/mL"}], "solvents": [{"review_completed": true, "name": "Chlorobenzene", "volume_fraction": 1}]}}]}, {"review_completed": true, "name": "Au", "thickness": 100, "functionality": "Contact", "deposition": [{"review_completed": true, "step_name": "Au deposition", "method": "Thermal evaporation", "atmosphere": "Vacuum"}]}]}, {"perovskite_composition": {"formula": "MAPbI3Cl3", "a_ions": [{"abbreviation": "MA", "common_name": "Methylammonium", "molecular_formula": "CH6N+", "coefficient": "1"}], "b_ions": [{"abbreviation": "Pb", "common_name": "Lead", "molecular_formula": "Pb2+", "coefficient": "1"}], "x_ions": [{"abbreviation": "I", "common_name": "Iodide", "molecular_formula": "I-", "coefficient": "3"}]}, "pce": {"value": 8.29, "unit": "%"}, "jsc": {"value": 17.6, "unit": "mA cm^-2"}, "voc": {"value": 0.9, "unit": "V"}, "ff": {"value": 52}, "active_area": {"value": 0.04}, "device_architecture": "nip", "number_devices": null, "averaged_quantites": null, "light_source": {"type": "AM 1.5G", "light_intensity": 100}, "encapsulated": null, "stability": null, "layers": [{"review_completed": true, "name": "FTO", "thickness": null, "functionality": "Substrate"}, {"review_completed": true, "name": "TiO2", "thickness": null, "functionality": "Electron-transport"}, {"review_completed": true, "name": "MAPbI3", "thickness": null, "functionality": "Absorber", "deposition": [{"review_completed": true, "step_name": "PbI2", "method": "Spin-coating", "atmosphere": "Air", "temperature": null, "duration": 30, "solution": {"review_completed": true, "volume": null, "temperature": null, "solutes": [{"review_completed": true, "name": "PbI2", "concentration": 1, "concentration_unit": "M"}], "solvents": [{"review_completed": true, "name": "DMF", "volume_fraction": 1}]}}, {"review_completed": true, "step_name": "MAI Deposition", "method": "Dipping", "atmosphere": "Air", "temperature": null, "duration": 300, "solution": {"review_completed": true, "volume": null, "temperature": null, "solutes": [{"name": "MAI", "concentration": 20, "concentration_unit": "mg/L", "review_completed": true}], "solvents": [{"review_completed": true, "name": "IPA", "volume_fraction": 1}]}}]}, {"review_completed": true, "name": "spiro-OMeTAD", "thickness": null, "functionality": "Hole-transport", "deposition": [{"review_completed": true, "step_name": "Spiro-OMeTAD", "method": "Spin coating", "atmosphere": "N2", "duration": 30, "solution": {"review_completed": true, "solutes": [{"review_completed": true, "name": "Spiro-OMeTAD", "concentration": 20, "concentration_unit": "mg/mL"}], "solvents": [{"review_completed": true, "name": "Chlorobenzene", "volume_fraction": 1}]}}]}, {"review_completed": true, "name": "Au", "thickness": 100, "functionality": "Contact", "deposition": [{"review_completed": true, "step_name": "Au deposition", "method": "Thermal evaporation", "atmosphere": "Vacuum"}]}]}]}

File: src/perovscribe/data/extractions/humans/Robin/10.1039--c5ee03874j.json
{"doi": "10.1039/c5ee03874j", "author": "Juan jos\u00e9 Pati\u00f1o l\u00f3pez", "cells": [{"perovskite_composition": {"formula": "MA0.16FA0.79Cs0.05PbI2.49Br0.51", "a_ions": [{"abbreviation": "MA", "common_name": "Methylammonium", "molecular_formula": "CH6N+", "coefficient": "0.16"}, {"abbreviation": "FA", "common_name": "Formamidinium", "molecular_formula": "CH5N2+", "coefficient": "0.79"}, {"abbreviation": "Cs", "common_name": "Cesium ion", "molecular_formula": "Cs+", "coefficient": "0.05"}], "b_ions": [{"abbreviation": "Pb", "common_name": "Lead", "molecular_formula": "Pb2+", "coefficient": "1"}], "x_ions": [{"abbreviation": "I", "common_name": "Iodide", "molecular_formula": "I-", "coefficient": "2.49"}, {"abbreviation": "Br", "common_name": "Bromide", "molecular_formula": "Br-", "coefficient": "0.51"}]}, "pce": {"value": 21.17, "unit": "%"}, "jsc": {"value": 23.5, "unit": "mA cm^-2"}, "voc": {"value": 1.147, "unit": "V"}, "ff": {"value": 78.5}, "active_area": {"value": 0.16}, "device_architecture": "nip", "number_devices": 1, "averaged_quantites": true, "light_source": {"type": "AM 1.5G", "light_intensity": 100, "lamp": "450 W xenon light source (Oriel)"}, "encapsulated": null, "stability": {"review_completed": true, "light_intensity": 100, "time": 250, "humidity": 0, "temperature": 25, "PCE_at_start": 20, "PCE_at_end": 18, "potential_bias": "MPPT"}, "layers": [{"review_completed": true, "name": "FTO", "thickness": null, "functionality": "Substrate"}, {"review_completed": true, "name": "compact TiO2", "thickness": null, "functionality": "Electron-transport"}, {"review_completed": true, "name": "Li-doped mesoporous TiO2", "thickness": 150, "functionality": "Electron-transport"}, {"review_completed": true, "name": "MA0.16FA0.79Cs0.05PbI2.49Br0.51", "thickness": null, "functionality": "Absorber"}, {"review_completed": true, "name": "spiro-OMeTAD", "thickness": null, "functionality": "Hole-transport"}, {"review_completed": true, "name": "Au", "thickness": 80, "functionality": "Contact"}]}, {"perovskite_composition": {"formula": "MA0.17FA0.83PbI2.49Br0.51", "a_ions": [{"abbreviation": "MA", "common_name": "Methylammonium", "molecular_formula": "CH6N+", "coefficient": "0.17"}, {"abbreviation": "FA", "common_name": "Formamidinium", "molecular_formula": "CH5N2+", "coefficient": "0.83"}], "b_ions": [{"abbreviation": "Pb", "common_name": "Lead", "molecular_formula": "Pb2+", "coefficient": "1"}], "x_ions": [{"abbreviation": "I", "common_name": "Iodide", "molecular_formula": "I-", "coefficient": "2.49"}, {"abbreviation": "Br", "common_name": "Bromide", "molecular_formula": "Br-", "coefficient": "0.51"}]}, "pce": {"value": 16.37, "unit": "%"}, "jsc": {"value": 21.06, "unit": "mA cm^-2"}, "voc": {"value": 1.121, "unit": "V"}, "ff": {"value": 0.693}, "active_area": {"value": 0.16}, "device_architecture": "nip", "number_devices": 98, "averaged_quantites": true, "light_source": {"type": "AM 1.5G", "light_intensity": 100, "lamp": "450 W xenon light source (Oriel)"}, "encapsulated": null, "stability": {"review_completed": true, "potential_bias": "Unknown"}, "layers": [{"review_completed": true, "name": "FTO", "thickness": null, "functionality": "Substrate"}, {"review_completed": true, "name": "compact TiO2", "thickness": null, "functionality": "Electron-transport"}, {"review_completed": true, "name": "Li-doped mesoporous TiO2", "thickness": 150, "functionality": "Electron-transport"}, {"review_completed": true, "name": "MA0.17FA0.83PbI2.49Br0.51", "thickness": null, "functionality": "Absorber"}, {"review_completed": true, "name": "spiro-OMeTAD", "thickness": null, "functionality": "Hole-transport"}, {"review_completed": true, "name": "Au", "thickness": 80, "functionality": "Contact"}]}, {"perovskite_composition": {"formula": "MA0.17FA0.83PbI2.49Br0.51", "a_ions": [{"abbreviation": "MA", "common_name": "Methylammonium", "molecular_formula": "CH6N+", "coefficient": "0.17"}, {"abbreviation": "FA", "common_name": "Formamidinium", "molecular_formula": "CH5N2+", "coefficient": "0.83"}], "b_ions": [{"abbreviation": "Pb", "common_name": "Lead", "molecular_formula": "Pb2+", "coefficient": "1"}], "x_ions": [{"abbreviation": "I", "common_name": "Iodide", "molecular_formula": "I-", "coefficient": "2.49"}, {"abbreviation": "Br", "common_name": "Bromide", "molecular_formula": "Br-", "coefficient": "0.51"}]}, "pce": {"value": 17, "unit": "%"}, "jsc": {"value": 20, "unit": "mA cm^-2"}, "voc": {"value": 1.1, "unit": "V"}, "ff": {"value": 70}, "active_area": {"value": 0.16}, "device_architecture": "nip", "number_devices": null, "averaged_quantites": true, "light_source": {"type": "AM 1.5G", "light_intensity": 100, "lamp": "450 W xenon light source (Oriel)"}, "encapsulated": null, "stability": {"review_completed": true, "light_intensity": 100, "time": 250, "humidity": 0, "temperature": 25, "PCE_at_start": 17, "PCE_at_end": 7, "potential_bias": "MPPT"}, "layers": [{"review_completed": true, "name": "FTO", "thickness": null, "functionality": "Substrate"}, {"review_completed": true, "name": "compact TiO2", "thickness": null, "functionality": "Electron-transport"}, {"review_completed": true, "name": "Li-doped mesoporous TiO2", "thickness": 150, "functionality": "Electron-transport"}, {"review_completed": true, "name": "MA0.17FA0.83PbI2.49Br0.51", "thickness": null, "functionality": "Absorber"}, {"review_completed": true, "name": "spiro-OMeTAD", "thickness": null, "functionality": "Hole-transport"}, {"review_completed": true, "name": "Au", "thickness": 80, "functionality": "Contact"}]}, {"perovskite_composition": {"formula": "MA0.16FA0.79Cs0.05PbI2.49Br0.51", "a_ions": [{"abbreviation": "MA", "common_name": "Methylammonium", "molecular_formula": "CH6N+", "coefficient": "0.16"}, {"abbreviation": "FA", "common_name": "Formamidinium", "molecular_formula": "CH5N2+", "coefficient": "0.79"}, {"abbreviation": "Cs", "common_name": "Cesium ion", "molecular_formula": "Cs+", "coefficient": "0.05"}], "b_ions": [{"abbreviation": "Pb", "common_name": "Lead", "molecular_formula": "Pb2+", "coefficient": "1"}], "x_ions": [{"abbreviation": "I", "common_name": "Iodide", "molecular_formula": "I-", "coefficient": "2.49"}, {"abbreviation": "Br", "common_name": "Bromide", "molecular_formula": "Br-", "coefficient": "0.51"}]}, "pce": {"value": 19.2, "unit": "%"}, "jsc": {"value": 22.69, "unit": "mA cm^-2"}, "voc": {"value": 1.132, "unit": "V"}, "ff": {"value": 0.748}, "active_area": {"value": 0.16}, "device_architecture": "nip", "number_devices": null, "averaged_quantites": true, "light_source": {"type": "AM 1.5G", "light_intensity": 100, "lamp": "450 W xenon light source (Oriel)"}, "encapsulated": null, "stability": {"review_completed": true, "light_intensity": 100, "time": 250, "humidity": 0, "temperature": 25, "PCE_at_start": 20, "PCE_at_end": 18, "potential_bias": "MPPT"}, "layers": [{"review_completed": true, "name": "FTO", "thickness": null, "functionality": "Substrate"}, {"review_completed": true, "name": "compact TiO2", "thickness": null, "functionality": "Electron-transport"}, {"review_completed": true, "name": "Li-doped mesoporous TiO2", "thickness": 150, "functionality": "Electron-transport"}, {"review_completed": true, "name": "MA0.16FA0.79Cs0.05PbI2.49Br0.51", "thickness": null, "functionality": "Absorber"}, {"review_completed": true, "name": "spiro-OMeTAD", "thickness": null, "functionality": "Hole-transport"}, {"review_completed": true, "name": "Au", "thickness": 80, "functionality": "Contact"}]}]}

File: src/perovscribe/data/extractions/humans/Robin/10.1039--c5ta00568j.json
{"doi": "10.1039/c5ta00568j", "author": "Juan jos\u00e9 Pati\u00f1o l\u00f3pez", "cells": [{"perovskite_composition": {"formula": "MAPbI3-xClx", "a_ions": [{"abbreviation": "MA", "common_name": "Methylammonium", "molecular_formula": "CH6N+", "coefficient": "1"}], "b_ions": [{"abbreviation": "Pb", "common_name": "Lead", "molecular_formula": "Pb2+", "coefficient": "1"}], "x_ions": [{"abbreviation": "I", "common_name": "Iodide", "molecular_formula": "I-", "coefficient": "3-x"}, {"abbreviation": "Cl", "common_name": "Chloride", "molecular_formula": "Cl-", "coefficient": "x"}]}, "pce": {"value": 10, "unit": "%"}, "jsc": {"value": 0, "unit": "mA cm^-2"}, "voc": {"value": 0, "unit": "V"}, "ff": {"value": 0}, "active_area": {"value": null}, "device_architecture": "nip", "number_devices": null, "averaged_quantites": null, "light_source": {"type": "AM 1.5G"}, "encapsulated": null, "stability": null, "layers": [{"review_completed": true, "name": "FTO", "thickness": 3000000, "functionality": "Substrate"}, {"review_completed": true, "name": "TiO2", "thickness": 50, "functionality": "Electron-transport", "deposition": [{"review_completed": true, "step_name": "TiO2 deposition", "method": "Spin-coating", "atmosphere": "Ambient air", "duration": null, "solution": {"review_completed": true, "volume": null, "temperature": null, "solutes": [{"review_completed": true, "name": "titanium(IV) isopropoxide", "concentration": 0.00025, "concentration_unit": "M"}], "solvents": [{"review_completed": true, "name": "ethanol", "volume_fraction": 1}]}}]}, {"review_completed": true, "name": "CH3NH3PbI3-xClx ", "thickness": 450, "functionality": "Absorber", "additional_treatment": "Al2O3 dopping", "deposition": [{"review_completed": true, "method": "Spin-coating", "atmosphere": "Air", "temperature": null, "duration": null, "solution": {"review_completed": true, "volume": null, "temperature": null, "solutes": [{"review_completed": true, "name": "Al2O3 nanoparticles", "concentration": 5, "concentration_unit": "wt%"}, {"review_completed": true, "name": "CH3NH3PbI3XClX"}], "solvents": [{"review_completed": true, "name": "DMF", "volume_fraction": 1}]}}, {"review_completed": true, "method": "NIR annealing", "atmosphere": "Air", "temperature": 200, "duration": 2.5}]}, {"review_completed": true, "name": "Spiro-OMeTAD", "thickness": 200, "functionality": "Hole-transport", "additional_treatment": "tBP and Li-TFSI additives", "deposition": [{"review_completed": true, "solution": {"review_completed": true}}]}, {"review_completed": true, "name": "Au", "thickness": null, "functionality": "Contact", "deposition": [{"review_completed": true, "step_name": "Au deposition", "method": "Evaporation", "atmosphere": "Vacuum"}]}]}, {"perovskite_composition": {"formula": "MAPbI3-xClx", "a_ions": [{"abbreviation": "MA", "common_name": "Methylammonium", "molecular_formula": "CH6N+", "coefficient": "1"}], "b_ions": [{"abbreviation": "Pb", "common_name": "Lead", "molecular_formula": "Pb2+", "coefficient": "1"}], "x_ions": [{"abbreviation": "I", "common_name": "Iodide", "molecular_formula": "I-", "coefficient": "3-x"}, {"abbreviation": "Cl", "common_name": "Chloride", "molecular_formula": "Cl-", "coefficient": "x"}]}, "pce": {"value": 10.9, "unit": "%"}, "jsc": {"value": 0, "unit": "mA cm^-2"}, "voc": {"value": 0, "unit": "V"}, "ff": {"value": 0}, "active_area": {"value": null}, "device_architecture": "nip", "number_devices": null, "averaged_quantites": null, "light_source": {"type": "AM 1.5G"}, "encapsulated": null, "stability": null, "layers": [{"review_completed": true, "name": "FTO", "thickness": 3000000, "functionality": "Substrate"}, {"review_completed": true, "name": "TiO2", "thickness": 50, "functionality": "Electron-transport", "deposition": [{"review_completed": true, "step_name": "TiO2 deposition", "method": "Spin-coating", "atmosphere": "Ambient air", "duration": null, "solution": {"review_completed": true, "volume": null, "temperature": null, "solutes": [{"review_completed": true, "name": "titanium(IV) isopropoxide", "concentration": 0.00025, "concentration_unit": "M"}], "solvents": [{"review_completed": true, "name": "ethanol", "volume_fraction": 1}]}}]}, {"review_completed": true, "name": "CH3NH3PbI3-xClx ", "thickness": 450, "functionality": "Absorber", "additional_treatment": "Al2O3 dopping", "deposition": [{"review_completed": true, "method": "Spin-coating", "atmosphere": "Air", "temperature": null, "duration": null, "solution": {"review_completed": true, "volume": null, "temperature": null, "solutes": [{"review_completed": true, "name": "Al2O3 nanoparticles", "concentration": 5, "concentration_unit": "wt%"}, {"review_completed": true, "name": "CH3NH3PbI3XClX"}], "solvents": [{"review_completed": true, "name": "DMF", "volume_fraction": 1}]}}, {"review_completed": true, "method": "Oven-Annealing", "atmosphere": "Air", "temperature": 100, "duration": 2700}]}, {"review_completed": true, "name": "Spiro-OMeTAD", "thickness": 200, "functionality": "Hole-transport", "additional_treatment": "tBP and Li-TFSI additives", "deposition": [{"review_completed": true, "solution": {"review_completed": true}}]}, {"review_completed": true, "name": "Au", "thickness": null, "functionality": "Contact", "deposition": [{"review_completed": true, "step_name": "Au deposition", "method": "Evaporation", "atmosphere": "Vacuum"}]}]}]}

File: src/perovscribe/data/extractions/humans/Robin/10.1039--c6ra25149h.json
{"doi": "10.1039/c6ra25149h", "author": "Juan jos\u00e9 Pati\u00f1o l\u00f3pez", "cells": [{"perovskite_composition": {"formula": "MAPbI3", "a_ions": [{"abbreviation": "MA", "common_name": "Methylammonium", "molecular_formula": "CH6N+", "coefficient": "1"}], "b_ions": [{"abbreviation": "Pb", "common_name": "Lead", "molecular_formula": "Pb2+", "coefficient": "1"}], "x_ions": [{"abbreviation": "I", "common_name": "Iodide", "molecular_formula": "I-", "coefficient": "3"}]}, "pce": {"value": 9.14, "unit": "%"}, "jsc": {"value": 0, "unit": "mA cm^-2"}, "voc": {"value": 0, "unit": "V"}, "ff": {"value": 0}, "active_area": {"value": 0.16}, "device_architecture": "nip", "number_devices": 1, "averaged_quantites": true, "light_source": {"type": "AM 1.5G", "light_intensity": 100, "lamp": "Steuernagel Lichttechnik"}, "encapsulated": null, "stability": null, "layers": [{"review_completed": true, "name": "FTO", "thickness": null, "functionality": "Substrate", "additional_treatment": "11 nm Ag nanoparticles at the surface"}, {"review_completed": true, "name": "TiO2", "thickness": 35, "functionality": "Electron-transport", "deposition": [{"review_completed": true, "step_name": "TiO2 deposition", "method": "Spray pyrolysis", "atmosphere": "Ambient air", "temperature": 460, "solution": {"review_completed": true, "solutes": [{"review_completed": true, "name": "titanium diisopropoxide bis(acetylacetonate)", "concentration": 0.0068, "concentration_unit": "M"}]}}]}, {"review_completed": true, "name": "CH3NH3PbI3", "thickness": 140, "functionality": "Absorber", "deposition": [{"review_completed": true, "step_name": "CH3NH3PbI3", "method": "Spin coating", "atmosphere": "N2", "duration": 10, "solution": {"review_completed": true, "solutes": [{"review_completed": true, "name": "PbI2", "concentration": 0.8, "concentration_unit": "M"}, {"review_completed": true, "name": "MAI", "concentration": 0.8, "concentration_unit": "M"}], "solvents": [{"review_completed": true, "name": "GBL", "volume_fraction": 0.7}, {"review_completed": true, "name": "DMSO", "volume_fraction": 0.3}]}}]}, {"review_completed": true, "name": "Spiro-OMeTAD", "thickness": null, "functionality": "Hole-transport", "deposition": [{"review_completed": true, "step_name": " spiro-OMeTAD", "method": "Spin Coating", "duration": 40, "solution": {"review_completed": true, "solutes": [{"review_completed": true, "name": "Spiro-OMeTAD", "concentration": 72.3, "concentration_unit": "mg/mL"}], "solvents": [{"review_completed": true, "name": "Chlorobenzene", "volume_fraction": 1}]}}]}, {"review_completed": true, "name": "Au", "thickness": 80, "functionality": "Contact", "deposition": [{"review_completed": true, "step_name": "Au depositon", "method": "Thermal evaporation", "atmosphere": "Vacuum"}]}]}, {"perovskite_composition": {"formula": "MAPbI3", "a_ions": [{"abbreviation": "MA", "common_name": "Methylammonium", "molecular_formula": "CH6N+", "coefficient": "1"}], "b_ions": [{"abbreviation": "Pb", "common_name": "Lead", "molecular_formula": "Pb2+", "coefficient": "1"}], "x_ions": [{"abbreviation": "I", "common_name": "Iodide", "molecular_formula": "I-", "coefficient": "3"}]}, "pce": {"value": 5.78, "unit": "%"}, "jsc": {"value": 0, "unit": "mA cm^-2"}, "voc": {"value": 0, "unit": "V"}, "ff": {"value": 0}, "active_area": {"value": 0.16}, "device_architecture": "nip", "number_devices": 20, "averaged_quantites": true, "light_source": {"type": "AM 1.5G", "light_intensity": 100, "lamp": "Steuernagel Lichttechnik"}, "encapsulated": null, "stability": null, "layers": [{"review_completed": true, "name": "FTO", "thickness": null, "functionality": "Substrate"}, {"review_completed": true, "name": "TiO2", "thickness": 35, "functionality": "Electron-transport", "deposition": [{"review_completed": true, "step_name": "TiO2 deposition", "method": "Spray pyrolysis", "atmosphere": "Ambient air", "temperature": 460, "solution": {"review_completed": true, "solutes": [{"review_completed": true, "name": "titanium diisopropoxide bis(acetylacetonate)", "concentration": 0.0068, "concentration_unit": "M"}]}}]}, {"review_completed": true, "name": "CH3NH3PbI3", "thickness": 140, "functionality": "Absorber", "deposition": [{"review_completed": true, "step_name": "CH3NH3PbI3", "method": "Spin coating", "atmosphere": "N2", "duration": 10, "solution": {"review_completed": true, "solutes": [{"review_completed": true, "name": "PbI2", "concentration": 0.8, "concentration_unit": "M"}, {"review_completed": true, "name": "MAI", "concentration": 0.8, "concentration_unit": "M"}], "solvents": [{"review_completed": true, "name": "GBL", "volume_fraction": 0.7}, {"review_completed": true, "name": "DMSO", "volume_fraction": 0.3}]}}]}, {"review_completed": true, "name": "Spiro-OMeTAD", "thickness": null, "functionality": "Hole-transport", "deposition": [{"review_completed": true, "step_name": " spiro-OMeTAD", "method": "Spin Coating", "duration": 40, "solution": {"review_completed": true, "solutes": [{"review_completed": true, "name": "Spiro-OMeTAD", "concentration": 72.3, "concentration_unit": "mg/mL"}], "solvents": [{"review_completed": true, "name": "Chlorobenzene", "volume_fraction": 1}]}}]}, {"review_completed": true, "name": "Au", "thickness": 80, "functionality": "Contact", "deposition": [{"review_completed": true, "step_name": "Au depositon", "method": "Thermal evaporation", "atmosphere": "Vacuum"}]}]}, {"perovskite_composition": {"formula": "MAPbI3", "a_ions": [{"abbreviation": "MA", "common_name": "Methylammonium", "molecular_formula": "CH6N+", "coefficient": "1"}], "b_ions": [{"abbreviation": "Pb", "common_name": "Lead", "molecular_formula": "Pb2+", "coefficient": "1"}], "x_ions": [{"abbreviation": "I", "common_name": "Iodide", "molecular_formula": "I-", "coefficient": "3"}]}, "pce": {"value": 7.08, "unit": "%"}, "jsc": {"value": 0, "unit": "mA cm^-2"}, "voc": {"value": 0, "unit": "V"}, "ff": {"value": 0}, "active_area": {"value": 0.16}, "device_architecture": "nip", "number_devices": 20, "averaged_quantites": true, "light_source": {"type": "AM 1.5G", "light_intensity": 100, "lamp": "Steuernagel Lichttechnik"}, "encapsulated": null, "stability": null, "layers": [{"review_completed": true, "name": "FTO", "thickness": null, "functionality": "Substrate", "additional_treatment": "11 nm Ag nanoparticles at the surface"}, {"review_completed": true, "name": "TiO2", "thickness": 35, "functionality": "Electron-transport", "deposition": [{"review_completed": true, "step_name": "TiO2 deposition", "method": "Spray pyrolysis", "atmosphere": "Ambient air", "temperature": 460, "solution": {"review_completed": true, "solutes": [{"review_completed": true, "name": "titanium diisopropoxide bis(acetylacetonate)", "concentration": 0.0068, "concentration_unit": "M"}]}}]}, {"review_completed": true, "name": "CH3NH3PbI3", "thickness": 140, "functionality": "Absorber", "deposition": [{"review_completed": true, "step_name": "CH3NH3PbI3", "method": "Spin coating", "atmosphere": "N2", "duration": 10, "solution": {"review_completed": true, "solutes": [{"review_completed": true, "name": "PbI2", "concentration": 0.8, "concentration_unit": "M"}, {"review_completed": true, "name": "MAI", "concentration": 0.8, "concentration_unit": "M"}], "solvents": [{"review_completed": true, "name": "GBL", "volume_fraction": 0.7}, {"review_completed": true, "name": "DMSO", "volume_fraction": 0.3}]}}]}, {"review_completed": true, "name": "Spiro-OMeTAD", "thickness": null, "functionality": "Hole-transport", "deposition": [{"review_completed": true, "step_name": " spiro-OMeTAD", "method": "Spin Coating", "duration": 40, "solution": {"review_completed": true, "solutes": [{"review_completed": true, "name": "Spiro-OMeTAD", "concentration": 72.3, "concentration_unit": "mg/mL"}], "solvents": [{"review_completed": true, "name": "Chlorobenzene", "volume_fraction": 1}]}}]}, {"review_completed": true, "name": "Au", "thickness": 80, "functionality": "Contact", "deposition": [{"review_completed": true, "step_name": "Au depositon", "method": "Thermal evaporation", "atmosphere": "Vacuum"}]}]}, {"perovskite_composition": {"formula": "MAPbI3", "a_ions": [{"abbreviation": "MA", "common_name": "Methylammonium", "molecular_formula": "CH6N+", "coefficient": "1"}], "b_ions": [{"abbreviation": "Pb", "common_name": "Lead", "molecular_formula": "Pb2+", "coefficient": "1"}], "x_ions": [{"abbreviation": "I", "common_name": "Iodide", "molecular_formula": "I-", "coefficient": "3"}]}, "pce": {"value": 8.4, "unit": "%"}, "jsc": {"value": 0, "unit": "mA cm^-2"}, "voc": {"value": 0, "unit": "V"}, "ff": {"value": 0}, "active_area": {"value": 0.16}, "device_architecture": "nip", "number_devices": 1, "averaged_quantites": true, "light_source": {"type": "AM 1.5G", "light_intensity": 100, "lamp": "Steuernagel Lichttechnik"}, "encapsulated": null, "stability": null, "layers": [{"review_completed": true, "name": "FTO", "thickness": null, "functionality": "Substrate", "additional_treatment": "16 nm Ag nanoparticles at the surface"}, {"review_completed": true, "name": "TiO2", "thickness": 35, "functionality": "Electron-transport", "deposition": [{"review_completed": true, "step_name": "TiO2 deposition", "method": "Spray pyrolysis", "atmosphere": "Ambient air", "temperature": 460, "solution": {"review_completed": true, "solutes": [{"review_completed": true, "name": "titanium diisopropoxide bis(acetylacetonate)", "concentration": 0.0068, "concentration_unit": "M"}]}}]}, {"review_completed": true, "name": "CH3NH3PbI3", "thickness": 140, "functionality": "Absorber", "deposition": [{"review_completed": true, "step_name": "CH3NH3PbI3", "method": "Spin coating", "atmosphere": "N2", "duration": 10, "solution": {"review_completed": true, "solutes": [{"review_completed": true, "name": "PbI2", "concentration": 0.8, "concentration_unit": "M"}, {"review_completed": true, "name": "MAI", "concentration": 0.8, "concentration_unit": "M"}], "solvents": [{"review_completed": true, "name": "GBL", "volume_fraction": 0.7}, {"review_completed": true, "name": "DMSO", "volume_fraction": 0.3}]}}]}, {"review_completed": true, "name": "Spiro-OMeTAD", "thickness": null, "functionality": "Hole-transport", "deposition": [{"review_completed": true, "step_name": " spiro-OMeTAD", "method": "Spin Coating", "duration": 40, "solution": {"review_completed": true, "solutes": [{"review_completed": true, "name": "Spiro-OMeTAD", "concentration": 72.3, "concentration_unit": "mg/mL"}], "solvents": [{"review_completed": true, "name": "Chlorobenzene", "volume_fraction": 1}]}}]}, {"review_completed": true, "name": "Au", "thickness": 80, "functionality": "Contact", "deposition": [{"review_completed": true, "step_name": "Au depositon", "method": "Thermal evaporation", "atmosphere": "Vacuum"}]}]}, {"perovskite_composition": {"formula": "MAPbI3", "a_ions": [{"abbreviation": "MA", "common_name": "Methylammonium", "molecular_formula": "CH6N+", "coefficient": "1"}], "b_ions": [{"abbreviation": "Pb", "common_name": "Lead", "molecular_formula": "Pb2+", "coefficient": "1"}], "x_ions": [{"abbreviation": "I", "common_name": "Iodide", "molecular_formula": "I-", "coefficient": "3"}]}, "pce": {"value": 6.38, "unit": "%"}, "jsc": {"value": 0, "unit": "mA cm^-2"}, "voc": {"value": 0, "unit": "V"}, "ff": {"value": 0}, "active_area": {"value": 0.16}, "device_architecture": "nip", "number_devices": 20, "averaged_quantites": true, "light_source": {"type": "AM 1.5G", "light_intensity": 100, "lamp": "Steuernagel Lichttechnik"}, "encapsulated": null, "stability": null, "layers": [{"review_completed": true, "name": "FTO", "thickness": null, "functionality": "Substrate", "additional_treatment": "16 nm Ag nanoparticles at the surface"}, {"review_completed": true, "name": "TiO2", "thickness": 35, "functionality": "Electron-transport", "deposition": [{"review_completed": true, "step_name": "TiO2 deposition", "method": "Spray pyrolysis", "atmosphere": "Ambient air", "temperature": 460, "solution": {"review_completed": true, "solutes": [{"review_completed": true, "name": "titanium diisopropoxide bis(acetylacetonate)", "concentration": 0.0068, "concentration_unit": "M"}]}}]}, {"review_completed": true, "name": "CH3NH3PbI3", "thickness": 140, "functionality": "Absorber", "deposition": [{"review_completed": true, "step_name": "CH3NH3PbI3", "method": "Spin coating", "atmosphere": "N2", "duration": 10, "solution": {"review_completed": true, "solutes": [{"review_completed": true, "name": "PbI2", "concentration": 0.8, "concentration_unit": "M"}, {"review_completed": true, "name": "MAI", "concentration": 0.8, "concentration_unit": "M"}], "solvents": [{"review_completed": true, "name": "GBL", "volume_fraction": 0.7}, {"review_completed": true, "name": "DMSO", "volume_fraction": 0.3}]}}]}, {"review_completed": true, "name": "Spiro-OMeTAD", "thickness": null, "functionality": "Hole-transport", "deposition": [{"review_completed": true, "step_name": " spiro-OMeTAD", "method": "Spin Coating", "duration": 40, "solution": {"review_completed": true, "solutes": [{"review_completed": true, "name": "Spiro-OMeTAD", "concentration": 72.3, "concentration_unit": "mg/mL"}], "solvents": [{"review_completed": true, "name": "Chlorobenzene", "volume_fraction": 1}]}}]}, {"review_completed": true, "name": "Au", "thickness": 80, "functionality": "Contact", "deposition": [{"review_completed": true, "step_name": "Au depositon", "method": "Thermal evaporation", "atmosphere": "Vacuum"}]}]}, {"perovskite_composition": {"formula": "MAPbI3", "a_ions": [{"abbreviation": "MA", "common_name": "Methylammonium", "molecular_formula": "CH6N+", "coefficient": "1"}], "b_ions": [{"abbreviation": "Pb", "common_name": "Lead", "molecular_formula": "Pb2+", "coefficient": "1"}], "x_ions": [{"abbreviation": "I", "common_name": "Iodide", "molecular_formula": "I-", "coefficient": "3"}]}, "pce": {"value": 8.28, "unit": "%"}, "jsc": {"value": 14.07, "unit": "mA cm^-2"}, "voc": {"value": 1.02, "unit": "V"}, "ff": {"value": 58}, "active_area": {"value": 0.16}, "device_architecture": "nip", "number_devices": 1, "averaged_quantites": true, "light_source": {"type": "AM 1.5G", "light_intensity": 100, "lamp": "Steuernagel Lichttechnik"}, "encapsulated": null, "stability": null, "layers": [{"review_completed": true, "name": "FTO", "thickness": null, "functionality": "Substrate"}, {"review_completed": true, "name": "TiO2", "thickness": 35, "functionality": "Electron-transport", "deposition": [{"review_completed": true, "step_name": "TiO2 deposition", "method": "Spray pyrolysis", "atmosphere": "Ambient air", "temperature": 460, "solution": {"review_completed": true, "solutes": [{"review_completed": true, "name": "titanium diisopropoxide bis(acetylacetonate)", "concentration": 0.0068, "concentration_unit": "M"}]}}]}, {"review_completed": true, "name": "CH3NH3PbI3", "thickness": 140, "functionality": "Absorber", "deposition": [{"review_completed": true, "step_name": "CH3NH3PbI3", "method": "Spin coating", "atmosphere": "N2", "duration": 10, "solution": {"review_completed": true, "solutes": [{"review_completed": true, "name": "PbI2", "concentration": 0.8, "concentration_unit": "M"}, {"review_completed": true, "name": "MAI", "concentration": 0.8, "concentration_unit": "M"}], "solvents": [{"review_completed": true, "name": "GBL", "volume_fraction": 0.7}, {"review_completed": true, "name": "DMSO", "volume_fraction": 0.3}]}}]}, {"review_completed": true, "name": "Spiro-OMeTAD", "thickness": null, "functionality": "Hole-transport", "deposition": [{"review_completed": true, "step_name": " spiro-OMeTAD", "method": "Spin Coating", "duration": 40, "solution": {"review_completed": true, "solutes": [{"review_completed": true, "name": "Spiro-OMeTAD", "concentration": 72.3, "concentration_unit": "mg/mL"}], "solvents": [{"review_completed": true, "name": "Chlorobenzene", "volume_fraction": 1}]}}]}, {"review_completed": true, "name": "Au", "thickness": 80, "functionality": "Contact", "deposition": [{"review_completed": true, "step_name": "Au depositon", "method": "Thermal evaporation", "atmosphere": "Vacuum"}]}]}]}

File: src/perovscribe/data/extractions/humans/Robin/10.1039--c7ta04225f.json
{"doi": "10.1039/c7ta04225f", "author": "Juan jos\u00e9 Pati\u00f1o l\u00f3pez", "cells": [{"perovskite_composition": {"formula": "MAPbI3", "a_ions": [{"abbreviation": "MA", "common_name": "Methylammonium", "molecular_formula": "CH6N+", "coefficient": "1"}], "b_ions": [{"abbreviation": "Pb", "common_name": "Lead", "molecular_formula": "Pb2+", "coefficient": "1"}], "x_ions": [{"abbreviation": "I", "common_name": "Iodide", "molecular_formula": "I-", "coefficient": "3"}]}, "pce": {"value": 11.9, "unit": "%"}, "jsc": {"value": 16.1, "unit": "mA cm^-2"}, "voc": {"value": 1.08, "unit": "V"}, "ff": {"value": 68.5}, "active_area": {"value": 1.03}, "device_architecture": "nip", "number_devices": null, "averaged_quantites": null, "light_source": {"type": "AM 1.5G", "light_intensity": 100}, "encapsulated": null, "stability": null, "layers": [{"review_completed": true, "name": "AZO", "thickness": 400, "functionality": "Contact", "deposition": [{"review_completed": true, "step_name": "ZnO:Al deposition", "method": "radiofrequency (RF) sputtering", "atmosphere": "Ar"}]}, {"review_completed": true, "name": "ZnO", "thickness": 50, "functionality": "Electron-transport", "deposition": [{"review_completed": true, "step_name": "ZnO deposition", "method": "radiofrequency (RF) sputtering", "atmosphere": "Ar"}]}, {"review_completed": true, "name": "C60", "thickness": 7.5, "functionality": "Electron-transport", "deposition": [{"review_completed": true, "step_name": "C60 deposition", "method": "Thermal evaporation", "atmosphere": "Vacuum"}]}, {"review_completed": true, "name": "CH3NH3PbI3", "thickness": 280, "functionality": "Absorber", "deposition": [{"review_completed": true, "step_name": "PbI2 deposition", "method": "Thermal evaporation", "atmosphere": "Vacuum"}, {"review_completed": true, "step_name": "CH3NH3I deposition", "method": "Spin coating", "duration": 40, "solution": {"review_completed": true, "solutes": [{"name": "CH3NH3I ", "concentration": 50, "concentration_unit": "mg/mL"}], "solvents": [{"review_completed": true, "name": "Isopropanol", "volume_fraction": 1}]}}]}, {"review_completed": true, "name": "Spiro-OMeTAD", "thickness": null, "functionality": "Hole-transport", "deposition": [{"review_completed": true, "step_name": "Spiro-OMeTAD deposition", "method": "Spin coating", "duration": 45, "solution": {"review_completed": true, "solutes": [{"review_completed": true, "name": "Spiro-OMeTAD", "concentration": 78.2, "concentration_unit": "mg/mL"}], "solvents": [{"review_completed": true, "name": "Chlorobenzene", "volume_fraction": 1}]}}]}, {"review_completed": true, "name": "MoO3", "thickness": 40, "functionality": "Contact", "deposition": [{"review_completed": true, "step_name": "Au evaporation", "method": "Thermal evaporation", "atmosphere": "Vacuum"}]}, {"review_completed": true, "name": "In2O3 :H", "thickness": 180, "functionality": "Other"}, {"review_completed": true, "name": "Ni/Al grid", "functionality": "Contact", "deposition": [{"review_completed": true, "step_name": "Ni/Al grid deposition", "method": "e-beam evaporation"}]}]}, {"perovskite_composition": {"formula": "MAPbI3", "a_ions": [{"abbreviation": "MA", "common_name": "Methylammonium", "molecular_formula": "CH6N+", "coefficient": "1"}], "b_ions": [{"abbreviation": "Pb", "common_name": "Lead", "molecular_formula": "Pb2+", "coefficient": "1"}], "x_ions": [{"abbreviation": "I", "common_name": "Iodide", "molecular_formula": "I-", "coefficient": "3"}]}, "pce": {"value": 18.2, "unit": "%"}, "jsc": {"value": 0, "unit": "mA cm^-2"}, "voc": {"value": 0, "unit": "V"}, "ff": {"value": 0}, "active_area": {"value": null}, "device_architecture": "nip", "number_devices": null, "averaged_quantites": null, "light_source": {"type": "AM 1.5G", "light_intensity": 100}, "encapsulated": null, "stability": null, "layers": [{"review_completed": true, "name": "AZO", "thickness": 400, "functionality": "Contact", "deposition": [{"review_completed": true, "step_name": "ZnO:Al deposition", "method": "radiofrequency (RF) sputtering", "atmosphere": "Ar"}]}, {"review_completed": true, "name": "ZnO", "thickness": 50, "functionality": "Electron-transport", "deposition": [{"review_completed": true, "step_name": "ZnO deposition", "method": "radiofrequency (RF) sputtering", "atmosphere": "Ar"}]}, {"review_completed": true, "name": "C60", "thickness": 7.5, "functionality": "Electron-transport", "deposition": [{"review_completed": true, "step_name": "C60 deposition", "method": "Thermal evaporation", "atmosphere": "Vacuum"}]}, {"review_completed": true, "name": "CH3NH3PbI3", "thickness": 280, "functionality": "Absorber", "deposition": [{"review_completed": true, "step_name": "PbI2 deposition", "method": "Thermal evaporation", "atmosphere": "Vacuum"}, {"review_completed": true, "step_name": "CH3NH3I deposition", "method": "Spin coating", "duration": 40, "solution": {"review_completed": true, "solutes": [{"name": "CH3NH3I ", "concentration": 50, "concentration_unit": "mg/mL"}], "solvents": [{"review_completed": true, "name": "Isopropanol", "volume_fraction": 1}]}}]}, {"review_completed": true, "name": "Spiro-OMeTAD", "thickness": null, "functionality": "Hole-transport", "deposition": [{"review_completed": true, "step_name": "Spiro-OMeTAD deposition", "method": "Spin coating", "duration": 45, "solution": {"review_completed": true, "solutes": [{"review_completed": true, "name": "Spiro-OMeTAD", "concentration": 78.2, "concentration_unit": "mg/mL"}], "solvents": [{"review_completed": true, "name": "Chlorobenzene", "volume_fraction": 1}]}}]}, {"review_completed": true, "name": "MoO3", "thickness": 40, "functionality": "Contact", "deposition": [{"review_completed": true, "step_name": "Au evaporation", "method": "Thermal evaporation", "atmosphere": "Vacuum"}]}, {"review_completed": true, "name": "In2O3 :H", "thickness": 180, "functionality": "Other"}, {"review_completed": true, "name": "Ni/Al grid", "functionality": "Contact", "deposition": [{"review_completed": true, "step_name": "Ni/Al grid deposition", "method": "e-beam evaporation"}]}, {"review_completed": true, "name": "CIGS flexible solar cell"}]}, {"perovskite_composition": {"formula": "MAPbI3", "a_ions": [{"abbreviation": "MA", "common_name": "Methylammonium", "molecular_formula": "CH6N+", "coefficient": "1"}], "b_ions": [{"abbreviation": "Pb", "common_name": "Lead", "molecular_formula": "Pb2+", "coefficient": "1"}], "x_ions": [{"abbreviation": "I", "common_name": "Iodide", "molecular_formula": "I-", "coefficient": "3"}]}, "pce": {"value": 10.9, "unit": "%"}, "jsc": {"value": 17.3, "unit": "mA cm^-2"}, "voc": {"value": 1, "unit": "V"}, "ff": {"value": 63}, "active_area": {"value": 1.03}, "device_architecture": "nip", "number_devices": null, "averaged_quantites": null, "light_source": {"type": "AM 1.5G", "light_intensity": 100}, "encapsulated": null, "stability": null, "layers": [{"review_completed": true, "name": "AZO", "thickness": 400, "functionality": "Contact", "deposition": [{"review_completed": true, "step_name": "ZnO:Al deposition", "method": "radiofrequency (RF) sputtering", "atmosphere": "Ar"}]}, {"review_completed": true, "name": "ZnO", "thickness": 50, "functionality": "Electron-transport", "deposition": [{"review_completed": true, "step_name": "ZnO deposition", "method": "radiofrequency (RF) sputtering", "atmosphere": "Ar"}]}, {"review_completed": true, "name": "C60", "thickness": 7.5, "functionality": "Electron-transport", "deposition": [{"review_completed": true, "step_name": "C60 deposition", "method": "Thermal evaporation", "atmosphere": "Vacuum"}]}, {"review_completed": true, "name": "CH3NH3PbI3", "thickness": 280, "functionality": "Absorber", "deposition": [{"review_completed": true, "step_name": "PbI2 deposition", "method": "Thermal evaporation", "atmosphere": "Vacuum"}, {"review_completed": true, "step_name": "CH3NH3I deposition", "method": "Spin coating", "duration": 40, "solution": {"review_completed": true, "solutes": [{"name": "CH3NH3I ", "concentration": 50, "concentration_unit": "mg/mL"}], "solvents": [{"review_completed": true, "name": "Isopropanol", "volume_fraction": 1}]}}]}, {"review_completed": true, "name": "Spiro-OMeTAD", "thickness": null, "functionality": "Hole-transport", "deposition": [{"review_completed": true, "step_name": "Spiro-OMeTAD deposition", "method": "Spin coating", "duration": 45, "solution": {"review_completed": true, "solutes": [{"review_completed": true, "name": "Spiro-OMeTAD", "concentration": 78.2, "concentration_unit": "mg/mL"}], "solvents": [{"review_completed": true, "name": "Chlorobenzene", "volume_fraction": 1}]}}]}, {"review_completed": true, "name": "Au", "thickness": 50, "functionality": "Contact", "deposition": [{"review_completed": true, "step_name": "Au evaporation", "method": "Thermal evaporation", "atmosphere": "Vacuum"}]}]}, {"perovskite_composition": {"formula": "MAPbI3", "a_ions": [{"abbreviation": "MA", "common_name": "Methylammonium", "molecular_formula": "CH6N+", "coefficient": "1"}], "b_ions": [{"abbreviation": "Pb", "common_name": "Lead", "molecular_formula": "Pb2+", "coefficient": "1"}], "x_ions": [{"abbreviation": "I", "common_name": "Iodide", "molecular_formula": "I-", "coefficient": "3"}]}, "pce": {"value": 13.2, "unit": "%"}, "jsc": {"value": 17.8, "unit": "mA cm^-2"}, "voc": {"value": 1.06, "unit": "V"}, "ff": {"value": 68.5}, "active_area": {"value": 0.15}, "device_architecture": "nip", "number_devices": null, "averaged_quantites": null, "light_source": {"type": "AM 1.5G", "light_intensity": 100}, "encapsulated": null, "stability": null, "layers": [{"review_completed": true, "name": "AZO", "thickness": 400, "functionality": "Contact", "deposition": [{"review_completed": true, "step_name": "ZnO:Al deposition", "method": "radiofrequency (RF) sputtering", "atmosphere": "Ar"}]}, {"review_completed": true, "name": "ZnO", "thickness": 50, "functionality": "Electron-transport", "deposition": [{"review_completed": true, "step_name": "ZnO deposition", "method": "radiofrequency (RF) sputtering", "atmosphere": "Ar"}]}, {"review_completed": true, "name": "C60", "thickness": 7.5, "functionality": "Electron-transport", "deposition": [{"review_completed": true, "step_name": "C60 deposition", "method": "Thermal evaporation", "atmosphere": "Vacuum"}]}, {"review_completed": true, "name": "CH3NH3PbI3", "thickness": 280, "functionality": "Absorber", "deposition": [{"review_completed": true, "step_name": "PbI2 deposition", "method": "Thermal evaporation", "atmosphere": "Vacuum"}, {"review_completed": true, "step_name": "CH3NH3I deposition", "method": "Spin coating", "duration": 40, "solution": {"review_completed": true, "solutes": [{"name": "CH3NH3I ", "concentration": 50, "concentration_unit": "mg/mL"}], "solvents": [{"review_completed": true, "name": "Isopropanol", "volume_fraction": 1}]}}]}, {"review_completed": true, "name": "Spiro-OMeTAD", "thickness": null, "functionality": "Hole-transport", "deposition": [{"review_completed": true, "step_name": "Spiro-OMeTAD deposition", "method": "Spin coating", "duration": 45, "solution": {"review_completed": true, "solutes": [{"review_completed": true, "name": "Spiro-OMeTAD", "concentration": 78.2, "concentration_unit": "mg/mL"}], "solvents": [{"review_completed": true, "name": "Chlorobenzene", "volume_fraction": 1}]}}]}, {"review_completed": true, "name": "Au", "thickness": 50, "functionality": "Contact", "deposition": [{"review_completed": true, "step_name": "Au evaporation", "method": "Thermal evaporation", "atmosphere": "Vacuum"}]}]}]}
