Repository: lamalab-org/perla-extract

# Data Directory

This directory contains extraction results and ground truth data used for training, optimization, and evaluation of the Perovscribe pipeline.

## Directory Structure

```
data/
├── extractions/          # Extraction results from various sources
│   ├── humans/          # Human-annotated extractions
│   │   ├── Consensus/   # Consensus extractions between different human annotators
│   │   ├── Bear/        # Individual human annotator (anonymized)
│   │   ├── Bee/         # Individual human annotator (anonymized)
│   │   └── ...          # Additional anonymized human annotators
│   ├── claude-opus-4-1-20250805/  # LLM model extractions

File: src/perovscribe/data/extractions/humans/Robin/10.1039--c8nr09353a.json
{"doi": "10.1039/c8nr09353a", "author": "Juan jos\u00e9 Pati\u00f1o l\u00f3pez", "cells": [{"perovskite_composition": {"formula": "CsPbBr3", "a_ions": [{"abbreviation": "Cs", "common_name": "Cesium ion", "molecular_formula": "Cs+", "coefficient": "1"}], "b_ions": [{"abbreviation": "Pb", "common_name": "Lead", "molecular_formula": "Pb2+", "coefficient": "1"}], "x_ions": [{"abbreviation": "Br", "common_name": "Bromide", "molecular_formula": "Br-", "coefficient": "3"}]}, "pce": {"value": 5.4, "unit": "%"}, "jsc": {"value": 5.6, "unit": "mA cm^-2"}, "voc": {"value": 1.28, "unit": "V"}, "ff": {"value": 76}, "active_area": {"value": null}, "device_architecture": "nip", "number_devices": null, "averaged_quantites": null, "light_source": {"type": "AM 1.5G", "light_intensity": 100}, "encapsulated": false, "stability": {"potential_bias": "Open circuit", "type": "AM 1.5G", "review_completed": true, "PCE_T80": 408, "description": "ISOS O1 "}, "layers": [{"review_completed": true, "name": "FTO", "thickness": null, "functionality": "Substrate"}, {"review_completed": true, "name": "c-TiO2", "thickness": null, "functionality": "Electron-transport", "deposition": [{"review_completed": true, "method": "Spin-coating", "atmosphere": "Air", "temperature": null, "duration": null}]}, {"review_completed": true, "name": "mp-TiO2", "thickness": null, "functionality": "Electron-transport", "deposition": [{"review_completed": true, "method": "Spin-coating", "atmosphere": "Air", "temperature": null, "duration": null}]}, {"review_completed": true, "name": "CsPbBr3", "thickness": 200, "functionality": "Absorber", "deposition": [{"review_completed": true, "method": "Spin-coating", "atmosphere": "Air", "temperature": null, "duration": null}]}, {"review_completed": true, "name": "ONC1\u2022MWCNT", "thickness": null, "functionality": "Contact", "deposition": [{"review_completed": true, "method": "Film transfer", "atmosphere": "Air", "temperature": null, "duration": null}]}]}, {"perovskite_composition": {"formula": "CsPbBr3", "a_ions": [{"abbreviation": "Cs", "common_name": "Cesium ion", "molecular_formula": "Cs+", "coefficient": "1"}], "b_ions": [{"abbreviation": "Pb", "common_name": "Lead", "molecular_formula": "Pb2+", "coefficient": "1"}], "x_ions": [{"abbreviation": "Br", "common_name": "Bromide", "molecular_formula": "Br-", "coefficient": "3"}]}, "pce": {"value": 1.65, "unit": "%"}, "jsc": {"value": 0, "unit": "mA cm^-2"}, "voc": {"value": 0, "unit": "V"}, "ff": {"value": 0}, "active_area": {"value": null}, "device_architecture": "nip", "number_devices": null, "averaged_quantites": null, "light_source": {"type": "AM 1.5G", "light_intensity": 100}, "encapsulated": false, "stability": {"review_completed": true, "type": "AM 1.5G", "potential_bias": "Unknown"}, "layers": [{"review_completed": true, "name": "FTO", "thickness": null, "functionality": "Substrate"}, {"review_completed": true, "name": "c-TiO2", "thickness": null, "functionality": "Electron-transport", "deposition": [{"review_completed": true, "method": "Spin-coating", "atmosphere": "Air", "temperature": null, "duration": null}]}, {"review_completed": true, "name": "mp-TiO2", "thickness": null, "functionality": "Electron-transport", "deposition": [{"review_completed": true, "method": "Spin-coating", "atmosphere": "Air", "temperature": null, "duration": null}]}, {"review_completed": true, "name": "CsPbBr3", "thickness": 200, "functionality": "Absorber", "deposition": [{"review_completed": true, "method": "Spin-coating", "atmosphere": "Air", "temperature": null, "duration": null}]}, {"review_completed": true, "name": "Carbon", "thickness": null, "functionality": "Contact"}]}, {"perovskite_composition": {"formula": "CsPbBr3", "a_ions": [{"abbreviation": "Cs", "common_name": "Cesium ion", "molecular_formula": "Cs+", "coefficient": "1"}], "b_ions": [{"abbreviation": "Pb", "common_name": "Lead", "molecular_formula": "Pb2+", "coefficient": "1"}], "x_ions": [{"abbreviation": "Br", "common_name": "Bromide", "molecular_formula": "Br-", "coefficient": "3"}]}, "pce": {"value": 4.7, "unit": "%"}, "jsc": {"value": 0, "unit": "mA cm^-2"}, "voc": {"value": 0, "unit": "V"}, "ff": {"value": 0}, "active_area": {"value": null}, "device_architecture": "nip", "number_devices": null, "averaged_quantites": null, "light_source": {"type": "AM 1.5G", "light_intensity": 100}, "encapsulated": false, "stability": {"review_completed": true, "type": "AM 1.5G", "potential_bias": "Unknown"}, "layers": [{"review_completed": true, "name": "FTO", "thickness": null, "functionality": "Substrate"}, {"review_completed": true, "name": "c-TiO2", "thickness": null, "functionality": "Electron-transport", "deposition": [{"review_completed": true, "method": "Spin-coating", "atmosphere": "Air", "temperature": null, "duration": null}]}, {"review_completed": true, "name": "mp-TiO2", "thickness": null, "functionality": "Electron-transport", "deposition": [{"review_completed": true, "method": "Spin-coating", "atmosphere": "Air", "temperature": null, "duration": null}]}, {"review_completed": true, "name": "CsPbBr3", "thickness": 200, "functionality": "Absorber", "deposition": [{"review_completed": true, "method": "Spin-coating", "atmosphere": "Air", "temperature": null, "duration": null}]}, {"review_completed": true, "name": "Au", "thickness": null, "functionality": "Contact", "deposition": [{"review_completed": true, "method": "Thermal evaporation", "atmosphere": "Vacuum", "temperature": null, "duration": null}]}]}, {"perovskite_composition": {"formula": "CsPbBr3", "a_ions": [{"abbreviation": "Cs", "common_name": "Cesium ion", "molecular_formula": "Cs+", "coefficient": "1"}], "b_ions": [{"abbreviation": "Pb", "common_name": "Lead", "molecular_formula": "Pb2+", "coefficient": "1"}], "x_ions": [{"abbreviation": "Br", "common_name": "Bromide", "molecular_formula": "Br-", "coefficient": "3"}]}, "pce": {"value": 5.8, "unit": "%"}, "jsc": {"value": 0, "unit": "mA cm^-2"}, "voc": {"value": 0, "unit": "V"}, "ff": {"value": 0}, "active_area": {"value": null}, "device_architecture": "nip", "number_devices": null, "averaged_quantites": null, "light_source": {"type": "AM 1.5G", "light_intensity": 100}, "encapsulated": false, "stability": {"review_completed": true, "type": "AM 1.5G", "potential_bias": "Unknown"}, "layers": [{"review_completed": true, "name": "FTO", "thickness": null, "functionality": "Substrate"}, {"review_completed": true, "name": "c-TiO2", "thickness": null, "functionality": "Electron-transport", "deposition": [{"review_completed": true, "method": "Spin-coating", "atmosphere": "Air", "temperature": null, "duration": null}]}, {"review_completed": true, "name": "mp-TiO2", "thickness": null, "functionality": "Electron-transport", "deposition": [{"review_completed": true, "method": "Spin-coating", "atmosphere": "Air", "temperature": null, "duration": null}]}, {"review_completed": true, "name": "CsPbBr3", "thickness": 200, "functionality": "Absorber", "deposition": [{"review_completed": true, "method": "Spin-coating", "atmosphere": "Air", "temperature": null, "duration": null}]}, {"review_completed": true, "name": "ONC1\u2022MWCNT", "thickness": null, "functionality": "Contact", "deposition": [{"review_completed": true, "method": "Film transfer", "atmosphere": "Air"}, {"review_completed": true, "method": "Washing PDI"}]}]}]}

File: src/perovscribe/data/extractions/humans/Robin/10.1002--cptc.201900245.json (part 2 of 2)
{
                                        "review_completed": true,
                                        "name": "Chlorobenzene",
                                        "volume_fraction": 1
                                    }
                                ]
                            }
                        },
                        {
                            "review_completed": true,
                            "method": "Thermal-annealing",
                            "atmosphere": "N2",
                            "temperature": 100,
                            "duration": 3600
                        }
                    ]
                },
                {
                    "review_completed": true,
                    "name": "ZnPc-p-ZnPc",
                    "functionality": "Hole-transport",
                    "deposition": [
                        {
                            "review_completed": true,
                            "method": "Spin-coating",
                            "atmosphere": "N2",
                            "temperature": null,
                            "duration": 40,
                            "additional_parameters": {
                                "speed": 2000,
                                "time": 40,
                                "acceleration": 1000
                            },
                            "solution": {
                                "review_completed": true,
                                "volume": null,
                                "temperature": null,
                                "solutes": [
                                    {
                                        "review_completed": true,
                                        "name": "ZnPc-p-ZnPc",
                                        "concentration": 0.00374,
                                        "concentration_unit": "M"
                                    }
                                ],
                                "solvents": [
                                    {
                                        "review_completed": true,
                                        "name": "chlorobenzene",
                                        "volume_fraction": 0.95
                                    },
                                    {
                                        "review_completed": true,
                                        "name": "THF",
                                        "volume_fraction": 0.05
                                    }
                                ]
                            }
                        }
                    ]
                },
                {
                    "review_completed": true,
                    "name": "Au",
                    "thickness": 80,
                    "functionality": "Contact",
                    "deposition": [
                        {
                            "review_completed": true,
                            "method": "Thermal evaporation",
                            "atmosphere": "Vacuum",
                            "temperature": null,
                            "duration": null
                        }
                    ]
                }
            ]
        },
        {
            "perovskite_composition": {
                "formula": "Cs0.05FA0.79MA0.16PbI2.49Br0.51",
                "a_ions": [
                    {
                        "abbreviation": "Cs",
                        "common_name": "Cesium ion",
                        "molecular_formula": "Cs+",
                        "coefficient": "0.05"
                    },
                    {
                        "abbreviation": "FA",
                        "common_name": "Formamidinium",
                        "molecular_formula": "CH5N2+",
                        "coefficient": "0.79"
                    },
                    {
                        "abbreviation": "MA",
                        "common_name": "Methylammonium",
                        "molecular_formula": "CH6N+",
                        "coefficient": "0.16"
                    }
                ],
                "b_ions": [
                    {
                        "abbreviation": "Pb",
                        "common_name": "Lead",
                        "molecular_formula": "Pb2+",
                        "coefficient": "1"
                    }
                ],
                "x_ions": [
                    {
                        "abbreviation": "I",
                        "common_name": "Iodide",
                        "molecular_formula": "I-",
                        "coefficient": "2.49"
                    },
                    {
                        "abbreviation": "Br",
                        "common_name": "Bromide",
                        "molecular_formula": "Br-",
                        "coefficient": "0.51"
                    }
                ]
            },
            "pce": {
                "value": 15.5,
                "unit": "%"
            },
            "jsc": {
                "value": 0,
                "unit": "mA cm^-2"
            },
            "voc": {
                "value": 0,
                "unit": "V"
            },
            "ff": {
                "value": 0
            },
            "active_area": {
                "value": 0.25
            },
            "device_architecture": "nip",
            "number_devices": 8,
            "averaged_quantites": true,
            "light_source": {
                "type": "AM 1.5G",
                "light_intensity": 100,
                "lamp": "450 W xenon light source (Oriel)"
            },
            "encapsulated": null,
            "stability": null,
            "layers": [
                {
                    "name": "FTO",
                    "thickness": null,
                    "functionality": "Substrate"
                },
                {
                    "review_completed": true,
                    "name": "c-TiO2",
                    "thickness": null,
                    "functionality": "Electron-transport",
                    "deposition": [
                        {
                            "review_completed": true,
                            "method": "Spray pyrolysis",
                            "atmosphere": "Air",
                            "temperature": 450,
                            "duration": 1800,
                            "solution": {
                                "review_completed": true,
                                "solutes": [
                                    {
                                        "review_completed": true,
                                        "name": "titanium diisopropoxide acetyl acetonate"
                                    }
                                ],
                                "solvents": [
                                    {
                                        "review_completed": true,
                                        "name": "Ethanol",
                                        "volume_fraction": 1
                                    }
                                ]
                            }
                        }
                    ]
                },
                {
                    "review_completed": true,
                    "name": "m-TiO2",
                    "thickness": null,
                    "functionality": "Electron-transport",
                    "deposition": [
                        {
                            "review_completed": true,
                            "method": "Spin-coating",
                            "atmosphere": "Air",
                            "temperature": null,
                            "duration": null,
                            "additional_parameters": {
                                "speed": 5000,
                                "time": 15,
                                "ramp_rate": 2000
                            },
                            "solution": {
                                "review_completed": true,
                                "solutes": [
                                    {
                                        "review_completed": true,
                                        "name": "TiO2 paste (Dyesol 30 NR\u2010D)"
                                    }
                                ],
                                "solvents": [
                                    {
                                        "review_completed": true,
                                        "name": "Ethanol",
                                        "volume_fraction": 1
                                    }
                                ]
                            }
                        }
                    ]
                },
                {
                    "review_completed": true,
                    "name": "[Cs0.05(FA0.83MA0.17)0.95]Pb(I0.83Br0.17)3",
                    "thickness": null,
                    "functionality": "Absorber",
                    "deposition": [
                        {
                            "review_completed": true,
                            "method": "Spin-coating",
                            "atmosphere": "N2",
                            "temperature": null,
                            "duration": null,
                            "additional_parameters": {
                                "speed1": 1000,
                                "time1": 10,
                                "speed2": 4000,
                                "time2": 30
                            }
                        },
                        {
                            "review_completed": true,
                            "method": "Antisolvent-quenching",
                            "atmosphere": "N2",
                            "temperature": null,
                            "duration": 5,
                            "additional_parameters": {
                                "volume": 200,
                                "unit": "\u03bcL",
                                "time_before_end": 5
                            },
                            "solution": {
                                "review_completed": true,
                                "volume": {
                                    "value": 0.0002,
                                    "unit": "L"
                                },
                                "solutes": [
                                    {
                                        "review_completed": true
                                    }
                                ],
                                "solvents": [
                                    {
                                        "review_completed": true,
                                        "name": "Chlorobenzene",
                                        "volume_fraction": 1
                                    }
                                ]
                            }
                        },
                        {
                            "review_completed": true,
                            "method": "Thermal-annealing",
                            "atmosphere": "N2",
                            "temperature": 100,
                            "duration": 3600
                        }
                    ]
                },
                {
                    "review_completed": true,
                    "name": "ZnPc-th-ZnPc",
                    "functionality": "Hole-transport",
                    "deposition": [
                        {
                            "review_completed": true,
                            "method": "Spin-coating",
                            "atmosphere": "N2",
                            "temperature": null,
                            "duration": 40,
                            "additional_parameters": {
                                "speed": 2000,
                                "time": 40,
                                "acceleration": 1000
                            },
                            "solution": {
                                "review_completed": true,
                                "volume": null,
                                "temperature": null,
                                "solutes": [
                                    {
                                        "review_completed": true,
                                        "name": "ZnPc-th-ZnPc",
                                        "concentration": 0.00374,
                                        "concentration_unit": "M"
                                    }
                                ],
                                "solvents": [
                                    {
                                        "review_completed": true,
                                        "name": "chlorobenzene",
                                        "volume_fraction": 0.95
                                    },
                                    {
                                        "review_completed": true,
                                        "name": "THF",
                                        "volume_fraction": 0.05
                                    }
                                ]
                            }
                        }
                    ]
                },
                {
                    "review_completed": true,
                    "name": "Au",
                    "thickness": 80,
                    "functionality": "Contact",
                    "deposition": [
                        {
                            "review_completed": true,
                            "method": "Thermal evaporation",
                            "atmosphere": "Vacuum",
                            "temperature": null,
                            "duration": null
                        }
                    ]
                }
            ]
        },
        {
            "perovskite_composition": {
                "formula": "Cs0.05FA0.79MA0.16PbI2.49Br0.51",
                "a_ions": [
                    {
                        "abbreviation": "Cs",
                        "common_name": "Cesium ion",
                        "molecular_formula": "Cs+",
                        "coefficient": "0.05"
                    },
                    {
                        "abbreviation": "FA",
                        "common_name": "Formamidinium",
                        "molecular_formula": "CH5N2+",
                        "coefficient": "0.79"
                    },
                    {
                        "abbreviation": "MA",
                        "common_name": "Methylammonium",
                        "molecular_formula": "CH6N+",
                        "coefficient": "0.16"
                    }
                ],
                "b_ions": [
                    {
                        "abbreviation": "Pb",
                        "common_name": "Lead",
                        "molecular_formula": "Pb2+",
                        "coefficient": "1"
                    }
                ],
                "x_ions": [
                    {
                        "abbreviation": "I",
                        "common_name": "Iodide",
                        "molecular_formula": "I-",
                        "coefficient": "2.49"
                    },
                    {
                        "abbreviation": "Br",
                        "common_name": "Bromide",
                        "molecular_formula": "Br-",
                        "coefficient": "0.51"
                    }
                ]
            },
            "pce": {
                "value": 16.6,
                "unit": "%"
            },
            "jsc": {
                "value": 22.4,
                "unit": "mA cm^-2"
            },
            "voc": {
                "value": 1.1,
                "unit": "V"
            },
            "ff": {
                "value": 68.5
            },
            "active_area": {
                "value": 0.25
            },
            "device_architecture": "nip",
            "number_devices": null,
            "averaged_quantites": true,
            "light_source": {
                "type": "AM 1.5G",
                "light_intensity": 100,
                "lamp": "450 W xenon light source (Oriel)"
            },
            "encapsulated": null,
            "stability": null,
            "layers": [
                {
                    "name": "FTO",
                    "thickness": null,
                    "functionality": "Substrate"
                },
                {
                    "review_completed": true,
                    "name": "c-TiO2",
                    "thickness": null,
                    "functionality": "Electron-transport",
                    "deposition": [
                        {
                            "review_completed": true,
                            "method": "Spray pyrolysis",
                            "atmosphere": "Air",
                            "temperature": 450,
                            "duration": 1800,
                            "solution": {
                                "review_completed": true,
                                "solutes": [
                                    {
                                        "review_completed": true,
                                        "name": "titanium diisopropoxide acetyl acetonate"
                                    }
                                ],
                                "solvents": [
                                    {
                                        "review_completed": true,
                                        "name": "Ethanol",
                                        "volume_fraction": 1
                                    }
                                ]
                            }
                        }
                    ]
                },
                {
                    "review_completed": true,
                    "name": "m-TiO2",
                    "thickness": null,
                    "functionality": "Electron-transport",
                    "deposition": [
                        {
                            "review_completed": true,
                            "method": "Spin-coating",
                            "atmosphere": "Air",
                            "temperature": null,
                            "duration": null,
                            "additional_parameters": {
                                "speed": 5000,
                                "time": 15,
                                "ramp_rate": 2000
                            },
                            "solution": {
                                "review_completed": true,
                                "solutes": [
                                    {
                                        "review_completed": true,
                                        "name": "TiO2 paste (Dyesol 30 NR\u2010D)"
                                    }
                                ],
                                "solvents": [
                                    {
                                        "review_completed": true,
                                        "name": "Ethanol",
                                        "volume_fraction": 1
                                    }
                                ]
                            }
                        }
                    ]
                },
                {
                    "review_completed": true,
                    "name": "[Cs0.05(FA0.83MA0.17)0.95]Pb(I0.83Br0.17)3",
                    "thickness": null,
                    "functionality": "Absorber",
                    "deposition": [
                        {
                            "review_completed": true,
                            "method": "Spin-coating",
                            "atmosphere": "N2",
                            "temperature": null,
                            "duration": null,
                            "additional_parameters": {
                                "speed1": 1000,
                                "time1": 10,
                                "speed2": 4000,
                                "time2": 30
                            }
                        },
                        {
                            "review_completed": true,
                            "method": "Antisolvent-quenching",
                            "atmosphere": "N2",
                            "temperature": null,
                            "duration": 5,
                            "additional_parameters": {
                                "volume": 200,
                                "unit": "\u03bcL",
                                "time_before_end": 5
                            },
                            "solution": {
                                "review_completed": true,
                                "volume": {
                                    "value": 0.0002,
                                    "unit": "L"
                                },
                                "solutes": [
                                    {
                                        "review_completed": true
                                    }
                                ],
                                "solvents": [
                                    {
                                        "review_completed": true,
                                        "name": "Chlorobenzene",
                                        "volume_fraction": 1
                                    }
                                ]
                            }
                        },
                        {
                            "review_completed": true,
                            "method": "Thermal-annealing",
                            "atmosphere": "N2",
                            "temperature": 100,
                            "duration": 3600
                        }
                    ]
                },
                {
                    "review_completed": true,
                    "name": "TB4-ZnPc",
                    "functionality": "Hole-transport",
                    "deposition": [
                        {
                            "review_completed": true,
                            "method": "Spin-coating",
                            "atmosphere": "N2",
                            "temperature": null,
                            "duration": 40,
                            "additional_parameters": {
                                "speed": 2000,
                                "time": 40,
                                "acceleration": 1000
                            },
                            "solution": {
                                "review_completed": true,
                                "volume": null,
                                "temperature": null,
                                "solutes": [
                                    {
                                        "review_completed": true,
                                        "name": "TB4-ZnP",
                                        "concentration": 8,
                                        "concentration_unit": "mg/mL"
                                    }
                                ],
                                "solvents": [
                                    {
                                        "review_completed": true,
                                        "name": "chlorobenzene",
                                        "volume_fraction": 0.95
                                    },
                                    {
                                        "name": "THF",
                                        "volume_fraction": 0.05,
                                        "review_completed": true
                                    }
                                ]
                            }
                        }
                    ]
                },
                {
                    "review_completed": true,
                    "name": "Au",
                    "thickness": 80,
                    "functionality": "Contact",
                    "deposition": [
                        {
                            "review_completed": true,
                            "method": "Thermal evaporation",
                            "atmosphere": "Vacuum",
                            "temperature": null,
                            "duration": null
                        }
                    ]
                }
            ]
        }
    ]
}
