Repository: lamalab-org/perla-extract

# PERLA Extract

Turn photovoltaic papers and supporting information into source-linked device,
performance, processing and stability records.

## Extract a paper

```bash
export OPENAI_API_KEY="your-openai-key"
perla-extract --pdf paper.pdf --supplement paper_si.pdf \
  --model openai/gpt-6.1-sol \
  --max-output-tokens 40000 \
  --output-dir results/paper
```

Docling parses the paper and SI. Open `extraction.json` for records and
`report.json` for usage and issues. Omit `--supplement` when there is no SI.

| Optional pass | When to use it |
| --- | --- |
| Refinement | Test whether one source-and-draft review improves accuracy enough to justify its cost |
| Enrichment | Produce separate composition/processing interpretations for database export |

Both are off by default. [Stage and context details](docs/workflows/extraction.md)
and [other providers](docs/workflows/open-models.md) are documented separately.

## Compare two extraction choices

```bash
cp examples/experiment.toml my-experiment.toml

# Edit my-experiment.toml: model, paper/SI paths and control/treatment settings.
perla-experiment my-experiment.toml --check
perla-experiment my-experiment.toml
```

Open the generated `summary.md` first; `figure-data/` contains plotting tables.
Build [model-generated development references](benchmarks/development) to tune
Astra versus cheaper models; evaluate frozen choices on the [human test set](benchmarks/test).
[Experiment guide](docs/workflows/extraction-ablations.md).

# Data Directory

This directory contains extraction results and ground truth data used for training, optimization, and evaluation of the Perovscribe pipeline.

## Directory Structure

```
data/
├── extractions/          # Extraction results from various sources
│   ├── humans/          # Human-annotated extractions
│   │   ├── Consensus/   # Consensus extractions between different human annotators
│   │   ├── Bear/        # Individual human annotator (anonymized)
│   │   ├── Bee/         # Individual human annotator (anonymized)
│   │   └── ...          # Additional anonymized human annotators
│   ├── claude-opus-4-1-20250805/  # LLM model extractions
│   ├── gpt-4o-2024-08-06/         # LLM model extractions
│   └── ...              # Additional LLM model extraction folders
└── ground_truth/        # Manually checked and corrected gold standard data
    ├── dev/             # Development set used to build and optimize the pipeline
    └── test/            # Test set used to evaluate the pipeline
```

## Extractions

The `extractions/` directory contains structured data extracted from scientific papers about perovskite solar cells. Each subdirectory represents a different extraction source:

### Human Extractions (`extractions/humans/`)

- **Consensus/**: Contains consensus extractions that represent agreement between different human annotators. These are used as a reference for human performance evaluation.
- **Individual Annotators**: Folders with anonymized names (e.g., Bear, Bee, Dove, etc.) contain extractions made by individual human annotators. These are used to study inter-annotator agreement and human performance variability.

### LLM Model Extractions

Folders named after LLM models (e.g., `claude-opus-4-1-20250805/`, `gpt-4o-2024-08-06/`) contain extractions generated by different language models. These are used to:
- Compare model performance
- Evaluate extraction quality
- Benchmark against ground truth and human performance

## Ground Truth

The `ground_truth/` directory contains manually checked and corrected extractions that serve as the gold standard for evaluation:

- **dev/**: Development set used during pipeline development and optimization. This data was used to:
  - Build the extraction pipeline
  - Optimize prompts and parameters
  - Tune model configurations

- **test/**: Test set used for final evaluation of the pipeline. This data was:
  - Held out during development
  - Used to evaluate model performance
  - Used to compare against human performance

## File Format

All extraction files are JSON files following the Perovscribe data schema. Each file is named using the paper's DOI (e.g., `10.1002--adfm.201500335.json`).

## Usage

### Evaluating Model Performance

Compare model extractions against the test set:

```bash
perovscribe evaluate src/perovscribe/data/extractions/claude-opus-4-1-20250805/ src/perovscribe/data/ground_truth/test/
```

### Evaluating Human Performance

Compare human consensus extractions against the test set:

```bash
perovscribe evaluate src/perovscribe/data/extractions/humans/Consensus/ src/perovscribe/data/ground_truth/test/
```

### Comparing Individual Annotators

Compare individual human annotator extractions:

```bash
perovscribe evaluate src/perovscribe/data/extractions/humans/Bear/ src/perovscribe/data/extractions/humans/Consensus/
```

File: src/perovscribe/data/extractions/humans/Seal/10.1002--adfm.202002342.json
{"doi": "10.1002/adfm.202002342", "author": "Asmin Askin", "cells": [{"perovskite_composition": {"formula": "Cs2AgBiBr6", "a_ions": [], "b_ions": [], "x_ions": []}, "pce": {"value": 1.91, "unit": "%"}, "jsc": {"value": 2.58, "unit": "mA cm^-2"}, "voc": {"value": 0, "unit": "V"}, "ff": {"value": 0}, "active_area": {"value": 0.08}, "device_architecture": "pin", "number_devices": null, "averaged_quantites": null, "light_source": {"type": "AM 1.5G", "light_intensity": 100.0}, "encapsulated": null, "stability": {"time": 5875200.0, "humidity": 68.0, "PCE_at_the_start_of_the_experiment": 1.91, "PCE_at_the_end_of_description": 1.39, "potential_bias": "Open circuit"}, "layers": [{"name": "FTO", "thickness": null, "functionality": "Substrate", "deposition": null, "additional_treatment": null}, {"name": "C-TiO2", "thickness": null, "functionality": "Electron-transport", "deposition": [{"step_name": null, "method": "Spray pyrolysis", "atmosphere": "Air", "temperature": null, "duration": null, "antisolvent": null, "solution": null, "additional_parameters": null}], "additional_treatment": null}, {"name": "Cs2AgBiBr6", "thickness": null, "functionality": "Absorber", "deposition": [{"step_name": null, "method": "Spin-coating", "atmosphere": "N2", "temperature": 285.0, "duration": 1200.0, "antisolvent": null, "solution": {"compounds": ["BiBr3", "AgBr", "CsBr"], "solutes": null, "volume": null, "temperature": null, "solvents": [{"name": "DMSO", "volume_fraction": null}]}, "additional_parameters": null}], "additional_treatment": null}, {"name": "P3HT", "thickness": 65.0, "functionality": "Hole-transport", "deposition": [{"step_name": null, "method": "Spin-coating", "atmosphere": "N2", "temperature": 100.0, "duration": 900.0, "antisolvent": null, "solution": {"compounds": null, "solutes": [{"name": "P3HT", "concentration": 15.0, "concentration_unit": "mg/L"}], "volume": null, "temperature": null, "solvents": [{"name": "1,2-dichlorobenzene", "volume_fraction": null}]}, "additional_parameters": null}], "additional_treatment": null}, {"name": "Cu", "thickness": 60.0, "functionality": "Contact", "deposition": [{"step_name": null, "method": "Thermal evaporation", "atmosphere": "Vacuum", "temperature": null, "duration": null, "antisolvent": null, "solution": null, "additional_parameters": null}], "additional_treatment": null}]}]}

File: src/perovscribe/data/extractions/humans/Seal/10.1002--adfm.202212698.json
{"doi": "10.1002/adfm.202212698", "author": "Asmin Askin", "cells": [{"perovskite_composition": {"formula": "(FAPbI3)0.95(MAPbBr3)0.05", "a_ions": [], "b_ions": [], "x_ions": []}, "pce": {"value": 22.04, "unit": "%"}, "jsc": {"value": 24.11, "unit": "mA cm^-2"}, "voc": {"value": 1.134, "unit": "V"}, "ff": {"value": 80.47}, "active_area": {"value": 0.09}, "device_architecture": "nip", "number_devices": 1, "averaged_quantites": false, "light_source": {"type": "AM 1.5G", "light_intensity": 100.0}, "encapsulated": false, "stability": {"time": 3600000.0, "light_intensity": 100.0, "PCE_at_the_start_of_the_experiment": 22.04, "PCE_after_1000_hours": 19.84, "PCE_at_the_end_of_description": 19.84, "potential_bias": "Open circuit"}, "layers": [{"name": "ITO", "thickness": null, "functionality": "Contact", "deposition": null, "additional_treatment": null}, {"name": "SnO2", "thickness": null, "functionality": "Electron-transport", "deposition": null, "additional_treatment": null}, {"name": "MFCl", "thickness": null, "functionality": "Other", "deposition": [{"step_name": null, "method": "Spin-coating", "atmosphere": "N2", "temperature": null, "duration": null, "antisolvent": null, "solution": {"compounds": null, "solutes": [{"name": "MFCl", "concentration": 0.5, "concentration_unit": "mg/L"}], "volume": null, "temperature": null, "solvents": [{"name": "DMF", "volume_fraction": null}]}, "additional_parameters": null}], "additional_treatment": null}, {"name": "(FAPbI3)0.95(MAPbBr3)0.05", "thickness": null, "functionality": "Absorber", "deposition": [{"step_name": null, "method": "Spin-coating", "atmosphere": "N2", "temperature": 120.0, "duration": 1800.0, "antisolvent": "diethyl ether", "solution": {"compounds": ["FAPbI3", "MAPbBr3", "MACl"], "solutes": null, "volume": null, "temperature": null, "solvents": [{"name": "DMSO", "volume_fraction": null}, {"name": "DMF", "volume_fraction": null}]}, "additional_parameters": null}], "additional_treatment": null}, {"name": "MFCl", "thickness": null, "functionality": "Other", "deposition": [{"step_name": null, "method": "Spin-coating", "atmosphere": "N2", "temperature": 100.0, "duration": 300.0, "antisolvent": null, "solution": {"compounds": null, "solutes": [{"name": "MFCl", "concentration": 0.75, "concentration_unit": "mg/L"}], "volume": null, "temperature": null, "solvents": [{"name": "isopropanol", "volume_fraction": null}]}, "additional_parameters": null}], "additional_treatment": null}, {"name": "Spiro-OMeTAD", "thickness": null, "functionality": "Hole-transport", "deposition": [{"step_name": null, "method": "Spin-coating", "atmosphere": "N2", "temperature": null, "duration": null, "antisolvent": null, "solution": {"compounds": null, "solutes": [{"name": "Spiro-OMeTAD", "concentration": 72.3, "concentration_unit": "mg/L"}, {"name": "Li-TFSi", "concentration": 260.0, "concentration_unit": "mg/L"}, {"name": "tBP", "concentration": 29.0, "concentration_unit": "mg/L"}], "volume": null, "temperature": null, "solvents": [{"name": "chlorobenzene", "volume_fraction": null}]}, "additional_parameters": null}], "additional_treatment": null}, {"name": "Au", "thickness": 80.0, "functionality": "Contact", "deposition": null, "additional_treatment": null}]}]}

File: src/perovscribe/data/extractions/humans/Seal/10.1002--adma.202400105.json
{"doi": "10.1002/adma.202400105", "author": "Asmin Askin", "cells": [{"perovskite_composition": {"formula": "FA0.7Cs0.25MA0.05Pb(I0.8Br0.2)3", "a_ions": [], "b_ions": [], "x_ions": []}, "pce": {"value": 22.06, "unit": "%"}, "jsc": {"value": 21.05, "unit": "mA cm^-2"}, "voc": {"value": 1.25, "unit": "V"}, "ff": {"value": 84.34}, "active_area": {"value": 0.07}, "device_architecture": "pin", "number_devices": null, "averaged_quantites": null, "light_source": {"type": "AM 1.5G", "light_intensity": 100.0}, "encapsulated": null, "stability": {"time": 540000.0, "light_intensity": 100.0, "humidity": 60.0, "temperature": 40.0, "PCE_at_the_start_of_the_experiment": 22.06, "PCE_at_the_end_of_description": 17.65, "potential_bias": "MPPT"}, "layers": [{"name": "ITO", "thickness": null, "functionality": "Substrate", "deposition": null, "additional_treatment": null}, {"name": "NiOx", "thickness": null, "functionality": "Hole-transport", "deposition": null, "additional_treatment": null}, {"name": "Me-4PACz", "thickness": null, "functionality": "Hole-transport", "deposition": null, "additional_treatment": null}, {"name": "FA0.7Cs0.25MA0.05Pb(I0.8Br0.2)3", "thickness": null, "functionality": "Absorber", "deposition": [{"step_name": null, "method": "Blade coating", "atmosphere": "Air", "temperature": null, "duration": null, "antisolvent": null, "solution": null, "additional_parameters": null}], "additional_treatment": null}, {"name": "C60", "thickness": null, "functionality": "Electron-transport", "deposition": null, "additional_treatment": null}, {"name": "BCP", "thickness": null, "functionality": "Electron-transport", "deposition": null, "additional_treatment": null}, {"name": "Cu", "thickness": null, "functionality": "Contact", "deposition": null, "additional_treatment": null}]}]}

File: src/perovscribe/data/extractions/humans/Seal/10.1002--advs.201903009.json
{
    "doi": "10.1002/advs.201903009",
    "cells": [
        {
            "perovskite_composition": {
                "formula": "FA0.85MA0.05",
                "a_ions": [
                    {
                        "abbreviation": null,
                        "common_name": "Cesium",
                        "molecular_formula": "Cs",
                        "coefficient": "0.1"
                    },
                    {
                        "abbreviation": "FA",
                        "common_name": "Formamidinium",
                        "molecular_formula": "CH5IN2",
                        "coefficient": "0.85"
                    },
                    {
                        "abbreviation": "MA",
                        "common_name": "Methylammonium ",
                        "molecular_formula": "CH6N+",
                        "coefficient": "0.05"
                    }
                ],
                "b_ions": [
                    {
                        "abbreviation": "Pb",
                        "common_name": "Lead",
                        "molecular_formula": "Pb",
                        "coefficient": null
                    },
                    {
                        "abbreviation": null,
                        "common_name": null,
                        "molecular_formula": null,
                        "coefficient": null
                    }
                ],
                "x_ions": [
                    {
                        "abbreviation": "I",
                        "common_name": "Iodine",
                        "molecular_formula": "I_2",
                        "coefficient": null
                    },
                    {
                        "abbreviation": "Br",
                        "common_name": "Bromide",
                        "molecular_formula": "Br2",
                        "coefficient": null
                    }
                ]
            },
            "pce": {
                "value": 21.14,
                "unit": "%"
            },
            "jsc": {
                "value": 23.91,
                "unit": "mA cm^-2"
            },
            "voc": {
                "value": 1.112,
                "unit": "V"
            },
            "ff": {
                "value": 79.52
            },
            "active_area": {
                "value": 0.09
            },
            "device_architecture": "nip",
            "number_devices": null,
            "averaged_quantites": false,
            "light_source": {
                "type": "AM 1.5G",
                "light_intensity": 100
            },
            "encapsulated": null,
            "stability": {
                "review_completed": true,
                "time": 96,
                "light_intensity": 100,
                "humidity": 30,
                "potential_bias": "Open circuit"
            },
            "layers": [
                {
                    "review_completed": true,
                    "name": "FTO",
                    "functionality": "Substrate"
                },
                {
                    "review_completed": true,
                    "name": "Nb-doped TiO2",
                    "thickness": 30,
                    "functionality": "Electron-transport",
                    "deposition": [
                        {
                            "method": "Chemical bath deposition",
                            "atmosphere": "Air",
                            "temperature": 70,
                            "duration": 4560
                        }
                    ]
                },
                {
                    "review_completed": true,
                    "name": "Perovskite",
                    "thickness": null,
                    "functionality": "Absorber",
                    "deposition": [
                        {
                            "method": "Spin-coating",
                            "atmosphere": "N2",
                            "temperature": null,
                            "duration": 10,
                            "solution": {
                                "volume": null,
                                "temperature": null,
                                "solvents": [
                                    {
                                        "review_completed": true,
                                        "name": "DMF",
                                        "volume_fraction": 1
                                    },
                                    {
                                        "review_completed": true,
                                        "name": "TMSO",
                                        "volume_fraction": 1
                                    }
                                ]
                            }
                        },
                        {
                            "review_completed": true,
                            "method": "Vacuum quenching",
                            "atmosphere": "N2"
                        },
                        {
                            "method": "Thermal-annealing",
                            "atmosphere": "N2",
                            "temperature": 130,
                            "duration": 900
                        }
                    ]
                },
                {
                    "review_completed": true,
                    "name": "Spiro-OMeTAD",
                    "thickness": null,
                    "functionality": "Hole-transport",
                    "deposition": [
                        {
                            "review_completed": true,
                            "method": "Spin-coating",
                            "atmosphere": "N2",
                            "temperature": null,
                            "duration": 20,
                            "solution": {
                                "volume": {
                                    "value": 0.001085,
                                    "unit": "L"
                                },
                                "temperature": null,
                                "solvents": [
                                    {
                                        "review_completed": true,
                                        "name": "Chlorobenzene"
                                    },
                                    {
                                        "review_completed": true,
                                        "name": "Li-TFSI/acetonitrile"
                                    },
                                    {
                                        "review_completed": true,
                                        "name": "KF209/acetonitrile"
                                    }
                                ]
                            }
                        }
                    ]
                },
                {
                    "review_completed": true,
                    "name": "Au",
                    "thickness": 100,
                    "functionality": "Contact",
                    "deposition": [
                        {
                            "review_completed": true,
                            "method": "Thermal evaporation",
                            "atmosphere": "Vacuum",
                            "temperature": null,
                            "duration": null
                        }
                    ]
                }
            ]
        },
        {
            "perovskite_composition": {
                "formula": "FA0.85MA0.05",
                "a_ions": [
                    {
                        "abbreviation": null,
                        "common_name": "Cesium",
                        "molecular_formula": "Cs",
                        "coefficient": "0.1"
                    },
                    {
                        "abbreviation": "FA",
                        "common_name": "Formamidinium",
                        "molecular_formula": "CH5IN2",
                        "coefficient": "0.85"
                    },
                    {
                        "abbreviation": "MA",
                        "common_name": "Methylammonium ",
                        "molecular_formula": "CH6N+",
                        "coefficient": "0.05"
                    }
                ],
                "b_ions": [
                    {
                        "abbreviation": "Pb",
                        "common_name": "Lead",
                        "molecular_formula": "Pb",
                        "coefficient": null
                    },
                    {
                        "abbreviation": null,
                        "common_name": null,
                        "molecular_formula": null,
                        "coefficient": null
                    }
                ],
                "x_ions": [
                    {
                        "abbreviation": "I",
                        "common_name": "Iodine",
                        "molecular_formula": "I_2",
                        "coefficient": null
                    },
                    {
                        "abbreviation": "Br",
                        "common_name": "Bromide",
                        "molecular_formula": "Br2",
                        "coefficient": null
                    }
                ]
            },
            "pce": {
                "value": 20.02,
                "unit": "%"
            },
            "jsc": {
                "value": 23.34,
                "unit": "mA cm^-2"
            },
            "voc": {
                "value": 1.098,
                "unit": "V"
            },
            "ff": {
                "value": 78.14
            },
            "active_area": {
                "value": 0.09
            },
            "device_architecture": "nip",
            "number_devices": null,
            "averaged_quantites": false,
            "light_source": {
                "type": "AM 1.5G",
                "light_intensity": 100
            },
            "encapsulated": null,
            "stability": {
                "review_completed": true,
                "time": 96,
                "light_intensity": 100,
                "humidity": 30,
                "potential_bias": "Open circuit"
            },
            "layers": [
                {
                    "review_completed": true,
                    "name": "FTO",
                    "functionality": "Substrate"
                },
                {
                    "review_completed": true,
                    "name": "Nb-doped TiO2",
                    "thickness": 30,
                    "functionality": "Electron-transport",
                    "deposition": [
                        {
                            "method": "Chemical bath deposition",
                            "atmosphere": "Air",
                            "temperature": 70,
                            "duration": 4560
                        }
                    ]
                },
                {
                    "review_completed": true,
                    "name": "Perovskite",
                    "thickness": null,
                    "functionality": "Absorber",
                    "deposition": [
                        {
                            "method": "Spin-coating",
                            "atmosphere": "N2",
                            "temperature": null,
                            "duration": 10,
                            "solution": {
                                "volume": null,
                                "temperature": null,
                                "solvents": [
                                    {
                                        "review_completed": true,
                                        "name": "DMF",
                                        "volume_fraction": 1
                                    },
                                    {
                                        "review_completed": true,
                                        "name": "DMSO",
                                        "volume_fraction": 1
                                    }
                                ],
                                "review_completed": true
                            },
                            "review_completed": true
                        },
                        {
                            "review_completed": true,
                            "method": "Vacuum quenching",
                            "atmosphere": "N2"
                        },
                        {
                            "method": "Thermal-annealing",
                            "atmosphere": "N2",
                            "temperature": 130,
                            "duration": 900
                        }
                    ]
                },
                {
                    "review_completed": true,
                    "name": "Spiro-OMeTAD",
                    "thickness": null,
                    "functionality": "Hole-transport",
                    "deposition": [
                        {
                            "review_completed": true,
                            "method": "Spin-coating",
                            "atmosphere": "N2",
                            "temperature": null,
                            "duration": 20,
                            "solution": {
                                "volume": {
                                    "value": 0.001085,
                                    "unit": "L"
                                },
                                "temperature": null,
                                "solvents": [
                                    {
                                        "review_completed": true,
                                        "name": "Chlorobenzene"
                                    },
                                    {
                                        "review_completed": true,
                                        "name": "Li-TFSI/acetonitrile"
                                    },
                                    {
                                        "review_completed": true,
                                        "name": "KF209/acetonitrile"
                                    }
                                ]
                            }
                        }
                    ]
                },
                {
                    "review_completed": true,
                    "name": "Au",
                    "thickness": 100,
                    "functionality": "Contact",
                    "deposition": [
                        {
                            "review_completed": true,
                            "method": "Thermal evaporation",
                            "atmosphere": "Vacuum",
                            "temperature": null,
                            "duration": null
                        }
                    ]
                }
            ]
        }
    ]
}

File: src/perovscribe/data/extractions/humans/Seal/10.1002--cphc.201500456.json
{"doi": "10.1002/cphc.201500456", "author": "Asmin Askin", "cells": [{"perovskite_composition": {"formula": "CH3NH3PbI3", "a_ions": [], "b_ions": [], "x_ions": []}, "pce": {"value": 9.33, "unit": "%"}, "jsc": {"value": 20.25, "unit": "mA cm^-2"}, "voc": {"value": 0.87, "unit": "V"}, "ff": {"value": 53.16}, "active_area": {"value": 0.07068}, "device_architecture": "nip", "number_devices": 1, "averaged_quantites": true, "light_source": {"type": "AM 1.5G", "light_intensity": 100.0}, "encapsulated": null, "stability": null, "layers": [{"name": "FTO", "thickness": null, "functionality": "Substrate", "deposition": null, "additional_treatment": null}, {"name": "TiO2", "thickness": null, "functionality": "Electron-transport", "deposition": [{"step_name": null, "method": "Liquid-phase deposition", "atmosphere": "Air", "temperature": null, "duration": null, "antisolvent": null, "solution": null, "additional_parameters": null}], "additional_treatment": "TiCl4 treatment"}, {"name": "CH3NH3PbI3", "thickness": null, "functionality": "Absorber", "deposition": [{"step_name": null, "method": "Two-step deposition", "atmosphere": "Air", "temperature": null, "duration": null, "antisolvent": null, "solution": null, "additional_parameters": null}], "additional_treatment": null}, {"name": "Spiro-OMeTAD", "thickness": null, "functionality": "Hole-transport", "deposition": [{"step_name": null, "method": "Spin-coating", "atmosphere": "Air", "temperature": null, "duration": null, "antisolvent": null, "solution": null, "additional_parameters": null}], "additional_treatment": null}, {"name": "Ag", "thickness": 100.0, "functionality": "Contact", "deposition": [{"step_name": null, "method": "Thermal evaporation", "atmosphere": "Vacuum", "temperature": null, "duration": null, "antisolvent": null, "solution": null, "additional_parameters": null}], "additional_treatment": null}]}]}

File: src/perovscribe/data/extractions/humans/Seal/10.1002--cptc.201900245.json
{"doi": "10.1002/cptc.201900245", "author": "Asmin Askin", "cells": [{"perovskite_composition": {"formula": "", "a_ions": [], "b_ions": [], "x_ions": []}, "pce": {"value": 15.5, "unit": "%"}, "jsc": {"value": 21.6, "unit": "mA cm^-2"}, "voc": {"value": 1.08, "unit": "V"}, "ff": {"value": 67.6}, "active_area": {"value": 0.25}, "device_architecture": "nip", "number_devices": 8, "averaged_quantites": true, "light_source": {"type": "AM 1.5G", "light_intensity": 100}, "encapsulated": null, "stability": null, "layers": [{"name": "FTO", "thickness": null, "functionality": "Substrate"}, {"name": "c-TiO2", "thickness": null, "functionality": "Electron-transport", "deposition": [{"method": "Spray pyrolysis", "atmosphere": "Air", "temperature": 450, "duration": null}]}, {"name": "m-TiO2", "thickness": null, "functionality": "Electron-transport", "deposition": [{"method": "Spin-coating", "atmosphere": "Air", "temperature": null, "duration": null, "additional_parameters": {"speed": 5000, "time": 15, "ramp_rate": 2000}}]}, {"name": "[Cs0.05(FA0.83MA0.17)0.95]Pb(I0.83Br0.17)3", "thickness": null, "functionality": "Absorber", "deposition": [{"method": "Spin-coating", "atmosphere": "N2", "temperature": null, "duration": null, "additional_parameters": {"speed1": 1000, "time1": 10, "speed2": 4000, "time2": 30}}, {"method": "Antisolvent-quenching", "atmosphere": "N2", "temperature": null, "duration": null, "additional_parameters": {"volume": 200, "unit": "\u03bcL", "time_before_end": 5}}, {"method": "Thermal-annealing", "atmosphere": "N2", "temperature": 100, "duration": 3600}]}, {"name": "ZnPc th ZnPc 1", "thickness": 20, "functionality": "Hole-transport", "deposition": [{"method": "Spin-coating", "atmosphere": "N2", "temperature": null, "duration": null, "additional_parameters": {"speed": 2000, "time": 40, "acceleration": 1000}, "solution": {"volume": null, "temperature": null, "solutes": [{"name": "ZnPc th ZnPc 1", "concentration": 3.74, "concentration_unit": "mmol/L"}], "solvents": [{"name": "chlorobenzene", "volume_fraction": 0.95}, {"name": "THF", "volume_fraction": 0.05}]}}]}, {"name": "Au", "thickness": 80, "functionality": "Contact", "deposition": [{"method": "Thermal evaporation", "atmosphere": "Vacuum", "temperature": null, "duration": null}]}]}, {"perovskite_composition": {"formula": "", "a_ions": [{"abbreviation": null, "common_name": null, "molecular_formula": null, "coefficient": null}], "b_ions": [], "x_ions": []}, "pce": {"value": 15.6, "unit": "%"}, "jsc": {"value": 21.6, "unit": "mA cm^-2"}, "voc": {"value": 1.09, "unit": "V"}, "ff": {"value": 66.1}, "active_area": {"value": 0.25}, "device_architecture": "nip", "number_devices": 8, "averaged_quantites": true, "light_source": {"type": "AM 1.5G", "light_intensity": 100}, "encapsulated": null, "stability": null, "layers": [{"review_completed": true, "name": "FTO", "thickness": null, "functionality": "Substrate", "additional_treatment": "FTO glass (NSG-10) was etched by a chemical method using zinc powder and HCI solution (4M) and substrates cleaned by 15 min sanitation in four steps ", "deposition": [{"solution": {"review_completed": true, "solutes": [{}], "solvents": [{"review_completed": true}]}}]}, {"name": "compact TiO2 ", "thickness": null, "functionality": "Electron-transport", "deposition": [{"review_completed": true, "method": "Spray pyrolysis", "atmosphere": "Air", "temperature": 450, "duration": 1800, "solution": {"review_completed": true, "solvents": [{"review_completed": true, "name": "Ethanol"}]}}, {}]}, {"name": "Mesoporous TiO2", "thickness": null, "functionality": "Electron-transport", "deposition": [{"method": "Spin-coating", "atmosphere": "Air", "temperature": 450, "duration": 1800, "additional_parameters": {"speed": 5000, "time": 15, "ramp_rate": 2000}, "solution": {"review_completed": true}}]}, {"name": "[Cs0.05(FA0.83MA0.17)0.95]Pb(I0.83Br0.17)3", "thickness": null, "functionality": "Absorber", "deposition": [{"step_name": "Spin Coating", "method": "Spin-coating", "atmosphere": "N2", "temperature": null, "duration": 40, "additional_parameters": {"speed1": 1000, "time1": 10, "speed2": 4000, "time2": 30}, "solution": {"solvents": [{"review_completed": true}, {}, {}]}}, {"review_completed": true, "step_name": "Antisolvent dripping", "method": "Antisolvent", "atmosphere": "N2", "temperature": null, "duration": 5, "additional_parameters": {"volume": 200, "unit": "\u03bcL", "time_before_end": 5}, "solution": {"review_completed": true, "volume": 0.0002, "solvents": [{"review_completed": true, "name": "Chlorobenzene (CB)"}]}}, {"method": "Thermal-annealing", "atmosphere": "N2", "temperature": 100, "duration": 3600}]}, {"review_completed": true, "name": "ZnPc -flu-ZnPc 2", "thickness": 20, "functionality": "Hole-transport", "deposition": [{"review_completed": true, "step_name": "HTL deposition ", "method": "Spin-coating", "atmosphere": "N2", "temperature": 100, "duration": 40, "additional_parameters": {"speed": 2000, "time": 40, "acceleration": 1000}, "solution": {"review_completed": true, "volume": null, "temperature": null, "solutes": [{"name": "ZnPc th ZnPc 1", "concentration": 3.74, "concentration_unit": "mmol/L"}], "solvents": [{"review_completed": true, "name": "chlorobenzene", "volume_fraction": 95}, {"review_completed": true, "name": "THF", "volume_fraction": 1}]}}]}, {"name": "Au", "thickness": 80, "functionality": "Contact", "deposition": [{"review_completed": true, "step_name": "Au deposition", "method": "Thermal evaporation", "atmosphere": "Vacuum", "temperature": null, "duration": null}]}]}, {"perovskite_composition": {"formula": "", "a_ions": [{"abbreviation": null, "common_name": null, "molecular_formula": null, "coefficient": null}], "b_ions": [], "x_ions": []}, "pce": {"value": 15.7, "unit": "%"}, "jsc": {"value": 21.3, "unit": "mA cm^-2"}, "voc": {"value": 1.06, "unit": "V"}, "ff": {"value": 69.1}, "active_area": {"value": 0.25}, "device_architecture": "nip", "number_devices": 8, "averaged_quantites": true, "light_source": {"type": "AM 1.5G", "light_intensity": 100}, "encapsulated": null, "stability": null, "layers": [{"review_completed": true, "name": "FTO", "thickness": null, "functionality": "Substrate", "additional_treatment": "FTO glass (NSG-10) was etched by a chemical method using zinc powder and HCI solution (4M) and substrates cleaned by 15 min sanitation in four steps ", "deposition": [{"solution": {"review_completed": true, "solutes": [{}], "solvents": [{"review_completed": true}]}}]}, {"name": "compact TiO2 ", "thickness": null, "functionality": "Electron-transport", "deposition": [{"review_completed": true, "method": "Spray pyrolysis", "atmosphere": "Air", "temperature": 450, "duration": 1800, "solution": {"review_completed": true, "solvents": [{"review_completed": true, "name": "Ethanol"}]}}, {}]}, {"name": "Mesoporous TiO2", "thickness": null, "functionality": "Electron-transport", "deposition": [{"method": "Spin-coating", "atmosphere": "Air", "temperature": 450, "duration": 1800, "additional_parameters": {"speed": 5000, "time": 15, "ramp_rate": 2000}, "solution": {"review_completed": true}}]}, {"name": "[Cs0.05(FA0.83MA0.17)0.95]Pb(I0.83Br0.17)3", "thickness": null, "functionality": "Absorber", "deposition": [{"step_name": "Spin Coating", "method": "Spin-coating", "atmosphere": "N2", "temperature": null, "duration": 40, "additional_parameters": {"speed1": 1000, "time1": 10, "speed2": 4000, "time2": 30}, "solution": {"solvents": [{"review_completed": true}, {}, {}]}}, {"review_completed": true, "step_name": "Antisolvent dripping", "method": "Antisolvent", "atmosphere": "N2", "temperature": null, "duration": 5, "additional_parameters": {"volume": 200, "unit": "\u03bcL", "time_before_end": 5}, "solution": {"review_completed": true, "volume": 0.0002, "solvents": [{"review_completed": true, "name": "Chlorobenzene (CB)"}]}}, {"method": "Thermal-annealing", "atmosphere": "N2", "temperature": 100, "duration": 3600}]}, {"review_completed": true, "name": "ZnPc-p-ZnPc 4", "thickness": 15, "functionality": "Hole-transport", "deposition": [{"review_completed": true, "step_name": "HTL deposition ", "method": "Spin-coating", "atmosphere": "N2", "duration": 40, "additional_parameters": {"speed": 2000, "time": 40, "acceleration": 1000}, "solution": {"review_completed": true, "volume": null, "temperature": null, "solutes": [{"name": "ZnPc th ZnPc 1", "concentration": 3.74, "concentration_unit": "mmol/L"}], "solvents": [{"name": "chlorobenzene", "volume_fraction": 95}, {"review_completed": true, "name": "THF", "volume_fraction": 1}]}}, {}]}, {"name": "Au", "thickness": 80, "functionality": "Contact", "deposition": [{"review_completed": true, "step_name": "Au deposition", "method": "Thermal evaporation", "atmosphere": "Vacuum", "temperature": null, "duration": null}]}]}, {"perovskite_composition": {"formula": "", "a_ions": [{"abbreviation": null, "common_name": null, "molecular_formula": null, "coefficient": null}], "b_ions": [], "x_ions": []}, "pce": {"value": 16.6, "unit": "%"}, "jsc": {"value": 22.4, "unit": "mA cm^-2"}, "voc": {"value": 1.1, "unit": "V"}, "ff": {"value": 68.5}, "active_area": {"value": 0.25}, "device_architecture": "nip", "number_devices": 8, "averaged_quantites": true, "light_source": {"type": "AM 1.5G", "light_intensity": 100}, "encapsulated": null, "stability": null, "layers": [{"review_completed": true, "name": "FTO", "thickness": null, "functionality": "Substrate", "additional_treatment": "FTO glass (NSG-10) was etched by a chemical method using zinc powder and HCI solution (4M) and substrates cleaned by 15 min sanitation in four steps ", "deposition": [{"solution": {"review_completed": true, "solutes": [{}], "solvents": [{"review_completed": true}]}}]}, {"name": "compact TiO2 ", "thickness": null, "functionality": "Electron-transport", "deposition": [{"review_completed": true, "method": "Spray pyrolysis", "atmosphere": "Air", "temperature": 450, "duration": 1800, "solution": {"review_completed": true, "solvents": [{"review_completed": true, "name": "Ethanol"}]}}, {}]}, {"name": "Mesoporous TiO2", "thickness": null, "functionality": "Electron-transport", "deposition": [{"method": "Spin-coating", "atmosphere": "Air", "temperature": 450, "duration": 1800, "additional_parameters": {"speed": 5000, "time": 15, "ramp_rate": 2000}, "solution": {"review_completed": true}}]}, {"name": "[Cs0.05(FA0.83MA0.17)0.95]Pb(I0.83Br0.17)3", "thickness": null, "functionality": "Absorber", "deposition": [{"step_name": "Spin Coating", "method": "Spin-coating", "atmosphere": "N2", "temperature": null, "duration": 40, "additional_parameters": {"speed1": 1000, "time1": 10, "speed2": 4000, "time2": 30}, "solution": {"solvents": [{"review_completed": true}, {}, {}]}}, {"review_completed": true, "step_name": "Antisolvent dripping", "method": "Antisolvent", "atmosphere": "N2", "temperature": null, "duration": 5, "additional_parameters": {"volume": 200, "unit": "\u03bcL", "time_before_end": 5}, "solution": {"review_completed": true, "volume": 0.0002, "solvents": [{"review_completed": true, "name": "Chlorobenzene (CB)"}]}}, {"method": "Thermal-annealing", "atmosphere": "N2", "temperature": 100, "duration": 3600}]}, {"review_completed": true, "name": "TB_4-ZnPc", "functionality": "Hole-transport", "deposition": [{"review_completed": true, "step_name": "HTL deposition ", "method": "Spin-coating", "atmosphere": "N2", "duration": 40, "additional_parameters": {"speed": 2000, "time": 40, "acceleration": 1000}, "solution": {"review_completed": true, "volume": null, "temperature": null, "solutes": [{"name": "ZnPc th ZnPc 1", "concentration": 3.74, "concentration_unit": "mmol/L"}], "solvents": [{"name": "chlorobenzene", "volume_fraction": 95}, {"review_completed": true, "name": "THF", "volume_fraction": 1}]}}, {}]}, {"name": "Au", "thickness": 80, "functionality": "Contact", "deposition": [{"review_completed": true, "step_name": "Au deposition", "method": "Thermal evaporation", "atmosphere": "Vacuum", "temperature": null, "duration": null}]}]}, {"perovskite_composition": {"formula": "", "a_ions": [{"abbreviation": null, "common_name": null, "molecular_formula": null, "coefficient": null}], "b_ions": [], "x_ions": []}, "pce": {"value": 16.8, "unit": "%"}, "jsc": {"value": 20.6, "unit": "mA cm^-2"}, "voc": {"value": 1.1, "unit": "V"}, "ff": {"value": 73.8}, "active_area": {"value": 0.25}, "device_architecture": "nip", "number_devices": 8, "averaged_quantites": true, "light_source": {"type": "AM 1.5G", "light_intensity": 100}, "encapsulated": null, "stability": null, "layers": [{"review_completed": true, "name": "FTO", "thickness": null, "functionality": "Substrate", "additional_treatment": "FTO glass (NSG-10) was etched by a chemical method using zinc powder and HCI solution (4M) and substrates cleaned by 15 min sanitation in four steps ", "deposition": [{"solution": {"review_completed": true, "solutes": [{}], "solvents": [{"review_completed": true}]}}]}, {"name": "compact TiO2 ", "thickness": null, "functionality": "Electron-transport", "deposition": [{"review_completed": true, "method": "Spray pyrolysis", "atmosphere": "Air", "temperature": 450, "duration": 1800, "solution": {"review_completed": true, "solvents": [{"review_completed": true, "name": "Ethanol"}]}}, {}]}, {"name": "Mesoporous TiO2", "thickness": null, "functionality": "Electron-transport", "deposition": [{"method": "Spin-coating", "atmosphere": "Air", "temperature": 450, "duration": 1800, "additional_parameters": {"speed": 5000, "time": 15, "ramp_rate": 2000}, "solution": {"review_completed": true}}]}, {"name": "[Cs0.05(FA0.83MA0.17)0.95]Pb(I0.83Br0.17)3", "thickness": null, "functionality": "Absorber", "deposition": [{"step_name": "Spin Coating", "method": "Spin-coating", "atmosphere": "N2", "temperature": null, "duration": 40, "additional_parameters": {"speed1": 1000, "time1": 10, "speed2": 4000, "time2": 30}, "solution": {"solvents": [{"review_completed": true}, {}, {}]}}, {"review_completed": true, "step_name": "Antisolvent dripping", "method": "Antisolvent", "atmosphere": "N2", "temperature": null, "duration": 5, "additional_parameters": {"volume": 200, "unit": "\u03bcL", "time_before_end": 5}, "solution": {"review_completed": true, "volume": 0.0002, "solvents": [{"review_completed": true, "name": "Chlorobenzene (CB)"}]}}, {"method": "Thermal-annealing", "atmosphere": "N2", "temperature": 100, "duration": 3600}]}, {"review_completed": true, "name": "ZnPc -DPP-ZnPc 3", "thickness": 20, "functionality": "Hole-transport", "deposition": [{"review_completed": true, "step_name": "HTL deposition ", "method": "Spin-coating", "atmosphere": "N2", "duration": 40, "additional_parameters": {"speed": 2000, "time": 40, "acceleration": 1000}, "solution": {"review_completed": true, "volume": null, "temperature": null, "solutes": [{"name": "ZnPc th ZnPc 1", "concentration": 3.74, "concentration_unit": "mmol/L"}], "solvents": [{"name": "chlorobenzene", "volume_fraction": 95}, {"review_completed": true, "name": "THF", "volume_fraction": 1}]}}]}, {"name": "Au", "thickness": 80, "functionality": "Contact", "deposition": [{"review_completed": true, "step_name": "Au deposition", "method": "Thermal evaporation", "atmosphere": "Vacuum", "temperature": null, "duration": null}]}]}, {"perovskite_composition": {"formula": "", "a_ions": [], "b_ions": [], "x_ions": []}, "pce": {"value": 15.5, "unit": "%"}, "jsc": {"value": 21.6, "unit": "mA cm^-2"}, "voc": {"value": 1.08, "unit": "V"}, "ff": {"value": 67.6}, "active_area": {"value": 0.25}, "device_architecture": "nip", "number_devices": 8, "averaged_quantites": true, "light_source": {"type": "AM 1.5G", "light_intensity": 100}, "encapsulated": null, "stability": {}, "layers": [{"review_completed": true, "name": "FTO", "thickness": null, "functionality": "Substrate", "additional_treatment": "FTO glass (NSG-10) was etched by a chemical method using zinc powder and HCI solution (4M) and substrates cleaned by 15 min sanitation in four steps ", "deposition": [{"solution": {"review_completed": true, "solutes": [{}], "solvents": [{"review_completed": true}]}}]}, {"name": "compact TiO2 ", "thickness": null, "functionality": "Electron-transport", "deposition": [{"review_completed": true, "method": "Spray pyrolysis", "atmosphere": "Air", "temperature": 450, "duration": 1800, "solution": {"review_completed": true, "solvents": [{"review_completed": true, "name": "Ethanol"}]}}, {}]}, {"name": "Mesoporous TiO2", "thickness": null, "functionality": "Electron-transport", "deposition": [{"method": "Spin-coating", "atmosphere": "Air", "temperature": 450, "duration": 1800, "additional_parameters": {"speed": 5000, "time": 15, "ramp_rate": 2000}, "solution": {"review_completed": true}}]}, {"name": "[Cs0.05(FA0.83MA0.17)0.95]Pb(I0.83Br0.17)3", "thickness": null, "functionality": "Absorber", "deposition": [{"step_name": "Spin Coating", "method": "Spin-coating", "atmosphere": "N2", "temperature": null, "duration": 40, "additional_parameters": {"speed1": 1000, "time1": 10, "speed2": 4000, "time2": 30}, "solution": {"solvents": [{"review_completed": true}, {}, {}]}}, {"review_completed": true, "step_name": "Antisolvent dripping", "method": "Antisolvent", "atmosphere": "N2", "temperature": null, "duration": 5, "additional_parameters": {"volume": 200, "unit": "\u03bcL", "time_before_end": 5}, "solution": {"review_completed": true, "volume": 0.0002, "solvents": [{"review_completed": true, "name": "Chlorobenzene (CB)"}]}}, {"method": "Thermal-annealing", "atmosphere": "N2", "temperature": 100, "duration": 3600}]}, {"review_completed": true, "name": "ZnPc -tc-ZnPc 1", "thickness": 20, "functionality": "Hole-transport", "deposition": [{"review_completed": true, "step_name": "HTL deposition ", "method": "Spin-coating", "atmosphere": "N2", "duration": 40, "additional_parameters": {"speed": 2000, "time": 40, "acceleration": 1000}, "solution": {"review_completed": true, "volume": null, "temperature": null, "solutes": [{"name": "ZnPc th ZnPc 1", "concentration": 3.74, "concentration_unit": "mmol/L"}], "solvents": [{"review_completed": true, "name": "chlorobenzene", "volume_fraction": 95}, {"review_completed": true, "name": "THF", "volume_fraction": 1}]}}]}, {"name": "Au", "thickness": 80, "functionality": "Contact", "deposition": [{"review_completed": true, "step_name": "Au deposition", "method": "Thermal evaporation", "atmosphere": "Vacuum", "temperature": null, "duration": null}]}]}, {"perovskite_composition": {"formula": "", "a_ions": [{"abbreviation": null, "common_name": null, "molecular_formula": null, "coefficient": null}], "b_ions": [], "x_ions": []}, "pce": {"value": 20.4, "unit": "%"}, "jsc": {"value": 23.3, "unit": "mA cm^-2"}, "voc": {"value": 1.12, "unit": "V"}, "ff": {"value": 78}, "active_area": {"value": 0.25}, "device_architecture": "nip", "number_devices": 8, "averaged_quantites": true, "light_source": {"type": "AM 1.5G", "light_intensity": 100}, "encapsulated": null, "stability": null, "layers": [{"review_completed": true, "name": "FTO", "thickness": null, "functionality": "Substrate", "additional_treatment": "FTO glass (NSG-10) was etched by a chemical method using zinc powder and HCI solution (4M) and substrates cleaned by 15 min sanitation in four steps ", "deposition": [{"solution": {"review_completed": true, "solutes": [{}], "solvents": [{"review_completed": true}]}}]}, {"name": "compact TiO2 ", "thickness": null, "functionality": "Electron-transport", "deposition": [{"review_completed": true, "method": "Spray pyrolysis", "atmosphere": "Air", "temperature": 450, "duration": 1800, "solution": {"review_completed": true, "solvents": [{"review_completed": true, "name": "Ethanol"}]}}, {}]}, {"name": "Mesoporous TiO2", "thickness": null, "functionality": "Electron-transport", "deposition": [{"method": "Spin-coating", "atmosphere": "Air", "temperature": 450, "duration": 1800, "additional_parameters": {"speed": 5000, "time": 15, "ramp_rate": 2000}, "solution": {"review_completed": true}}]}, {"name": "[Cs0.05(FA0.83MA0.17)0.95]Pb(I0.83Br0.17)3", "thickness": null, "functionality": "Absorber", "deposition": [{"step_name": "Spin Coating", "method": "Spin-coating", "atmosphere": "N2", "temperature": null, "duration": 40, "additional_parameters": {"speed1": 1000, "time1": 10, "speed2": 4000, "time2": 30}, "solution": {"solvents": [{"review_completed": true}, {}, {}]}}, {"review_completed": true, "step_name": "Antisolvent dripping", "method": "Antisolvent", "atmosphere": "N2", "temperature": null, "duration": 5, "additional_parameters": {"volume": 200, "unit": "\u03bcL", "time_before_end": 5}, "solution": {"review_completed": true, "volume": 0.0002, "solvents": [{"review_completed": true, "name": "Chlorobenzene (CB)"}]}}, {"method": "Thermal-annealing", "atmosphere": "N2", "temperature": 100, "duration": 3600}]}, {"review_completed": true, "name": "Spiro-OMeTAD", "thickness": 200, "functionality": "Hole-transport", "deposition": [{"review_completed": true, "step_name": "HTL deposition ", "method": "Spin-coating", "atmosphere": "N2", "duration": 20, "additional_parameters": {"speed": 2000, "time": 40, "acceleration": 1000}, "solution": {"review_completed": true, "volume": null, "temperature": null, "solutes": [{"name": "ZnPc th ZnPc 1", "concentration": 3.74, "concentration_unit": "mmol/L"}], "solvents": []}}, {}]}, {"name": "Au", "thickness": 80, "functionality": "Contact", "deposition": [{"review_completed": true, "step_name": "Au deposition", "method": "Thermal evaporation", "atmosphere": "Vacuum", "temperature": null, "duration": null}]}]}]}
