Repository: lamalab-org/perla-extract

# Data Directory

This directory contains extraction results and ground truth data used for training, optimization, and evaluation of the Perovscribe pipeline.

## Directory Structure

```
data/
├── extractions/          # Extraction results from various sources
│   ├── humans/          # Human-annotated extractions
│   │   ├── Consensus/   # Consensus extractions between different human annotators
│   │   ├── Bear/        # Individual human annotator (anonymized)
│   │   ├── Bee/         # Individual human annotator (anonymized)
│   │   └── ...          # Additional anonymized human annotators
│   ├── claude-opus-4-1-20250805/  # LLM model extractions

File: src/perovscribe/data/extractions/humans/Seal/10.1002--solr.202000740.json
{"doi": "10.1002/solr.202000740", "author": "Asmin Askin", "cells": [{"perovskite_composition": {"formula": "(FA0.79MA0.16Cs0.05)0.95Rb0.05Pb(I0.6Br0.4)3", "a_ions": [], "b_ions": [], "x_ions": []}, "pce": {"value": 17.71, "unit": "%"}, "jsc": {"value": 18.53, "unit": "mA cm^-2"}, "voc": {"value": 1.19, "unit": "V"}, "ff": {"value": 80.3}, "active_area": {"value": null}, "device_architecture": "pin", "number_devices": 30, "averaged_quantites": true, "light_source": {"type": "AM 1.5G", "light_intensity": 100.0}, "encapsulated": null, "stability": {"PCE_at_the_start_of_the_experiment": 17.71, "potential_bias": "Open circuit"}, "layers": null}]}

File: src/perovscribe/data/extractions/humans/Seal/10.1002--solr.202100454.json
{"doi": "10.1002/solr.202100454", "author": "Asmin Askin", "cells": [{"perovskite_composition": {"formula": "FA0.66MA0.34Pb0.5Sn0.5I3", "a_ions": [], "b_ions": [], "x_ions": []}, "pce": {"value": 16.1, "unit": "%"}, "jsc": {"value": 29.1, "unit": "mA cm^-2"}, "voc": {"value": 0.77, "unit": "V"}, "ff": {"value": 0.72}, "active_area": {"value": null}, "device_architecture": "pin", "number_devices": null, "averaged_quantites": null, "light_source": {"type": "AM 1.5G"}, "encapsulated": null, "stability": {"potential_bias": "Open circuit"}, "layers": [{"name": "PDAI", "thickness": 10.0, "functionality": "Hole-transport", "deposition": [{"step_name": null, "method": "Thermal evaporation", "atmosphere": "Vacuum", "temperature": null, "duration": null, "antisolvent": null, "solution": null, "additional_parameters": null}], "additional_treatment": null}, {"name": "FA0.66MA0.34Pb0.5Sn0.5I3", "thickness": null, "functionality": "Absorber", "deposition": null, "additional_treatment": null}, {"name": "C60", "thickness": null, "functionality": "Electron-transport", "deposition": null, "additional_treatment": null}, {"name": "BCP", "thickness": null, "functionality": "Electron-transport", "deposition": null, "additional_treatment": null}, {"name": "Ag", "thickness": null, "functionality": "Contact", "deposition": null, "additional_treatment": null}]}]}

File: src/perovscribe/data/extractions/humans/Seal/10.1007--s11696-017-0373-7.json
{
    "doi": "10.1007/s11696-017-0373-7",
    "cells": [
        {
            "perovskite_composition": {
                "formula": "FAPbI3",
                "a_ions": [],
                "b_ions": [],
                "x_ions": []
            },
            "pce": {
                "value": 7.53,
                "unit": "%"
            },
            "jsc": {
                "value": 15.9,
                "unit": "mA cm^-2"
            },
            "voc": {
                "value": 0.8310000000000001,
                "unit": "V"
            },
            "ff": {
                "value": 56.96
            },
            "active_area": {
                "value": 0.16
            },
            "device_architecture": "nip",
            "number_devices": null,
            "averaged_quantites": true,
            "light_source": {
                "type": "AM 1.5G",
                "light_intensity": {
                    "value": 100.0,
                    "unit": "mW cm^-2"
                }
            },
            "encapsulated": null,
            "stability": null,
            "layers": [
                {
                    "name": "FTO",
                    "thickness": null,
                    "functionality": "Substrate",
                    "deposition": null,
                    "additional_treatment": null
                },
                {
                    "name": "TiO2",
                    "thickness": null,
                    "functionality": "Electron-transport",
                    "deposition": [
                        {
                            "step_name": null,
                            "method": "Spray pyrolysis",
                            "atmosphere": "Air",
                            "temperature": {
                                "value": 450.0,
                                "unit": "\u00b0C"
                            },
                            "duration": null,
                            "antisolvent": null,
                            "solution": null,
                            "additional_parameters": null
                        }
                    ],
                    "additional_treatment": null
                },
                {
                    "name": "TiO2",
                    "thickness": null,
                    "functionality": "Electron-transport",
                    "deposition": [
                        {
                            "step_name": null,
                            "method": "Spin-coating",
                            "atmosphere": "Air",
                            "temperature": {
                                "value": 500.0,
                                "unit": "\u00b0C"
                            },
                            "duration": null,
                            "antisolvent": null,
                            "solution": null,
                            "additional_parameters": null
                        }
                    ],
                    "additional_treatment": null
                },
                {
                    "name": "FAPbI3",
                    "thickness": null,
                    "functionality": "Absorber",
                    "deposition": [
                        {
                            "step_name": null,
                            "method": "Spin-coating",
                            "atmosphere": "N2",
                            "temperature": {
                                "value": 150.0,
                                "unit": "\u00b0C"
                            },
                            "duration": {
                                "value": 3600.0,
                                "unit": "s"
                            },
                            "antisolvent": null,
                            "solution": null,
                            "additional_parameters": null
                        }
                    ],
                    "additional_treatment": null
                },
                {
                    "name": "Spiro-OMeTAD",
                    "thickness": null,
                    "functionality": "Hole-transport",
                    "deposition": [
                        {
                            "step_name": null,
                            "method": "Spin-coating",
                            "atmosphere": "N2",
                            "temperature": null,
                            "duration": null,
                            "antisolvent": null,
                            "solution": null,
                            "additional_parameters": null
                        }
                    ],
                    "additional_treatment": null
                },
                {
                    "name": "Au",
                    "thickness": {
                        "value": 80.0,
                        "unit": "nm"
                    },
                    "functionality": "Contact",
                    "deposition": [
                        {
                            "step_name": null,
                            "method": "Thermal evaporation",
                            "atmosphere": "Vacuum",
                            "temperature": null,
                            "duration": null,
                            "antisolvent": null,
                            "solution": null,
                            "additional_parameters": null
                        }
                    ],
                    "additional_treatment": null
                }
            ]
        }
    ]
}

File: src/perovscribe/data/extractions/humans/Seal/10.1016--j.apsusc.2019.144478.json
{"doi": "10.1016/j.apsusc.2019.144478", "author": "Asmin Askin", "cells": [{"perovskite_composition": {"formula": "MAPbI3", "a_ions": [], "b_ions": [], "x_ions": []}, "pce": {"value": 18.14, "unit": "%"}, "jsc": {"value": 22.37, "unit": "mA cm^-2"}, "voc": {"value": 1.06, "unit": "V"}, "ff": {"value": 76.46}, "active_area": {"value": 0.1}, "device_architecture": "pin", "number_devices": 5, "averaged_quantites": true, "light_source": {"type": "AM 1.5G", "light_intensity": 100.0}, "encapsulated": null, "stability": {"time": 2419200.0, "humidity": 40.0, "temperature": 25.0, "PCE_at_the_start_of_the_experiment": 17.7, "PCE_after_1000_hours": 17.17, "PCE_at_the_end_of_description": 17.17, "potential_bias": "Open circuit"}, "layers": [{"name": "ITO", "thickness": null, "functionality": "Contact", "deposition": null, "additional_treatment": null}, {"name": "NiOx", "thickness": 20.0, "functionality": "Hole-transport", "deposition": [{"step_name": null, "method": "Spin-coating", "atmosphere": "Air", "temperature": null, "duration": null, "antisolvent": null, "solution": {"compounds": ["nickel(II) acetylacetonate", "EtOH", "HCl"], "solutes": null, "volume": null, "temperature": null, "solvents": null}, "additional_parameters": null}, {"step_name": null, "method": "Thermal-annealing", "atmosphere": "Air", "temperature": 250.0, "duration": 1800.0, "antisolvent": null, "solution": null, "additional_parameters": null}, {"step_name": null, "method": "Thermal-annealing", "atmosphere": "Air", "temperature": 300.0, "duration": 300.0, "antisolvent": null, "solution": null, "additional_parameters": null}], "additional_treatment": null}, {"name": "MAPbI3", "thickness": null, "functionality": "Absorber", "deposition": [{"step_name": null, "method": "Spin-coating", "atmosphere": "Ar", "temperature": null, "duration": null, "antisolvent": null, "solution": {"compounds": null, "solutes": [{"name": "PbI2", "concentration": 1.2, "concentration_unit": "M"}, {"name": "MAI", "concentration": 1.2, "concentration_unit": "M"}], "volume": null, "temperature": null, "solvents": [{"name": "DMF", "volume_fraction": 0.8}, {"name": "DMSO", "volume_fraction": 0.2}]}, "additional_parameters": {"step1_speed": 2000, "step1_time": 10, "step2_speed": 4000, "step2_time": 20, "units": "rpm, s"}}, {"step_name": null, "method": "Antisolvent-quenching", "atmosphere": "Ar", "temperature": null, "duration": null, "antisolvent": "toluene", "solution": null, "additional_parameters": null}, {"step_name": null, "method": "Thermal-annealing", "atmosphere": "Ar", "temperature": 100.0, "duration": 600.0, "antisolvent": null, "solution": null, "additional_parameters": null}], "additional_treatment": "3 wt% urea additive"}, {"name": "PC61BM", "thickness": null, "functionality": "Electron-transport", "deposition": [{"step_name": null, "method": "Spin-coating", "atmosphere": "Ar", "temperature": null, "duration": null, "antisolvent": null, "solution": {"compounds": null, "solutes": [{"name": "PC61BM", "concentration": 20.0, "concentration_unit": "mg/L"}], "volume": null, "temperature": null, "solvents": [{"name": "chlorobenzene", "volume_fraction": null}]}, "additional_parameters": null}], "additional_treatment": null}, {"name": "BCP", "thickness": null, "functionality": "Electron-transport", "deposition": [{"step_name": null, "method": "Spin-coating", "atmosphere": "Ar", "temperature": null, "duration": null, "antisolvent": null, "solution": {"compounds": null, "solutes": [{"name": "BCP", "concentration": 2.0, "concentration_unit": "mg/L"}], "volume": null, "temperature": null, "solvents": [{"name": "IPA", "volume_fraction": null}]}, "additional_parameters": {"speed": 6000, "time": 30, "units": "rpm, s"}}], "additional_treatment": null}, {"name": "Ag", "thickness": 100.0, "functionality": "Contact", "deposition": [{"step_name": null, "method": "Evaporation", "atmosphere": "Vacuum", "temperature": null, "duration": null, "antisolvent": null, "solution": null, "additional_parameters": null}], "additional_treatment": null}]}]}

File: src/perovscribe/data/extractions/humans/Seal/10.1016--j.joule.2018.10.003.json
{"doi": "10.1016/j.joule.2018.10.003", "author": "Asmin Askin", "cells": [{"perovskite_composition": {"formula": "Cs0.15(FA0.83MA0.17)0.85Pb(I0.8Br0.2)3", "a_ions": [], "b_ions": [], "x_ions": []}, "pce": {"value": 25.4, "unit": "%"}, "jsc": {"value": 17.8, "unit": "mA cm^-2"}, "voc": {"value": 1.8, "unit": "V"}, "ff": {"value": 79.4}, "active_area": {"value": 0.065}, "device_architecture": "nip", "number_devices": null, "averaged_quantites": null, "light_source": {"type": "AM 1.5G", "light_intensity": 100.0}, "encapsulated": true, "stability": {"time": 900000.0, "light_intensity": 100.0, "PCE_at_the_start_of_the_experiment": 25.4, "PCE_after_1000_hours": 23.2, "PCE_at_the_end_of_description": 23.2, "potential_bias": "MPPT"}, "layers": [{"name": "ITO", "thickness": null, "functionality": "Contact", "deposition": null, "additional_treatment": null}, {"name": "PTAA", "thickness": null, "functionality": "Hole-transport", "deposition": null, "additional_treatment": null}, {"name": "Cs0.15(FA0.83MA0.17)0.85Pb(I0.8Br0.2)3", "thickness": null, "functionality": "Absorber", "deposition": [{"step_name": null, "method": "Spin-coating", "atmosphere": "Other", "temperature": null, "duration": null, "antisolvent": "toluene", "solution": {"compounds": ["CsI", "FAI", "MAI", "PbI2", "PbBr2"], "solutes": [{"name": "MACl", "concentration": 3.0, "concentration_unit": "wt%"}, {"name": "MAH2PO2", "concentration": 0.3, "concentration_unit": "wt%"}], "volume": null, "temperature": null, "solvents": [{"name": "DMF", "volume_fraction": null}, {"name": "DMSO", "volume_fraction": null}]}, "additional_parameters": null}], "additional_treatment": null}, {"name": "ICBA", "thickness": null, "functionality": "Electron-transport", "deposition": null, "additional_treatment": null}, {"name": "C60", "thickness": null, "functionality": "Electron-transport", "deposition": null, "additional_treatment": null}, {"name": "SnO2", "thickness": null, "functionality": "Electron-transport", "deposition": null, "additional_treatment": null}, {"name": "IZO", "thickness": null, "functionality": "Contact", "deposition": null, "additional_treatment": null}, {"name": "Cu", "thickness": null, "functionality": "Contact", "deposition": null, "additional_treatment": null}, {"name": "MgF2", "thickness": null, "functionality": "Other", "deposition": null, "additional_treatment": null}]}]}

File: src/perovscribe/data/extractions/humans/Seal/10.1016--j.nanoen.2016.05.023.json
{"doi": "10.1016/j.nanoen.2016.05.023", "author": "Asmin Askin", "cells": [{"perovskite_composition": {"formula": "CH3NH3PbI3-xClx", "a_ions": [], "b_ions": [], "x_ions": []}, "pce": {"value": 17.1, "unit": "%"}, "jsc": {"value": 23.03, "unit": "mA cm^-2"}, "voc": {"value": 1.1, "unit": "V"}, "ff": {"value": 67.3}, "active_area": {"value": 0.09}, "device_architecture": "nip", "number_devices": 100, "averaged_quantites": true, "light_source": {"type": "AM 1.5G", "light_intensity": 100.0}, "encapsulated": null, "stability": {"time": 4320000.0, "humidity": 50.0, "PCE_at_the_start_of_the_experiment": 17.1, "PCE_after_1000_hours": 14.535, "PCE_at_the_end_of_description": 14.535, "potential_bias": "Open circuit"}, "layers": [{"name": "FTO", "thickness": null, "functionality": "Substrate", "deposition": null, "additional_treatment": null}, {"name": "TiO2", "thickness": null, "functionality": "Electron-transport", "deposition": [{"step_name": null, "method": "Spin-coating", "atmosphere": "Air", "temperature": null, "duration": null, "antisolvent": null, "solution": null, "additional_parameters": null}], "additional_treatment": null}, {"name": "Perovskite with PCBM/PEG network", "thickness": null, "functionality": "Absorber", "deposition": [{"step_name": null, "method": "Spin-coating", "atmosphere": "Air", "temperature": 100.0, "duration": 5400.0, "antisolvent": null, "solution": null, "additional_parameters": null}], "additional_treatment": null}, {"name": "Spiro-OMeTAD", "thickness": null, "functionality": "Hole-transport", "deposition": [{"step_name": null, "method": "Spin-coating", "atmosphere": "Air", "temperature": null, "duration": null, "antisolvent": null, "solution": null, "additional_parameters": null}], "additional_treatment": null}, {"name": "Au", "thickness": 80.0, "functionality": "Contact", "deposition": [{"step_name": null, "method": "Evaporation", "atmosphere": "Vacuum", "temperature": null, "duration": null, "antisolvent": null, "solution": null, "additional_parameters": null}], "additional_treatment": null}]}]}

File: src/perovscribe/data/extractions/humans/Seal/10.1016--j.synthmet.2017.08.007.json
{
    "doi": "10.1016/j.synthmet.2017.08.007",
    "cells": [
        {
            "perovskite_composition": {
                "formula": "MAPbI3",
                "a_ions": [],
                "b_ions": [],
                "x_ions": []
            },
            "pce": {
                "value": 9.6,
                "unit": "%"
            },
            "jsc": {
                "value": 16.5,
                "unit": "mA cm^-2"
            },
            "voc": {
                "value": 0.906,
                "unit": "V"
            },
            "ff": {
                "value": 64.0
            },
            "active_area": {
                "value": 0.05
            },
            "device_architecture": "nip",
            "number_devices": null,
            "averaged_quantites": null,
            "light_source": {
                "type": "AM 1.5G",
                "light_intensity": {
                    "value": 100.0,
                    "unit": "mW cm^-2"
                }
            },
            "encapsulated": null,
            "stability": {
                "PCE_at_the_start_of_the_experiment": {
                    "value": 9.6,
                    "unit": "%"
                },
                "potential_bias": "Open circuit"
            },
            "layers": [
                {
                    "name": "FTO",
                    "thickness": null,
                    "functionality": "Substrate",
                    "deposition": null,
                    "additional_treatment": null
                },
                {
                    "name": "compact TiO2",
                    "thickness": {
                        "value": 50.0,
                        "unit": "nm"
                    },
                    "functionality": "Electron-transport",
                    "deposition": null,
                    "additional_treatment": null
                },
                {
                    "name": "mesoporous TiO2",
                    "thickness": {
                        "value": 100.0,
                        "unit": "nm"
                    },
                    "functionality": "Electron-transport",
                    "deposition": null,
                    "additional_treatment": null
                },
                {
                    "name": "MAPbI3",
                    "thickness": {
                        "value": 150.0,
                        "unit": "nm"
                    },
                    "functionality": "Absorber",
                    "deposition": [
                        {
                            "step_name": null,
                            "method": "Two-step deposition",
                            "atmosphere": "Ambient air",
                            "temperature": null,
                            "duration": null,
                            "antisolvent": null,
                            "solution": null,
                            "additional_parameters": null
                        }
                    ],
                    "additional_treatment": null
                },
                {
                    "name": "spiro-OMeTAD",
                    "thickness": {
                        "value": 200.0,
                        "unit": "nm"
                    },
                    "functionality": "Hole-transport",
                    "deposition": null,
                    "additional_treatment": null
                },
                {
                    "name": "Au",
                    "thickness": {
                        "value": 100.0,
                        "unit": "nm"
                    },
                    "functionality": "Contact",
                    "deposition": null,
                    "additional_treatment": null
                }
            ]
        }
    ]
}

File: src/perovscribe/data/extractions/humans/Seal/10.1021--acs.chemmater.6b02744.json
{
    "doi": "10.1021/acs.chemmater.6b02744",
    "cells": [
        {
            "perovskite_composition": {
                "formula": "CH3NH3PbI3",
                "a_ions": [],
                "b_ions": [],
                "x_ions": []
            },
            "pce": {
                "value": 11.4,
                "unit": "%"
            },
            "jsc": {
                "value": 0,
                "unit": "mA cm^-2"
            },
            "voc": {
                "value": 0,
                "unit": "V"
            },
            "ff": {
                "value": 0
            },
            "active_area": {
                "value": 0.0708
            },
            "device_architecture": "nip",
            "number_devices": null,
            "averaged_quantites": null,
            "light_source": {
                "type": "AM 1.5G",
                "light_intensity": {
                    "value": 100.0,
                    "unit": "mW cm^-2"
                }
            },
            "encapsulated": null,
            "stability": null,
            "layers": [
                {
                    "name": "FTO",
                    "thickness": null,
                    "functionality": "Substrate",
                    "deposition": null,
                    "additional_treatment": null
                },
                {
                    "name": "c-TiO2",
                    "thickness": {
                        "value": 60.0,
                        "unit": "nm"
                    },
                    "functionality": "Electron-transport",
                    "deposition": null,
                    "additional_treatment": null
                },
                {
                    "name": "mp-TiO2",
                    "thickness": null,
                    "functionality": "Electron-transport",
                    "deposition": null,
                    "additional_treatment": null
                },
                {
                    "name": "CH3NH3PbI3",
                    "thickness": null,
                    "functionality": "Absorber",
                    "deposition": null,
                    "additional_treatment": null
                },
                {
                    "name": "P3HT",
                    "thickness": null,
                    "functionality": "Hole-transport",
                    "deposition": null,
                    "additional_treatment": null
                },
                {
                    "name": "Ag",
                    "thickness": null,
                    "functionality": "Contact",
                    "deposition": null,
                    "additional_treatment": null
                }
            ]
        }
    ]
}

File: src/perovscribe/data/extractions/humans/Seal/10.1021--acs.jpcc.5b07950.json
{"doi": "10.1021/acs.jpcc.5b07950", "author": "Asmin Askin", "cells": [{"perovskite_composition": {"formula": "CH3NH3PbI3", "a_ions": [], "b_ions": [], "x_ions": []}, "pce": {"value": 14.0, "unit": "%"}, "jsc": {"value": 18.7, "unit": "mA cm^-2"}, "voc": {"value": 0.979, "unit": "V"}, "ff": {"value": 76.3}, "active_area": {"value": 0.04}, "device_architecture": "nip", "number_devices": 30, "averaged_quantites": true, "light_source": {"type": "AM 1.5G", "light_intensity": 100.0}, "encapsulated": null, "stability": null, "layers": [{"name": "FTO", "thickness": null, "functionality": "Substrate", "deposition": null, "additional_treatment": null}, {"name": "TiO2", "thickness": null, "functionality": "Electron-transport", "deposition": [{"step_name": null, "method": "Spray pyrolysis", "atmosphere": "Air", "temperature": 500.0, "duration": null, "antisolvent": null, "solution": null, "additional_parameters": null}], "additional_treatment": null}, {"name": "TiO2", "thickness": 170.0, "functionality": "Electron-transport", "deposition": [{"step_name": null, "method": "Spin-coating", "atmosphere": "Air", "temperature": null, "duration": null, "antisolvent": null, "solution": null, "additional_parameters": null}], "additional_treatment": "PMMA templating"}, {"name": "CH3NH3PbI3", "thickness": null, "functionality": "Absorber", "deposition": [{"step_name": null, "method": "Two-step deposition", "atmosphere": "Air", "temperature": null, "duration": null, "antisolvent": null, "solution": null, "additional_parameters": null}], "additional_treatment": null}, {"name": "Spiro-MeOTAD", "thickness": null, "functionality": "Hole-transport", "deposition": [{"step_name": null, "method": "Spin-coating", "atmosphere": "Air", "temperature": null, "duration": null, "antisolvent": null, "solution": null, "additional_parameters": null}], "additional_treatment": null}, {"name": "Au", "thickness": 60.0, "functionality": "Contact", "deposition": [{"step_name": null, "method": "Thermal evaporation", "atmosphere": "Vacuum", "temperature": null, "duration": null, "antisolvent": null, "solution": null, "additional_parameters": null}], "additional_treatment": null}]}]}

File: src/perovscribe/data/extractions/humans/Seal/10.1021--acsaem.0c02405.json
{"doi": "10.1021/acsaem.0c02405", "author": "Asmin Askin", "cells": [{"perovskite_composition": {"formula": "Cs0.05FA0.79MA0.16PbBr0.51I2.49", "a_ions": [], "b_ions": [], "x_ions": []}, "pce": {"value": 0.5, "unit": "%"}, "jsc": {"value": 4.1, "unit": "mA cm^-2"}, "voc": {"value": 0.69, "unit": "V"}, "ff": {"value": 18.8}, "active_area": {"value": 0.126}, "device_architecture": "pin", "number_devices": 3, "averaged_quantites": true, "light_source": {"type": "AM 1.5G", "description": "Newport solar simulator (model 91160) with a xenon arc lamp and an AM 1.5 filter"}, "encapsulated": null, "stability": null, "layers": [{"name": "FTO", "thickness": null, "functionality": "Substrate", "deposition": null, "additional_treatment": null}, {"name": "NiOx", "thickness": 25.0, "functionality": "Hole-transport", "deposition": [{"step_name": null, "method": "Reactive pulsed DC sputtering", "atmosphere": "Other", "temperature": null, "duration": null, "antisolvent": null, "solution": null, "additional_parameters": {"power": "500 W", "gas_flows": "25 sccm O2, 25 sccm Ar", "pressure": "6 x 10^-3 Torr", "duration": "45 s"}}], "additional_treatment": null}, {"name": "Cs0.05FA0.79MA0.16PbBr0.51I2.49", "thickness": null, "functionality": "Absorber", "deposition": [{"step_name": null, "method": "Spin-coating", "atmosphere": "N2", "temperature": null, "duration": null, "antisolvent": null, "solution": null, "additional_parameters": {"first_step": "1000 rpm for 10 s", "second_step": "6000 rpm for 20 s", "antisolvent": "100 \u03bcL anhydrous chlorobenzene"}}], "additional_treatment": null}, {"name": "SnOx", "thickness": null, "functionality": "Electron-transport", "deposition": [{"step_name": null, "method": "Atomic layer deposition", "atmosphere": "Other", "temperature": 90.0, "duration": null, "antisolvent": null, "solution": null, "additional_parameters": {"precursors": "TDMASn and H2O", "cycle": "0.4 s TDMASn / 0.8 s N2 purge / 0.4 s H2O / 0.8 s N2 purge", "number_of_cycles": 75}}], "additional_treatment": null}, {"name": "ZnO/Al", "thickness": 230.0, "functionality": "Contact", "deposition": [{"step_name": null, "method": "Sputtering", "atmosphere": "Other", "temperature": null, "duration": null, "antisolvent": null, "solution": null, "additional_parameters": {"power": "400 W RF", "duration": "125 s"}}], "additional_treatment": null}]}]}

File: src/perovscribe/data/extractions/humans/Seal/10.1021--acsaem.9b01928.json
{"doi": "10.1021/acsaem.9b01928", "author": "Asmin Askin", "cells": [{"perovskite_composition": {"formula": "CH3NH3PbI3", "a_ions": [], "b_ions": [], "x_ions": []}, "pce": {"value": 18.54, "unit": "%"}, "jsc": {"value": 22.93, "unit": "mA cm^-2"}, "voc": {"value": 1.08, "unit": "V"}, "ff": {"value": 74.8}, "active_area": {"value": null}, "device_architecture": "nip", "number_devices": 20, "averaged_quantites": true, "light_source": {"type": "AM 1.5G", "light_intensity": 100.0}, "encapsulated": null, "stability": null, "layers": [{"name": "FTO", "thickness": null, "functionality": "Substrate", "deposition": null, "additional_treatment": null}, {"name": "TiO2", "thickness": null, "functionality": "Electron-transport", "deposition": null, "additional_treatment": null}, {"name": "ZnAl-MMOs/TiO2", "thickness": null, "functionality": "Electron-transport", "deposition": null, "additional_treatment": "ZnAl-MMOs infiltrated into mesoporous TiO2"}, {"name": "CH3NH3PbI3", "thickness": null, "functionality": "Absorber", "deposition": [{"step_name": null, "method": "AC-VASP", "atmosphere": "Ambient air", "temperature": null, "duration": null, "antisolvent": null, "solution": null, "additional_parameters": null}], "additional_treatment": null}, {"name": "Spiro-MeOTAD", "thickness": null, "functionality": "Hole-transport", "deposition": null, "additional_treatment": null}, {"name": "Au", "thickness": null, "functionality": "Contact", "deposition": null, "additional_treatment": null}]}]}

File: src/perovscribe/data/extractions/humans/Seal/10.1039--c5nr05563f.json
{
    "doi": "10.1039/c5nr05563f",
    "cells": [
        {
            "perovskite_composition": {
                "formula": "",
                "a_ions": [
                    {
                        "abbreviation": "MA",
                        "common_name": "Methylammonium",
                        "molecular_formula": "CH6N+",
                        "coefficient": null
                    }
                ],
                "b_ions": [
                    {
                        "abbreviation": "Pb",
                        "common_name": "Lead",
                        "molecular_formula": "Pb",
                        "coefficient": null
                    }
                ],
                "x_ions": [
                    {
                        "abbreviation": "I",
                        "common_name": "Iodine",
                        "molecular_formula": "I2",
                        "coefficient": null
                    }
                ]
            },
            "pce": {
                "value": 16.97,
                "unit": "%"
            },
            "jsc": {
                "value": 22.48,
                "unit": "mA cm^-2"
            },
            "voc": {
                "value": 1.063,
                "unit": "V"
            },
            "ff": {
                "value": 71
            },
            "active_area": {
                "value": 0.125
            },
            "device_architecture": "nip",
            "number_devices": null,
            "averaged_quantites": null,
            "light_source": {
                "type": "AM 1.5G",
                "light_intensity": 100,
                "lamp": "Keithley 2401 "
            },
            "encapsulated": null,
            "stability": null,
            "layers": [
                {
                    "name": "FTO",
                    "thickness": null,
                    "functionality": "Substrate"
                },
                {
                    "review_completed": true,
                    "name": "TiO2 quantum dots",
                    "thickness": 50,
                    "functionality": "Electron-transport",
                    "deposition": [
                        {
                            "method": "Spin-coating",
                            "atmosphere": "Air",
                            "temperature": null,
                            "duration": null
                        }
                    ]
                },
                {
                    "review_completed": true,
                    "name": "Mesoporous TiO2",
                    "thickness": 200,
                    "functionality": "Electron-transport",
                    "deposition": [
                        {
                            "review_completed": true,
                            "step_name": "TiO2 paste drying",
                            "temperature": 100,
                            "duration": 5
                        },
                        {
                            "review_completed": true,
                            "step_name": "Film annealing",
                            "temperature": 450,
                            "duration": 1800
                        },
                        {}
                    ]
                },
                {
                    "name": "CH3NH3PbI3",
                    "thickness": null,
                    "functionality": "Absorber",
                    "deposition": [
                        {
                            "method": "Two-step spin-coating",
                            "atmosphere": "Air",
                            "temperature": null,
                            "duration": null,
                            "solution": {
                                "review_completed": true,
                                "volume": {
                                    "value": 0.001,
                                    "unit": "L"
                                },
                                "temperature": 70,
                                "solvents": [
                                    {
                                        "review_completed": true,
                                        "name": "DMF"
                                    }
                                ]
                            }
                        }
                    ]
                },
                {
                    "name": "Spiro-OMeTAD",
                    "thickness": null,
                    "functionality": "Hole-transport",
                    "deposition": [
                        {
                            "method": "Spin-coating",
                            "atmosphere": "Air",
                            "temperature": null,
                            "duration": null,
                            "solution": {
                                "review_completed": true,
                                "volume": {
                                    "value": 0.00104602,
                                    "unit": "L"
                                },
                                "solvents": [
                                    {
                                        "review_completed": true,
                                        "name": "Chlorobenzene"
                                    },
                                    {
                                        "review_completed": true,
                                        "name": "4-tert-butyl pyridine "
                                    },
                                    {
                                        "review_completed": true,
                                        "name": "Acetonitrile "
                                    }
                                ]
                            }
                        }
                    ]
                },
                {
                    "name": "Au",
                    "thickness": 80,
                    "functionality": "Contact"
                }
            ]
        }
    ]
}
