Repository: lamalab-org/perla-extract

# PERLA Extract

Turn photovoltaic papers and supporting information into source-linked device,
performance, processing and stability records.

## Extract a paper

```bash
export OPENAI_API_KEY="your-openai-key"
perla-extract --pdf paper.pdf --supplement paper_si.pdf \
  --model openai/gpt-6.1-sol \
  --max-output-tokens 40000 \
  --output-dir results/paper
```

Docling parses the paper and SI. Open `extraction.json` for records and
`report.json` for usage and issues. Omit `--supplement` when there is no SI.

| Optional pass | When to use it |
| --- | --- |
| Refinement | Test whether one source-and-draft review improves accuracy enough to justify its cost |
| Enrichment | Produce separate composition/processing interpretations for database export |

Both are off by default. [Stage and context details](docs/workflows/extraction.md)
and [other providers](docs/workflows/open-models.md) are documented separately.

## Compare two extraction choices

```bash
cp examples/experiment.toml my-experiment.toml

# Edit my-experiment.toml: model, paper/SI paths and control/treatment settings.
perla-experiment my-experiment.toml --check
perla-experiment my-experiment.toml
```

Open the generated `summary.md` first; `figure-data/` contains plotting tables.
Build [model-generated development references](benchmarks/development) to tune
Astra versus cheaper models; evaluate frozen choices on the [human test set](benchmarks/test).
[Experiment guide](docs/workflows/extraction-ablations.md).

# Data Directory

This directory contains extraction results and ground truth data used for training, optimization, and evaluation of the Perovscribe pipeline.

## Directory Structure

```
data/
├── extractions/          # Extraction results from various sources
│   ├── humans/          # Human-annotated extractions
│   │   ├── Consensus/   # Consensus extractions between different human annotators
│   │   ├── Bear/        # Individual human annotator (anonymized)
│   │   ├── Bee/         # Individual human annotator (anonymized)
│   │   └── ...          # Additional anonymized human annotators
│   ├── claude-opus-4-1-20250805/  # LLM model extractions
│   ├── gpt-4o-2024-08-06/         # LLM model extractions
│   └── ...              # Additional LLM model extraction folders
└── ground_truth/        # Manually checked and corrected gold standard data
    ├── dev/             # Development set used to build and optimize the pipeline
    └── test/            # Test set used to evaluate the pipeline
```

## Extractions

The `extractions/` directory contains structured data extracted from scientific papers about perovskite solar cells. Each subdirectory represents a different extraction source:

### Human Extractions (`extractions/humans/`)

- **Consensus/**: Contains consensus extractions that represent agreement between different human annotators. These are used as a reference for human performance evaluation.
- **Individual Annotators**: Folders with anonymized names (e.g., Bear, Bee, Dove, etc.) contain extractions made by individual human annotators. These are used to study inter-annotator agreement and human performance variability.

### LLM Model Extractions

Folders named after LLM models (e.g., `claude-opus-4-1-20250805/`, `gpt-4o-2024-08-06/`) contain extractions generated by different language models. These are used to:
- Compare model performance
- Evaluate extraction quality
- Benchmark against ground truth and human performance

## Ground Truth

The `ground_truth/` directory contains manually checked and corrected extractions that serve as the gold standard for evaluation:

- **dev/**: Development set used during pipeline development and optimization. This data was used to:
  - Build the extraction pipeline
  - Optimize prompts and parameters
  - Tune model configurations

- **test/**: Test set used for final evaluation of the pipeline. This data was:
  - Held out during development
  - Used to evaluate model performance
  - Used to compare against human performance

## File Format

All extraction files are JSON files following the Perovscribe data schema. Each file is named using the paper's DOI (e.g., `10.1002--adfm.201500335.json`).

## Usage

### Evaluating Model Performance

Compare model extractions against the test set:

```bash
perovscribe evaluate src/perovscribe/data/extractions/claude-opus-4-1-20250805/ src/perovscribe/data/ground_truth/test/
```

### Evaluating Human Performance

Compare human consensus extractions against the test set:

```bash
perovscribe evaluate src/perovscribe/data/extractions/humans/Consensus/ src/perovscribe/data/ground_truth/test/
```

### Comparing Individual Annotators

Compare individual human annotator extractions:

```bash
perovscribe evaluate src/perovscribe/data/extractions/humans/Bear/ src/perovscribe/data/extractions/humans/Consensus/
```

File: src/perovscribe/data/ground_truth/test/10.1016--j.jmst.2021.03.045.json
{
  "cells": [
    {
      "perovskite_composition": {
        "formula": "MAPbI3",
        "sample_type": "Polycrystalline film",
        "dimensionality": "3D",
        "a_ions": [
          {
            "abbreviation": "MA",
            "common_name": "Methylammonium",
            "molecular_formula": "CH3NH3+",
            "coefficient": "1"
          }
        ],
        "b_ions": [
          {
            "abbreviation": "Pb",
            "common_name": "Lead",
            "molecular_formula": "Pb2+",
            "coefficient": "1"
          }
        ],
        "x_ions": [
          {
            "abbreviation": "I",
            "common_name": "Iodide",
            "molecular_formula": "I-",
            "coefficient": "3"
          }
        ],
        "bandgap": {
          "value": 1.55,
          "unit": "eV"
        },
        "impurities": null,
        "additives": null
      },
      "device_architecture": "nip",
      "pce": {
        "value": 17.68,
        "unit": "%"
      },
      "jsc": {
        "value": 20.68,
        "unit": "mA cm^-2"
      },
      "voc": {
        "value": 1.098,
        "unit": "V"
      },
      "ff": {
        "value": 77.87
      },
      "number_devices": null,
      "averaged_quantities": null,
      "active_area": {
        "value": 0.09,
        "unit": "cm^2"
      },
      "light_source": {
        "type": "AM 1.5G",
        "description": null,
        "light_intensity": {
          "value": 100.0,
          "unit": "mW cm^-2"
        },
        "lamp": "xenon lamp"
      },
      "encapsulated": false,
      "additional_notes": "Maximum PCE of 17.68% with average and standard deviation of 15.58% ±0.85%. IPL-treated SnO2 ESL with 120 pulses.",
      "stability": null,
      "layers": [
        {
          "name": "FTO",
          "thickness": null,
          "functionality": "Substrate",
          "deposition": null,
          "additional_treatment": null
        },
        {
          "name": "SnO2",
          "thickness": null,
          "functionality": "Electron-transport",
          "deposition": [
            {
              "step_name": "Spin coating",
              "method": "Spin-coating",
              "atmosphere": "Ambient air",
              "temperature": null,
              "duration": null,
              "antisolvent": null,
              "solution": {
                "compounds": null,
                "solutes": [
                  {
                    "name": "tin(II) chloride dihydrate",
                    "concentration": {
                      "value": 0.10000000000000003,
                      "unit": "mol/L"
                    }
                  }
                ],
                "volume": null,
                "temperature": null,
                "solvents": [
                  {
                    "name": "ethanol",
                    "volume_fraction": null
                  }
                ]
              },
              "additional_parameters": {
                "speed": "3000 rpm",
                "time": "30 s"
              }
            },
            {
              "step_name": "Drying",
              "method": "Thermal-annealing",
              "atmosphere": "Ambient air",
              "temperature": {
                "value": 100.0,
                "unit": "°C"
              },
              "duration": {
                "value": 60.0,
                "unit": "s"
              },
              "antisolvent": null,
              "solution": null,
              "additional_parameters": null
            },
            {
              "step_name": "IPL treatment",
              "method": "Other",
              "atmosphere": "Ambient air",
              "temperature": null,
              "duration": null,
              "antisolvent": null,
              "solution": null,
              "additional_parameters": {
                "pulses": 120,
                "energy_per_pulse": "1.84 J cm^-2",
                "pulse_duration": "2 ms",
                "frequency": "4 Hz"
              }
            },
            {
              "step_name": "UVO treatment",
              "method": "Other",
              "atmosphere": "Ambient air",
              "temperature": null,
              "duration": {
                "value": 2100.0,
                "unit": "s"
              },
              "antisolvent": null,
              "solution": null,
              "additional_parameters": null
            }
          ],
          "additional_treatment": null
        },
        {
          "name": "MAPbI3",
          "thickness": null,
          "functionality": "Absorber",
          "deposition": [
            {
              "step_name": "Spin coating",
              "method": "Spin-coating",
              "atmosphere": "Ambient air",
              "temperature": null,
              "duration": null,
              "antisolvent": "diethyl ether",
              "solution": {
                "compounds": null,
                "solutes": [
                  {
                    "name": "PbI2",
                    "concentration": {
                      "value": 50.0,
                      "unit": "wt%"
                    }
                  },
                  {
                    "name": "MAI",
                    "concentration": {
                      "value": 50.0,
                      "unit": "wt%"
                    }
                  }
                ],
                "volume": null,
                "temperature": null,
                "solvents": [
                  {
                    "name": "DMF",
                    "volume_fraction": 0.9
                  },
                  {
                    "name": "DMSO",
                    "volume_fraction": 0.1
                  }
                ]
              },
              "additional_parameters": {
                "speed": "4000 rpm",
                "time": "25 s"
              }
            },
            {
              "step_name": "Annealing step 1",
              "method": "Thermal-annealing",
              "atmosphere": "Ambient air",
              "temperature": {
                "value": 65.0,
                "unit": "°C"
              },
              "duration": {
                "value": 60.0,
                "unit": "s"
              },
              "antisolvent": null,
              "solution": null,
              "additional_parameters": null
            },
            {
              "step_name": "Annealing step 2",
              "method": "Thermal-annealing",
              "atmosphere": "Ambient air",
              "temperature": {
                "value": 100.0,
                "unit": "°C"
              },
              "duration": {
                "value": 120.0,
                "unit": "s"
              },
              "antisolvent": null,
              "solution": null,
              "additional_parameters": null
            }
          ],
          "additional_treatment": null
        },
        {
          "name": "spiroMeOTAD",
          "thickness": null,
          "functionality": "Hole-transport",
          "deposition": [
            {
              "step_name": "Spin coating",
              "method": "Spin-coating",
              "atmosphere": "Ambient air",
              "temperature": null,
              "duration": null,
              "antisolvent": null,
              "solution": {
                "compounds": null,
                "solutes": [
                  {
                    "name": "spiroMeOTAD",
                    "concentration": {
                      "value": 80.0,
                      "unit": "mg/mL"
                    }
                  }
                ],
                "volume": null,
                "temperature": null,
                "solvents": [
                  {
                    "name": "chlorobenzene",
                    "volume_fraction": null
                  }
                ]
              },
              "additional_parameters": {
                "speed": "4000 rpm",
                "time": "30 s",
                "additives": "28.5 μL of 4-tert-butylpyridine and 17.5 μL of Li-TFSI solution"
              }
            }
          ],
          "additional_treatment": null
        },
        {
          "name": "Au",
          "thickness": null,
          "functionality": "Contact",
          "deposition": [
            {
              "step_name": "Evaporation",
              "method": "Evaporation",
              "atmosphere": "Vacuum",
              "temperature": null,
              "duration": null,
              "antisolvent": null,
              "solution": null,
              "additional_parameters": {
                "pressure": "10^-6 Torr"
              }
            }
          ],
          "additional_treatment": null
        }
      ]
    },
    {
      "perovskite_composition": {
        "formula": "MAPbI3",
        "sample_type": "Polycrystalline film",
        "dimensionality": "3D",
        "a_ions": [
          {
            "abbreviation": "MA",
            "common_name": "Methylammonium",
            "molecular_formula": "CH3NH3+",
            "coefficient": "1"
          }
        ],
        "b_ions": [
          {
            "abbreviation": "Pb",
            "common_name": "Lead",
            "molecular_formula": "Pb2+",
            "coefficient": "1"
          }
        ],
        "x_ions": [
          {
            "abbreviation": "I",
            "common_name": "Iodide",
            "molecular_formula": "I-",
            "coefficient": "3"
          }
        ],
        "bandgap": {
          "value": 1.55,
          "unit": "eV"
        },
        "impurities": null,
        "additives": null
      },
      "device_architecture": "nip",
      "pce": {
        "value": 7.06,
        "unit": "%"
      },
      "jsc": {
        "value": 13.2,
        "unit": "mA cm^-2"
      },
      "voc": {
        "value": 0.952,
        "unit": "V"
      },
      "ff": {
        "value": 56.2
      },
      "number_devices": null,
      "averaged_quantities": null,
      "active_area": {
        "value": 0.09,
        "unit": "cm^2"
      },
      "light_source": {
        "type": "AM 1.5G",
        "description": null,
        "light_intensity": {
          "value": 100.0,
          "unit": "mW cm^-2"
        },
        "lamp": "xenon lamp"
      },
      "encapsulated": false,
      "additional_notes": "Maximum PCE of 7.06% with 2.65% ±1.76%. Non-treated SnO2 ESL control device.",
      "stability": null,
      "layers": [
        {
          "name": "FTO",
          "thickness": null,
          "functionality": "Substrate",
          "deposition": null,
          "additional_treatment": null
        },
        {
          "name": "SnO2",
          "thickness": null,
          "functionality": "Electron-transport",
          "deposition": [
            {
              "step_name": "Spin coating",
              "method": "Spin-coating",
              "atmosphere": "Ambient air",
              "temperature": null,
              "duration": null,
              "antisolvent": null,
              "solution": {
                "compounds": null,
                "solutes": [
                  {
                    "name": "tin(II) chloride dihydrate",
                    "concentration": {
                      "value": 0.10000000000000003,
                      "unit": "mol/L"
                    }
                  }
                ],
                "volume": null,
                "temperature": null,
                "solvents": [
                  {
                    "name": "ethanol",
                    "volume_fraction": null
                  }
                ]
              },
              "additional_parameters": {
                "speed": "3000 rpm",
                "time": "30 s"
              }
            },
            {
              "step_name": "Drying",
              "method": "Thermal-annealing",
              "atmosphere": "Ambient air",
              "temperature": {
                "value": 100.0,
                "unit": "°C"
              },
              "duration": {
                "value": 60.0,
                "unit": "s"
              },
              "antisolvent": null,
              "solution": null,
              "additional_parameters": null
            }
          ],
          "additional_treatment": null
        },
        {
          "name": "MAPbI3",
          "thickness": null,
          "functionality": "Absorber",
          "deposition": [
            {
              "step_name": "Spin coating",
              "method": "Spin-coating",
              "atmosphere": "Ambient air",
              "temperature": null,
              "duration": null,
              "antisolvent": "diethyl ether",
              "solution": {
                "compounds": null,
                "solutes": [
                  {
                    "name": "PbI2",
                    "concentration": {
                      "value": 50.0,
                      "unit": "wt%"
                    }
                  },
                  {
                    "name": "MAI",
                    "concentration": {
                      "value": 50.0,
                      "unit": "wt%"
                    }
                  }
                ],
                "volume": null,
                "temperature": null,
                "solvents": [
                  {
                    "name": "DMF",
                    "volume_fraction": 0.9
                  },
                  {
                    "name": "DMSO",
                    "volume_fraction": 0.1
                  }
                ]
              },
              "additional_parameters": {
                "speed": "4000 rpm",
                "time": "25 s"
              }
            },
            {
              "step_name": "Annealing step 1",
              "method": "Thermal-annealing",
              "atmosphere": "Ambient air",
              "temperature": {
                "value": 65.0,
                "unit": "°C"
              },
              "duration": {
                "value": 60.0,
                "unit": "s"
              },
              "antisolvent": null,
              "solution": null,
              "additional_parameters": null
            },
            {
              "step_name": "Annealing step 2",
              "method": "Thermal-annealing",
              "atmosphere": "Ambient air",
              "temperature": {
                "value": 100.0,
                "unit": "°C"
              },
              "duration": {
                "value": 120.0,
                "unit": "s"
              },
              "antisolvent": null,
              "solution": null,
              "additional_parameters": null
            }
          ],
          "additional_treatment": null
        },
        {
          "name": "spiroMeOTAD",
          "thickness": null,
          "functionality": "Hole-transport",
          "deposition": [
            {
              "step_name": "Spin coating",
              "method": "Spin-coating",
              "atmosphere": "Ambient air",
              "temperature": null,
              "duration": null,
              "antisolvent": null,
              "solution": {
                "compounds": null,
                "solutes": [
                  {
                    "name": "spiroMeOTAD",
                    "concentration": {
                      "value": 80.0,
                      "unit": "mg/mL"
                    }
                  }
                ],
                "volume": null,
                "temperature": null,
                "solvents": [
                  {
                    "name": "chlorobenzene",
                    "volume_fraction": null
                  }
                ]
              },
              "additional_parameters": {
                "speed": "4000 rpm",
                "time": "30 s",
                "additives": "28.5 μL of 4-tert-butylpyridine and 17.5 μL of Li-TFSI solution"
              }
            }
          ],
          "additional_treatment": null
        },
        {
          "name": "Au",
          "thickness": null,
          "functionality": "Contact",
          "deposition": [
            {
              "step_name": "Evaporation",
              "method": "Evaporation",
              "atmosphere": "Vacuum",
              "temperature": null,
              "duration": null,
              "antisolvent": null,
              "solution": null,
              "additional_parameters": {
                "pressure": "10^-6 Torr"
              }
            }
          ],
          "additional_treatment": null
        }
      ]
    },
    {
      "perovskite_composition": {
        "formula": "MAPbI3",
        "sample_type": "Polycrystalline film",
        "dimensionality": "3D",
        "a_ions": [
          {
            "abbreviation": "MA",
            "common_name": "Methylammonium",
            "molecular_formula": "CH3NH3+",
            "coefficient": "1"
          }
        ],
        "b_ions": [
          {
            "abbreviation": "Pb",
            "common_name": "Lead",
            "molecular_formula": "Pb2+",
            "coefficient": "1"
          }
        ],
        "x_ions": [
          {
            "abbreviation": "I",
            "common_name": "Iodide",
            "molecular_formula": "I-",
            "coefficient": "3"
          }
        ],
        "bandgap": {
          "value": 1.55,
          "unit": "eV"
        },
        "impurities": null,
        "additives": null
      },
      "device_architecture": "nip",
      "pce": {
        "value": 18.16,
        "unit": "%"
      },
      "jsc": {
        "value": 22.12,
        "unit": "mA cm^-2"
      },
      "voc": {
        "value": 1.083,
        "unit": "V"
      },
      "ff": {
        "value": 75.85
      },
      "number_devices": null,
      "averaged_quantities": null,
      "active_area": {
        "value": 0.09,
        "unit": "cm^2"
      },
      "light_source": {
        "type": "AM 1.5G",
        "description": null,
        "light_intensity": {
          "value": 100.0,
          "unit": "mW cm^-2"
        },
        "lamp": "xenon lamp"
      },
      "encapsulated": false,
      "additional_notes": "Best PCE of 18.16%. Heat-treated SnO2 ESL at 185°C for 3 h as comparison device.",
      "stability": null,
      "layers": [
        {
          "name": "FTO",
          "thickness": null,
          "functionality": "Substrate",
          "deposition": null,
          "additional_treatment": null
        },
        {
          "name": "SnO2",
          "thickness": null,
          "functionality": "Electron-transport",
          "deposition": [
            {
              "step_name": "Spin coating",
              "method": "Spin-coating",
              "atmosphere": "Ambient air",
              "temperature": null,
              "duration": null,
              "antisolvent": null,
              "solution": {
                "compounds": null,
                "solutes": [
                  {
                    "name": "tin(II) chloride dihydrate",
                    "concentration": {
                      "value": 0.10000000000000003,
                      "unit": "mol/L"
                    }
                  }
                ],
                "volume": null,
                "temperature": null,
                "solvents": [
                  {
                    "name": "ethanol",
                    "volume_fraction": null
                  }
                ]
              },
              "additional_parameters": {
                "speed": "3000 rpm",
                "time": "30 s"
              }
            },
            {
              "step_name": "Heat treatment",
              "method": "Thermal-annealing",
              "atmosphere": "Ambient air",
              "temperature": {
                "value": 185.0,
                "unit": "°C"
              },
              "duration": {
                "value": 10800.0,
                "unit": "s"
              },
              "antisolvent": null,
              "solution": null,
              "additional_parameters": null
            }
          ],
          "additional_treatment": null
        },
        {
          "name": "MAPbI3",
          "thickness": null,
          "functionality": "Absorber",
          "deposition": [
            {
              "step_name": "Spin coating",
              "method": "Spin-coating",
              "atmosphere": "Ambient air",
              "temperature": null,
              "duration": null,
              "antisolvent": "diethyl ether",
              "solution": {
                "compounds": null,
                "solutes": [
                  {
                    "name": "PbI2",
                    "concentration": {
                      "value": 50.0,
                      "unit": "wt%"
                    }
                  },
                  {
                    "name": "MAI",
                    "concentration": {
                      "value": 50.0,
                      "unit": "wt%"
                    }
                  }
                ],
                "volume": null,
                "temperature": null,
                "solvents": [
                  {
                    "name": "DMF",
                    "volume_fraction": 0.9
                  },
                  {
                    "name": "DMSO",
                    "volume_fraction": 0.1
                  }
                ]
              },
              "additional_parameters": {
                "speed": "4000 rpm",
                "time": "25 s"
              }
            },
            {
              "step_name": "Annealing step 1",
              "method": "Thermal-annealing",
              "atmosphere": "Ambient air",
              "temperature": {
                "value": 65.0,
                "unit": "°C"
              },
              "duration": {
                "value": 60.0,
                "unit": "s"
              },
              "antisolvent": null,
              "solution": null,
              "additional_parameters": null
            },
            {
              "step_name": "Annealing step 2",
              "method": "Thermal-annealing",
              "atmosphere": "Ambient air",
              "temperature": {
                "value": 100.0,
                "unit": "°C"
              },
              "duration": {
                "value": 120.0,
                "unit": "s"
              },
              "antisolvent": null,
              "solution": null,
              "additional_parameters": null
            }
          ],
          "additional_treatment": null
        },
        {
          "name": "spiroMeOTAD",
          "thickness": null,
          "functionality": "Hole-transport",
          "deposition": [
            {
              "step_name": "Spin coating",
              "method": "Spin-coating",
              "atmosphere": "Ambient air",
              "temperature": null,
              "duration": null,
              "antisolvent": null,
              "solution": {
                "compounds": null,
                "solutes": [
                  {
                    "name": "spiroMeOTAD",
                    "concentration": {
                      "value": 80.0,
                      "unit": "mg/mL"
                    }
                  }
                ],
                "volume": null,
                "temperature": null,
                "solvents": [
                  {
                    "name": "chlorobenzene",
                    "volume_fraction": null
                  }
                ]
              },
              "additional_parameters": {
                "speed": "4000 rpm",
                "time": "30 s",
                "additives": "28.5 μL of 4-tert-butylpyridine and 17.5 μL of Li-TFSI solution"
              }
            }
          ],
          "additional_treatment": null
        },
        {
          "name": "Au",
          "thickness": null,
          "functionality": "Contact",
          "deposition": [
            {
              "step_name": "Evaporation",
              "method": "Evaporation",
              "atmosphere": "Vacuum",
              "temperature": null,
              "duration": null,
              "antisolvent": null,
              "solution": null,
              "additional_parameters": {
                "pressure": "10^-6 Torr"
              }
            }
          ],
          "additional_treatment": null
        }
      ]
    }
  ]
}

File: src/perovscribe/data/ground_truth/test/10.1038--s41467-020-20272-3.json
{
  "cells": [
    {
      "perovskite_composition": {
        "formula": "MAPbI3",
        "sample_type": "Polycrystalline film",
        "dimensionality": "3D",
        "a_ions": [
          {
            "abbreviation": "MA",
            "common_name": "Methylammonium",
            "molecular_formula": "CH3NH3+",
            "coefficient": "1"
          }
        ],
        "b_ions": [
          {
            "abbreviation": "Pb",
            "common_name": "Lead",
            "molecular_formula": "Pb2+",
            "coefficient": "1"
          }
        ],
        "x_ions": [
          {
            "abbreviation": "I",
            "common_name": "Iodide",
            "molecular_formula": "I-",
            "coefficient": "3"
          }
        ],
        "bandgap": {
          "value": 1.6,
          "unit": "eV"
        },
        "impurities": null,
        "additives": null
      },
      "device_architecture": "pin",
      "pce": {
        "value": 19.1,
        "unit": "%"
      },
      "jsc": {
        "value": 22.3,
        "unit": "mA cm^-2"
      },
      "voc": {
        "value": 1.07,
        "unit": "V"
      },
      "ff": {
        "value": 79.0
      },
      "number_devices": null,
      "averaged_quantities": null,
      "active_area": {
        "value": 0.071,
        "unit": "cm^2"
      },
      "light_source": {
        "type": "AM 1.5G",
        "description": null,
        "light_intensity": {
          "value": 100.0,
          "unit": "mW cm^-2"
        },
        "lamp": null
      },
      "encapsulated": false,
      "additional_notes": null,
      "stability": {
        "PCE_T80": {
          "unit": "h",
          "value": 55.0
        },
        "PCE_after_1000_hours": {
          "unit": null,
          "value": null
        },
        "PCE_at_the_end_of_the_experiment": {
          "unit": "%",
          "value": 15.28
        },
        "PCE_at_the_start_of_the_experiment": {
          "unit": "%",
          "value": 19.1
        },
        "humidity": {
          "unit": "%",
          "value": 80
        },
        "light_intensity": {
          "unit": null,
          "value": null
        },
        "potential_bias": "Open circuit",
        "temperature": {
          "unit": "°C",
          "value": 85
        },
        "time": {
          "unit": "h",
          "value": 183
        }
      },
      "layers": [
        {
          "name": "ITO",
          "thickness": null,
          "functionality": "Contact",
          "deposition": [],
          "additional_treatment": null
        },
        {
          "name": "PTAA",
          "thickness": {
            "value": null,
            "unit": null
          },
          "functionality": "Hole-transport",
          "deposition": [
            {
              "step_name": "Spin coating",
              "method": "Spin-coating",
              "atmosphere": "Ambient air",
              "temperature": null,
              "duration": null,
              "antisolvent": null,
              "solution": {
                "compounds": null,
                "solutes": [
                  {
                    "name": "PTAA",
                    "concentration": {
                      "value": 2.5,
                      "unit": "mg/mL"
                    }
                  }
                ],
                "volume": null,
                "temperature": null,
                "solvents": [
                  {
                    "name": "toluene",
                    "volume_fraction": null
                  }
                ]
              },
              "additional_parameters": {
                "spin_speed": "6000 r.p.m.",
                "spin_time": "30 s"
              }
            },
            {
              "step_name": "Thermal annealing",
              "method": "Thermal-annealing",
              "atmosphere": "Ambient air",
              "temperature": {
                "value": 100.0,
                "unit": "°C"
              },
              "duration": {
                "value": 600.0,
                "unit": "s"
              },
              "antisolvent": null,
              "solution": null,
              "additional_parameters": null
            }
          ],
          "additional_treatment": null
        },
        {
          "name": "PFN-P2",
          "thickness": null,
          "functionality": "Other",
          "deposition": [
            {
              "step_name": "Spin coating",
              "method": "Spin-coating",
              "atmosphere": "Ambient air",
              "temperature": null,
              "duration": null,
              "antisolvent": null,
              "solution": {
                "compounds": null,
                "solutes": [
                  {
                    "name": "PFN-P2",
                    "concentration": {
                      "value": 0.5,
                      "unit": "mg/mL"
                    }
                  }
                ],
                "volume": null,
                "temperature": null,
                "solvents": [
                  {
                    "name": "methanol",
                    "volume_fraction": null
                  }
                ]
              },
              "additional_parameters": {
                "spin_speed": "5000 r.p.m.",
                "spin_time": "20 s"
              }
            }
          ],
          "additional_treatment": null
        },
        {
          "name": "MAPbI3",
          "thickness": {
            "value": 220.0,
            "unit": "nm"
          },
          "functionality": "Absorber",
          "deposition": [
            {
              "step_name": "Spin coating",
              "method": "Spin-coating",
              "atmosphere": "N2",
              "temperature": null,
              "duration": null,
              "antisolvent": "toluene",
              "solution": {
                "compounds": null,
                "solutes": [
                  {
                    "name": "PbI2",
                    "concentration": {
                      "value": 1.2000000000000002,
                      "unit": "mol/L"
                    }
                  },
                  {
                    "name": "MAI",
                    "concentration": {
                      "value": 1.2000000000000002,
                      "unit": "mol/L"
                    }
                  }
                ],
                "volume": null,
                "temperature": null,
                "solvents": [
                  {
                    "name": "GBL",
                    "volume_fraction": 0.7
                  },
                  {
                    "name": "DMSO",
                    "volume_fraction": 0.3
                  }
                ]
              },
              "additional_parameters": {
                "two_step_process": "1000 r.p.m. for 10 s then 5000 r.p.m. for 80 s",
                "antisolvent_volume": "200 µL",
                "antisolvent_timing": "after 15 s"
              }
            },
            {
              "step_name": "Thermal annealing",
              "method": "Thermal-annealing",
              "atmosphere": "N2",
              "temperature": {
                "value": 100.0,
                "unit": "°C"
              },
              "duration": {
                "value": 1800.0,
                "unit": "s"
              },
              "antisolvent": null,
              "solution": null,
              "additional_parameters": null
            }
          ],
          "additional_treatment": null
        },
        {
          "name": "C60",
          "thickness": {
            "value": 20.0,
            "unit": "nm"
          },
          "functionality": "Electron-transport",
          "deposition": [
            {
              "step_name": "Evaporation",
              "method": "Evaporation",
              "atmosphere": "Vacuum",
              "temperature": null,
              "duration": null,
              "antisolvent": null,
              "solution": null,
              "additional_parameters": null
            }
          ],
          "additional_treatment": null
        },
        {
          "name": "BCP",
          "thickness": {
            "value": 7.5,
            "unit": "nm"
          },
          "functionality": "Other",
          "deposition": [
            {
              "step_name": "Evaporation",
              "method": "Evaporation",
              "atmosphere": "Vacuum",
              "temperature": null,
              "duration": null,
              "antisolvent": null,
              "solution": null,
              "additional_parameters": null
            }
          ],
          "additional_treatment": null
        },
        {
          "name": "Cu",
          "thickness": {
            "value": 100.0,
            "unit": "nm"
          },
          "functionality": "Contact",
          "deposition": [
            {
              "step_name": "Evaporation",
              "method": "Evaporation",
              "atmosphere": "Vacuum",
              "temperature": null,
              "duration": null,
              "antisolvent": null,
              "solution": null,
              "additional_parameters": null
            }
          ],
          "additional_treatment": null
        }
      ]
    },
    {
      "perovskite_composition": {
        "formula": "MAPbI3 w/ 0.3 mol% FEAI",
        "sample_type": "Polycrystalline film",
        "dimensionality": "3D",
        "a_ions": [
          {
            "abbreviation": "MA",
            "common_name": "Methylammonium",
            "molecular_formula": "CH3NH3+",
            "coefficient": "1"
          }
        ],
        "b_ions": [
          {
            "abbreviation": "Pb",
            "common_name": "Lead",
            "molecular_formula": "Pb2+",
            "coefficient": "1"
          }
        ],
        "x_ions": [
          {
            "abbreviation": "I",
            "common_name": "Iodide",
            "molecular_formula": "I-",
            "coefficient": "3"
          }
        ],
        "bandgap": {
          "value": 1.6,
          "unit": "eV"
        },
        "impurities": null,
        "additives": null
      },
      "device_architecture": "pin",
      "pce": {
        "value": 21.1,
        "unit": "%"
      },
      "jsc": {
        "value": 22.4,
        "unit": "mA cm^-2"
      },
      "voc": {
        "value": 1.12,
        "unit": "V"
      },
      "ff": {
        "value": 84.0
      },
      "number_devices": null,
      "averaged_quantities": null,
      "active_area": {
        "value": 0.071,
        "unit": "cm^2"
      },
      "light_source": {
        "type": "AM 1.5G",
        "description": null,
        "light_intensity": {
          "value": 100.0,
          "unit": "mW cm^-2"
        },
        "lamp": null
      },
      "encapsulated": false,
      "additional_notes": "Contains 0.3 mol% FEAI additive",
      "stability": {
        "PCE_T80": {
          "unit": "h",
          "value": 183
        },
        "PCE_after_1000_hours": {
          "unit": null,
          "value": null
        },
        "PCE_at_the_end_of_the_experiment": {
          "unit": "%",
          "value": 16.88
        },
        "PCE_at_the_start_of_the_experiment": {
          "unit": "%",
          "value": 21.1
        },
        "humidity": {
          "unit": "%",
          "value": 80
        },
        "light_intensity": {
          "unit": null,
          "value": null
        },
        "potential_bias": "Open circuit",
        "temperature": {
          "unit": "°C",
          "value": 85
        },
        "time": {
          "unit": "h",
          "value": 183
        }
      },
      "layers": [
        {
          "name": "ITO",
          "thickness": null,
          "functionality": "Contact",
          "deposition": [],
          "additional_treatment": null
        },
        {
          "name": "PTAA",
          "thickness": null,
          "functionality": "Hole-transport",
          "deposition": [
            {
              "step_name": "Spin coating",
              "method": "Spin-coating",
              "atmosphere": "Ambient air",
              "temperature": null,
              "duration": null,
              "antisolvent": null,
              "solution": {
                "compounds": null,
                "solutes": [
                  {
                    "name": "PTAA",
                    "concentration": {
                      "value": 2.5,
                      "unit": "mg/mL"
                    }
                  }
                ],
                "volume": null,
                "temperature": null,
                "solvents": [
                  {
                    "name": "toluene",
                    "volume_fraction": null
                  }
                ]
              },
              "additional_parameters": {
                "spin_speed": "6000 r.p.m.",
                "spin_time": "30 s"
              }
            },
            {
              "step_name": "Thermal annealing",
              "method": "Thermal-annealing",
              "atmosphere": "Ambient air",
              "temperature": {
                "value": 100.0,
                "unit": "°C"
              },
              "duration": {
                "value": 600.0,
                "unit": "s"
              },
              "antisolvent": null,
              "solution": null,
              "additional_parameters": null
            }
          ],
          "additional_treatment": null
        },
        {
          "name": "PFN-P2",
          "thickness": null,
          "functionality": "Other",
          "deposition": [
            {
              "step_name": "Spin coating",
              "method": "Spin-coating",
              "atmosphere": "Ambient air",
              "temperature": null,
              "duration": null,
              "antisolvent": null,
              "solution": {
                "compounds": null,
                "solutes": [
                  {
                    "name": "PFN-P2",
                    "concentration": {
                      "value": 0.5,
                      "unit": "mg/mL"
                    }
                  }
                ],
                "volume": null,
                "temperature": null,
                "solvents": [
                  {
                    "name": "methanol",
                    "volume_fraction": null
                  }
                ]
              },
              "additional_parameters": {
                "spin_speed": "5000 r.p.m.",
                "spin_time": "20 s"
              }
            }
          ],
          "additional_treatment": null
        },
        {
          "name": "MAPbI3 w/ 0.3 mol% FEAI",
          "thickness": {
            "value": 220.0,
            "unit": "nm"
          },
          "functionality": "Absorber",
          "deposition": [
            {
              "step_name": "Spin coating",
              "method": "Spin-coating",
              "atmosphere": "N2",
              "temperature": null,
              "duration": null,
              "antisolvent": "toluene",
              "solution": {
                "compounds": null,
                "solutes": [
                  {
                    "name": "PbI2",
                    "concentration": {
                      "value": 1.2000000000000002,
                      "unit": "mol/L"
                    }
                  },
                  {
                    "name": "MAI",
                    "concentration": {
                      "value": 1.2000000000000002,
                      "unit": "mol/L"
                    }
                  }
                ],
                "volume": null,
                "temperature": null,
                "solvents": [
                  {
                    "name": "GBL",
                    "volume_fraction": 0.7
                  },
                  {
                    "name": "DMSO",
                    "volume_fraction": 0.3
                  }
                ]
              },
              "additional_parameters": {
                "two_step_process": "1000 r.p.m. for 10 s then 5000 r.p.m. for 80 s",
                "antisolvent_volume": "200 µL",
                "antisolvent_timing": "after 15 s",
                "FEAI_additive": "0.3 mol%"
              }
            },
            {
              "step_name": "Thermal annealing",
              "method": "Thermal-annealing",
              "atmosphere": "N2",
              "temperature": {
                "value": 100.0,
                "unit": "°C"
              },
              "duration": {
                "value": 1800.0,
                "unit": "s"
              },
              "antisolvent": null,
              "solution": null,
              "additional_parameters": null
            }
          ],
          "additional_treatment": null
        },
        {
          "name": "C60",
          "thickness": {
            "value": 20.0,
            "unit": "nm"
          },
          "functionality": "Electron-transport",
          "deposition": [
            {
              "step_name": "Evaporation",
              "method": "Evaporation",
              "atmosphere": "Vacuum",
              "temperature": null,
              "duration": null,
              "antisolvent": null,
              "solution": null,
              "additional_parameters": null
            }
          ],
          "additional_treatment": null
        },
        {
          "name": "BCP",
          "thickness": {
            "value": 7.5,
            "unit": "nm"
          },
          "functionality": "Other",
          "deposition": [
            {
              "step_name": "Evaporation",
              "method": "Evaporation",
              "atmosphere": "Vacuum",
              "temperature": null,
              "duration": null,
              "antisolvent": null,
              "solution": null,
              "additional_parameters": null
            }
          ],
          "additional_treatment": null
        },
        {
          "name": "Cu",
          "thickness": {
            "value": 100.0,
            "unit": "nm"
          },
          "functionality": "Contact",
          "deposition": [
            {
              "step_name": "Evaporation",
              "method": "Evaporation",
              "atmosphere": "Vacuum",
              "temperature": null,
              "duration": null,
              "antisolvent": null,
              "solution": null,
              "additional_parameters": null
            }
          ],
          "additional_treatment": null
        }
      ]
    }
  ]
}
